Repository: Oliver191/MSc_Thesis_Predictive_Maintenance_Batteries

# MSc_Thesis_Predictive_Maintenance_Batteries
The GitHub repository accompanying the MSc Thesis at Esade written by Oliver Caspers regarding the topic “Predictive Maintenance for Lithium-Ion Batteries: Predicting the Remaining Useful Life (RUL) using Data-Driven Machine Learning based on Real-World Battery Datasets”.

SNL_Final.ipynb: The main Jupyter Notebook which contains the main code used to load, clean, and transform the SNL data. Four initial models are evaluated and a RF is chosen to be optimized. The RF is trained to predict the RUL on the training data and optimized using the validation data. Finally, the model is tested using independent testing data from UL. The model is used for early and late-stage predictions, PDPs are plotted to judge model behaviour and a predicted RUL threshold is calculated as an example when to replace batteries before they reach their EOL.

SNL_Cycle_Timeseries_Data: Folder which contains all the cycle and timeseries data of all 86 cells cycled by SNL. It is available at: https://www.batteryarchive.org/snl_study.html

Pandas Pickle Data: Folder which contains all the saved data in pickle files after the SNL data was modified.

metadata.csv: Contains the metadata for all cells available at batteryarchive.org.

UL-PUR_R20-OV1_18650_NCA_23C_2.5-96.5_0.5-0.5C_a_cycle_data.csv: Contains the cycle data of a randomly selected cell of the UL study which was used as testing data. Also available at batteryarchive.org.

UL-PUR_R20-OV1_18650_NCA_23C_2.5-96.5_0.5-0.5C_a_timeseries.csv: Contains the timeseries data of a randomly selected cell of the UL study which was used as testing data. Also available at batteryarchive.org.

metadata_UL.csv: Contains the metadata of all cells cycled by UL.

File: SNL_Cycle_Timeseries_Data/SNL_18650_LFP_15C_0-100_0.5-1C_a_cycle_data.csv (part 1 of 14)
Cycle_Index,Start_Time,End_Time,Test_Time (s),Min_Current (A),Max_Current (A),Min_Voltage (V),Max_Voltage (V),Charge_Capacity (Ah),Discharge_Capacity (Ah),Charge_Energy (Wh),Discharge_Energy (Wh)
1.0,2018-02-01 10:02:10.002962,2018-02-01 14:22:45.311114,15645.311,-0.55,0.55,1.998,3.6,1.019,1.03,3.467,3.274
2.0,2018-02-01 14:22:45.342898,2018-02-01 18:40:11.752185,31091.752,-0.55,0.55,1.995,3.6,1.037,1.032,3.509,3.281
3.0,2018-02-01 18:40:11.813887,2018-02-01 22:57:06.174243,46506.174,-0.55,0.55,1.997,3.6,1.037,1.033,3.51,3.284
4.0,2018-02-01 22:57:06.174411,2018-02-02 05:26:31.589611,69871.589,-1.1,0.55,1.995,3.6,2.075,2.065,7.016,6.418
5.0,2018-02-02 05:28:31.613008,2018-02-02 08:34:59.918204,81179.918,-1.1,0.55,1.993,3.6,1.037,1.033,3.502,3.21
6.0,2018-02-02 08:36:59.976199,2018-02-02 11:43:14.678055,92474.678,-1.1,0.55,1.995,3.6,1.037,1.033,3.501,3.211
7.0,2018-02-02 11:45:14.729662,2018-02-02 14:51:21.024546,103761.024,-1.1,0.55,1.998,3.6,1.036,1.033,3.5,3.211
8.0,2018-02-02 14:53:21.078090,2018-02-02 17:59:21.098712,115041.098,-1.1,0.55,1.995,3.6,1.036,1.033,3.499,3.211
9.0,2018-02-02 18:01:21.151755,2018-02-02 21:07:15.540365,126315.54,-1.1,0.55,1.995,3.6,1.036,1.033,3.499,3.211
10.0,2018-02-02 21:09:15.595166,2018-02-03 00:15:06.553693,137586.553,-1.1,0.55,1.996,3.6,1.036,1.033,3.499,3.211
11.0,2018-02-03 00:17:06.612200,2018-02-03 03:22:52.458900,148852.458,-1.1,0.55,1.998,3.6,1.036,1.033,3.498,3.212
12.0,2018-02-03 03:24:52.520706,2018-02-03 06:30:37.892902,160117.892,-1.1,0.55,1.994,3.6,1.036,1.033,3.498,3.212
13.0,2018-02-03 06:32:37.941682,2018-02-03 09:38:20.646688,171380.646,-1.1,0.55,1.996,3.6,1.036,1.033,3.498,3.212
14.0,2018-02-03 09:40:20.709459,2018-02-03 12:45:59.043657,182639.043,-1.1,0.55,1.995,3.6,1.036,1.033,3.497,3.212
15.0,2018-02-03 12:47:59.097772,2018-02-03 15:53:34.667564,193894.667,-1.1,0.55,1.992,3.6,1.036,1.033,3.497,3.212
16.0,2018-02-03 15:55:34.724064,2018-02-03 19:01:06.765510,205146.765,-1.1,0.55,1.993,3.6,1.036,1.033,3.497,3.212
17.0,2018-02-03 19:03:06.818655,2018-02-03 22:08:39.992460,216399.992,-1.1,0.55,1.996,3.6,1.036,1.033,3.497,3.212
18.0,2018-02-03 22:10:40.044024,2018-02-04 01:16:13.214330,227653.214,-1.1,0.55,1.993,3.6,1.036,1.033,3.498,3.212
19.0,2018-02-04 01:18:13.264292,2018-02-04 04:23:45.194152,238905.194,-1.1,0.55,1.995,3.6,1.036,1.033,3.497,3.212
20.0,2018-02-04 04:25:45.256287,2018-02-04 07:31:14.265313,250154.265,-1.1,0.55,1.995,3.6,1.036,1.033,3.497,3.212
21.0,2018-02-04 07:33:14.319206,2018-02-04 10:38:45.587720,261405.587,-1.1,0.55,1.999,3.6,1.036,1.033,3.497,3.213
22.0,2018-02-04 10:40:45.636993,2018-02-04 13:46:14.936408,272654.936,-1.1,0.55,1.997,3.6,1.036,1.033,3.497,3.213
23.0,2018-02-04 13:48:14.993414,2018-02-04 16:53:39.481953,283899.481,-1.1,0.55,1.997,3.6,1.036,1.033,3.497,3.212
24.0,2018-02-04 16:55:39.523473,2018-02-04 20:01:02.212430,295142.212,-1.1,0.55,1.995,3.6,1.036,1.033,3.496,3.212
25.0,2018-02-04 20:03:02.266576,2018-02-04 23:08:24.680806,306384.68,-1.1,0.55,1.995,3.6,1.036,1.033,3.496,3.213
26.0,2018-02-04 23:10:24.747103,2018-02-05 02:15:46.291568,317626.291,-1.1,0.55,1.998,3.6,1.036,1.033,3.497,3.213
27.0,2018-02-05 02:17:46.337582,2018-02-05 05:23:06.319402,328866.319,-1.1,0.55,1.998,3.6,1.036,1.033,3.496,3.213
28.0,2018-02-05 05:25:06.373616,2018-02-05 08:30:25.743053,340105.743,-1.1,0.55,1.992,3.6,1.036,1.033,3.496,3.212
29.0,2018-02-05 08:32:25.785445,2018-02-05 11:37:45.251902,351345.251,-1.1,0.55,1.999,3.6,1.036,1.033,3.496,3.213
30.0,2018-02-05 11:39:45.312800,2018-02-05 14:45:00.445220,362580.445,-1.1,0.55,1.995,3.6,1.036,1.033,3.496,3.213
31.0,2018-02-05 14:47:00.514256,2018-02-05 17:52:16.556929,373816.556,-1.1,0.55,1.996,3.6,1.036,1.033,3.496,3.213
32.0,2018-02-05 17:54:16.612530,2018-02-05 20:59:32.774761,385052.774,-1.1,0.55,1.996,3.6,1.036,1.033,3.496,3.213
33.0,2018-02-05 21:01:32.832333,2018-02-06 00:06:50.236757,396290.236,-1.1,0.55,1.999,3.6,1.036,1.033,3.496,3.213
34.0,2018-02-06 00:08:50.282683,2018-02-06 03:14:02.287057,407522.287,-1.1,0.55,1.997,3.6,1.036,1.033,3.496,3.213
35.0,2018-02-06 03:16:02.328514,2018-02-06 06:21:15.821963,418755.821,-1.1,0.55,1.998,3.6,1.036,1.033,3.496,3.213
36.0,2018-02-06 06:23:15.892485,2018-02-06 09:28:24.902160,429984.902,-1.1,0.55,1.992,3.6,1.036,1.033,3.495,3.213
37.0,2018-02-06 09:30:24.947200,2018-02-06 12:35:40.928637,441220.928,-1.1,0.55,1.998,3.6,1.036,1.033,3.496,3.213
38.0,2018-02-06 12:37:40.992507,2018-02-06 15:42:53.672725,452453.672,-1.1,0.55,1.992,3.6,1.036,1.033,3.496,3.213
39.0,2018-02-06 15:44:53.740438,2018-02-06 18:50:02.654713,463682.654,-1.1,0.55,1.997,3.6,1.036,1.033,3.496,3.213
40.0,2018-02-06 18:52:02.714728,2018-02-06 21:57:12.508012,474912.508,-1.1,0.55,1.994,3.6,1.036,1.033,3.496,3.213
41.0,2018-02-06 21:59:12.575355,2018-02-07 01:04:22.389884,486142.389,-1.1,0.55,1.994,3.6,1.036,1.033,3.495,3.213
42.0,2018-02-07 01:06:22.433499,2018-02-07 04:11:31.082400,497371.082,-1.1,0.55,1.993,3.6,1.036,1.033,3.496,3.213
43.0,2018-02-07 04:13:31.131466,2018-02-07 07:18:41.863902,508601.863,-1.1,0.55,1.998,3.6,1.036,1.033,3.496,3.213
44.0,2018-02-07 07:20:41.906389,2018-02-07 10:25:49.513292,519829.513,-1.1,0.55,1.992,3.6,1.036,1.033,3.496,3.213
45.0,2018-02-07 10:27:49.583274,2018-02-07 13:32:54.307547,531054.307,-1.1,0.55,1.995,3.6,1.036,1.033,3.495,3.213
46.0,2018-02-07 13:34:54.361150,2018-02-07 16:40:00.560464,542280.56,-1.1,0.55,1.996,3.6,1.036,1.033,3.495,3.213
47.0,2018-02-07 16:42:00.595951,2018-02-07 19:47:03.991078,553503.991,-1.1,0.55,1.995,3.6,1.036,1.033,3.495,3.213
48.0,2018-02-07 19:49:04.053072,2018-02-07 22:54:13.290073,564733.29,-1.1,0.55,1.996,3.6,1.036,1.033,3.495,3.213
49.0,2018-02-07 22:56:13.374230,2018-02-08 02:01:19.361973,575959.361,-1.1,0.55,1.999,3.6,1.036,1.033,3.495,3.213
50.0,2018-02-08 02:03:19.400382,2018-02-08 05:08:24.091813,587184.091,-1.1,0.55,1.998,3.6,1.036,1.033,3.495,3.213
51.0,2018-02-08 05:10:24.176112,2018-02-08 08:15:28.984413,598408.984,-1.1,0.55,1.993,3.6,1.036,1.033,3.495,3.213
52.0,2018-02-08 08:17:29.010346,2018-02-08 11:22:32.899162,609632.899,-1.1,0.55,1.996,3.6,1.036,1.033,3.495,3.213
53.0,2018-02-08 11:24:32.978223,2018-02-08 14:29:39.669266,620859.669,-1.1,0.55,1.994,3.6,1.036,1.033,3.495,3.213
54.0,2018-02-08 14:31:39.734881,2018-02-08 17:36:40.529203,632080.529,-1.1,0.55,1.993,3.6,1.036,1.033,3.495,3.213
55.0,2018-02-08 17:38:40.579006,2018-02-08 20:43:45.227707,643305.227,-1.1,0.55,1.992,3.6,1.036,1.033,3.495,3.213
56.0,2018-02-08 20:45:45.284328,2018-02-08 23:50:47.997649,654527.997,-1.1,0.55,1.997,3.6,1.036,1.033,3.495,3.214
57.0,2018-02-08 23:52:48.065698,2018-02-09 02:57:49.030399,665749.03,-1.1,0.55,1.998,3.6,1.036,1.033,3.495,3.214
58.0,2018-02-09 02:59:49.107441,2018-02-09 06:04:50.411378,676970.411,-1.1,0.55,1.999,3.6,1.036,1.033,3.495,3.214
59.0,2018-02-09 06:06:50.497449,2018-02-09 09:11:48.825476,688188.825,-1.1,0.55,1.998,3.6,1.036,1.033,3.495,3.213
60.0,2018-02-09 09:13:48.884931,2018-02-09 12:18:50.041933,699410.041,-1.1,0.55,1.996,3.6,1.036,1.033,3.495,3.213
61.0,2018-02-09 12:20:50.079039,2018-02-09 15:25:50.981379,710630.981,-1.1,0.55,1.998,3.6,1.036,1.033,3.494,3.213
62.0,2018-02-09 15:27:51.027115,2018-02-09 18:32:51.548342,721851.548,-1.1,0.55,1.998,3.6,1.036,1.033,3.495,3.214
63.0,2018-02-09 18:34:51.633362,2018-02-09 21:39:51.492177,733071.492,-1.1,0.55,1.998,3.6,1.036,1.033,3.495,3.213
64.0,2018-02-09 21:41:51.521611,2018-02-10 00:46:50.366802,744290.366,-1.1,0.55,1.992,3.6,1.036,1.033,3.494,3.213
65.0,2018-02-10 00:48:50.432723,2018-02-10 03:53:50.139452,755510.139,-1.1,0.55,1.998,3.6,1.036,1.033,3.494,3.213
66.0,2018-02-10 03:55:50.212202,2018-02-10 07:00:48.624960,766728.624,-1.1,0.55,1.993,3.6,1.036,1.033,3.494,3.213
67.0,2018-02-10 07:02:48.671131,2018-02-10 10:07:45.252050,777945.252,-1.1,0.55,1.998,3.6,1.036,1.033,3.494,3.213
68.0,2018-02-10 10:09:45.284170,2018-02-10 13:14:41.666257,789161.666,-1.1,0.55,1.998,3.6,1.036,1.033,3.494,3.213
69.0,2018-02-10 13:16:41.730917,2018-02-10 16:21:39.211118,800379.211,-1.1,0.55,1.993,3.6,1.036,1.033,3.494,3.213
70.0,2018-02-10 16:23:39.247376,2018-02-10 19:28:34.921832,811594.921,-1.1,0.55,1.999,3.6,1.036,1.033,3.494,3.213
71.0,2018-02-10 19:30:34.989197,2018-02-10 22:35:34.168097,822814.168,-1.1,0.55,1.994,3.6,1.036,1.033,3.494,3.213
72.0,2018-02-10 22:37:34.241328,2018-02-11 01:42:26.209832,834026.209,-1.1,0.55,1.992,3.6,1.036,1.033,3.494,3.213
73.0,2018-02-11 01:44:26.246012,2018-02-11 04:49:21.419971,845241.419,-1.1,0.55,1.999,3.6,1.036,1.033,3.494,3.213
74.0,2018-02-11 04:51:21.455309,2018-02-11 07:56:16.250417,856456.25,-1.1,0.55,1.998,3.6,1.036,1.033,3.494,3.213
75.0,2018-02-11 07:58:16.315487,2018-02-11 11:03:11.638096,867671.638,-1.1,0.55,1.998,3.6,1.036,1.032,3.494,3.213
76.0,2018-02-11 11:05:11.702507,2018-02-11 14:10:04.018942,878884.018,-1.1,0.55,1.996,3.6,1.036,1.033,3.494,3.213
77.0,2018-02-11 14:12:04.077691,2018-02-11 17:16:58.130642,890098.13,-1.1,0.55,1.998,3.6,1.036,1.033,3.494,3.213
78.0,2018-02-11 17:18:58.186805,2018-02-11 20:23:50.260035,901310.26,-1.1,0.55,1.995,3.6,1.036,1.032,3.494,3.213
79.0,2018-02-11 20:25:50.341704,2018-02-11 23:30:43.180317,912523.18,-1.1,0.55,1.997,3.6,1.036,1.032,3.494,3.213
80.0,2018-02-11 23:32:43.257330,2018-02-12 02:37:36.394572,923736.394,-1.1,0.55,1.997,3.6,1.036,1.033,3.494,3.213
81.0,2018-02-12 02:39:36.467554,2018-02-12 05:44:27.934041,934947.934,-1.1,0.55,1.999,3.6,1.035,1.032,3.493,3.213
82.0,2018-02-12 05:46:28.000194,2018-02-12 08:51:19.251819,946159.251,-1.1,0.55,1.998,3.6,1.035,1.032,3.493,3.213
83.0,2018-02-12 08:53:19.312001,2018-02-12 11:58:09.374029,957369.374,-1.1,0.55,1.999,3.6,1.035,1.032,3.493,3.213
84.0,2018-02-12 12:00:09.399166,2018-02-12 15:05:00.348883,968580.348,-1.1,0.55,1.995,3.6,1.035,1.033,3.493,3.213
85.0,2018-02-12 15:07:00.423693,2018-02-12 18:11:47.789446,979787.789,-1.1,0.55,1.996,3.6,1.035,1.032,3.493,3.212
86.0,2018-02-12 18:13:47.847308,2018-02-12 21:18:36.232637,990996.232,-1.1,0.55,1.998,3.6,1.035,1.032,3.493,3.213
87.0,2018-02-12 21:20:36.278750,2018-02-13 00:25:26.068692,1002206.068,-1.1,0.55,1.998,3.6,1.035,1.032,3.493,3.213
88.0,2018-02-13 00:27:26.136606,2018-02-13 03:32:13.864944,1013413.864,-1.1,0.55,1.994,3.6,1.035,1.032,3.493,3.213
89.0,2018-02-13 03:34:13.951260,2018-02-13 06:38:59.825172,1024619.825,-1.1,0.55,1.995,3.6,1.035,1.032,3.493,3.212
90.0,2018-02-13 06:40:59.864677,2018-02-13 09:45:44.592895,1035824.592,-1.1,0.55,1.997,3.6,1.035,1.032,3.493,3.213
91.0,2018-02-13 09:47:44.675645,2018-02-13 12:52:31.896393,1047031.896,-1.1,0.55,1.998,3.6,1.035,1.032,3.493,3.212
92.0,2018-02-13 12:54:31.969642,2018-02-13 15:59:15.741658,1058235.741,-1.1,0.55,1.992,3.6,1.035,1.032,3.493,3.213
93.0,2018-02-13 16:01:15.806711,2018-02-13 19:06:02.120844,1069442.12,-1.1,0.55,1.998,3.6,1.035,1.032,3.493,3.212
94.0,2018-02-13 19:08:02.172478,2018-02-13 22:12:46.439862,1080646.439,-1.1,0.55,1.993,3.6,1.035,1.032,3.493,3.213
95.0,2018-02-13 22:14:46.504006,2018-02-14 01:19:31.028106,1091851.028,-1.1,0.55,1.995,3.6,1.035,1.032,3.493,3.212
96.0,2018-02-14 01:21:31.042950,2018-02-14 04:26:12.509767,1103052.509,-1.1,0.55,1.996,3.6,1.035,1.032,3.492,3.212
97.0,2018-02-14 04:28:12.533149,2018-02-14 07:32:57.091506,1114257.091,-1.1,0.55,1.998,3.6,1.035,1.032,3.492,3.212
98.0,2018-02-14 07:34:57.128228,2018-02-14 10:39:41.196168,1125461.196,-1.1,0.55,1.995,3.6,1.035,1.032,3.492,3.212
99.0,2018-02-14 10:41:41.280693,2018-02-14 13:46:23.925947,1136663.925,-1.1,0.55,1.995,3.6,1.035,1.032,3.492,3.212
100.0,2018-02-14 13:48:23.957810,2018-02-14 16:53:05.412870,1147865.412,-1.1,0.55,1.996,3.6,1.035,1.032,3.492,3.212
101.0,2018-02-14 16:55:05.515913,2018-02-14 19:59:48.122563,1159068.122,-1.1,0.55,1.993,3.6,1.035,1.032,3.492,3.212
102.0,2018-02-14 20:01:48.173117,2018-02-14 23:06:29.747303,1170269.747,-1.1,0.55,1.996,3.6,1.035,1.032,3.492,3.212
103.0,2018-02-14 23:08:29.744033,2018-02-15 02:13:08.495889,1181468.495,-1.1,0.55,1.996,3.6,1.035,1.032,3.492,3.212
104.0,2018-02-15 02:15:08.559094,2018-02-15 05:19:45.351749,1192665.351,-1.1,0.55,1.998,3.6,1.035,1.032,3.492,3.211
105.0,2018-02-15 05:21:45.353219,2018-02-15 08:26:24.309833,1203864.309,-1.1,0.55,1.995,3.6,1.035,1.032,3.492,3.212
106.0,2018-02-15 08:28:24.349337,2018-02-15 11:33:02.863890,1215062.863,-1.1,0.55,1.996,3.6,1.035,1.032,3.492,3.212
107.0,2018-02-15 11:35:02.911793,2018-02-15 14:39:40.214562,1226260.214,-1.1,0.55,1.996,3.6,1.035,1.032,3.491,3.211
108.0,2018-02-15 14:41:40.229042,2018-02-15 17:46:19.127932,1237459.127,-1.1,0.55,1.998,3.6,1.035,1.032,3.491,3.212
109.0,2018-02-15 17:48:19.240312,2018-02-15 20:52:57.901441,1248657.901,-1.1,0.55,1.996,3.6,1.035,1.032,3.491,3.212
110.0,2018-02-15 20:54:57.955038,2018-02-15 23:59:34.656558,1259854.656,-1.1,0.55,1.993,3.6,1.035,1.032,3.491,3.211
111.0,2018-02-16 00:01:34.679329,2018-02-16 03:06:11.131785,1271051.131,-1.1,0.549,1.997,3.6,1.035,1.032,3.491,3.211
112.0,2018-02-16 03:08:11.186135,2018-02-16 06:12:48.171003,1282248.171,-1.1,0.55,1.992,3.6,1.035,1.032,3.491,3.211
113.0,2018-02-16 06:14:48.288665,2018-02-16 09:19:24.338245,1293444.338,-1.1,0.549,1.994,3.6,1.035,1.032,3.491,3.211
114.0,2018-02-16 09:21:24.392992,2018-02-16 12:25:58.718877,1304638.718,-1.1,0.55,1.993,3.6,1.035,1.032,3.491,3.211
115.0,2018-02-16 12:27:58.832532,2018-02-16 15:32:34.055477,1315834.055,-1.1,0.55,1.996,3.6,1.035,1.032,3.491,3.211
116.0,2018-02-16 15:34:34.136077,2018-02-16 18:39:07.413727,1327027.413,-1.1,0.55,1.998,3.6,1.035,1.032,3.491,3.211
117.0,2018-02-16 18:41:07.457854,2018-02-16 21:45:40.688224,1338220.688,-1.1,0.55,1.995,3.6,1.035,1.032,3.491,3.211
118.0,2018-02-16 21:47:40.758575,2018-02-17 00:52:12.533912,1349412.533,-1.1,0.55,1.993,3.6,1.035,1.032,3.49,3.211
119.0,2018-02-17 00:54:12.628080,2018-02-17 03:58:43.130287,1360603.13,-1.1,0.55,1.998,3.6,1.035,1.032,3.49,3.211
120.0,2018-02-17 04:00:43.183665,2018-02-17 07:05:15.598004,1371795.598,-1.1,0.55,1.998,3.6,1.035,1.032,3.491,3.211
121.0,2018-02-17 07:07:15.676304,2018-02-17 10:11:46.912429,1382986.912,-1.1,0.55,1.997,3.6,1.035,1.032,3.49,3.211
122.0,2018-02-17 10:13:47.013662,2018-02-17 13:18:17.191888,1394177.191,-1.1,0.55,1.996,3.6,1.035,1.032,3.49,3.211
123.0,2018-02-17 13:20:17.251594,2018-02-17 16:24:47.399791,1405367.399,-1.1,0.55,1.994,3.6,1.035,1.032,3.49,3.211
124.0,2018-02-17 16:26:47.449342,2018-02-17 19:31:15.469327,1416555.469,-1.1,0.55,1.993,3.6,1.035,1.032,3.49,3.211
125.0,2018-02-17 19:33:15.473920,2018-02-17 22:37:42.076327,1427742.076,-1.1,0.55,1.993,3.6,1.035,1.032,3.49,3.211
126.0,2018-02-17 22:39:42.127524,2018-02-18 01:44:12.281702,1438932.281,-1.1,0.55,1.998,3.6,1.035,1.032,3.49,3.211
127.0,2018-02-18 01:46:12.353984,2018-02-18 04:50:37.688990,1450117.688,-1.1,0.55,1.999,3.6,1.035,1.032,3.49,3.211
128.0,2018-02-18 04:52:37.712004,2018-02-18 07:57:05.747731,1461305.747,-1.1,0.55,1.999,3.6,1.035,1.032,3.49,3.211
129.0,2018-02-18 07:59:05.757192,2018-02-18 11:03:34.126370,1472494.126,-1.1,0.55,1.998,3.6,1.035,1.032,3.49,3.211
130.0,2018-02-18 11:05:34.185266,2018-02-18 14:10:02.390788,1483682.39,-1.1,0.55,1.997,3.6,1.035,1.032,3.49,3.211
131.0,2018-02-18 14:12:02.405125,2018-02-18 17:16:29.787973,1494869.787,-1.1,0.55,1.995,3.6,1.035,1.032,3.49,3.211
132.0,2018-02-18 17:18:29.818688,2018-02-18 20:22:55.154863,1506055.154,-1.1,0.55,1.996,3.6,1.035,1.032,3.49,3.211
133.0,2018-02-18 20:24:55.230175,2018-02-18 23:29:19.824084,1517239.824,-1.1,0.549,1.996,3.6,1.035,1.032,3.489,3.211
134.0,2018-02-18 23:31:19.911354,2018-02-19 02:35:45.918441,1528425.918,-1.1,0.55,1.999,3.6,1.035,1.032,3.49,3.211
135.0,2018-02-19 02:37:46.020037,2018-02-19 05:42:11.318737,1539611.318,-1.1,0.549,1.996,3.6,1.034,1.032,3.489,3.211
136.0,2018-02-19 05:44:11.371196,2018-02-19 08:48:33.569756,1550793.569,-1.1,0.55,1.996,3.6,1.034,1.032,3.489,3.211
137.0,2018-02-19 08:50:33.640904,2018-02-19 11:54:57.771855,1561977.771,-1.1,0.55,1.994,3.6,1.034,1.032,3.489,3.211
138.0,2018-02-19 11:56:57.819766,2018-02-19 15:01:21.485822,1573161.485,-1.1,0.55,1.998,3.6,1.034,1.032,3.489,3.211
139.0,2018-02-19 15:03:21.513072,2018-02-19 18:07:41.487647,1584341.487,-1.1,0.55,1.999,3.6,1.034,1.032,3.489,3.211
140.0,2018-02-19 18:09:41.582349,2018-02-19 21:14:02.415971,1595522.415,-1.1,0.55,1.995,3.6,1.034,1.032,3.489,3.211
141.0,2018-02-19 21:16:02.485602,2018-02-20 00:20:24.120804,1606704.12,-1.1,0.549,1.993,3.6,1.034,1.032,3.489,3.211
142.0,2018-02-20 00:22:24.229195,2018-02-20 03:26:42.068777,1617882.068,-1.1,0.55,1.998,3.6,1.034,1.031,3.489,3.21
143.0,2018-02-20 03:28:42.146925,2018-02-20 06:33:01.554707,1629061.554,-1.1,0.55,1.999,3.6,1.034,1.031,3.489,3.21
144.0,2018-02-20 06:35:01.636769,2018-02-20 09:39:20.962318,1640240.962,-1.1,0.55,1.994,3.6,1.034,1.031,3.489,3.21
145.0,2018-02-20 09:41:21.016995,2018-02-20 12:45:40.573243,1651420.573,-1.1,0.55,1.995,3.6,1.034,1.031,3.489,3.21
146.0,2018-02-20 12:47:40.631841,2018-02-20 15:52:00.167563,1662600.167,-1.1,0.55,1.995,3.6,1.034,1.031,3.488,3.21
147.0,2018-02-20 15:54:00.167578,2018-02-20 18:58:17.493876,1673777.493,-1.1,0.55,1.998,3.6,1.034,1.031,3.488,3.21
148.0,2018-02-20 19:00:17.525679,2018-02-20 22:04:34.916020,1684954.916,-1.1,0.55,1.995,3.6,1.034,1.031,3.488,3.21
149.0,2018-02-20 22:06:34.917296,2018-02-21 01:10:51.340435,1696131.34,-1.1,0.55,1.998,3.6,1.034,1.031,3.488,3.21
150.0,2018-02-21 01:12:51.403326,2018-02-21 04:17:09.606454,1707309.606,-1.1,0.55,1.998,3.6,1.034,1.031,3.488,3.21
151.0,2018-02-21 04:19:09.655350,2018-02-21 07:23:26.878105,1718486.878,-1.1,0.55,1.995,3.6,1.034,1.031,3.488,3.21
152.0,2018-02-21 07:25:26.895980,2018-02-21 10:29:43.650676,1729663.65,-1.1,0.55,1.993,3.6,1.034,1.031,3.488,3.21
153.0,2018-02-21 10:31:43.668004,2018-02-21 13:36:00.638735,1740840.638,-1.1,0.55,1.994,3.6,1.034,1.031,3.488,3.21
154.0,2018-02-21 13:38:00.687100,2018-02-21 16:42:16.656259,1752016.656,-1.1,0.55,1.994,3.6,1.034,1.031,3.488,3.21
155.0,2018-02-21 16:44:16.765228,2018-02-21 19:48:31.070301,1763191.07,-1.1,0.55,1.994,3.6,1.034,1.031,3.488,3.209
156.0,2018-02-21 19:50:31.143383,2018-02-21 22:54:44.275215,1774364.275,-1.1,0.55,1.997,3.6,1.034,1.031,3.487,3.209
157.0,2018-02-21 22:56:44.279105,2018-02-22 02:00:58.894139,1785538.894,-1.1,0.55,1.999,3.6,1.034,1.031,3.488,3.209
158.0,2018-02-22 02:02:58.956596,2018-02-22 05:07:11.149281,1796711.149,-1.1,0.55,1.993,3.6,1.034,1.031,3.487,3.209
159.0,2018-02-22 05:09:11.203696,2018-02-22 08:13:25.751383,1807885.751,-1.1,0.55,1.994,3.6,1.034,1.031,3.487,3.209
160.0,2018-02-22 08:15:25.832647,2018-02-22 11:19:37.191778,1819057.191,-1.1,0.55,1.998,3.6,1.034,1.031,3.487,3.209
161.0,2018-02-22 11:21:37.217427,2018-02-22 14:25:48.505153,1830228.505,-1.1,0.55,1.993,3.6,1.034,1.031,3.487,3.209
162.0,2018-02-22 14:27:48.533390,2018-02-22 17:32:00.760851,1841400.76,-1.1,0.55,1.999,3.6,1.034,1.031,3.487,3.209
163.0,2018-02-22 17:34:00.832574,2018-02-22 20:38:10.895099,1852570.895,-1.1,0.55,1.998,3.6,1.034,1.031,3.487,3.209
164.0,2018-02-22 20:40:10.924268,2018-02-22 23:44:20.169944,1863740.169,-1.1,0.55,1.993,3.6,1.034,1.031,3.487,3.209
165.0,2018-02-22 23:46:20.186424,2018-02-23 02:50:30.488945,1874910.488,-1.1,0.55,1.994,3.6,1.034,1.031,3.487,3.209
166.0,2018-02-23 02:52:30.525677,2018-02-23 05:56:40.107696,1886080.107,-1.1,0.55,1.998,3.6,1.034,1.031,3.487,3.208
167.0,2018-02-23 05:58:40.163515,2018-02-23 09:02:47.673298,1897247.673,-1.1,0.55,1.998,3.6,1.034,1.031,3.486,3.209
168.0,2018-02-23 09:04:47.776171,2018-02-23 12:08:57.743926,1908417.743,-1.1,0.55,1.997,3.6,1.034,1.031,3.487,3.209
169.0,2018-02-23 12:10:57.803682,2018-02-23 15:15:05.544387,1919585.544,-1.1,0.55,1.993,3.6,1.034,1.031,3.486,3.208
170.0,2018-02-23 15:17:05.651399,2018-02-23 18:21:14.286354,1930754.286,-1.1,0.549,1.995,3.6,1.034,1.031,3.486,3.208
171.0,2018-02-23 18:23:14.317211,2018-02-23 21:27:18.122562,1941918.122,-1.1,0.55,1.994,3.6,1.034,1.031,3.486,3.208
172.0,2018-02-23 21:29:18.194505,2018-02-24 00:33:25.783913,1953085.783,-1.1,0.55,1.997,3.6,1.034,1.031,3.486,3.208
173.0,2018-02-24 00:35:25.777604,2018-02-24 03:39:34.571919,1964254.571,-1.1,0.55,1.996,3.6,1.034,1.031,3.486,3.208
174.0,2018-02-24 03:41:34.583481,2018-02-24 06:45:41.867332,1975421.867,-1.1,0.55,1.996,3.6,1.034,1.031,3.486,3.207
175.0,2018-02-24 06:47:41.862895,2018-02-24 09:51:45.436745,1986585.436,-1.1,0.55,1.998,3.6,1.033,1.031,3.486,3.208
176.0,2018-02-24 09:53:45.504054,2018-02-24 12:57:52.736391,1997752.736,-1.1,0.55,1.996,3.6,1.034,1.031,3.486,3.208
177.0,2018-02-24 12:59:52.818960,2018-02-24 16:03:59.063090,2008919.063,-1.1,0.55,1.998,3.6,1.033,1.031,3.486,3.207
178.0,2018-02-24 16:05:59.127712,2018-02-24 19:10:06.038748,2020086.038,-1.1,0.55,1.995,3.6,1.033,1.031,3.486,3.208
179.0,2018-02-24 19:12:06.149347,2018-02-24 22:16:10.195111,2031250.195,-1.1,0.55,1.994,3.6,1.033,1.031,3.486,3.207
180.0,2018-02-24 22:18:10.253731,2018-02-25 01:22:14.642689,2042414.642,-1.1,0.55,1.994,3.6,1.033,1.031,3.485,3.207
181.0,2018-02-25 01:24:14.711842,2018-02-25 04:28:18.694783,2053578.694,-1.1,0.55,1.998,3.6,1.033,1.03,3.485,3.207
182.0,2018-02-25 04:30:18.805082,2018-02-25 07:34:19.624835,2064739.624,-1.1,0.55,1.994,3.6,1.033,1.03,3.485,3.207
183.0,2018-02-25 07:36:19.677508,2018-02-25 10:40:22.859582,2075902.859,-1.1,0.55,1.998,3.6,1.033,1.03,3.485,3.207
184.0,2018-02-25 10:42:22.858413,2018-02-25 13:46:25.565428,2087065.565,-1.1,0.55,1.995,3.6,1.033,1.03,3.485,3.207
185.0,2018-02-25 13:48:25.634709,2018-02-25 16:52:27.835315,2098227.835,-1.1,0.55,1.998,3.6,1.033,1.03,3.485,3.207
186.0,2018-02-25 16:54:27.849406,2018-02-25 19:58:28.693303,2109388.693,-1.1,0.55,1.997,3.6,1.033,1.03,3.485,3.207
187.0,2018-02-25 20:00:28.712302,2018-02-25 23:04:29.978177,2120549.978,-1.1,0.55,1.999,3.6,1.033,1.03,3.485,3.206
188.0,2018-02-25 23:06:30.002468,2018-02-26 02:10:29.281389,2131709.281,-1.1,0.55,1.998,3.6,1.033,1.03,3.485,3.206
189.0,2018-02-26 02:12:29.276967,2018-02-26 05:16:28.971128,2142868.971,-1.1,0.55,1.999,3.6,1.033,1.03,3.485,3.206
190.0,2018-02-26 05:18:28.970048,2018-02-26 08:22:28.391902,2154028.391,-1.1,0.55,1.999,3.6,1.033,1.03,3.485,3.206
191.0,2018-02-26 08:24:28.424935,2018-02-26 11:28:33.737049,2165193.737,-1.1,0.55,1.993,3.6,1.033,1.03,3.488,3.188
192.0,2018-02-26 11:30:33.880688,2018-02-26 14:34:39.203418,2176359.203,-1.1,0.55,1.996,3.6,1.033,1.03,3.493,3.19
193.0,2018-02-26 14:36:39.140405,2018-02-26 17:40:39.680029,2187519.68,-1.1,0.55,1.997,3.6,1.033,1.03,3.492,3.191
194.0,2018-02-26 17:42:39.683529,2018-02-26 20:46:41.199927,2198681.199,-1.1,0.55,1.999,3.6,1.033,1.03,3.492,3.192
195.0,2018-02-26 20:48:41.315128,2018-02-26 23:52:40.514267,2209840.514,-1.1,0.55,1.996,3.6,1.033,1.03,3.491,3.192
196.0,2018-02-26 23:54:40.631598,2018-02-27 02:58:41.434258,2221001.434,-1.1,0.55,1.996,3.6,1.033,1.03,3.491,3.192
197.0,2018-02-27 03:00:41.556960,2018-02-27 06:04:40.842300,2232160.842,-1.1,0.55,1.996,3.6,1.033,1.03,3.49,3.193
198.0,2018-02-27 06:06:40.935882,2018-02-27 09:10:40.540248,2243320.54,-1.1,0.55,1.996,3.6,1.033,1.03,3.49,3.193
199.0,2018-02-27 09:12:40.511821,2018-02-27 12:16:41.179783,2254481.179,-1.1,0.55,1.999,3.6,1.033,1.03,3.49,3.193
200.0,2018-02-27 12:18:41.181906,2018-02-27 15:22:41.077262,2265641.077,-1.1,0.55,1.994,3.6,1.033,1.03,3.49,3.193
201.0,2018-02-27 15:24:41.053128,2018-02-27 18:28:39.916790,2276799.916,-1.1,0.55,1.998,3.6,1.033,1.03,3.49,3.193
202.0,2018-02-27 18:30:39.937521,2018-02-27 21:34:38.196814,2287958.196,-1.1,0.55,1.994,3.6,1.033,1.03,3.489,3.193
203.0,2018-02-27 21:36:38.186730,2018-02-28 00:40:33.662368,2299113.662,-1.1,0.55,1.998,3.6,1.033,1.03,3.489,3.193
204.0,2018-02-28 00:42:33.835916,2018-02-28 03:46:30.582863,2310270.582,-1.1,0.55,1.999,3.6,1.033,1.03,3.489,3.193
205.0,2018-02-28 03:48:30.676417,2018-02-28 06:52:27.871422,2321427.871,-1.1,0.55,1.997,3.6,1.033,1.03,3.489,3.193
206.0,2018-02-28 06:54:27.838650,2018-02-28 09:58:24.999376,2332584.999,-1.1,0.55,1.995,3.6,1.033,1.03,3.489,3.193
207.0,2018-02-28 10:00:24.997086,2018-02-28 13:04:19.369840,2343739.369,-1.1,0.55,1.994,3.6,1.033,1.03,3.489,3.193
208.0,2018-02-28 13:06:19.549552,2018-02-28 16:10:14.030783,2354894.03,-1.1,0.55,1.995,3.6,1.033,1.03,3.489,3.193
209.0,2018-02-28 16:12:14.174023,2018-02-28 19:16:08.296455,2366048.296,-1.1,0.55,1.999,3.6,1.033,1.03,3.489,3.193
210.0,2018-02-28 19:18:08.464896,2018-02-28 22:22:03.633245,2377203.633,-1.1,0.55,1.998,3.6,1.033,1.03,3.488,3.194
211.0,2018-02-28 22:24:03.578905,2018-03-01 01:27:57.294481,2388357.294,-1.1,0.55,1.993,3.6,1.033,1.03,3.488,3.194
212.0,2018-03-01 01:29:57.327323,2018-03-01 04:33:50.961714,2399510.961,-1.1,0.55,1.995,3.6,1.033,1.03,3.488,3.194
213.0,2018-03-01 04:35:50.894228,2018-03-01 07:39:46.324026,2410666.324,-1.1,0.55,1.998,3.6,1.033,1.03,3.488,3.194
214.0,2018-03-01 07:41:46.315326,2018-03-01 10:45:38.291223,2421818.291,-1.1,0.55,1.998,3.6,1.032,1.03,3.488,3.193
215.0,2018-03-01 10:47:38.460371,2018-03-01 13:51:29.906084,2432969.906,-1.1,0.55,1.995,3.6,1.032,1.03,3.488,3.194
216.0,2018-03-01 13:53:29.940038,2018-03-01 16:57:22.388750,2444122.388,-1.1,0.55,1.996,3.6,1.033,1.03,3.488,3.194
217.0,2018-03-01 16:59:22.382666,2018-03-01 20:03:14.366830,2455274.366,-1.1,0.55,1.998,3.6,1.032,1.029,3.488,3.194
218.0,2018-03-01 20:05:14.351497,2018-03-01 23:09:06.025941,2466426.025,-1.1,0.55,1.998,3.6,1.032,1.029,3.487,3.193
219.0,2018-03-01 23:11:06.094101,2018-03-02 02:14:53.983484,2477573.983,-1.1,0.55,1.994,3.6,1.032,1.029,3.487,3.193
220.0,2018-03-02 02:16:54.035913,2018-03-02 05:20:43.630950,2488723.63,-1.1,0.55,1.996,3.6,1.032,1.029,3.487,3.193
221.0,2018-03-02 05:22:43.795256,2018-03-02 08:26:31.759202,2499871.759,-1.1,0.55,1.995,3.6,1.032,1.029,3.487,3.193
222.0,2018-03-02 08:28:31.746279,2018-03-02 11:32:20.079835,2511020.079,-1.1,0.55,1.998,3.6,1.032,1.029,3.487,3.193
223.0,2018-03-02 11:34:20.241935,2018-03-02 14:38:11.139055,2522171.139,-1.1,0.55,1.998,3.6,1.032,1.029,3.49,3.164
224.0,2018-03-02 14:40:11.308665,2018-03-02 17:44:06.365798,2533326.365,-1.1,0.55,1.994,3.6,1.032,1.029,3.501,3.16
225.0,2018-03-02 17:46:06.375396,2018-03-02 20:50:02.392529,2544482.392,-1.1,0.55,1.996,3.6,1.032,1.029,3.501,3.164
226.0,2018-03-02 20:52:02.399005,2018-03-02 23:55:56.248678,2555636.248,-1.1,0.55,1.998,3.6,1.032,1.029,3.5,3.165
227.0,2018-03-02 23:57:56.248713,2018-03-03 03:01:50.924390,2566790.924,-1.1,0.55,1.999,3.6,1.032,1.029,3.499,3.166
228.0,2018-03-03 03:03:50.856927,2018-03-03 06:07:43.327655,2577943.327,-1.1,0.55,1.999,3.6,1.032,1.029,3.499,3.166
229.0,2018-03-03 06:09:43.470437,2018-03-03 09:13:35.070683,2589095.07,-1.1,0.55,1.998,3.6,1.032,1.029,3.499,3.167
230.0,2018-03-03 09:15:35.234599,2018-03-03 12:19:27.524293,2600247.524,-1.1,0.55,1.996,3.6,1.032,1.029,3.498,3.167
231.0,2018-03-03 12:21:27.522936,2018-03-03 15:25:18.284565,2611398.284,-1.1,0.55,1.996,3.6,1.032,1.029,3.498,3.168
232.0,2018-03-03 15:27:18.241025,2018-03-03 18:31:09.063939,2622549.063,-1.1,0.55,1.997,3.6,1.032,1.029,3.498,3.168
233.0,2018-03-03 18:33:09.196900,2018-03-03 21:36:58.233953,2633698.233,-1.1,0.55,1.998,3.6,1.032,1.029,3.498,3.168
234.0,2018-03-03 21:38:58.321572,2018-03-04 00:42:47.848364,2644847.848,-1.1,0.55,1.994,3.6,1.032,1.029,3.497,3.168
235.0,2018-03-04 00:44:47.985463,2018-03-04 03:48:36.001876,2655996.001,-1.1,0.55,1.994,3.6,1.032,1.029,3.497,3.168
236.0,2018-03-04 03:50:36.107653,2018-03-04 06:54:23.811625,2667143.811,-1.1,0.55,1.996,3.6,1.032,1.029,3.497,3.168
237.0,2018-03-04 06:56:23.807444,2018-03-04 10:00:11.055221,2678291.055,-1.1,0.55,1.995,3.6,1.032,1.029,3.497,3.169
238.0,2018-03-04 10:02:11.221165,2018-03-04 13:05:59.324414,2689439.324,-1.1,0.55,1.995,3.6,1.032,1.029,3.497,3.169
239.0,2018-03-04 13:07:59.318596,2018-03-04 16:11:46.656286,2700586.656,-1.1,0.55,1.997,3.6,1.032,1.029,3.496,3.169
240.0,2018-03-04 16:13:46.758304,2018-03-04 19:17:31.978997,2711731.978,-1.1,0.55,1.994,3.6,1.032,1.029,3.496,3.169
241.0,2018-03-04 19:19:32.154987,2018-03-04 22:23:16.502406,2722876.502,-1.1,0.55,1.998,3.6,1.032,1.029,3.496,3.169
242.0,2018-03-04 22:25:16.531741,2018-03-05 01:29:00.626192,2734020.626,-1.1,0.55,1.998,3.6,1.031,1.029,3.496,3.169
243.0,2018-03-05 01:31:00.664453,2018-03-05 04:34:45.505494,2745165.505,-1.1,0.55,1.999,3.6,1.031,1.029,3.495,3.169
244.0,2018-03-05 04:36:45.585162,2018-03-05 07:40:30.732506,2756310.732,-1.1,0.55,1.998,3.6,1.031,1.029,3.495,3.169
245.0,2018-03-05 07:42:30.735202,2018-03-05 10:46:13.456672,2767453.456,-1.1,0.55,1.994,3.6,1.031,1.029,3.495,3.169
246.0,2018-03-05 10:48:13.477125,2018-03-05 13:51:57.006426,2778597.006,-1.1,0.55,1.997,3.6,1.031,1.029,3.495,3.169
247.0,2018-03-05 13:53:57.140722,2018-03-05 16:57:40.674533,2789740.674,-1.1,0.55,1.993,3.6,1.031,1.029,3.495,3.169
248.0,2018-03-05 16:59:40.817030,2018-03-05 20:03:23.875023,2800883.875,-1.1,0.55,1.997,3.6,1.031,1.028,3.495,3.169
249.0,2018-03-05 20:05:23.806047,2018-03-05 23:09:06.667831,2812026.667,-1.1,0.55,1.999,3.6,1.031,1.028,3.495,3.169
250.0,2018-03-05 23:11:06.762258,2018-03-06 02:14:50.271042,2823170.271,-1.1,0.55,1.998,3.6,1.031,1.028,3.495,3.169
251.0,2018-03-06 02:16:50.436060,2018-03-06 05:20:34.438090,2834314.438,-1.1,0.55,1.996,3.6,1.031,1.028,3.495,3.169
252.0,2018-03-06 05:22:34.518147,2018-03-06 08:26:14.634303,2845454.634,-1.1,0.55,1.994,3.6,1.031,1.028,3.494,3.169
253.0,2018-03-06 08:28:14.748423,2018-03-06 11:31:54.860960,2856594.86,-1.1,0.55,1.996,3.6,1.031,1.028,3.494,3.169
254.0,2018-03-06 11:33:54.927566,2018-03-06 14:37:36.712859,2867736.712,-1.1,0.55,1.996,3.6,1.031,1.028,3.494,3.169
255.0,2018-03-06 14:39:36.828015,2018-03-06 17:43:16.820988,2878876.82,-1.1,0.55,1.996,3.6,1.031,1.028,3.494,3.169
256.0,2018-03-06 17:45:16.980275,2018-03-06 20:48:55.738358,2890015.738,-1.1,0.55,1.995,3.6,1.031,1.028,3.494,3.169
257.0,2018-03-06 20:50:55.905451,2018-03-06 23:54:33.623743,2901153.623,-1.1,0.55,1.998,3.6,1.031,1.028,3.494,3.169
258.0,2018-03-06 23:56:33.695597,2018-03-07 03:00:13.193859,2912293.193,-1.1,0.55,1.998,3.6,1.031,1.028,3.493,3.169
259.0,2018-03-07 03:02:13.142678,2018-03-07 06:05:51.738854,2923431.738,-1.1,0.55,1.999,3.6,1.031,1.028,3.493,3.169
260.0,2018-03-07 06:07:51.875280,2018-03-07 09:11:31.410164,2934571.41,-1.1,0.55,1.995,3.6,1.031,1.028,3.493,3.169
261.0,2018-03-07 09:13:31.579713,2018-03-07 12:17:07.113856,2945707.113,-1.1,0.55,1.999,3.6,1.031,1.028,3.493,3.169
262.0,2018-03-07 12:19:07.122094,2018-03-07 15:22:45.270129,2956845.27,-1.1,0.55,1.996,3.6,1.031,1.028,3.493,3.169
263.0,2018-03-07 15:24:45.277654,2018-03-07 18:28:22.015995,2967982.015,-1.1,0.55,1.995,3.6,1.031,1.028,3.493,3.169
264.0,2018-03-07 18:30:22.051958,2018-03-07 21:33:59.939741,2979119.939,-1.1,0.55,1.998,3.6,1.031,1.028,3.493,3.169
265.0,2018-03-07 21:36:00.068600,2018-03-08 00:39:34.918457,2990254.918,-1.1,0.55,1.998,3.6,1.031,1.028,3.493,3.169
266.0,2018-03-08 00:41:35.072532,2018-03-08 03:45:10.780168,3001390.78,-1.1,0.55,1.999,3.6,1.031,1.028,3.492,3.169
267.0,2018-03-08 03:47:10.804311,2018-03-08 06:50:46.184042,3012526.184,-1.1,0.55,1.995,3.6,1.031,1.028,3.492,3.169
268.0,2018-03-08 06:52:46.265422,2018-03-08 09:56:18.969547,3023658.969,-1.1,0.55,1.997,3.6,1.031,1.028,3.492,3.169
269.0,2018-03-08 09:58:19.016077,2018-03-08 13:01:54.150601,3034794.15,-1.1,0.55,1.996,3.6,1.031,1.028,3.492,3.166
270.0,2018-03-08 13:03:54.150726,2018-03-08 16:07:30.164282,3045930.164,-1.1,0.55,1.995,3.6,1.031,1.028,3.498,3.156
271.0,2018-03-08 16:09:30.313474,2018-03-08 19:13:06.688688,3057066.688,-1.1,0.55,1.993,3.6,1.031,1.028,3.497,3.158
272.0,2018-03-08 19:15:06.678472,2018-03-08 22:18:42.636680,3068202.636,-1.1,0.55,1.996,3.6,1.031,1.028,3.497,3.159
273.0,2018-03-08 22:20:42.746992,2018-03-09 01:24:18.597878,3079338.597,-1.1,0.55,1.994,3.6,1.031,1.028,3.496,3.159
274.0,2018-03-09 01:26:18.641230,2018-03-09 04:29:52.854314,3090472.854,-1.1,0.55,1.998,3.6,1.031,1.028,3.496,3.16
275.0,2018-03-09 04:31:52.859450,2018-03-09 07:35:26.423876,3101606.423,-1.1,0.55,1.995,3.6,1.031,1.028,3.495,3.16
276.0,2018-03-09 07:37:26.389621,2018-03-09 10:41:00.900712,3112740.9,-1.1,0.55,1.998,3.6,1.031,1.028,3.495,3.16
277.0,2018-03-09 10:43:00.891464,2018-03-09 13:46:32.097808,3123872.097,-1.1,0.55,1.998,3.6,1.03,1.028,3.495,3.16
278.0,2018-03-09 13:48:32.045754,2018-03-09 16:52:05.689175,3135005.689,-1.1,0.55,1.997,3.6,1.03,1.028,3.495,3.16
279.0,2018-03-09 16:54:05.785066,2018-03-09 19:57:41.282107,3146141.282,-1.1,0.55,1.995,3.6,1.031,1.028,3.495,3.161
280.0,2018-03-09 19:59:41.310525,2018-03-09 23:03:13.599622,3157273.599,-1.1,0.55,1.995,3.6,1.03,1.028,3.495,3.161
281.0,2018-03-09 23:05:13.617554,2018-03-10 02:08:47.659870,3168407.659,-1.1,0.55,1.997,3.6,1.03,1.028,3.494,3.161
282.0,2018-03-10 02:10:47.639003,2018-03-10 05:14:18.310259,3179538.31,-1.1,0.55,1.999,3.6,1.03,1.028,3.494,3.161
283.0,2018-03-10 05:16:18.464142,2018-03-10 08:19:48.970945,3190668.97,-1.1,0.55,1.995,3.6,1.03,1.027,3.494,3.161
284.0,2018-03-10 08:21:49.018330,2018-03-10 11:25:20.269462,3201800.269,-1.1,0.55,1.995,3.6,1.03,1.027,3.494,3.161
285.0,2018-03-10 11:27:20.211386,2018-03-10 14:30:48.392178,3212928.392,-1.1,0.55,1.998,3.6,1.03,1.027,3.494,3.161
286.0,2018-03-10 14:32:48.442270,2018-03-10 17:36:17.605645,3224057.605,-1.1,0.55,1.999,3.6,1.03,1.027,3.493,3.161
287.0,2018-03-10 17:38:17.734470,2018-03-10 20:41:45.288838,3235185.288,-1.1,0.55,1.994,3.6,1.03,1.027,3.493,3.161
288.0,2018-03-10 20:43:45.400325,2018-03-10 23:47:14.622824,3246314.622,-1.1,0.549,1.995,3.6,1.03,1.027,3.493,3.161
289.0,2018-03-10 23:49:14.562654,2018-03-11 02:52:42.236360,3257442.236,-1.1,0.55,1.996,3.6,1.03,1.027,3.493,3.161
290.0,2018-03-11 02:54:42.221234,2018-03-11 05:58:09.374318,3268569.374,-1.1,0.55,1.996,3.6,1.03,1.027,3.493,3.161
291.0,2018-03-11 06:00:09.465480,2018-03-11 09:03:37.594146,3279697.594,-1.1,0.55,1.998,3.6,1.03,1.027,3.493,3.161
292.0,2018-03-11 09:05:37.699610,2018-03-11 12:09:03.867932,3290823.867,-1.1,0.55,1.995,3.6,1.03,1.027,3.493,3.161
293.0,2018-03-11 12:11:04.015664,2018-03-11 15:14:31.094309,3301951.094,-1.1,0.55,1.994,3.6,1.03,1.027,3.493,3.161
294.0,2018-03-11 15:16:31.067196,2018-03-11 18:19:56.055516,3313076.055,-1.1,0.55,1.999,3.6,1.03,1.027,3.492,3.161
295.0,2018-03-11 18:21:56.037348,2018-03-11 21:25:20.051975,3324200.051,-1.1,0.55,1.994,3.6,1.03,1.027,3.492,3.161
296.0,2018-03-11 21:27:20.166457,2018-03-12 00:30:45.830536,3335325.83,-1.1,0.55,1.997,3.6,1.03,1.027,3.492,3.161
297.0,2018-03-12 00:32:45.923603,2018-03-12 03:36:11.398812,3346451.398,-1.1,0.55,1.998,3.6,1.03,1.027,3.492,3.161
298.0,2018-03-12 03:38:11.439753,2018-03-12 06:41:35.595660,3357575.595,-1.1,0.55,1.995,3.6,1.03,1.027,3.492,3.161
299.0,2018-03-12 06:43:35.679801,2018-03-12 09:46:58.928240,3368698.928,-1.1,0.55,1.999,3.6,1.03,1.027,3.492,3.161
300.0,2018-03-12 09:48:59.092395,2018-03-12 12:52:20.056329,3379820.056,-1.1,0.55,1.998,3.6,1.03,1.027,3.492,3.161
301.0,2018-03-12 12:54:20.129467,2018-03-12 15:57:43.259146,3390943.259,-1.1,0.55,1.996,3.6,1.03,1.027,3.491,3.161
302.0,2018-03-12 15:59:43.338384,2018-03-12 19:03:04.892356,3402064.892,-1.1,0.55,1.998,3.6,1.03,1.027,3.491,3.161
303.0,2018-03-12 19:05:05.006611,2018-03-12 22:08:25.945012,3413185.945,-1.1,0.55,1.997,3.6,1.03,1.027,3.491,3.161
304.0,2018-03-12 22:10:26.093456,2018-03-13 01:13:47.979024,3424307.979,-1.1,0.55,1.994,3.6,1.03,1.027,3.491,3.161
305.0,2018-03-13 01:15:48.006859,2018-03-13 04:19:10.657900,3435430.657,-1.1,0.55,1.998,3.6,1.03,1.027,3.491,3.161
306.0,2018-03-13 04:21:10.659967,2018-03-13 07:24:32.012276,3446552.012,-1.1,0.55,1.999,3.6,1.03,1.027,3.491,3.161
307.0,2018-03-13 07:26:31.955695,2018-03-13 10:29:51.787003,3457671.787,-1.1,0.55,1.998,3.6,1.03,1.027,3.491,3.161
308.0,2018-03-13 10:31:51.824942,2018-03-13 13:35:12.597441,3468792.597,-1.1,0.55,1.995,3.6,1.03,1.027,3.49,3.161
309.0,2018-03-13 13:37:12.591213,2018-03-13 16:40:33.543338,3479913.543,-1.1,0.549,1.998,3.6,1.03,1.027,3.49,3.161
310.0,2018-03-13 16:42:33.539673,2018-03-13 19:45:53.998748,3491033.998,-1.1,0.55,1.998,3.6,1.03,1.027,3.49,3.161
311.0,2018-03-13 19:47:53.934391,2018-03-13 22:51:12.081809,3502152.081,-1.1,0.55,1.995,3.6,1.03,1.027,3.49,3.161
312.0,2018-03-13 22:53:12.171549,2018-03-14 01:56:29.672546,3513269.672,-1.1,0.55,1.995,3.6,1.03,1.027,3.49,3.161
313.0,2018-03-14 01:58:29.743159,2018-03-14 05:01:46.889987,3524386.889,-1.1,0.55,1.995,3.6,1.03,1.027,3.49,3.161
314.0,2018-03-14 05:03:47.019888,2018-03-14 08:07:02.592595,3535502.592,-1.1,0.55,1.998,3.6,1.03,1.027,3.49,3.161
315.0,2018-03-14 08:09:02.529021,2018-03-14 11:12:19.271469,3546619.271,-1.1,0.55,1.999,3.6,1.03,1.027,3.49,3.161
316.0,2018-03-14 11:14:19.297521,2018-03-14 14:17:36.185365,3557736.185,-1.1,0.55,1.996,3.6,1.03,1.027,3.49,3.161
317.0,2018-03-14 14:19:36.239133,2018-03-14 17:22:53.992093,3568853.992,-1.1,0.55,1.994,3.6,1.03,1.027,3.49,3.161
318.0,2018-03-14 17:24:54.137530,2018-03-14 20:28:10.415289,3579970.415,-1.1,0.55,1.994,3.6,1.03,1.027,3.49,3.161
319.0,2018-03-14 20:30:10.462423,2018-03-14 23:33:26.380838,3591086.38,-1.1,0.55,1.995,3.6,1.029,1.027,3.489,3.161
320.0,2018-03-14 23:35:26.516406,2018-03-15 02:38:42.042929,3602202.042,-1.1,0.55,1.994,3.6,1.029,1.027,3.489,3.161
321.0,2018-03-15 02:40:42.172585,2018-03-15 05:43:56.930839,3613316.93,-1.1,0.55,1.995,3.6,1.029,1.027,3.489,3.161
322.0,2018-03-15 05:45:56.865783,2018-03-15 08:49:10.569987,3624430.569,-1.1,0.55,1.998,3.6,1.029,1.026,3.489,3.161
323.0,2018-03-15 08:51:10.590120,2018-03-15 11:54:22.735418,3635542.735,-1.1,0.55,1.998,3.6,1.029,1.027,3.489,3.161
324.0,2018-03-15 11:56:22.743949,2018-03-15 14:59:35.667960,3646655.667,-1.1,0.55,1.996,3.6,1.029,1.026,3.489,3.161
325.0,2018-03-15 15:01:35.697744,2018-03-15 18:04:49.373495,3657769.373,-1.1,0.55,1.994,3.6,1.029,1.026,3.489,3.161
326.0,2018-03-15 18:06:49.394145,2018-03-15 21:10:05.076311,3668885.076,-1.1,0.55,1.998,3.6,1.029,1.026,3.489,3.161
327.0,2018-03-15 21:12:05.216111,2018-03-16 00:15:18.330568,3679998.33,-1.1,0.55,1.994,3.6,1.029,1.026,3.489,3.161
328.0,2018-03-16 00:17:18.413594,2018-03-16 03:20:29.714368,3691109.714,-1.1,0.55,1.999,3.6,1.029,1.026,3.488,3.161
329.0,2018-03-16 03:22:29.784158,2018-03-16 06:25:41.294895,3702221.294,-1.1,0.55,1.996,3.6,1.029,1.026,3.488,3.161
330.0,2018-03-16 06:27:41.383100,2018-03-16 09:30:53.294615,3713333.294,-1.1,0.55,1.997,3.6,1.029,1.026,3.488,3.161
331.0,2018-03-16 09:32:53.339589,2018-03-16 12:34:50.684430,3724370.684,-1.1,0.55,1.998,3.6,1.02,1.026,3.451,3.194
332.0,2018-03-16 12:36:50.739923,2018-03-16 15:39:53.650196,3735473.65,-1.1,0.55,1.996,3.6,1.029,1.027,3.472,3.194
333.0,2018-03-16 15:41:53.705656,2018-03-16 18:44:56.803693,3746576.803,-1.1,0.55,1.996,3.6,1.029,1.027,3.472,3.195
334.0,2018-03-16 18:46:56.858193,2018-03-16 21:49:58.209237,3757678.209,-1.1,0.55,1.995,3.6,1.029,1.027,3.472,3.194
335.0,2018-03-16 21:51:58.265751,2018-03-17 00:54:57.651798,3768777.651,-1.1,0.55,1.996,3.6,1.029,1.026,3.472,3.194
336.0,2018-03-17 00:56:57.707450,2018-03-17 03:59:57.215267,3779877.215,-1.1,0.55,1.995,3.6,1.029,1.026,3.472,3.194
337.0,2018-03-17 04:01:57.269930,2018-03-17 07:04:56.501386,3790976.501,-1.1,0.55,1.995,3.6,1.029,1.026,3.471,3.194
338.0,2018-03-17 07:06:56.558773,2018-03-17 10:09:57.477439,3802077.477,-1.1,0.55,1.994,3.6,1.029,1.026,3.472,3.194
339.0,2018-03-17 10:11:57.536469,2018-03-17 13:14:56.637533,3813176.637,-1.1,0.55,1.994,3.6,1.029,1.026,3.472,3.194
340.0,2018-03-17 13:16:56.695219,2018-03-17 16:19:53.992278,3824273.992,-1.1,0.55,1.996,3.6,1.029,1.026,3.471,3.194
341.0,2018-03-17 16:21:54.045622,2018-03-17 19:24:51.243875,3835371.243,-1.1,0.55,1.998,3.6,1.029,1.026,3.471,3.194
342.0,2018-03-17 19:26:51.300580,2018-03-17 22:29:47.694662,3846467.694,-1.1,0.55,1.995,3.6,1.029,1.026,3.471,3.194
343.0,2018-03-17 22:31:47.753406,2018-03-18 01:34:45.640021,3857565.64,-1.1,0.55,1.998,3.6,1.029,1.026,3.471,3.194
344.0,2018-03-18 01:36:45.695320,2018-03-18 04:39:41.882207,3868661.882,-1.1,0.55,1.994,3.6,1.029,1.026,3.471,3.194
345.0,2018-03-18 04:41:41.931325,2018-03-18 07:44:38.443281,3879758.443,-1.1,0.55,1.998,3.6,1.029,1.026,3.471,3.194
346.0,2018-03-18 07:46:38.502184,2018-03-18 10:49:33.510729,3890853.51,-1.1,0.55,1.999,3.6,1.029,1.026,3.471,3.194
