Repository: Oliver191/MSc_Thesis_Predictive_Maintenance_Batteries

# MSc_Thesis_Predictive_Maintenance_Batteries
The GitHub repository accompanying the MSc Thesis at Esade written by Oliver Caspers regarding the topic “Predictive Maintenance for Lithium-Ion Batteries: Predicting the Remaining Useful Life (RUL) using Data-Driven Machine Learning based on Real-World Battery Datasets”.

SNL_Final.ipynb: The main Jupyter Notebook which contains the main code used to load, clean, and transform the SNL data. Four initial models are evaluated and a RF is chosen to be optimized. The RF is trained to predict the RUL on the training data and optimized using the validation data. Finally, the model is tested using independent testing data from UL.

File: SNL_Cycle_Timeseries_Data/SNL_18650_LFP_25C_0-100_0.5-1C_b_cycle_data.csv (part 1 of 11)
Cycle_Index,Start_Time,End_Time,Test_Time (s),Min_Current (A),Max_Current (A),Min_Voltage (V),Max_Voltage (V),Charge_Capacity (Ah),Discharge_Capacity (Ah),Charge_Energy (Wh),Discharge_Energy (Wh)
1.0,2018-02-05 15:14:17.006911,2018-02-05 19:33:25.071769,15558.071,-0.55,0.55,1.998,3.6,1.03,1.035,3.464,3.331
2.0,2018-02-05 19:33:25.196791,2018-02-05 23:50:28.594134,30981.594,-0.55,0.55,1.999,3.6,1.04,1.038,3.486,3.338
3.0,2018-02-05 23:50:28.625521,2018-02-06 04:07:18.593423,46391.593,-0.55,0.55,1.999,3.6,1.041,1.039,3.488,3.342
4.0,2018-02-06 04:07:18.593532,2018-02-06 10:35:43.482665,69696.482,-1.1,0.55,1.986,3.6,2.081,2.073,6.969,6.591
5.0,2018-02-06 10:37:43.518888,2018-02-06 13:43:38.153158,80971.153,-1.1,0.55,1.999,3.6,1.039,1.037,3.477,3.297
6.0,2018-02-06 13:45:38.204905,2018-02-06 16:51:21.058729,92234.058,-1.1,0.55,1.994,3.6,1.039,1.037,3.475,3.298
7.0,2018-02-06 16:53:21.111857,2018-02-06 19:58:52.655349,103485.655,-1.1,0.55,1.998,3.6,1.039,1.037,3.475,3.299
8.0,2018-02-06 20:00:52.712019,2018-02-06 23:06:20.622130,114733.622,-1.1,0.55,1.999,3.6,1.039,1.037,3.475,3.299
9.0,2018-02-06 23:08:20.676519,2018-02-07 02:13:41.610648,125974.61,-1.1,0.55,1.992,3.6,1.039,1.037,3.475,3.299
10.0,2018-02-07 02:15:41.667383,2018-02-07 05:20:58.766318,137211.766,-1.1,0.55,1.995,3.6,1.039,1.038,3.475,3.3
11.0,2018-02-07 05:22:58.818820,2018-02-07 08:28:16.290156,148449.29,-1.1,0.55,1.997,3.6,1.039,1.038,3.475,3.3
12.0,2018-02-07 08:30:16.347344,2018-02-07 11:35:29.912449,159682.912,-1.1,0.55,1.997,3.6,1.039,1.038,3.475,3.3
13.0,2018-02-07 11:37:29.975392,2018-02-07 14:42:42.867025,170915.867,-1.1,0.55,1.996,3.6,1.039,1.038,3.475,3.3
14.0,2018-02-07 14:44:42.922795,2018-02-07 17:49:51.204195,182144.204,-1.1,0.55,1.994,3.6,1.039,1.038,3.475,3.301
15.0,2018-02-07 17:51:51.263247,2018-02-07 20:57:01.403391,193374.403,-1.1,0.55,1.991,3.6,1.039,1.038,3.476,3.301
16.0,2018-02-07 20:59:01.454712,2018-02-08 00:04:08.049961,204601.049,-1.1,0.55,1.999,3.6,1.039,1.038,3.476,3.301
17.0,2018-02-08 00:06:08.103616,2018-02-08 03:11:11.091578,215824.091,-1.1,0.55,1.994,3.6,1.04,1.038,3.476,3.301
18.0,2018-02-08 03:13:11.141456,2018-02-08 06:18:14.730273,227047.73,-1.1,0.55,1.997,3.6,1.04,1.038,3.476,3.301
19.0,2018-02-08 06:20:14.792925,2018-02-08 09:25:14.424991,238267.424,-1.1,0.55,1.997,3.6,1.04,1.038,3.476,3.301
20.0,2018-02-08 09:27:14.483487,2018-02-08 12:32:10.855464,249483.855,-1.1,0.55,1.994,3.6,1.04,1.038,3.476,3.302
21.0,2018-02-08 12:34:10.907974,2018-02-08 15:39:09.209741,260702.209,-1.1,0.55,1.99,3.6,1.04,1.038,3.476,3.302
22.0,2018-02-08 15:41:09.259056,2018-02-08 18:46:05.616967,271918.616,-1.1,0.55,1.997,3.6,1.04,1.038,3.475,3.301
23.0,2018-02-08 18:48:05.682052,2018-02-08 21:52:59.663755,283132.663,-1.1,0.55,1.99,3.6,1.04,1.038,3.475,3.302
24.0,2018-02-08 21:54:59.718190,2018-02-09 00:59:54.312138,294347.312,-1.1,0.55,1.998,3.6,1.04,1.038,3.475,3.301
25.0,2018-02-09 01:01:54.365105,2018-02-09 04:06:44.977658,305557.977,-1.1,0.55,1.993,3.6,1.039,1.038,3.475,3.302
26.0,2018-02-09 04:08:45.022591,2018-02-09 07:13:38.929413,316771.929,-1.1,0.55,1.99,3.6,1.039,1.038,3.475,3.302
27.0,2018-02-09 07:15:38.971659,2018-02-09 10:20:30.398434,327983.398,-1.1,0.55,1.999,3.6,1.039,1.038,3.475,3.302
28.0,2018-02-09 10:22:30.465081,2018-02-09 13:27:17.145229,339190.145,-1.1,0.55,1.99,3.6,1.039,1.038,3.474,3.302
29.0,2018-02-09 13:29:17.197484,2018-02-09 16:34:00.956694,350393.956,-1.1,0.55,1.989,3.6,1.039,1.038,3.474,3.302
30.0,2018-02-09 16:36:01.021325,2018-02-09 19:40:46.351650,361599.351,-1.1,0.55,1.999,3.6,1.039,1.038,3.475,3.301
31.0,2018-02-09 19:42:46.399557,2018-02-09 22:47:30.083141,372803.083,-1.1,0.55,1.994,3.6,1.039,1.038,3.474,3.301
32.0,2018-02-09 22:49:30.143038,2018-02-10 01:54:12.955932,384005.955,-1.1,0.55,1.995,3.6,1.039,1.038,3.474,3.301
33.0,2018-02-10 01:56:13.026406,2018-02-10 05:00:53.398217,395206.398,-1.1,0.55,1.996,3.6,1.039,1.038,3.474,3.301
34.0,2018-02-10 05:02:53.444063,2018-02-10 08:07:33.398612,406406.398,-1.1,0.55,1.999,3.6,1.039,1.038,3.474,3.301
35.0,2018-02-10 08:09:33.465834,2018-02-10 11:14:11.637954,417604.637,-1.1,0.55,1.996,3.6,1.039,1.038,3.474,3.301
36.0,2018-02-10 11:16:11.707778,2018-02-10 14:20:45.851146,428798.851,-1.1,0.55,1.99,3.6,1.039,1.038,3.474,3.301
37.0,2018-02-10 14:22:45.917540,2018-02-10 17:27:21.647785,439994.647,-1.1,0.55,1.999,3.6,1.039,1.038,3.474,3.301
38.0,2018-02-10 17:29:21.713490,2018-02-10 20:33:57.879149,451190.879,-1.1,0.55,1.989,3.6,1.039,1.038,3.474,3.301
39.0,2018-02-10 20:35:57.944514,2018-02-10 23:40:33.954470,462386.954,-1.1,0.55,1.99,3.6,1.039,1.037,3.474,3.301
40.0,2018-02-10 23:42:34.019191,2018-02-11 02:47:06.020840,473579.02,-1.1,0.55,1.992,3.6,1.039,1.037,3.473,3.301
41.0,2018-02-11 02:49:06.078768,2018-02-11 05:53:35.336030,484768.336,-1.1,0.55,1.99,3.6,1.039,1.037,3.473,3.301
42.0,2018-02-11 05:55:35.382436,2018-02-11 09:00:06.014007,495959.014,-1.1,0.55,1.996,3.6,1.039,1.037,3.473,3.301
43.0,2018-02-11 09:02:06.082069,2018-02-11 12:06:34.119029,507147.119,-1.1,0.55,1.996,3.6,1.039,1.037,3.473,3.301
44.0,2018-02-11 12:08:34.173471,2018-02-11 15:13:01.670511,518334.67,-1.1,0.55,1.99,3.6,1.039,1.037,3.473,3.3
45.0,2018-02-11 15:15:01.710558,2018-02-11 18:19:29.101167,529522.101,-1.1,0.55,1.989,3.6,1.039,1.037,3.472,3.3
46.0,2018-02-11 18:21:29.157983,2018-02-11 21:25:55.441246,540708.441,-1.1,0.55,1.995,3.6,1.039,1.037,3.472,3.3
47.0,2018-02-11 21:27:55.512831,2018-02-12 00:32:21.214435,551894.214,-1.1,0.55,1.991,3.6,1.039,1.037,3.472,3.3
48.0,2018-02-12 00:34:21.300236,2018-02-12 03:38:44.603586,563077.603,-1.1,0.55,1.996,3.6,1.039,1.037,3.472,3.3
49.0,2018-02-12 03:40:44.667996,2018-02-12 06:45:06.843649,574259.843,-1.1,0.55,1.996,3.6,1.039,1.037,3.472,3.3
50.0,2018-02-12 06:47:06.885315,2018-02-12 09:51:25.614266,585438.614,-1.1,0.55,1.996,3.6,1.039,1.037,3.471,3.299
51.0,2018-02-12 09:53:25.681770,2018-02-12 12:57:43.832407,596616.832,-1.1,0.55,1.991,3.6,1.039,1.037,3.472,3.299
52.0,2018-02-12 12:59:43.916153,2018-02-12 16:04:04.768041,607797.768,-1.1,0.55,1.995,3.6,1.039,1.037,3.473,3.298
53.0,2018-02-12 16:06:04.848996,2018-02-12 19:10:25.541979,618978.541,-1.1,0.55,1.99,3.6,1.039,1.037,3.472,3.299
54.0,2018-02-12 19:12:25.597564,2018-02-12 22:16:44.462044,630157.462,-1.1,0.55,1.999,3.6,1.039,1.037,3.472,3.299
55.0,2018-02-12 22:18:44.520658,2018-02-13 01:23:00.889879,641333.889,-1.1,0.55,1.992,3.6,1.039,1.037,3.472,3.299
56.0,2018-02-13 01:25:00.916054,2018-02-13 04:29:17.439079,652510.439,-1.1,0.55,1.989,3.6,1.039,1.037,3.472,3.299
57.0,2018-02-13 04:31:17.495562,2018-02-13 07:35:33.585859,663686.585,-1.1,0.55,1.993,3.6,1.039,1.037,3.472,3.299
58.0,2018-02-13 07:37:33.627328,2018-02-13 10:41:46.507790,674859.507,-1.1,0.55,1.996,3.6,1.039,1.037,3.471,3.299
59.0,2018-02-13 10:43:46.554601,2018-02-13 13:47:59.423780,686032.423,-1.1,0.55,1.988,3.6,1.039,1.037,3.472,3.299
60.0,2018-02-13 13:49:59.467628,2018-02-13 16:54:14.062790,697207.062,-1.1,0.55,1.994,3.6,1.039,1.037,3.471,3.299
61.0,2018-02-13 16:56:14.115279,2018-02-13 20:00:25.711969,708378.711,-1.1,0.55,1.992,3.6,1.038,1.037,3.471,3.299
62.0,2018-02-13 20:02:25.787266,2018-02-13 23:06:36.231591,719549.231,-1.1,0.55,1.998,3.6,1.038,1.037,3.471,3.299
63.0,2018-02-13 23:08:36.296099,2018-02-14 02:12:47.865679,730720.865,-1.1,0.55,1.996,3.6,1.038,1.037,3.471,3.299
64.0,2018-02-14 02:14:47.921438,2018-02-14 05:18:56.084516,741889.084,-1.1,0.55,1.997,3.6,1.038,1.037,3.47,3.299
65.0,2018-02-14 05:20:56.156945,2018-02-14 08:25:04.848225,753057.848,-1.1,0.55,1.998,3.6,1.038,1.037,3.47,3.299
66.0,2018-02-14 08:27:04.897965,2018-02-14 11:31:12.818018,764225.818,-1.1,0.55,1.993,3.6,1.038,1.037,3.47,3.298
67.0,2018-02-14 11:33:12.896750,2018-02-14 14:37:18.093126,775391.093,-1.1,0.55,1.996,3.6,1.038,1.037,3.47,3.298
68.0,2018-02-14 14:39:18.121381,2018-02-14 17:43:21.819991,786554.819,-1.1,0.55,1.992,3.6,1.038,1.037,3.47,3.298
69.0,2018-02-14 17:45:21.889344,2018-02-14 20:49:23.239538,797716.239,-1.1,0.55,1.996,3.6,1.038,1.037,3.47,3.298
70.0,2018-02-14 20:51:23.314469,2018-02-14 23:55:25.371325,808878.371,-1.1,0.55,1.999,3.6,1.038,1.037,3.47,3.298
71.0,2018-02-14 23:57:25.452947,2018-02-15 03:01:24.212650,820037.212,-1.1,0.55,1.996,3.6,1.038,1.036,3.469,3.298
72.0,2018-02-15 03:03:24.295769,2018-02-15 06:07:24.249072,831197.249,-1.1,0.55,1.991,3.6,1.038,1.036,3.469,3.297
73.0,2018-02-15 06:09:24.304134,2018-02-15 09:13:22.050013,842355.05,-1.1,0.55,1.996,3.6,1.038,1.036,3.469,3.297
74.0,2018-02-15 09:15:22.107602,2018-02-15 12:19:20.773093,853513.773,-1.1,0.55,1.991,3.6,1.038,1.036,3.469,3.297
75.0,2018-02-15 12:21:20.805438,2018-02-15 15:25:20.037517,864673.037,-1.1,0.55,1.994,3.6,1.038,1.036,3.469,3.297
76.0,2018-02-15 15:27:20.100107,2018-02-15 18:31:18.740286,875831.74,-1.1,0.55,1.992,3.6,1.038,1.036,3.468,3.297
77.0,2018-02-15 18:33:18.804185,2018-02-15 21:37:16.572317,886989.572,-1.1,0.55,1.995,3.6,1.038,1.036,3.468,3.297
78.0,2018-02-15 21:39:16.636168,2018-02-16 00:43:14.279266,898147.279,-1.1,0.55,1.996,3.6,1.038,1.036,3.468,3.296
79.0,2018-02-16 00:45:14.311326,2018-02-16 03:49:08.353173,909301.353,-1.1,0.55,1.988,3.6,1.038,1.036,3.468,3.296
80.0,2018-02-16 03:51:08.410116,2018-02-16 06:55:01.401041,920454.401,-1.1,0.55,1.996,3.6,1.038,1.036,3.467,3.296
81.0,2018-02-16 06:57:01.450213,2018-02-16 10:00:54.291977,931607.291,-1.1,0.55,1.997,3.6,1.037,1.036,3.467,3.296
82.0,2018-02-16 10:02:54.332718,2018-02-16 13:06:47.055794,942760.055,-1.1,0.55,1.995,3.6,1.037,1.036,3.467,3.296
83.0,2018-02-16 13:08:47.088639,2018-02-16 16:12:39.599495,953912.599,-1.1,0.55,1.992,3.6,1.037,1.036,3.467,3.296
84.0,2018-02-16 16:14:39.654825,2018-02-16 19:18:28.978679,965061.978,-1.1,0.55,1.997,3.6,1.037,1.036,3.467,3.296
85.0,2018-02-16 19:20:29.051582,2018-02-16 22:24:18.678151,976211.678,-1.1,0.55,1.999,3.6,1.037,1.036,3.467,3.296
86.0,2018-02-16 22:26:18.737689,2018-02-17 01:30:06.446633,987359.446,-1.1,0.55,1.996,3.6,1.037,1.036,3.466,3.296
87.0,2018-02-17 01:32:06.490040,2018-02-17 04:35:54.432945,998507.432,-1.1,0.55,1.992,3.6,1.037,1.036,3.467,3.296
88.0,2018-02-17 04:37:54.460222,2018-02-17 07:41:40.195977,1009653.195,-1.1,0.55,1.995,3.6,1.037,1.036,3.467,3.295
89.0,2018-02-17 07:43:40.235082,2018-02-17 10:47:22.688229,1020795.688,-1.1,0.55,1.992,3.6,1.037,1.036,3.466,3.295
90.0,2018-02-17 10:49:22.733651,2018-02-17 13:53:06.583961,1031939.583,-1.1,0.55,1.998,3.6,1.037,1.036,3.466,3.295
91.0,2018-02-17 13:55:06.637832,2018-02-17 16:58:51.233518,1043084.233,-1.1,0.55,1.992,3.6,1.037,1.036,3.466,3.295
92.0,2018-02-17 17:00:51.265815,2018-02-17 20:04:32.103415,1054225.103,-1.1,0.55,1.996,3.6,1.037,1.036,3.466,3.295
93.0,2018-02-17 20:06:32.202244,2018-02-17 23:10:11.080211,1065364.08,-1.1,0.55,1.997,3.6,1.037,1.036,3.466,3.295
94.0,2018-02-17 23:12:11.148085,2018-02-18 02:15:53.907012,1076506.907,-1.1,0.55,1.989,3.6,1.037,1.036,3.466,3.295
95.0,2018-02-18 02:17:54.013026,2018-02-18 05:21:35.603816,1087648.603,-1.1,0.55,1.998,3.6,1.037,1.036,3.466,3.295
96.0,2018-02-18 05:23:35.714517,2018-02-18 08:27:16.538221,1098789.538,-1.1,0.55,1.989,3.6,1.037,1.035,3.465,3.294
97.0,2018-02-18 08:29:16.621417,2018-02-18 11:32:57.800229,1109930.8,-1.1,0.55,1.992,3.6,1.037,1.035,3.465,3.294
98.0,2018-02-18 11:34:57.825293,2018-02-18 14:38:34.541935,1121067.541,-1.1,0.55,1.989,3.6,1.037,1.035,3.465,3.294
99.0,2018-02-18 14:40:34.595351,2018-02-18 17:44:11.742207,1132204.742,-1.1,0.55,1.998,3.6,1.037,1.035,3.465,3.294
100.0,2018-02-18 17:46:11.824668,2018-02-18 20:49:50.590264,1143343.59,-1.1,0.55,1.991,3.6,1.037,1.035,3.465,3.294
101.0,2018-02-18 20:51:50.672880,2018-02-18 23:55:25.966376,1154478.966,-1.1,0.55,1.991,3.6,1.037,1.035,3.465,3.294
102.0,2018-02-18 23:57:25.981107,2018-02-19 03:01:02.259923,1165615.259,-1.1,0.55,1.998,3.6,1.037,1.035,3.465,3.294
103.0,2018-02-19 03:03:02.302068,2018-02-19 06:06:35.501909,1176748.501,-1.1,0.55,1.989,3.6,1.037,1.035,3.464,3.294
104.0,2018-02-19 06:08:35.504269,2018-02-19 09:12:08.340524,1187881.34,-1.1,0.55,1.996,3.6,1.037,1.035,3.464,3.294
105.0,2018-02-19 09:14:08.453500,2018-02-19 12:17:40.616341,1199013.616,-1.1,0.55,1.994,3.6,1.037,1.035,3.464,3.293
106.0,2018-02-19 12:19:40.668758,2018-02-19 15:23:12.492281,1210145.492,-1.1,0.55,1.99,3.6,1.036,1.035,3.464,3.293
107.0,2018-02-19 15:25:12.534161,2018-02-19 18:28:42.980142,1221275.98,-1.1,0.55,1.996,3.6,1.036,1.035,3.464,3.293
108.0,2018-02-19 18:30:43.040156,2018-02-19 21:34:14.448072,1232407.448,-1.1,0.55,1.989,3.6,1.036,1.035,3.463,3.293
109.0,2018-02-19 21:36:14.465353,2018-02-20 00:39:46.809335,1243539.809,-1.1,0.55,1.99,3.6,1.036,1.035,3.463,3.293
110.0,2018-02-20 00:41:46.816840,2018-02-20 03:45:17.315488,1254670.315,-1.1,0.55,1.989,3.6,1.036,1.035,3.463,3.292
111.0,2018-02-20 03:47:17.341005,2018-02-20 06:50:47.863064,1265800.863,-1.1,0.55,1.996,3.6,1.036,1.035,3.463,3.292
112.0,2018-02-20 06:52:47.969242,2018-02-20 09:56:16.324285,1276929.324,-1.1,0.55,1.989,3.6,1.036,1.035,3.463,3.292
113.0,2018-02-20 09:58:16.383404,2018-02-20 13:01:43.125955,1288056.125,-1.1,0.55,1.997,3.6,1.036,1.035,3.463,3.292
114.0,2018-02-20 13:03:43.197381,2018-02-20 16:07:08.724710,1299181.724,-1.1,0.55,1.999,3.6,1.036,1.035,3.462,3.292
115.0,2018-02-20 16:09:08.806432,2018-02-20 19:12:35.553923,1310308.553,-1.1,0.55,1.999,3.6,1.036,1.035,3.462,3.292
116.0,2018-02-20 19:14:35.585295,2018-02-20 22:18:01.680557,1321434.68,-1.1,0.55,1.994,3.6,1.036,1.035,3.462,3.292
117.0,2018-02-20 22:20:01.691701,2018-02-21 01:23:27.225537,1332560.225,-1.1,0.55,1.991,3.6,1.036,1.035,3.462,3.292
118.0,2018-02-21 01:25:27.246792,2018-02-21 04:28:49.618645,1343682.618,-1.1,0.55,1.991,3.6,1.036,1.035,3.462,3.291
119.0,2018-02-21 04:30:49.722978,2018-02-21 07:34:14.065109,1354807.065,-1.1,0.55,1.993,3.6,1.036,1.035,3.462,3.291
120.0,2018-02-21 07:36:14.115021,2018-02-21 10:39:36.385338,1365929.385,-1.1,0.55,1.996,3.6,1.036,1.034,3.462,3.291
121.0,2018-02-21 10:41:36.471438,2018-02-21 13:44:57.911771,1377050.911,-1.1,0.55,1.991,3.6,1.036,1.034,3.461,3.291
122.0,2018-02-21 13:46:58.001375,2018-02-21 16:50:22.050104,1388175.05,-1.1,0.55,1.992,3.6,1.036,1.034,3.462,3.291
123.0,2018-02-21 16:52:22.085048,2018-02-21 19:55:42.463822,1399295.463,-1.1,0.55,1.99,3.6,1.036,1.034,3.461,3.291
124.0,2018-02-21 19:57:42.469273,2018-02-21 23:01:03.730337,1410416.73,-1.1,0.55,1.997,3.6,1.036,1.034,3.461,3.291
125.0,2018-02-21 23:03:03.801688,2018-02-22 02:06:24.696441,1421537.696,-1.1,0.55,1.995,3.6,1.036,1.034,3.461,3.291
126.0,2018-02-22 02:08:24.769966,2018-02-22 05:11:43.481259,1432656.481,-1.1,0.55,1.992,3.6,1.036,1.034,3.461,3.29
127.0,2018-02-22 05:13:43.585060,2018-02-22 08:17:04.704725,1443777.704,-1.1,0.55,1.995,3.6,1.036,1.034,3.461,3.29
128.0,2018-02-22 08:19:04.718060,2018-02-22 11:22:24.359322,1454897.359,-1.1,0.55,1.998,3.6,1.036,1.034,3.46,3.29
129.0,2018-02-22 11:24:24.420390,2018-02-22 14:27:41.548911,1466014.548,-1.1,0.55,1.993,3.6,1.035,1.034,3.46,3.29
130.0,2018-02-22 14:29:41.649737,2018-02-22 17:32:57.700647,1477130.7,-1.1,0.55,1.995,3.6,1.035,1.034,3.46,3.29
131.0,2018-02-22 17:34:57.722449,2018-02-22 20:38:13.305148,1488246.305,-1.1,0.55,1.99,3.6,1.035,1.034,3.46,3.29
132.0,2018-02-22 20:40:13.320935,2018-02-22 23:43:28.228691,1499361.228,-1.1,0.55,1.995,3.6,1.035,1.034,3.46,3.289
133.0,2018-02-22 23:45:28.299802,2018-02-23 02:48:43.906390,1510476.906,-1.1,0.55,1.99,3.6,1.035,1.034,3.46,3.289
134.0,2018-02-23 02:50:44.003109,2018-02-23 05:53:57.714653,1521590.714,-1.1,0.55,1.999,3.6,1.035,1.034,3.46,3.289
135.0,2018-02-23 05:55:57.739918,2018-02-23 08:59:11.204704,1532704.204,-1.1,0.55,1.992,3.6,1.035,1.034,3.459,3.289
136.0,2018-02-23 09:01:11.282995,2018-02-23 12:04:23.405694,1543816.405,-1.1,0.55,1.997,3.6,1.035,1.034,3.459,3.289
137.0,2018-02-23 12:06:23.409823,2018-02-23 15:09:36.153679,1554929.153,-1.1,0.55,1.991,3.6,1.035,1.034,3.459,3.289
138.0,2018-02-23 15:11:36.209667,2018-02-23 18:14:47.576650,1566040.576,-1.1,0.55,1.997,3.6,1.035,1.034,3.459,3.289
139.0,2018-02-23 18:16:47.650877,2018-02-23 21:19:58.572084,1577151.572,-1.1,0.55,1.992,3.6,1.035,1.034,3.459,3.289
140.0,2018-02-23 21:21:58.633005,2018-02-24 00:25:09.514367,1588262.514,-1.1,0.55,1.998,3.6,1.035,1.033,3.459,3.288
141.0,2018-02-24 00:27:09.530473,2018-02-24 03:30:20.307642,1599373.307,-1.1,0.55,1.989,3.6,1.035,1.033,3.458,3.288
142.0,2018-02-24 03:32:20.309800,2018-02-24 06:35:30.044474,1610483.044,-1.1,0.55,1.993,3.6,1.035,1.033,3.458,3.288
143.0,2018-02-24 06:37:30.156347,2018-02-24 09:40:37.841171,1621590.841,-1.1,0.55,1.991,3.6,1.035,1.033,3.458,3.288
144.0,2018-02-24 09:42:37.934195,2018-02-24 12:45:45.594861,1632698.594,-1.1,0.55,1.993,3.6,1.035,1.033,3.458,3.288
145.0,2018-02-24 12:47:45.669062,2018-02-24 15:50:53.054023,1643806.054,-1.1,0.55,1.991,3.6,1.035,1.033,3.458,3.288
146.0,2018-02-24 15:52:53.077766,2018-02-24 18:55:59.966761,1654912.966,-1.1,0.55,1.999,3.6,1.035,1.033,3.458,3.287
147.0,2018-02-24 18:58:00.064398,2018-02-24 22:01:05.234563,1666018.234,-1.1,0.55,1.995,3.6,1.035,1.033,3.458,3.287
148.0,2018-02-24 22:03:05.246703,2018-02-25 01:06:12.820149,1677125.82,-1.1,0.55,1.99,3.6,1.035,1.033,3.458,3.287
149.0,2018-02-25 01:08:12.875705,2018-02-25 04:11:17.513518,1688230.513,-1.1,0.55,1.994,3.6,1.035,1.033,3.457,3.287
150.0,2018-02-25 04:13:17.576503,2018-02-25 07:16:21.235071,1699334.235,-1.1,0.55,1.993,3.6,1.035,1.033,3.457,3.287
151.0,2018-02-25 07:18:21.272737,2018-02-25 10:21:23.257810,1710436.257,-1.1,0.55,1.996,3.6,1.035,1.033,3.457,3.287
152.0,2018-02-25 10:23:23.298747,2018-02-25 13:26:25.951702,1721538.951,-1.1,0.55,1.989,3.6,1.035,1.033,3.457,3.287
153.0,2018-02-25 13:28:26.027923,2018-02-25 16:31:28.098749,1732641.098,-1.1,0.55,1.993,3.6,1.035,1.033,3.457,3.286
154.0,2018-02-25 16:33:28.116049,2018-02-25 19:36:29.915665,1743742.915,-1.1,0.55,1.989,3.6,1.034,1.033,3.457,3.286
155.0,2018-02-25 19:38:30.029565,2018-02-25 22:41:31.775623,1754844.775,-1.1,0.55,1.99,3.6,1.034,1.033,3.457,3.286
156.0,2018-02-25 22:43:31.798785,2018-02-26 01:46:29.922903,1765942.922,-1.1,0.55,1.996,3.6,1.034,1.033,3.456,3.286
157.0,2018-02-26 01:48:29.974001,2018-02-26 04:51:29.121700,1777042.121,-1.1,0.55,1.997,3.6,1.034,1.033,3.456,3.286
158.0,2018-02-26 04:53:29.202612,2018-02-26 07:56:28.158103,1788141.158,-1.1,0.55,1.992,3.6,1.034,1.033,3.456,3.286
159.0,2018-02-26 07:58:28.206117,2018-02-26 11:01:27.008929,1799240.008,-1.1,0.55,1.995,3.6,1.034,1.033,3.456,3.285
160.0,2018-02-26 11:03:27.122441,2018-02-26 14:06:25.141472,1810338.141,-1.1,0.55,1.993,3.6,1.034,1.033,3.456,3.285
161.0,2018-02-26 14:08:25.157846,2018-02-26 17:11:23.009991,1821436.009,-1.1,0.55,1.995,3.6,1.034,1.033,3.456,3.285
162.0,2018-02-26 17:13:23.116125,2018-02-26 20:16:20.668948,1832533.668,-1.1,0.55,1.99,3.6,1.034,1.033,3.456,3.285
163.0,2018-02-26 20:18:20.783137,2018-02-26 23:21:17.898795,1843630.898,-1.1,0.55,1.994,3.6,1.034,1.033,3.456,3.285
164.0,2018-02-26 23:23:17.914547,2018-02-27 02:26:11.447125,1854724.447,-1.1,0.55,1.999,3.6,1.034,1.032,3.455,3.285
165.0,2018-02-27 02:28:11.514697,2018-02-27 05:31:06.079668,1865819.079,-1.1,0.55,1.991,3.6,1.034,1.032,3.455,3.285
166.0,2018-02-27 05:33:06.076065,2018-02-27 08:35:59.394578,1876912.394,-1.1,0.55,1.995,3.6,1.034,1.032,3.455,3.284
167.0,2018-02-27 08:37:59.473799,2018-02-27 11:40:54.199219,1888007.199,-1.1,0.55,1.995,3.6,1.034,1.032,3.455,3.284
168.0,2018-02-27 11:42:54.202202,2018-02-27 14:45:47.289214,1899100.289,-1.1,0.55,1.997,3.6,1.034,1.032,3.455,3.284
169.0,2018-02-27 14:47:47.355305,2018-02-27 17:50:41.552048,1910194.552,-1.1,0.55,1.998,3.6,1.034,1.032,3.455,3.284
170.0,2018-02-27 17:52:41.661281,2018-02-27 20:55:34.122811,1921287.122,-1.1,0.55,1.999,3.6,1.034,1.032,3.454,3.284
171.0,2018-02-27 20:57:34.137855,2018-02-28 00:00:26.354190,1932379.354,-1.1,0.55,1.994,3.6,1.034,1.032,3.454,3.284
172.0,2018-02-28 00:02:26.450679,2018-02-28 03:05:18.489669,1943471.489,-1.1,0.55,1.995,3.6,1.034,1.032,3.454,3.283
173.0,2018-02-28 03:07:18.526327,2018-02-28 06:10:08.899146,1954561.899,-1.1,0.55,1.992,3.6,1.034,1.032,3.454,3.283
174.0,2018-02-28 06:12:09.014303,2018-02-28 09:15:00.280133,1965653.28,-1.1,0.55,1.997,3.6,1.034,1.032,3.454,3.283
175.0,2018-02-28 09:17:00.349949,2018-02-28 12:19:51.791629,1976744.791,-1.1,0.55,1.997,3.6,1.034,1.032,3.454,3.283
176.0,2018-02-28 12:21:51.785274,2018-02-28 15:24:40.870617,1987833.87,-1.1,0.55,1.992,3.6,1.034,1.032,3.453,3.283
177.0,2018-02-28 15:26:40.971370,2018-02-28 18:29:30.160243,1998923.16,-1.1,0.55,1.994,3.6,1.033,1.032,3.453,3.283
178.0,2018-02-28 18:31:30.275021,2018-02-28 21:34:18.972747,2010011.972,-1.1,0.55,1.99,3.6,1.033,1.032,3.453,3.283
179.0,2018-02-28 21:36:19.037957,2018-03-01 00:39:05.835271,2021098.835,-1.1,0.55,1.996,3.6,1.033,1.032,3.453,3.282
180.0,2018-03-01 00:41:05.878893,2018-03-01 03:43:49.105517,2032182.105,-1.1,0.55,1.991,3.6,1.033,1.032,3.453,3.282
181.0,2018-03-01 03:45:49.122134,2018-03-01 06:48:36.085207,2043269.085,-1.1,0.55,1.993,3.6,1.033,1.032,3.453,3.282
182.0,2018-03-01 06:50:36.143059,2018-03-01 09:53:20.570173,2054353.57,-1.1,0.55,1.989,3.6,1.033,1.032,3.452,3.282
183.0,2018-03-01 09:55:20.633935,2018-03-01 12:58:04.954293,2065437.954,-1.1,0.55,1.991,3.6,1.033,1.032,3.452,3.282
184.0,2018-03-01 13:00:04.961330,2018-03-01 16:02:48.141412,2076521.141,-1.1,0.55,1.989,3.6,1.033,1.032,3.452,3.282
185.0,2018-03-01 16:04:48.215048,2018-03-01 19:07:31.751701,2087604.751,-1.1,0.55,1.997,3.6,1.033,1.031,3.452,3.282
186.0,2018-03-01 19:09:31.767700,2018-03-01 22:12:14.973722,2098687.973,-1.1,0.55,1.999,3.6,1.033,1.031,3.452,3.281
187.0,2018-03-01 22:14:14.962415,2018-03-02 01:16:55.926190,2109768.926,-1.1,0.55,1.994,3.6,1.033,1.031,3.451,3.281
188.0,2018-03-02 01:18:55.884110,2018-03-02 04:21:37.288500,2120850.288,-1.1,0.55,1.989,3.6,1.033,1.031,3.451,3.281
189.0,2018-03-02 04:23:37.279247,2018-03-02 07:26:19.439442,2131932.439,-1.1,0.55,1.996,3.6,1.033,1.031,3.452,3.281
190.0,2018-03-02 07:28:19.557446,2018-03-02 10:31:01.766801,2143014.766,-1.1,0.55,1.996,3.6,1.033,1.031,3.452,3.281
191.0,2018-03-02 10:33:01.790622,2018-03-02 13:35:42.466165,2154095.466,-1.1,0.55,1.994,3.6,1.033,1.031,3.452,3.281
192.0,2018-03-02 13:37:42.645613,2018-03-02 16:40:22.370339,2165175.37,-1.1,0.55,1.992,3.6,1.033,1.031,3.451,3.281
193.0,2018-03-02 16:42:22.537386,2018-03-02 19:45:02.223239,2176255.223,-1.1,0.55,1.998,3.6,1.033,1.031,3.451,3.281
194.0,2018-03-02 19:47:02.263606,2018-03-02 22:49:40.817677,2187333.817,-1.1,0.55,1.991,3.6,1.033,1.031,3.451,3.281
195.0,2018-03-02 22:51:40.917337,2018-03-03 01:54:16.708937,2198409.708,-1.1,0.55,1.996,3.6,1.033,1.031,3.451,3.28
196.0,2018-03-03 01:56:16.707049,2018-03-03 04:58:51.567291,2209484.567,-1.1,0.55,1.993,3.6,1.033,1.031,3.45,3.28
197.0,2018-03-03 05:00:51.555942,2018-03-03 08:03:26.826311,2220559.826,-1.1,0.55,1.999,3.6,1.033,1.031,3.45,3.28
198.0,2018-03-03 08:05:26.962603,2018-03-03 11:08:01.236840,2231634.236,-1.1,0.55,1.998,3.6,1.033,1.031,3.45,3.28
199.0,2018-03-03 11:10:01.394557,2018-03-03 14:12:37.578960,2242710.578,-1.1,0.55,1.996,3.6,1.033,1.031,3.45,3.28
200.0,2018-03-03 14:14:37.697775,2018-03-03 17:17:13.359235,2253786.359,-1.1,0.55,1.989,3.6,1.033,1.031,3.45,3.28
201.0,2018-03-03 17:19:13.501529,2018-03-03 20:21:47.888314,2264860.888,-1.1,0.55,1.996,3.6,1.033,1.031,3.45,3.28
202.0,2018-03-03 20:23:47.958344,2018-03-03 23:26:23.065622,2275936.065,-1.1,0.55,1.994,3.6,1.032,1.031,3.45,3.28
203.0,2018-03-03 23:28:23.126726,2018-03-04 02:30:54.451085,2287007.451,-1.1,0.55,1.989,3.6,1.032,1.031,3.449,3.28
204.0,2018-03-04 02:32:54.543682,2018-03-04 05:35:26.026593,2298079.026,-1.1,0.55,1.989,3.6,1.032,1.031,3.449,3.28
205.0,2018-03-04 05:37:26.072872,2018-03-04 08:39:58.761881,2309151.761,-1.1,0.55,1.997,3.6,1.032,1.031,3.449,3.279
206.0,2018-03-04 08:41:58.857781,2018-03-04 11:44:28.471655,2320221.471,-1.1,0.55,1.995,3.6,1.032,1.031,3.449,3.279
207.0,2018-03-04 11:46:28.486772,2018-03-04 14:49:00.550295,2331293.55,-1.1,0.55,1.992,3.6,1.032,1.031,3.449,3.279
208.0,2018-03-04 14:51:00.676653,2018-03-04 17:53:32.134602,2342365.134,-1.1,0.55,1.991,3.6,1.032,1.031,3.449,3.279
209.0,2018-03-04 17:55:32.182952,2018-03-04 20:57:59.182898,2353432.182,-1.1,0.55,1.999,3.6,1.032,1.031,3.449,3.279
210.0,2018-03-04 20:59:59.240427,2018-03-05 00:02:27.769597,2364500.769,-1.1,0.55,1.993,3.6,1.032,1.031,3.448,3.279
211.0,2018-03-05 00:04:27.745096,2018-03-05 03:06:56.840386,2375569.84,-1.1,0.55,1.991,3.6,1.032,1.03,3.448,3.279
212.0,2018-03-05 03:08:56.921314,2018-03-05 06:11:23.580594,2386636.58,-1.1,0.55,1.997,3.6,1.032,1.03,3.448,3.278
213.0,2018-03-05 06:13:23.732327,2018-03-05 09:15:49.395367,2397702.395,-1.1,0.55,1.989,3.6,1.032,1.03,3.448,3.278
214.0,2018-03-05 09:17:49.539429,2018-03-05 12:20:18.284539,2408771.284,-1.1,0.55,1.992,3.6,1.032,1.03,3.448,3.279
215.0,2018-03-05 12:22:18.420924,2018-03-05 15:24:46.311196,2419839.311,-1.1,0.55,1.998,3.6,1.032,1.03,3.448,3.278
216.0,2018-03-05 15:26:46.426851,2018-03-05 18:29:13.221076,2430906.221,-1.1,0.55,1.989,3.6,1.032,1.03,3.448,3.278
217.0,2018-03-05 18:31:13.251373,2018-03-05 21:33:37.098528,2441970.098,-1.1,0.55,1.989,3.6,1.032,1.03,3.448,3.278
218.0,2018-03-05 21:35:37.039326,2018-03-06 00:38:01.931519,2453034.931,-1.1,0.55,1.993,3.6,1.032,1.03,3.448,3.278
219.0,2018-03-06 00:40:02.065172,2018-03-06 03:42:25.502926,2464098.502,-1.1,0.55,1.995,3.6,1.032,1.03,3.447,3.278
220.0,2018-03-06 03:44:25.452228,2018-03-06 06:46:47.866452,2475160.866,-1.1,0.55,1.996,3.6,1.032,1.03,3.447,3.278
221.0,2018-03-06 06:48:47.973447,2018-03-06 09:51:10.392497,2486223.392,-1.1,0.55,1.997,3.6,1.032,1.03,3.447,3.277
222.0,2018-03-06 09:53:10.532697,2018-03-06 12:55:32.887907,2497285.887,-1.1,0.55,1.996,3.6,1.032,1.03,3.447,3.277
223.0,2018-03-06 12:57:33.010712,2018-03-06 15:59:54.722028,2508347.722,-1.1,0.55,1.992,3.6,1.032,1.03,3.447,3.277
224.0,2018-03-06 16:01:54.875172,2018-03-06 19:04:15.885131,2519408.885,-1.1,0.55,1.99,3.6,1.032,1.03,3.447,3.277
225.0,2018-03-06 19:06:15.968072,2018-03-06 22:08:35.169072,2530468.169,-1.1,0.55,1.989,3.6,1.032,1.03,3.447,3.276
226.0,2018-03-06 22:10:35.131403,2018-03-07 01:12:53.735460,2541526.735,-1.1,0.55,1.992,3.6,1.032,1.03,3.446,3.276
227.0,2018-03-07 01:14:53.849574,2018-03-07 04:17:14.004969,2552587.004,-1.1,0.55,1.996,3.6,1.032,1.03,3.446,3.276
228.0,2018-03-07 04:19:13.992048,2018-03-07 07:21:31.449962,2563644.449,-1.1,0.55,1.992,3.6,1.031,1.03,3.446,3.276
229.0,2018-03-07 07:23:31.493302,2018-03-07 10:25:50.872728,2574703.872,-1.1,0.55,1.995,3.6,1.031,1.03,3.446,3.276
230.0,2018-03-07 10:27:50.912934,2018-03-07 13:30:09.939033,2585762.939,-1.1,0.55,1.99,3.6,1.031,1.03,3.446,3.276
231.0,2018-03-07 13:32:09.881925,2018-03-07 16:34:27.582238,2596820.582,-1.1,0.55,1.995,3.6,1.031,1.03,3.446,3.276
232.0,2018-03-07 16:36:27.581788,2018-03-07 19:38:43.417451,2607876.417,-1.1,0.55,1.997,3.6,1.031,1.03,3.446,3.276
233.0,2018-03-07 19:40:43.376563,2018-03-07 22:43:00.061133,2618933.061,-1.1,0.55,1.993,3.6,1.031,1.03,3.445,3.275
234.0,2018-03-07 22:45:00.012401,2018-03-08 01:47:17.330373,2629990.33,-1.1,0.55,1.993,3.6,1.031,1.03,3.445,3.276
235.0,2018-03-08 01:49:17.430958,2018-03-08 04:51:32.443614,2641045.443,-1.1,0.55,1.993,3.6,1.031,1.03,3.445,3.275
236.0,2018-03-08 04:53:32.439893,2018-03-08 07:55:46.639035,2652099.639,-1.1,0.55,1.994,3.6,1.031,1.029,3.445,3.275
237.0,2018-03-08 07:57:46.811144,2018-03-08 11:00:02.280621,2663155.28,-1.1,0.55,1.995,3.6,1.031,1.029,3.445,3.275
238.0,2018-03-08 11:02:02.344747,2018-03-08 14:04:17.578941,2674210.578,-1.1,0.55,1.999,3.6,1.031,1.029,3.445,3.275
239.0,2018-03-08 14:06:17.743680,2018-03-08 17:08:29.343595,2685262.343,-1.1,0.55,1.989,3.6,1.031,1.029,3.444,3.275
240.0,2018-03-08 17:10:29.411229,2018-03-08 20:12:43.480003,2696316.48,-1.1,0.55,1.998,3.6,1.031,1.029,3.445,3.274
241.0,2018-03-08 20:14:43.597926,2018-03-08 23:16:55.188397,2707368.188,-1.1,0.55,1.997,3.6,1.031,1.029,3.444,3.274
242.0,2018-03-08 23:18:55.227634,2018-03-09 02:21:07.708696,2718420.708,-1.1,0.55,1.999,3.6,1.031,1.029,3.444,3.274
243.0,2018-03-09 02:23:07.733116,2018-03-09 05:25:21.390644,2729474.39,-1.1,0.55,1.996,3.6,1.031,1.029,3.444,3.274
244.0,2018-03-09 05:27:21.496145,2018-03-09 08:29:32.079121,2740525.079,-1.1,0.55,1.989,3.6,1.031,1.029,3.444,3.274
245.0,2018-03-09 08:31:32.072925,2018-03-09 11:33:44.199716,2751577.199,-1.1,0.55,1.99,3.6,1.031,1.029,3.444,3.274
246.0,2018-03-09 11:35:44.147061,2018-03-09 14:37:55.758610,2762628.758,-1.1,0.55,1.993,3.6,1.031,1.029,3.444,3.274
247.0,2018-03-09 14:39:55.690154,2018-03-09 17:42:05.970255,2773678.97,-1.1,0.55,1.996,3.6,1.031,1.029,3.444,3.274
248.0,2018-03-09 17:44:05.945792,2018-03-09 20:46:16.327669,2784729.327,-1.1,0.55,1.995,3.6,1.031,1.029,3.444,3.273
249.0,2018-03-09 20:48:16.348030,2018-03-09 23:50:25.424288,2795778.424,-1.1,0.55,1.986,3.6,1.031,1.029,3.443,3.273
250.0,2018-03-09 23:52:25.518444,2018-03-10 02:54:33.658513,2806826.658,-1.1,0.55,1.995,3.6,1.031,1.029,3.443,3.273
251.0,2018-03-10 02:56:33.606220,2018-03-10 05:58:40.241344,2817873.241,-1.1,0.55,1.994,3.6,1.03,1.029,3.443,3.273
252.0,2018-03-10 06:00:40.320836,2018-03-10 09:02:48.166218,2828921.166,-1.1,0.55,1.997,3.6,1.03,1.029,3.443,3.273
253.0,2018-03-10 09:04:48.098581,2018-03-10 12:06:56.128020,2839969.128,-1.1,0.55,1.998,3.6,1.03,1.029,3.443,3.273
254.0,2018-03-10 12:08:56.163584,2018-03-10 15:11:00.340498,2851013.34,-1.1,0.55,1.996,3.6,1.03,1.029,3.442,3.273
255.0,2018-03-10 15:13:00.348006,2018-03-10 18:15:06.412522,2862059.412,-1.1,0.55,1.993,3.6,1.03,1.029,3.442,3.273
256.0,2018-03-10 18:17:06.551430,2018-03-10 21:19:12.135079,2873105.135,-1.1,0.55,1.997,3.6,1.03,1.029,3.442,3.272
257.0,2018-03-10 21:21:12.154375,2018-03-11 00:23:19.161640,2884152.161,-1.1,0.55,1.994,3.6,1.03,1.029,3.442,3.272
258.0,2018-03-11 00:25:19.157389,2018-03-11 03:27:23.842124,2895196.842,-1.1,0.55,1.993,3.6,1.03,1.029,3.442,3.272
259.0,2018-03-11 03:29:23.779829,2018-03-11 06:31:27.756179,2906240.756,-1.1,0.55,1.99,3.6,1.03,1.029,3.442,3.272
260.0,2018-03-11 06:33:27.790516,2018-03-11 09:35:28.991203,2917281.991,-1.1,0.55,1.998,3.6,1.03,1.028,3.441,3.272
261.0,2018-03-11 09:37:29.086679,2018-03-11 12:39:33.286760,2928326.286,-1.1,0.55,1.99,3.6,1.03,1.028,3.441,3.272
262.0,2018-03-11 12:41:33.416485,2018-03-11 15:43:36.844353,2939369.844,-1.1,0.55,1.993,3.6,1.03,1.028,3.441,3.271
263.0,2018-03-11 15:45:36.851546,2018-03-11 18:47:37.532365,2950410.532,-1.1,0.55,1.992,3.6,1.03,1.028,3.441,3.271
264.0,2018-03-11 18:49:37.693465,2018-03-11 21:51:37.491413,2961450.491,-1.1,0.55,1.999,3.6,1.03,1.028,3.441,3.271
265.0,2018-03-11 21:53:37.461447,2018-03-12 00:55:36.340060,2972489.34,-1.1,0.55,1.998,3.6,1.03,1.028,3.441,3.271
266.0,2018-03-12 00:57:36.491981,2018-03-12 03:59:35.134178,2983528.134,-1.1,0.55,1.989,3.6,1.03,1.028,3.44,3.271
267.0,2018-03-12 04:01:35.186848,2018-03-12 07:03:34.216201,2994567.216,-1.1,0.55,1.997,3.6,1.03,1.028,3.44,3.271
268.0,2018-03-12 07:05:34.392862,2018-03-12 10:07:34.885716,3005607.885,-1.1,0.55,1.997,3.6,1.03,1.028,3.44,3.271
269.0,2018-03-12 10:09:34.914825,2018-03-12 13:11:33.469995,3016646.469,-1.1,0.55,1.995,3.6,1.03,1.028,3.44,3.271
270.0,2018-03-12 13:13:33.462057,2018-03-12 16:15:30.591757,3027683.591,-1.1,0.55,1.989,3.6,1.03,1.028,3.44,3.271
271.0,2018-03-12 16:17:30.575645,2018-03-12 19:19:30.060514,3038723.06,-1.1,0.55,1.991,3.6,1.03,1.028,3.44,3.271
272.0,2018-03-12 19:21:30.008922,2018-03-12 22:23:27.603118,3049760.603,-1.1,0.55,1.999,3.6,1.03,1.028,3.44,3.27
273.0,2018-03-12 22:25:27.637679,2018-03-13 01:27:24.770100,3060797.77,-1.1,0.55,1.992,3.6,1.03,1.028,3.44,3.27
274.0,2018-03-13 01:29:24.827742,2018-03-13 04:31:22.655800,3071835.655,-1.1,0.55,1.996,3.6,1.03,1.028,3.439,3.27
275.0,2018-03-13 04:33:22.612793,2018-03-13 07:35:17.320871,3082870.32,-1.1,0.55,1.996,3.6,1.029,1.028,3.439,3.27
276.0,2018-03-13 07:37:17.359146,2018-03-13 10:39:13.783168,3093906.783,-1.1,0.55,1.993,3.6,1.029,1.028,3.439,3.27
277.0,2018-03-13 10:41:13.750075,2018-03-13 13:43:09.678876,3104942.678,-1.1,0.55,1.998,3.6,1.029,1.028,3.439,3.27
278.0,2018-03-13 13:45:09.807507,2018-03-13 16:47:01.432951,3115974.432,-1.1,0.55,1.992,3.6,1.029,1.028,3.439,3.27
279.0,2018-03-13 16:49:01.388467,2018-03-13 19:50:55.466652,3127008.466,-1.1,0.55,1.996,3.6,1.029,1.028,3.439,3.27
280.0,2018-03-13 19:52:55.533944,2018-03-13 22:54:49.040442,3138042.04,-1.1,0.55,1.989,3.6,1.029,1.028,3.439,3.27
281.0,2018-03-13 22:56:49.187294,2018-03-14 01:58:40.007449,3149073.007,-1.1,0.55,1.998,3.6,1.029,1.028,3.438,3.269
282.0,2018-03-14 02:00:39.964175,2018-03-14 05:02:30.697687,3160103.697,-1.1,0.55,1.992,3.6,1.029,1.028,3.438,3.269
283.0,2018-03-14 05:04:30.792357,2018-03-14 08:06:22.848518,3171135.848,-1.1,0.55,1.989,3.6,1.029,1.028,3.439,3.269
284.0,2018-03-14 08:08:22.958137,2018-03-14 11:10:15.184554,3182168.184,-1.1,0.55,1.995,3.6,1.029,1.028,3.438,3.269
285.0,2018-03-14 11:12:15.121853,2018-03-14 14:14:06.766801,3193199.766,-1.1,0.55,1.988,3.6,1.029,1.028,3.438,3.269
286.0,2018-03-14 14:16:06.781062,2018-03-14 17:17:59.127463,3204232.127,-1.1,0.55,1.989,3.6,1.029,1.028,3.438,3.269
287.0,2018-03-14 17:19:59.063345,2018-03-14 20:21:49.828399,3215262.828,-1.1,0.55,1.989,3.6,1.029,1.028,3.438,3.269
288.0,2018-03-14 20:23:49.933209,2018-03-14 23:25:39.014925,3226292.014,-1.1,0.55,1.995,3.6,1.029,1.028,3.438,3.269
289.0,2018-03-14 23:27:38.973151,2018-03-15 02:29:27.927818,3237320.927,-1.1,0.55,1.991,3.6,1.029,1.027,3.438,3.268
290.0,2018-03-15 02:31:27.989719,2018-03-15 05:33:14.751770,3248347.751,-1.1,0.55,1.998,3.6,1.029,1.027,3.437,3.268
291.0,2018-03-15 05:35:14.726269,2018-03-15 08:37:02.665608,3259375.665,-1.1,0.55,1.996,3.6,1.029,1.027,3.437,3.268
292.0,2018-03-15 08:39:02.804619,2018-03-15 11:40:51.331074,3270404.331,-1.1,0.55,1.988,3.6,1.029,1.027,3.437,3.268
293.0,2018-03-15 11:42:51.354199,2018-03-15 14:44:40.097458,3281433.097,-1.1,0.55,1.996,3.6,1.029,1.027,3.437,3.268
294.0,2018-03-15 14:46:40.223848,2018-03-15 17:48:25.458521,3292458.458,-1.1,0.55,1.996,3.6,1.029,1.027,3.437,3.268
295.0,2018-03-15 17:50:25.588860,2018-03-15 20:52:10.961004,3303483.961,-1.1,0.55,1.991,3.6,1.029,1.027,3.437,3.268
296.0,2018-03-15 20:54:11.095665,2018-03-15 23:55:56.244878,3314509.244,-1.1,0.55,1.991,3.6,1.029,1.027,3.437,3.268
297.0,2018-03-15 23:57:56.367100,2018-03-16 02:59:40.775178,3325533.775,-1.1,0.55,1.995,3.6,1.029,1.027,3.437,3.268
298.0,2018-03-16 03:01:40.899896,2018-03-16 06:03:26.004516,3336559.004,-1.1,0.55,1.992,3.6,1.029,1.027,3.437,3.267
299.0,2018-03-16 06:05:26.039343,2018-03-16 09:07:11.186702,3347584.186,-1.1,0.55,1.999,3.6,1.029,1.027,3.436,3.267
300.0,2018-03-16 09:09:11.256375,2018-03-16 12:08:19.903742,3358452.903,-1.1,0.55,1.999,3.6,1.009,1.027,3.37,3.265
301.0,2018-03-16 12:10:19.959297,2018-03-16 15:12:02.065047,3369475.065,-1.1,0.55,1.992,3.6,1.029,1.027,3.437,3.266
302.0,2018-03-16 15:14:02.120133,2018-03-16 18:15:42.136474,3380495.136,-1.1,0.55,1.995,3.6,1.029,1.027,3.437,3.266
303.0,2018-03-16 18:17:42.192643,2018-03-16 21:19:23.830191,3391516.83,-1.1,0.55,1.997,3.6,1.029,1.027,3.437,3.266
304.0,2018-03-16 21:21:23.886460,2018-03-17 00:23:06.773157,3402539.773,-1.1,0.55,1.989,3.6,1.029,1.027,3.437,3.266
305.0,2018-03-17 00:25:06.829271,2018-03-17 03:26:47.690298,3413560.69,-1.1,0.55,1.99,3.6,1.029,1.027,3.437,3.266
306.0,2018-03-17 03:28:47.746996,2018-03-17 06:30:28.606210,3424581.606,-1.1,0.55,1.993,3.6,1.029,1.027,3.437,3.266
307.0,2018-03-17 06:32:28.663660,2018-03-17 09:34:08.205570,3435601.205,-1.1,0.55,1.992,3.6,1.029,1.027,3.437,3.266
308.0,2018-03-17 09:36:08.257221,2018-03-17 12:37:49.581903,3446622.581,-1.1,0.55,1.998,3.6,1.028,1.027,3.436,3.266
309.0,2018-03-17 12:39:49.638766,2018-03-17 15:41:28.459764,3457641.459,-1.1,0.55,1.998,3.6,1.028,1.027,3.436,3.265
310.0,2018-03-17 15:43:28.517836,2018-03-17 18:45:05.754469,3468658.754,-1.1,0.55,1.994,3.6,1.028,1.027,3.436,3.265
311.0,2018-03-17 18:47:05.811177,2018-03-17 21:48:44.976811,3479677.976,-1.1,0.55,1.999,3.6,1.028,1.027,3.436,3.265
312.0,2018-03-17 21:50:45.035533,2018-03-18 00:52:24.502833,3490697.502,-1.1,0.55,1.992,3.6,1.028,1.027,3.436,3.265
313.0,2018-03-18 00:54:24.563734,2018-03-18 03:56:03.638940,3501716.638,-1.1,0.55,1.993,3.6,1.028,1.027,3.436,3.265
314.0,2018-03-18 03:58:03.693591,2018-03-18 06:59:42.046824,3512735.046,-1.1,0.55,1.989,3.6,1.028,1.027,3.436,3.265
315.0,2018-03-18 07:01:42.109824,2018-03-18 10:03:18.124080,3523751.124,-1.1,0.55,1.997,3.6,1.028,1.027,3.435,3.265
316.0,2018-03-18 10:05:18.175744,2018-03-18 13:06:54.365662,3534767.365,-1.1,0.55,1.996,3.6,1.028,1.026,3.435,3.264
317.0,2018-03-18 13:08:54.421032,2018-03-18 16:10:29.849065,3545782.849,-1.1,0.55,1.989,3.6,1.028,1.027,3.435,3.265
318.0,2018-03-18 16:12:29.904678,2018-03-18 19:14:04.364661,3556797.364,-1.1,0.55,1.993,3.6,1.028,1.026,3.435,3.264
319.0,2018-03-18 19:16:04.419385,2018-03-18 22:17:37.445892,3567810.445,-1.1,0.55,1.996,3.6,1.028,1.026,3.435,3.264
320.0,2018-03-18 22:19:37.500267,2018-03-19 01:21:12.209703,3578825.209,-1.1,0.55,1.992,3.6,1.028,1.026,3.435,3.264
321.0,2018-03-19 01:23:12.266479,2018-03-19 04:24:45.418498,3589838.418,-1.1,0.55,1.993,3.6,1.028,1.026,3.434,3.264
322.0,2018-03-19 04:26:45.475259,2018-03-19 07:28:18.875414,3600851.875,-1.1,0.55,1.997,3.6,1.028,1.026,3.434,3.263
323.0,2018-03-19 07:30:18.927133,2018-03-19 10:31:50.566839,3611863.566,-1.1,0.55,1.995,3.6,1.028,1.026,3.434,3.262
324.0,2018-03-19 10:33:50.619986,2018-03-19 13:35:24.248482,3622877.248,-1.1,0.55,1.991,3.6,1.028,1.026,3.434,3.262
325.0,2018-03-19 13:37:24.305669,2018-03-19 16:38:56.748495,3633889.748,-1.1,0.55,1.989,3.6,1.028,1.026,3.434,3.262
326.0,2018-03-19 16:40:56.802428,2018-03-19 19:42:27.805260,3644900.805,-1.1,0.55,1.996,3.6,1.028,1.026,3.434,3.262
327.0,2018-03-19 19:44:27.863425,2018-03-19 22:45:59.543694,3655912.543,-1.1,0.55,1.993,3.6,1.028,1.026,3.434,3.262
328.0,2018-03-19 22:47:59.599480,2018-03-20 01:49:31.288117,3666924.288,-1.1,0.55,1.99,3.6,1.028,1.026,3.434,3.261
329.0,2018-03-20 01:51:31.349350,2018-03-20 04:53:02.632096,3677935.632,-1.1,0.55,1.989,3.6,1.028,1.026,3.434,3.261
330.0,2018-03-20 04:55:02.690344,2018-03-20 07:56:32.977915,3688945.977,-1.1,0.55,1.992,3.6,1.028,1.026,3.434,3.261
331.0,2018-03-20 07:58:33.031211,2018-03-20 11:00:01.834378,3699954.834,-1.1,0.55,1.999,3.6,1.027,1.026,3.433,3.261
332.0,2018-03-20 11:02:01.896289,2018-03-20 14:03:31.475313,3710964.475,-1.1,0.55,1.99,3.6,1.027,1.026,3.433,3.261
333.0,2018-03-20 14:05:31.531320,2018-03-20 17:07:00.842661,3721973.842,-1.1,0.55,1.999,3.6,1.027,1.026,3.433,3.261
334.0,2018-03-20 17:09:00.892104,2018-03-20 20:10:30.507184,3732983.507,-1.1,0.55,1.99,3.6,1.027,1.026,3.433,3.261
335.0,2018-03-20 20:12:30.774055,2018-03-20 23:13:59.658480,3743992.658,-1.1,0.55,1.989,3.6,1.027,1.026,3.433,3.261
336.0,2018-03-20 23:15:59.710886,2018-03-21 02:17:24.818193,3754997.818,-1.1,0.55,1.994,3.6,1.027,1.026,3.433,3.261
337.0,2018-03-21 02:19:24.873031,2018-03-21 05:20:52.302770,3766005.302,-1.1,0.55,1.995,3.6,1.027,1.026,3.433,3.261
338.0,2018-03-21 05:22:52.363927,2018-03-21 08:24:17.954232,3777010.954,-1.1,0.55,1.998,3.6,1.027,1.026,3.433,3.26
339.0,2018-03-21 08:26:18.012042,2018-03-21 11:27:42.793026,3788015.793,-1.1,0.55,1.992,3.6,1.027,1.026,3.433,3.26
340.0,2018-03-21 11:29:42.849144,2018-03-21 14:31:08.169361,3799021.169,-1.1,0.55,1.996,3.6,1.027,1.026,3.433,3.26
341.0,2018-03-21 14:33:08.212736,2018-03-21 17:34:33.385056,3810026.385,-1.1,0.55,1.993,3.6,1.027,1.026,3.432,3.26
342.0,2018-03-21 17:36:33.430868,2018-03-21 20:37:55.950931,3821028.95,-1.1,0.55,1.997,3.6,1.027,1.025,3.432,3.26
343.0,2018-03-21 20:39:55.994746,2018-03-21 23:41:20.042597,3832033.042,-1.1,0.55,1.997,3.6,1.027,1.025,3.432,3.26
344.0,2018-03-21 23:43:20.087038,2018-03-22 02:44:42.289737,3843035.289,-1.1,0.55,1.992,3.6,1.027,1.025,3.432,3.26
345.0,2018-03-22 02:46:42.331863,2018-03-22 05:48:03.526936,3854036.526,-1.1,0.55,1.998,3.6,1.027,1.025,3.432,3.26
346.0,2018-03-22 05:50:03.596357,2018-03-22 08:51:25.999567,3865038.999,-1.1,0.55,1.995,3.6,1.027,1.025,3.432,3.26
