Repository: Oliver191/MSc_Thesis_Predictive_Maintenance_Batteries

# MSc_Thesis_Predictive_Maintenance_Batteries
The GitHub repository accompanying the MSc Thesis at Esade written by Oliver Caspers regarding the topic “Predictive Maintenance for Lithium-Ion Batteries: Predicting the Remaining Useful Life (RUL) using Data-Driven Machine Learning based on Real-World Battery Datasets”.

SNL_Final.ipynb: The main Jupyter Notebook which contains the main code used to load, clean, and transform the SNL data. Four initial models are evaluated and a RF is chosen to be optimized. The RF is trained to predict the RUL on the training data and optimized using the validation data. Finally, the model is tested using independent testing data from UL.

File: SNL_Cycle_Timeseries_Data/SNL_18650_LFP_25C_0-100_0.5-2C_b_cycle_data.csv (part 1 of 12)
Cycle_Index,Start_Time,End_Time,Test_Time (s),Min_Current (A),Max_Current (A),Min_Voltage (V),Max_Voltage (V),Charge_Capacity (Ah),Discharge_Capacity (Ah),Charge_Energy (Wh),Discharge_Energy (Wh)
1.0,2018-02-05 15:15:46.013073,2018-02-05 19:33:16.291503,15460.291,-0.55,0.55,1.997,3.6,1.025,1.03,3.443,3.317
2.0,2018-02-05 19:33:16.323093,2018-02-05 23:48:45.343995,30789.343,-0.55,0.55,1.999,3.6,1.035,1.033,3.466,3.325
3.0,2018-02-05 23:48:45.437208,2018-02-06 04:04:11.604104,46115.604,-0.55,0.55,1.999,3.6,1.036,1.034,3.468,3.329
4.0,2018-02-06 04:04:11.604211,2018-02-06 09:32:46.185651,65830.185,-2.2,0.55,1.989,3.6,2.068,2.057,6.92,6.408
5.0,2018-02-06 09:34:46.241278,2018-02-06 12:10:03.880356,75267.88,-2.2,0.549,1.996,3.6,1.031,1.029,3.446,3.207
6.0,2018-02-06 12:12:03.937830,2018-02-06 14:47:06.895809,84690.895,-2.2,0.549,1.991,3.6,1.031,1.029,3.444,3.206
7.0,2018-02-06 14:49:06.951943,2018-02-06 17:24:00.892411,94104.892,-2.2,0.549,1.999,3.6,1.031,1.029,3.443,3.207
8.0,2018-02-06 17:26:00.944244,2018-02-06 20:00:52.347810,103516.347,-2.2,0.549,1.992,3.6,1.031,1.029,3.443,3.207
9.0,2018-02-06 20:02:52.403962,2018-02-06 22:37:38.078130,112922.078,-2.2,0.549,1.991,3.6,1.031,1.029,3.443,3.207
10.0,2018-02-06 22:39:38.137012,2018-02-07 01:14:18.186748,122322.186,-2.2,0.549,1.988,3.6,1.03,1.029,3.443,3.207
11.0,2018-02-07 01:16:18.239168,2018-02-07 03:50:54.506530,131718.506,-2.2,0.549,1.988,3.6,1.03,1.029,3.442,3.207
12.0,2018-02-07 03:52:54.554555,2018-02-07 06:27:29.197628,141113.197,-2.2,0.549,1.993,3.6,1.03,1.029,3.442,3.207
13.0,2018-02-07 06:29:29.246187,2018-02-07 09:04:05.786157,150509.786,-2.2,0.549,1.989,3.6,1.03,1.029,3.442,3.207
14.0,2018-02-07 09:06:05.838749,2018-02-07 11:40:36.333795,159900.333,-2.2,0.549,1.994,3.6,1.03,1.029,3.442,3.207
15.0,2018-02-07 11:42:36.387858,2018-02-07 14:17:05.126553,169289.126,-2.2,0.549,1.99,3.6,1.03,1.029,3.442,3.207
16.0,2018-02-07 14:19:05.180455,2018-02-07 16:53:28.754736,178672.754,-2.2,0.549,1.995,3.6,1.03,1.029,3.442,3.207
17.0,2018-02-07 16:55:28.809700,2018-02-07 19:29:55.900047,188059.9,-2.2,0.549,1.994,3.6,1.03,1.029,3.442,3.207
18.0,2018-02-07 19:31:55.957539,2018-02-07 22:06:13.451059,197437.451,-2.2,0.549,1.998,3.6,1.03,1.029,3.441,3.207
19.0,2018-02-07 22:08:13.512667,2018-02-08 00:42:36.212760,206820.212,-2.2,0.549,1.988,3.6,1.03,1.029,3.441,3.207
20.0,2018-02-08 00:44:36.271136,2018-02-08 03:18:47.851590,216191.851,-2.2,0.549,1.994,3.6,1.03,1.029,3.44,3.207
21.0,2018-02-08 03:20:47.904462,2018-02-08 05:55:00.720555,225564.72,-2.2,0.549,1.995,3.6,1.03,1.029,3.441,3.207
22.0,2018-02-08 05:57:00.769982,2018-02-08 08:31:12.161173,234936.161,-2.2,0.549,1.994,3.6,1.03,1.029,3.44,3.207
23.0,2018-02-08 08:33:12.209619,2018-02-08 11:07:30.600788,244314.6,-2.2,0.549,1.993,3.6,1.03,1.029,3.441,3.207
24.0,2018-02-08 11:09:30.662992,2018-02-08 13:43:39.283963,253683.283,-2.2,0.549,1.999,3.6,1.03,1.029,3.44,3.207
25.0,2018-02-08 13:45:39.335939,2018-02-08 16:19:51.971685,263055.971,-2.2,0.549,1.994,3.6,1.03,1.029,3.44,3.207
26.0,2018-02-08 16:21:52.022608,2018-02-08 18:56:05.499036,272429.499,-2.2,0.549,1.988,3.6,1.03,1.029,3.44,3.207
27.0,2018-02-08 18:58:05.551118,2018-02-08 21:32:20.228907,281804.228,-2.2,0.549,1.994,3.6,1.03,1.029,3.44,3.206
28.0,2018-02-08 21:34:20.287956,2018-02-09 00:08:34.094351,291178.094,-2.2,0.549,1.992,3.6,1.03,1.029,3.44,3.207
29.0,2018-02-09 00:10:34.135692,2018-02-09 02:44:38.561580,300542.561,-2.2,0.549,1.997,3.6,1.03,1.029,3.439,3.206
30.0,2018-02-09 02:46:38.632565,2018-02-09 05:20:43.899835,309907.899,-2.2,0.549,1.995,3.6,1.03,1.029,3.439,3.206
31.0,2018-02-09 05:22:43.970613,2018-02-09 07:56:50.300967,319274.3,-2.2,0.549,1.988,3.6,1.03,1.029,3.439,3.207
32.0,2018-02-09 07:58:50.342109,2018-02-09 10:32:51.640842,328635.64,-2.2,0.549,1.997,3.6,1.03,1.028,3.439,3.206
33.0,2018-02-09 10:34:51.706706,2018-02-09 13:08:49.853288,337993.853,-2.2,0.549,1.998,3.6,1.03,1.028,3.439,3.206
34.0,2018-02-09 13:10:49.907492,2018-02-09 15:44:50.680348,347354.68,-2.2,0.549,1.988,3.6,1.03,1.029,3.439,3.206
35.0,2018-02-09 15:46:50.727071,2018-02-09 18:20:55.640952,356719.64,-2.2,0.549,1.995,3.6,1.03,1.028,3.439,3.206
36.0,2018-02-09 18:22:55.686935,2018-02-09 20:56:52.366468,366076.366,-2.2,0.549,1.993,3.6,1.03,1.028,3.438,3.206
37.0,2018-02-09 20:58:52.429500,2018-02-09 23:32:57.174078,375441.174,-2.2,0.549,1.988,3.6,1.03,1.028,3.439,3.206
38.0,2018-02-09 23:34:57.236141,2018-02-10 02:08:46.984852,384790.984,-2.2,0.549,1.992,3.6,1.029,1.028,3.438,3.206
39.0,2018-02-10 02:10:47.052852,2018-02-10 04:44:41.732943,394145.732,-2.2,0.549,1.99,3.6,1.029,1.028,3.438,3.205
40.0,2018-02-10 04:46:41.783222,2018-02-10 07:20:36.238659,403500.238,-2.2,0.549,1.992,3.6,1.029,1.028,3.438,3.205
41.0,2018-02-10 07:22:36.287093,2018-02-10 09:56:28.467922,412852.467,-2.2,0.549,1.995,3.6,1.029,1.028,3.438,3.205
42.0,2018-02-10 09:58:28.526351,2018-02-10 12:32:22.363733,422206.363,-2.2,0.549,1.994,3.6,1.029,1.028,3.438,3.205
43.0,2018-02-10 12:34:22.403366,2018-02-10 15:08:18.594961,431562.594,-2.2,0.549,1.999,3.6,1.029,1.028,3.438,3.205
44.0,2018-02-10 15:10:18.651160,2018-02-10 17:44:15.612013,440919.612,-2.2,0.549,1.989,3.6,1.029,1.028,3.438,3.205
45.0,2018-02-10 17:46:15.654536,2018-02-10 20:20:07.161116,450271.161,-2.2,0.549,1.994,3.6,1.029,1.028,3.437,3.205
46.0,2018-02-10 20:22:07.212669,2018-02-10 22:55:55.896171,459619.896,-2.2,0.549,1.991,3.6,1.029,1.028,3.437,3.205
47.0,2018-02-10 22:57:55.952060,2018-02-11 01:31:53.474326,468977.474,-2.2,0.549,1.99,3.6,1.029,1.028,3.437,3.205
48.0,2018-02-11 01:33:53.517314,2018-02-11 04:07:47.966768,478331.966,-2.2,0.549,1.998,3.6,1.029,1.028,3.437,3.205
49.0,2018-02-11 04:09:48.023343,2018-02-11 06:43:41.041457,487685.041,-2.2,0.549,1.995,3.6,1.029,1.028,3.437,3.205
50.0,2018-02-11 06:45:41.109264,2018-02-11 09:19:34.004975,497038.004,-2.2,0.549,1.992,3.6,1.029,1.028,3.437,3.205
51.0,2018-02-11 09:21:34.052679,2018-02-11 11:55:24.102571,506388.102,-2.2,0.549,1.99,3.6,1.029,1.028,3.436,3.204
52.0,2018-02-11 11:57:24.156754,2018-02-11 14:31:09.061525,515733.061,-2.2,0.549,1.99,3.6,1.029,1.028,3.436,3.204
53.0,2018-02-11 14:33:09.113794,2018-02-11 17:06:50.162611,525074.162,-2.2,0.549,1.996,3.6,1.029,1.028,3.435,3.203
54.0,2018-02-11 17:08:50.206989,2018-02-11 19:42:33.422074,534417.422,-2.2,0.549,1.996,3.6,1.029,1.028,3.435,3.203
55.0,2018-02-11 19:44:33.461952,2018-02-11 22:18:20.669615,543764.669,-2.2,0.549,1.992,3.6,1.029,1.028,3.435,3.204
56.0,2018-02-11 22:20:20.742864,2018-02-12 00:54:05.390781,553109.39,-2.2,0.549,1.989,3.6,1.029,1.028,3.435,3.203
57.0,2018-02-12 00:56:05.430580,2018-02-12 03:29:44.343724,562448.343,-2.2,0.549,1.991,3.6,1.029,1.027,3.435,3.203
58.0,2018-02-12 03:31:44.371992,2018-02-12 06:05:30.448832,571794.448,-2.2,0.549,1.992,3.6,1.029,1.027,3.435,3.203
59.0,2018-02-12 06:07:30.508210,2018-02-12 08:41:03.516355,581127.516,-2.2,0.549,1.992,3.6,1.028,1.027,3.434,3.203
60.0,2018-02-12 08:43:03.586875,2018-02-12 11:16:49.497574,590473.497,-2.2,0.549,1.992,3.6,1.029,1.027,3.435,3.2
61.0,2018-02-12 11:18:49.562361,2018-02-12 13:52:35.681322,599819.681,-2.2,0.549,1.996,3.6,1.029,1.027,3.435,3.199
62.0,2018-02-12 13:54:35.719675,2018-02-12 16:28:15.623608,609159.623,-2.2,0.549,1.998,3.6,1.028,1.027,3.435,3.2
63.0,2018-02-12 16:30:15.679723,2018-02-12 19:03:53.357623,618497.357,-2.2,0.549,1.991,3.6,1.028,1.027,3.435,3.199
64.0,2018-02-12 19:05:53.431470,2018-02-12 21:39:36.358789,627840.358,-2.2,0.549,1.997,3.6,1.028,1.027,3.435,3.2
65.0,2018-02-12 21:41:36.396095,2018-02-13 00:15:14.049260,637178.049,-2.2,0.55,1.994,3.6,1.028,1.027,3.434,3.199
66.0,2018-02-13 00:17:14.104120,2018-02-13 02:50:47.364869,646511.364,-2.2,0.549,1.992,3.6,1.028,1.027,3.434,3.199
67.0,2018-02-13 02:52:47.398796,2018-02-13 05:26:21.285377,655845.285,-2.2,0.549,1.992,3.6,1.028,1.027,3.434,3.199
68.0,2018-02-13 05:28:21.361871,2018-02-13 08:01:54.525067,665178.525,-2.2,0.549,1.998,3.6,1.028,1.027,3.434,3.199
69.0,2018-02-13 08:03:54.610282,2018-02-13 10:37:30.904032,674514.904,-2.2,0.549,1.997,3.6,1.028,1.027,3.434,3.199
70.0,2018-02-13 10:39:30.973187,2018-02-13 13:13:04.128151,683848.128,-2.2,0.549,1.996,3.6,1.028,1.027,3.434,3.199
71.0,2018-02-13 13:15:04.180423,2018-02-13 15:48:39.402094,693183.402,-2.2,0.549,1.989,3.6,1.028,1.027,3.434,3.199
72.0,2018-02-13 15:50:39.479468,2018-02-13 18:24:12.654454,702516.654,-2.2,0.549,1.999,3.6,1.028,1.027,3.434,3.199
73.0,2018-02-13 18:26:12.680912,2018-02-13 20:59:40.786403,711844.786,-2.2,0.549,1.999,3.6,1.028,1.027,3.433,3.199
74.0,2018-02-13 21:01:40.815013,2018-02-13 23:35:13.558537,721177.558,-2.2,0.549,1.991,3.6,1.028,1.027,3.433,3.199
75.0,2018-02-13 23:37:13.597057,2018-02-14 02:10:43.897990,730507.897,-2.2,0.549,1.992,3.6,1.028,1.027,3.433,3.198
76.0,2018-02-14 02:12:43.973467,2018-02-14 04:46:12.256279,739836.256,-2.2,0.549,1.992,3.6,1.028,1.027,3.432,3.198
77.0,2018-02-14 04:48:12.303097,2018-02-14 07:21:39.247589,749163.247,-2.2,0.549,1.988,3.6,1.028,1.027,3.432,3.198
78.0,2018-02-14 07:23:39.326087,2018-02-14 09:57:07.806337,758491.806,-2.2,0.549,1.994,3.6,1.028,1.027,3.432,3.198
79.0,2018-02-14 09:59:07.859778,2018-02-14 12:32:29.284654,767813.284,-2.2,0.549,1.996,3.6,1.028,1.026,3.432,3.198
80.0,2018-02-14 12:34:29.329374,2018-02-14 15:07:58.584044,777142.584,-2.2,0.549,1.997,3.6,1.028,1.026,3.432,3.198
81.0,2018-02-14 15:09:58.663948,2018-02-14 17:43:29.684249,786473.684,-2.2,0.549,1.993,3.6,1.028,1.027,3.432,3.198
82.0,2018-02-14 17:45:29.739708,2018-02-14 20:18:56.899343,795800.899,-2.2,0.549,1.989,3.6,1.028,1.027,3.432,3.198
83.0,2018-02-14 20:20:56.924522,2018-02-14 22:54:24.212251,805128.212,-2.2,0.55,1.999,3.6,1.028,1.026,3.432,3.198
84.0,2018-02-14 22:56:24.269435,2018-02-15 01:29:43.702977,814447.702,-2.2,0.549,1.996,3.6,1.027,1.026,3.431,3.198
85.0,2018-02-15 01:31:43.748120,2018-02-15 04:05:07.652164,823771.652,-2.2,0.549,1.989,3.6,1.027,1.026,3.431,3.198
86.0,2018-02-15 04:07:07.692504,2018-02-15 06:40:31.644142,833095.644,-2.2,0.549,1.992,3.6,1.027,1.026,3.431,3.198
87.0,2018-02-15 06:42:31.711102,2018-02-15 09:15:59.534947,842423.534,-2.2,0.549,1.987,3.6,1.027,1.026,3.431,3.198
88.0,2018-02-15 09:17:59.606012,2018-02-15 11:51:24.348189,851748.348,-2.2,0.55,1.99,3.6,1.027,1.026,3.431,3.198
89.0,2018-02-15 11:53:24.420630,2018-02-15 14:26:46.646392,861070.646,-2.2,0.549,1.991,3.6,1.027,1.026,3.431,3.197
90.0,2018-02-15 14:28:46.676577,2018-02-15 17:02:03.618684,870387.618,-2.2,0.549,1.989,3.6,1.027,1.026,3.431,3.197
91.0,2018-02-15 17:04:03.695422,2018-02-15 19:37:17.929152,879701.929,-2.2,0.549,1.989,3.6,1.027,1.026,3.43,3.197
92.0,2018-02-15 19:39:17.985564,2018-02-15 22:12:42.049044,889026.049,-2.2,0.549,1.995,3.6,1.027,1.026,3.431,3.198
93.0,2018-02-15 22:14:42.101164,2018-02-16 00:48:04.273331,898348.273,-2.2,0.549,1.988,3.6,1.027,1.026,3.43,3.198
94.0,2018-02-16 00:50:04.349229,2018-02-16 03:23:26.687310,907670.687,-2.2,0.549,1.992,3.6,1.027,1.026,3.43,3.197
95.0,2018-02-16 03:25:26.755798,2018-02-16 05:58:45.158708,916989.158,-2.2,0.549,1.991,3.6,1.027,1.026,3.43,3.197
96.0,2018-02-16 06:00:45.213580,2018-02-16 08:34:07.268650,926311.268,-2.2,0.549,1.989,3.6,1.027,1.026,3.43,3.197
97.0,2018-02-16 08:36:07.315862,2018-02-16 11:09:26.812848,935630.812,-2.2,0.549,1.992,3.6,1.027,1.026,3.43,3.197
98.0,2018-02-16 11:11:26.848178,2018-02-16 13:44:45.557939,944949.557,-2.2,0.549,1.998,3.6,1.027,1.026,3.43,3.197
99.0,2018-02-16 13:46:45.611539,2018-02-16 16:20:03.686777,954267.686,-2.2,0.549,1.991,3.6,1.027,1.026,3.429,3.197
100.0,2018-02-16 16:22:03.726228,2018-02-16 18:55:20.351260,963584.351,-2.2,0.549,1.994,3.6,1.027,1.026,3.429,3.196
101.0,2018-02-16 18:57:20.436758,2018-02-16 21:30:40.987541,972904.987,-2.2,0.549,1.992,3.6,1.027,1.026,3.429,3.197
102.0,2018-02-16 21:32:41.031699,2018-02-17 00:05:59.798779,982223.798,-2.2,0.549,1.993,3.6,1.027,1.026,3.429,3.197
103.0,2018-02-17 00:07:59.861027,2018-02-17 02:41:12.328674,991536.328,-2.2,0.549,1.99,3.6,1.027,1.026,3.429,3.196
104.0,2018-02-17 02:43:12.398881,2018-02-17 05:16:28.396565,1000852.396,-2.2,0.549,1.995,3.6,1.027,1.026,3.429,3.196
105.0,2018-02-17 05:18:28.449278,2018-02-17 07:51:42.233716,1010166.233,-2.2,0.549,1.995,3.6,1.027,1.026,3.428,3.196
106.0,2018-02-17 07:53:42.296505,2018-02-17 10:26:56.894577,1019480.894,-2.2,0.549,1.999,3.6,1.027,1.026,3.428,3.196
107.0,2018-02-17 10:28:56.969101,2018-02-17 13:02:05.185291,1028789.185,-2.2,0.549,1.996,3.6,1.027,1.025,3.428,3.196
108.0,2018-02-17 13:04:05.229495,2018-02-17 15:37:11.320566,1038095.32,-2.2,0.549,1.991,3.6,1.027,1.025,3.428,3.195
109.0,2018-02-17 15:39:11.362430,2018-02-17 18:12:23.174033,1047407.174,-2.2,0.549,1.998,3.6,1.027,1.025,3.428,3.195
110.0,2018-02-17 18:14:23.254404,2018-02-17 20:47:33.427207,1056717.427,-2.2,0.549,1.999,3.6,1.026,1.025,3.428,3.195
111.0,2018-02-17 20:49:33.512017,2018-02-17 23:22:44.637575,1066028.637,-2.2,0.549,1.991,3.6,1.026,1.025,3.428,3.195
112.0,2018-02-17 23:24:44.665696,2018-02-18 01:57:54.463694,1075338.463,-2.2,0.549,1.998,3.6,1.026,1.025,3.428,3.195
113.0,2018-02-18 01:59:54.526739,2018-02-18 04:33:03.020758,1084647.02,-2.2,0.55,1.995,3.6,1.026,1.025,3.427,3.195
114.0,2018-02-18 04:35:03.116599,2018-02-18 07:08:10.520280,1093954.52,-2.2,0.549,1.998,3.6,1.026,1.025,3.427,3.195
115.0,2018-02-18 07:10:10.522345,2018-02-18 09:43:16.109713,1103260.109,-2.2,0.549,1.996,3.6,1.026,1.025,3.427,3.195
116.0,2018-02-18 09:45:16.202187,2018-02-18 12:18:27.664434,1112571.664,-2.2,0.549,1.996,3.6,1.026,1.025,3.427,3.195
117.0,2018-02-18 12:20:27.763415,2018-02-18 14:53:34.706103,1121878.706,-2.2,0.549,1.999,3.6,1.026,1.025,3.427,3.195
118.0,2018-02-18 14:55:34.804162,2018-02-18 17:28:41.775294,1131185.775,-2.2,0.549,1.991,3.6,1.026,1.025,3.427,3.195
119.0,2018-02-18 17:30:41.809953,2018-02-18 20:03:45.617883,1140489.617,-2.2,0.549,1.993,3.6,1.026,1.025,3.427,3.194
120.0,2018-02-18 20:05:45.615452,2018-02-18 22:38:46.620417,1149790.62,-2.2,0.549,1.998,3.6,1.026,1.025,3.426,3.194
121.0,2018-02-18 22:40:46.701194,2018-02-19 01:13:50.896810,1159094.896,-2.2,0.549,1.994,3.6,1.026,1.025,3.426,3.194
122.0,2018-02-19 01:15:51.003368,2018-02-19 03:48:49.172557,1168393.172,-2.2,0.549,1.99,3.6,1.026,1.025,3.426,3.194
123.0,2018-02-19 03:50:49.232615,2018-02-19 06:23:52.238548,1177696.238,-2.2,0.549,1.99,3.6,1.026,1.025,3.426,3.194
124.0,2018-02-19 06:25:52.290825,2018-02-19 08:58:54.857310,1186998.857,-2.2,0.549,1.995,3.6,1.026,1.025,3.426,3.194
125.0,2018-02-19 09:00:54.943308,2018-02-19 11:34:00.581338,1196304.581,-2.2,0.549,1.993,3.6,1.026,1.025,3.426,3.194
126.0,2018-02-19 11:36:00.660683,2018-02-19 14:08:55.305478,1205599.305,-2.2,0.549,1.999,3.6,1.026,1.025,3.425,3.193
127.0,2018-02-19 14:10:55.332548,2018-02-19 16:43:54.827112,1214898.827,-2.2,0.55,1.989,3.6,1.026,1.025,3.425,3.193
128.0,2018-02-19 16:45:54.841040,2018-02-19 19:18:37.833398,1224181.833,-2.2,0.549,1.995,3.6,1.025,1.024,3.424,3.192
129.0,2018-02-19 19:20:37.901078,2018-02-19 21:53:38.049924,1233482.049,-2.2,0.549,1.991,3.6,1.026,1.025,3.425,3.193
130.0,2018-02-19 21:55:38.074237,2018-02-20 00:28:34.712895,1242778.712,-2.2,0.549,1.999,3.6,1.026,1.024,3.425,3.193
131.0,2018-02-20 00:30:34.750719,2018-02-20 03:03:32.994363,1252076.994,-2.2,0.549,1.989,3.6,1.026,1.024,3.424,3.193
132.0,2018-02-20 03:05:33.079520,2018-02-20 05:38:32.247283,1261376.247,-2.2,0.549,1.99,3.6,1.026,1.024,3.424,3.193
133.0,2018-02-20 05:40:32.350049,2018-02-20 08:13:27.971732,1270671.971,-2.2,0.549,1.996,3.6,1.025,1.024,3.424,3.192
134.0,2018-02-20 08:15:28.023874,2018-02-20 10:48:28.218491,1279972.218,-2.2,0.549,1.991,3.6,1.025,1.024,3.424,3.192
135.0,2018-02-20 10:50:28.321113,2018-02-20 13:23:12.080236,1289256.08,-2.2,0.549,1.989,3.6,1.025,1.024,3.423,3.192
136.0,2018-02-20 13:25:12.144137,2018-02-20 15:58:05.959759,1298549.959,-2.2,0.549,1.995,3.6,1.025,1.024,3.424,3.192
137.0,2018-02-20 16:00:06.032608,2018-02-20 18:32:59.842740,1307843.842,-2.2,0.549,1.995,3.6,1.025,1.024,3.424,3.192
138.0,2018-02-20 18:34:59.924510,2018-02-20 21:07:54.669067,1317138.669,-2.2,0.549,1.997,3.6,1.025,1.024,3.423,3.192
139.0,2018-02-20 21:09:54.761362,2018-02-20 23:42:43.464706,1326427.464,-2.2,0.549,1.999,3.6,1.025,1.024,3.423,3.192
140.0,2018-02-20 23:44:43.464241,2018-02-21 02:17:39.180915,1335723.18,-2.2,0.549,1.997,3.6,1.025,1.024,3.423,3.192
141.0,2018-02-21 02:19:39.223785,2018-02-21 04:52:30.595589,1345014.595,-2.2,0.549,1.993,3.6,1.025,1.024,3.423,3.191
142.0,2018-02-21 04:54:30.659046,2018-02-21 07:27:25.128307,1354309.128,-2.2,0.549,1.999,3.6,1.025,1.024,3.423,3.192
143.0,2018-02-21 07:29:25.233286,2018-02-21 10:02:17.761336,1363601.761,-2.2,0.549,1.991,3.6,1.025,1.024,3.423,3.192
144.0,2018-02-21 10:04:17.779496,2018-02-21 12:37:03.630584,1372887.63,-2.2,0.549,1.997,3.6,1.025,1.024,3.422,3.191
145.0,2018-02-21 12:39:03.738602,2018-02-21 15:11:55.368274,1382179.368,-2.2,0.549,1.997,3.6,1.025,1.024,3.422,3.191
146.0,2018-02-21 15:13:55.419333,2018-02-21 17:46:46.940071,1391470.94,-2.2,0.549,1.992,3.6,1.025,1.024,3.422,3.191
147.0,2018-02-21 17:48:46.933800,2018-02-21 20:21:35.028018,1400759.028,-2.2,0.549,1.994,3.6,1.025,1.024,3.422,3.191
148.0,2018-02-21 20:23:35.115341,2018-02-21 22:56:27.745762,1410051.745,-2.2,0.549,1.991,3.6,1.025,1.024,3.422,3.191
149.0,2018-02-21 22:58:27.840101,2018-02-22 01:31:14.044957,1419338.044,-2.2,0.549,1.996,3.6,1.025,1.024,3.422,3.191
150.0,2018-02-22 01:33:14.042468,2018-02-22 04:05:56.106219,1428620.106,-2.2,0.549,1.998,3.6,1.025,1.024,3.421,3.19
151.0,2018-02-22 04:07:56.156037,2018-02-22 06:40:44.418508,1437908.418,-2.2,0.549,1.997,3.6,1.025,1.024,3.422,3.19
152.0,2018-02-22 06:42:44.499892,2018-02-22 09:15:29.788779,1447193.788,-2.2,0.549,1.997,3.6,1.025,1.024,3.421,3.19
153.0,2018-02-22 09:17:29.865307,2018-02-22 11:50:14.076461,1456478.076,-2.2,0.549,1.99,3.6,1.025,1.023,3.421,3.19
154.0,2018-02-22 11:52:14.131421,2018-02-22 14:24:54.332799,1465758.332,-2.2,0.549,1.988,3.6,1.025,1.023,3.421,3.19
155.0,2018-02-22 14:26:54.386711,2018-02-22 16:59:41.045150,1475045.045,-2.2,0.549,1.994,3.6,1.025,1.023,3.421,3.19
156.0,2018-02-22 17:01:41.148040,2018-02-22 19:34:20.430043,1484324.43,-2.2,0.549,1.995,3.6,1.025,1.023,3.421,3.189
157.0,2018-02-22 19:36:20.455952,2018-02-22 22:08:55.717609,1493599.717,-2.2,0.549,1.993,3.6,1.024,1.023,3.42,3.189
158.0,2018-02-22 22:10:55.785077,2018-02-23 00:43:38.652702,1502882.652,-2.2,0.549,1.996,3.6,1.024,1.023,3.421,3.19
159.0,2018-02-23 00:45:38.711459,2018-02-23 03:18:23.117820,1512167.117,-2.2,0.549,1.995,3.6,1.025,1.023,3.421,3.19
160.0,2018-02-23 03:20:23.170341,2018-02-23 05:53:06.431195,1521450.431,-2.2,0.549,1.998,3.6,1.024,1.023,3.421,3.19
161.0,2018-02-23 05:55:06.444260,2018-02-23 08:27:46.237613,1530730.237,-2.2,0.549,1.994,3.6,1.024,1.023,3.42,3.189
162.0,2018-02-23 08:29:46.299841,2018-02-23 11:02:31.185520,1540015.185,-2.2,0.549,1.997,3.6,1.024,1.023,3.42,3.189
163.0,2018-02-23 11:04:31.273504,2018-02-23 13:37:15.987541,1549299.987,-2.2,0.549,1.999,3.6,1.024,1.023,3.42,3.189
164.0,2018-02-23 13:39:16.070053,2018-02-23 16:11:54.976468,1558578.976,-2.2,0.549,1.99,3.6,1.024,1.023,3.42,3.189
165.0,2018-02-23 16:13:55.043993,2018-02-23 18:46:39.319918,1567863.319,-2.2,0.55,1.988,3.6,1.024,1.023,3.42,3.189
166.0,2018-02-23 18:48:39.412383,2018-02-23 21:21:21.133682,1577145.133,-2.2,0.549,1.988,3.6,1.024,1.023,3.42,3.189
167.0,2018-02-23 21:23:21.246808,2018-02-23 23:55:57.898442,1586421.898,-2.2,0.549,1.994,3.6,1.024,1.023,3.42,3.189
168.0,2018-02-23 23:57:57.961786,2018-02-24 02:30:33.648970,1595697.648,-2.2,0.55,1.989,3.6,1.024,1.023,3.419,3.188
169.0,2018-02-24 02:32:33.723548,2018-02-24 05:05:14.483412,1604978.483,-2.2,0.549,1.995,3.6,1.024,1.023,3.419,3.189
170.0,2018-02-24 05:07:14.483774,2018-02-24 07:39:52.454101,1614256.454,-2.2,0.549,1.999,3.6,1.024,1.023,3.419,3.188
171.0,2018-02-24 07:41:52.531597,2018-02-24 10:14:28.073805,1623532.073,-2.2,0.549,1.992,3.6,1.024,1.023,3.419,3.188
172.0,2018-02-24 10:16:28.068555,2018-02-24 12:49:01.922912,1632805.922,-2.2,0.549,1.999,3.6,1.024,1.023,3.419,3.188
173.0,2018-02-24 12:51:01.925759,2018-02-24 15:23:38.964584,1642082.964,-2.2,0.549,1.992,3.6,1.024,1.023,3.419,3.188
174.0,2018-02-24 15:25:39.011892,2018-02-24 17:58:17.562255,1651361.562,-2.2,0.549,1.998,3.6,1.024,1.023,3.419,3.188
175.0,2018-02-24 18:00:17.625331,2018-02-24 20:32:57.004804,1660641.004,-2.2,0.549,1.996,3.6,1.024,1.023,3.419,3.188
176.0,2018-02-24 20:34:57.084903,2018-02-24 23:07:24.340430,1669908.34,-2.2,0.55,1.999,3.6,1.024,1.023,3.418,3.187
177.0,2018-02-24 23:09:24.449127,2018-02-25 01:41:57.298633,1679181.298,-2.2,0.549,1.989,3.6,1.024,1.023,3.418,3.188
178.0,2018-02-25 01:43:57.382642,2018-02-25 04:16:30.283913,1688454.283,-2.2,0.549,1.991,3.6,1.024,1.023,3.418,3.188
179.0,2018-02-25 04:18:30.343253,2018-02-25 06:50:59.569553,1697723.569,-2.2,0.549,1.995,3.6,1.024,1.023,3.418,3.187
180.0,2018-02-25 06:52:59.566685,2018-02-25 09:25:27.762194,1706991.762,-2.2,0.55,1.995,3.6,1.024,1.022,3.418,3.187
181.0,2018-02-25 09:27:27.820864,2018-02-25 11:59:49.596478,1716253.596,-2.2,0.549,1.998,3.6,1.024,1.022,3.417,3.187
182.0,2018-02-25 12:01:49.674787,2018-02-25 14:34:19.725791,1725523.725,-2.2,0.549,1.99,3.6,1.024,1.022,3.417,3.187
183.0,2018-02-25 14:36:19.789204,2018-02-25 17:08:56.413184,1734800.413,-2.2,0.549,1.988,3.6,1.024,1.023,3.418,3.187
184.0,2018-02-25 17:10:56.488158,2018-02-25 19:43:22.945237,1744066.945,-2.2,0.549,1.989,3.6,1.024,1.022,3.417,3.187
185.0,2018-02-25 19:45:22.985254,2018-02-25 22:17:52.623346,1753336.623,-2.2,0.549,1.992,3.6,1.024,1.022,3.417,3.187
186.0,2018-02-25 22:19:52.695571,2018-02-26 00:52:22.585669,1762606.585,-2.2,0.549,1.992,3.6,1.023,1.022,3.417,3.187
187.0,2018-02-26 00:54:22.627753,2018-02-26 03:26:49.110994,1771873.11,-2.2,0.549,1.993,3.6,1.023,1.022,3.417,3.186
188.0,2018-02-26 03:28:49.117962,2018-02-26 06:01:19.720353,1781143.72,-2.2,0.549,1.989,3.6,1.023,1.022,3.417,3.187
189.0,2018-02-26 06:03:19.792683,2018-02-26 08:35:40.169579,1790404.169,-2.2,0.549,1.998,3.6,1.023,1.022,3.416,3.186
190.0,2018-02-26 08:37:40.196929,2018-02-26 11:10:07.706916,1799671.706,-2.2,0.549,1.999,3.6,1.023,1.022,3.417,3.184
191.0,2018-02-26 11:12:07.736772,2018-02-26 13:44:34.213060,1808938.213,-2.2,0.549,1.99,3.6,1.023,1.022,3.417,3.184
192.0,2018-02-26 13:46:34.269967,2018-02-26 16:19:05.896446,1818209.896,-2.2,0.549,1.987,3.6,1.023,1.022,3.417,3.184
193.0,2018-02-26 16:21:05.988015,2018-02-26 18:53:32.734465,1827476.734,-2.2,0.549,1.995,3.6,1.023,1.022,3.416,3.184
194.0,2018-02-26 18:55:32.772517,2018-02-26 21:28:00.773183,1836744.773,-2.2,0.549,1.994,3.6,1.023,1.022,3.416,3.184
195.0,2018-02-26 21:30:00.809626,2018-02-27 00:02:27.898262,1846011.898,-2.2,0.549,1.999,3.6,1.023,1.022,3.416,3.184
196.0,2018-02-27 00:04:27.931287,2018-02-27 02:36:45.557986,1855269.557,-2.2,0.549,1.999,3.6,1.023,1.022,3.415,3.183
197.0,2018-02-27 02:38:45.572633,2018-02-27 05:11:04.426426,1864528.426,-2.2,0.549,1.992,3.6,1.023,1.022,3.415,3.183
198.0,2018-02-27 05:13:04.455274,2018-02-27 07:45:29.050085,1873793.05,-2.2,0.549,1.998,3.6,1.023,1.022,3.416,3.183
199.0,2018-02-27 07:47:29.072480,2018-02-27 10:19:53.801612,1883057.801,-2.2,0.549,1.993,3.6,1.023,1.022,3.415,3.183
200.0,2018-02-27 10:21:53.816754,2018-02-27 12:54:17.700700,1892321.7,-2.2,0.549,1.987,3.6,1.023,1.022,3.415,3.183
201.0,2018-02-27 12:56:17.795942,2018-02-27 15:28:36.174090,1901580.174,-2.2,0.549,1.992,3.6,1.023,1.022,3.415,3.183
202.0,2018-02-27 15:30:36.254575,2018-02-27 18:03:00.843240,1910844.843,-2.2,0.549,1.997,3.6,1.023,1.022,3.415,3.183
203.0,2018-02-27 18:05:00.946785,2018-02-27 20:37:21.155620,1920105.155,-2.2,0.549,1.996,3.6,1.023,1.022,3.415,3.183
204.0,2018-02-27 20:39:21.226204,2018-02-27 23:11:40.120811,1929364.12,-2.2,0.549,1.997,3.6,1.023,1.022,3.414,3.183
205.0,2018-02-27 23:13:40.205396,2018-02-28 01:45:58.361753,1938622.361,-2.2,0.549,1.999,3.6,1.023,1.021,3.414,3.182
206.0,2018-02-28 01:47:58.429538,2018-02-28 04:20:23.167752,1947887.167,-2.2,0.549,1.996,3.6,1.022,1.022,3.414,3.183
207.0,2018-02-28 04:22:23.244216,2018-02-28 06:54:37.773102,1957141.773,-2.2,0.549,1.987,3.6,1.022,1.021,3.414,3.182
208.0,2018-02-28 06:56:37.825948,2018-02-28 09:28:59.232556,1966403.232,-2.2,0.549,1.992,3.6,1.022,1.021,3.414,3.182
209.0,2018-02-28 09:30:59.241872,2018-02-28 12:03:13.882704,1975657.882,-2.2,0.549,1.99,3.6,1.022,1.021,3.414,3.182
210.0,2018-02-28 12:05:13.962639,2018-02-28 14:37:35.106293,1984919.106,-2.2,0.549,1.99,3.6,1.022,1.021,3.414,3.182
211.0,2018-02-28 14:39:35.141641,2018-02-28 17:11:40.660814,1994164.66,-2.2,0.549,1.999,3.6,1.022,1.021,3.413,3.181
212.0,2018-02-28 17:13:40.658308,2018-02-28 19:45:56.423108,2003420.423,-2.2,0.549,1.99,3.6,1.022,1.021,3.413,3.182
213.0,2018-02-28 19:47:56.430232,2018-02-28 22:20:12.882415,2012676.882,-2.2,0.549,1.998,3.6,1.022,1.021,3.413,3.182
214.0,2018-02-28 22:22:12.932474,2018-03-01 00:54:22.623759,2021926.623,-2.2,0.549,1.988,3.6,1.022,1.021,3.413,3.181
215.0,2018-03-01 00:56:22.642118,2018-03-01 03:28:40.972573,2031184.972,-2.2,0.549,1.996,3.6,1.022,1.021,3.413,3.181
216.0,2018-03-01 03:30:41.005485,2018-03-01 06:02:55.245628,2040439.245,-2.2,0.549,1.991,3.6,1.022,1.021,3.413,3.181
217.0,2018-03-01 06:04:55.254702,2018-03-01 08:37:02.350913,2049686.35,-2.2,0.549,1.996,3.6,1.022,1.021,3.412,3.181
218.0,2018-03-01 08:39:02.386692,2018-03-01 11:11:15.039303,2058939.039,-2.2,0.549,1.988,3.6,1.022,1.021,3.412,3.181
219.0,2018-03-01 11:13:15.048688,2018-03-01 13:45:28.373536,2068192.373,-2.2,0.549,1.995,3.6,1.022,1.021,3.412,3.181
220.0,2018-03-01 13:47:28.482427,2018-03-01 16:19:40.008903,2077444.008,-2.2,0.549,1.988,3.6,1.022,1.021,3.412,3.181
221.0,2018-03-01 16:21:40.057196,2018-03-01 18:53:55.003161,2086699.003,-2.2,0.549,1.995,3.6,1.022,1.021,3.412,3.181
222.0,2018-03-01 18:55:55.091323,2018-03-01 21:28:07.527536,2095951.527,-2.2,0.549,1.996,3.6,1.022,1.021,3.412,3.181
223.0,2018-03-01 21:30:07.557967,2018-03-02 00:02:17.848526,2105201.848,-2.2,0.549,1.988,3.6,1.022,1.021,3.412,3.18
224.0,2018-03-02 00:04:17.911577,2018-03-02 02:36:26.202205,2114450.202,-2.2,0.549,1.987,3.6,1.022,1.021,3.411,3.18
225.0,2018-03-02 02:38:26.325595,2018-03-02 05:10:35.234687,2123699.234,-2.2,0.549,1.998,3.6,1.022,1.021,3.411,3.18
226.0,2018-03-02 05:12:35.168753,2018-03-02 07:44:43.948470,2132947.948,-2.2,0.549,1.99,3.6,1.022,1.021,3.411,3.18
227.0,2018-03-02 07:46:43.880973,2018-03-02 10:18:57.318387,2142201.318,-2.2,0.549,1.994,3.6,1.022,1.021,3.411,3.182
228.0,2018-03-02 10:20:57.384494,2018-03-02 12:53:05.007382,2151449.007,-2.2,0.549,1.994,3.6,1.022,1.021,3.411,3.181
229.0,2018-03-02 12:55:05.026798,2018-03-02 15:27:13.956235,2160697.956,-2.2,0.549,1.999,3.6,1.022,1.021,3.411,3.182
230.0,2018-03-02 15:29:13.928446,2018-03-02 18:01:21.562027,2169945.562,-2.2,0.549,1.994,3.6,1.022,1.021,3.41,3.181
231.0,2018-03-02 18:03:21.495467,2018-03-02 20:35:29.552644,2179193.552,-2.2,0.549,1.992,3.6,1.021,1.021,3.41,3.182
232.0,2018-03-02 20:37:29.702227,2018-03-02 23:09:31.647869,2188435.647,-2.2,0.549,1.992,3.6,1.021,1.021,3.41,3.181
233.0,2018-03-02 23:11:31.784464,2018-03-03 01:43:37.667188,2197681.667,-2.2,0.549,1.994,3.6,1.021,1.021,3.41,3.181
234.0,2018-03-03 01:45:37.828576,2018-03-03 04:17:45.131325,2206929.131,-2.2,0.549,1.997,3.6,1.021,1.02,3.41,3.181
235.0,2018-03-03 04:19:45.101133,2018-03-03 06:51:48.510282,2216172.51,-2.2,0.549,1.991,3.6,1.021,1.02,3.41,3.181
236.0,2018-03-03 06:53:48.501313,2018-03-03 09:25:55.479147,2225419.479,-2.2,0.549,1.997,3.6,1.021,1.02,3.41,3.181
237.0,2018-03-03 09:27:55.653428,2018-03-03 12:00:01.117389,2234665.117,-2.2,0.549,1.992,3.6,1.021,1.02,3.41,3.181
238.0,2018-03-03 12:02:01.128325,2018-03-03 14:34:07.102787,2243911.102,-2.2,0.549,1.994,3.6,1.021,1.02,3.409,3.181
239.0,2018-03-03 14:36:07.232531,2018-03-03 17:08:11.967590,2253155.967,-2.2,0.549,1.991,3.6,1.021,1.02,3.409,3.181
240.0,2018-03-03 17:10:12.120668,2018-03-03 19:42:14.734377,2262398.734,-2.2,0.549,1.992,3.6,1.021,1.02,3.409,3.18
241.0,2018-03-03 19:44:14.751014,2018-03-03 22:16:19.583798,2271643.583,-2.2,0.549,1.995,3.6,1.021,1.02,3.409,3.181
242.0,2018-03-03 22:18:19.624094,2018-03-04 00:50:23.244417,2280887.244,-2.2,0.549,1.992,3.6,1.021,1.02,3.409,3.18
243.0,2018-03-04 00:52:23.243778,2018-03-04 03:24:22.888690,2290126.888,-2.2,0.549,1.998,3.6,1.021,1.02,3.408,3.18
244.0,2018-03-04 03:26:22.901668,2018-03-04 05:58:23.780247,2299367.78,-2.2,0.549,1.999,3.6,1.021,1.02,3.409,3.18
245.0,2018-03-04 06:00:23.841536,2018-03-04 08:32:31.029399,2308615.029,-2.2,0.549,1.992,3.6,1.021,1.02,3.409,3.18
246.0,2018-03-04 08:34:30.961274,2018-03-04 11:06:31.564310,2317855.564,-2.2,0.549,1.994,3.6,1.021,1.02,3.408,3.18
247.0,2018-03-04 11:08:31.700002,2018-03-04 13:40:31.663518,2327095.663,-2.2,0.549,1.988,3.6,1.021,1.02,3.408,3.18
248.0,2018-03-04 13:42:31.814449,2018-03-04 16:14:33.764908,2336337.764,-2.2,0.549,1.99,3.6,1.021,1.02,3.408,3.18
249.0,2018-03-04 16:16:33.903098,2018-03-04 18:48:37.817850,2345581.817,-2.2,0.549,1.999,3.6,1.021,1.02,3.408,3.18
250.0,2018-03-04 18:50:37.916057,2018-03-04 21:22:31.598959,2354815.598,-2.2,0.549,1.99,3.6,1.021,1.02,3.408,3.179
251.0,2018-03-04 21:24:31.764659,2018-03-04 23:56:27.560608,2364051.56,-2.2,0.549,1.991,3.6,1.021,1.02,3.408,3.179
252.0,2018-03-04 23:58:27.641064,2018-03-05 02:30:18.423921,2373282.423,-2.2,0.549,1.999,3.6,1.021,1.02,3.407,3.179
253.0,2018-03-05 02:32:18.536820,2018-03-05 05:04:16.926792,2382520.926,-2.2,0.549,1.991,3.6,1.021,1.02,3.407,3.179
254.0,2018-03-05 05:06:16.990456,2018-03-05 07:38:16.351295,2391760.351,-2.2,0.549,1.992,3.6,1.021,1.02,3.407,3.179
255.0,2018-03-05 07:40:16.527949,2018-03-05 10:12:13.661315,2400997.661,-2.2,0.549,1.992,3.6,1.021,1.02,3.407,3.179
256.0,2018-03-05 10:14:13.766073,2018-03-05 12:46:11.404465,2410235.404,-2.2,0.549,1.996,3.6,1.021,1.02,3.407,3.179
257.0,2018-03-05 12:48:11.532903,2018-03-05 15:20:11.659847,2419475.659,-2.2,0.549,1.992,3.6,1.021,1.02,3.407,3.179
258.0,2018-03-05 15:22:11.647447,2018-03-05 17:54:07.751611,2428711.751,-2.2,0.549,1.988,3.6,1.021,1.02,3.407,3.179
259.0,2018-03-05 17:56:07.810639,2018-03-05 20:27:58.339200,2437942.339,-2.2,0.549,1.99,3.6,1.02,1.02,3.406,3.178
260.0,2018-03-05 20:29:58.460975,2018-03-05 23:01:54.278173,2447178.278,-2.2,0.549,1.991,3.6,1.02,1.02,3.406,3.178
261.0,2018-03-05 23:03:54.221044,2018-03-06 01:35:49.596048,2456413.596,-2.2,0.549,1.993,3.6,1.02,1.019,3.406,3.178
262.0,2018-03-06 01:37:49.547287,2018-03-06 04:09:36.964758,2465640.964,-2.2,0.549,1.999,3.6,1.02,1.019,3.406,3.178
263.0,2018-03-06 04:11:36.972801,2018-03-06 06:43:30.665210,2474874.665,-2.2,0.549,1.999,3.6,1.02,1.019,3.406,3.178
264.0,2018-03-06 06:45:30.616756,2018-03-06 09:17:18.692420,2484102.692,-2.2,0.549,1.997,3.6,1.02,1.019,3.406,3.178
265.0,2018-03-06 09:19:18.640261,2018-03-06 11:51:10.021066,2493334.021,-2.2,0.549,1.992,3.6,1.02,1.019,3.406,3.178
266.0,2018-03-06 11:53:09.982670,2018-03-06 14:25:08.374126,2502572.374,-2.2,0.549,1.991,3.6,1.02,1.019,3.406,3.178
267.0,2018-03-06 14:27:08.423267,2018-03-06 16:59:01.765454,2511805.765,-2.2,0.549,1.994,3.6,1.02,1.019,3.406,3.177
268.0,2018-03-06 17:01:01.784628,2018-03-06 19:32:52.481715,2521036.481,-2.2,0.549,1.999,3.6,1.02,1.019,3.405,3.177
269.0,2018-03-06 19:34:52.555859,2018-03-06 22:06:42.313218,2530266.313,-2.2,0.549,1.996,3.6,1.02,1.019,3.405,3.177
270.0,2018-03-06 22:08:42.276731,2018-03-07 00:40:34.236824,2539498.236,-2.2,0.549,1.995,3.6,1.02,1.019,3.405,3.177
271.0,2018-03-07 00:42:34.358793,2018-03-07 03:14:28.078619,2548732.078,-2.2,0.549,1.998,3.6,1.02,1.019,3.405,3.177
272.0,2018-03-07 03:16:28.236770,2018-03-07 05:48:13.301161,2557957.301,-2.2,0.549,1.999,3.6,1.02,1.019,3.405,3.177
273.0,2018-03-07 05:50:13.325761,2018-03-07 08:22:01.337176,2567185.337,-2.2,0.549,1.996,3.6,1.02,1.019,3.405,3.177
274.0,2018-03-07 08:24:01.451360,2018-03-07 10:55:44.036201,2576408.036,-2.2,0.549,1.99,3.6,1.02,1.019,3.404,3.177
275.0,2018-03-07 10:57:44.137411,2018-03-07 13:29:36.824627,2585640.824,-2.2,0.549,1.998,3.6,1.02,1.019,3.405,3.177
276.0,2018-03-07 13:31:36.898139,2018-03-07 16:03:26.026326,2594870.026,-2.2,0.549,1.993,3.6,1.02,1.019,3.404,3.177
277.0,2018-03-07 16:05:26.097178,2018-03-07 18:37:09.239780,2604093.239,-2.2,0.549,1.999,3.6,1.02,1.019,3.404,3.176
278.0,2018-03-07 18:39:09.298580,2018-03-07 21:11:00.323196,2613324.323,-2.2,0.549,1.998,3.6,1.02,1.019,3.404,3.177
279.0,2018-03-07 21:13:00.257743,2018-03-07 23:44:49.626216,2622553.626,-2.2,0.549,1.993,3.6,1.02,1.019,3.404,3.176
280.0,2018-03-07 23:46:49.746473,2018-03-08 02:18:26.308661,2631770.308,-2.2,0.549,1.992,3.6,1.02,1.019,3.404,3.176
281.0,2018-03-08 02:20:26.468725,2018-03-08 04:52:16.045116,2641000.045,-2.2,0.549,1.993,3.6,1.02,1.019,3.404,3.176
282.0,2018-03-08 04:54:16.203687,2018-03-08 07:26:03.585141,2650227.585,-2.2,0.549,1.998,3.6,1.02,1.019,3.404,3.176
283.0,2018-03-08 07:28:03.582545,2018-03-08 09:59:47.611877,2659451.611,-2.2,0.549,1.991,3.6,1.02,1.019,3.403,3.176
284.0,2018-03-08 10:01:47.761409,2018-03-08 12:33:35.732996,2668679.732,-2.2,0.549,1.993,3.6,1.02,1.019,3.404,3.175
285.0,2018-03-08 12:35:35.868695,2018-03-08 15:07:25.239424,2677909.239,-2.2,0.549,1.99,3.6,1.02,1.019,3.404,3.175
286.0,2018-03-08 15:09:25.370231,2018-03-08 17:41:09.599877,2687133.599,-2.2,0.549,1.998,3.6,1.02,1.018,3.403,3.175
287.0,2018-03-08 17:43:09.564346,2018-03-08 20:14:55.765894,2696359.765,-2.2,0.549,1.989,3.6,1.02,1.019,3.403,3.175
288.0,2018-03-08 20:16:55.785859,2018-03-08 22:48:40.433737,2705584.433,-2.2,0.549,1.999,3.6,1.019,1.018,3.403,3.175
289.0,2018-03-08 22:50:40.600846,2018-03-09 01:22:22.778158,2714806.778,-2.2,0.549,1.987,3.6,1.019,1.018,3.403,3.175
290.0,2018-03-09 01:24:22.869351,2018-03-09 03:56:03.348636,2724027.348,-2.2,0.549,1.995,3.6,1.019,1.018,3.403,3.175
291.0,2018-03-09 03:58:03.329723,2018-03-09 06:29:34.588545,2733238.588,-2.2,0.549,1.993,3.6,1.019,1.018,3.402,3.174
292.0,2018-03-09 06:31:34.756954,2018-03-09 09:03:21.540078,2742465.54,-2.2,0.549,1.991,3.6,1.019,1.018,3.403,3.175
293.0,2018-03-09 09:05:21.577776,2018-03-09 11:37:02.991552,2751686.991,-2.2,0.549,1.993,3.6,1.019,1.018,3.403,3.174
294.0,2018-03-09 11:39:02.983142,2018-03-09 14:10:47.263395,2760911.263,-2.2,0.55,1.989,3.6,1.019,1.018,3.403,3.174
295.0,2018-03-09 14:12:47.307800,2018-03-09 16:44:28.678272,2770132.678,-2.2,0.549,1.992,3.6,1.019,1.018,3.402,3.174
296.0,2018-03-09 16:46:28.676523,2018-03-09 19:18:02.428599,2779346.428,-2.2,0.549,1.995,3.6,1.019,1.018,3.402,3.174
297.0,2018-03-09 19:20:02.587444,2018-03-09 21:51:49.403473,2788573.403,-2.2,0.549,1.988,3.6,1.019,1.018,3.402,3.174
298.0,2018-03-09 21:53:49.338111,2018-03-10 00:25:27.969048,2797791.969,-2.2,0.549,1.994,3.6,1.019,1.018,3.402,3.174
299.0,2018-03-10 00:27:27.978362,2018-03-10 02:59:09.837160,2807013.837,-2.2,0.549,1.995,3.6,1.019,1.018,3.402,3.174
300.0,2018-03-10 03:01:09.801132,2018-03-10 05:32:53.152224,2816237.152,-2.2,0.549,1.995,3.6,1.019,1.018,3.402,3.174
301.0,2018-03-10 05:34:53.105018,2018-03-10 08:06:25.905441,2825449.905,-2.2,0.549,1.996,3.6,1.019,1.018,3.401,3.173
302.0,2018-03-10 08:08:25.985569,2018-03-10 10:40:05.615337,2834669.615,-2.2,0.549,1.992,3.6,1.019,1.018,3.401,3.173
303.0,2018-03-10 10:42:05.740680,2018-03-10 13:13:39.371471,2843883.371,-2.2,0.549,1.993,3.6,1.019,1.018,3.401,3.173
304.0,2018-03-10 13:15:39.406676,2018-03-10 15:47:10.199918,2853094.199,-2.2,0.549,1.99,3.6,1.019,1.018,3.401,3.173
305.0,2018-03-10 15:49:10.234260,2018-03-10 18:20:46.345948,2862310.345,-2.2,0.549,1.995,3.6,1.019,1.018,3.401,3.173
306.0,2018-03-10 18:22:46.481824,2018-03-10 20:54:23.743760,2871527.743,-2.2,0.549,1.999,3.6,1.019,1.018,3.401,3.173
307.0,2018-03-10 20:56:23.858294,2018-03-10 23:28:01.180031,2880745.18,-2.2,0.55,1.991,3.6,1.019,1.018,3.401,3.173
308.0,2018-03-10 23:30:01.210442,2018-03-11 02:01:35.776280,2889959.776,-2.2,0.549,1.989,3.6,1.019,1.018,3.401,3.173
309.0,2018-03-11 02:03:35.718056,2018-03-11 04:35:08.765522,2899172.765,-2.2,0.549,1.992,3.6,1.019,1.018,3.401,3.172
310.0,2018-03-11 04:37:08.772764,2018-03-11 07:08:46.711282,2908390.711,-2.2,0.549,1.99,3.6,1.019,1.018,3.401,3.173
311.0,2018-03-11 07:10:46.854305,2018-03-11 09:42:18.785291,2917602.785,-2.2,0.549,1.989,3.6,1.019,1.018,3.4,3.172
312.0,2018-03-11 09:44:18.867217,2018-03-11 12:15:58.596460,2926822.596,-2.2,0.549,1.996,3.6,1.019,1.018,3.401,3.173
313.0,2018-03-11 12:17:58.598746,2018-03-11 14:49:25.192652,2936029.192,-2.2,0.549,1.999,3.6,1.019,1.017,3.4,3.172
314.0,2018-03-11 14:51:25.250216,2018-03-11 17:22:48.473017,2945232.473,-2.2,0.549,1.997,3.6,1.018,1.017,3.399,3.172
315.0,2018-03-11 17:24:48.455340,2018-03-11 19:56:22.844787,2954446.844,-2.2,0.549,1.994,3.6,1.019,1.018,3.4,3.172
316.0,2018-03-11 19:58:22.801328,2018-03-11 22:29:59.710746,2963663.71,-2.2,0.549,1.995,3.6,1.018,1.017,3.4,3.172
317.0,2018-03-11 22:31:59.707794,2018-03-12 01:03:35.079735,2972879.079,-2.2,0.55,1.988,3.6,1.018,1.017,3.4,3.172
318.0,2018-03-12 01:05:35.240031,2018-03-12 03:37:09.349906,2982093.349,-2.2,0.549,1.992,3.6,1.018,1.017,3.4,3.172
319.0,2018-03-12 03:39:09.484101,2018-03-12 06:10:44.766400,2991308.766,-2.2,0.549,1.996,3.6,1.018,1.017,3.4,3.172
320.0,2018-03-12 06:12:44.938290,2018-03-12 08:44:17.110581,3000521.11,-2.2,0.549,1.993,3.6,1.018,1.017,3.399,3.172
321.0,2018-03-12 08:46:17.112180,2018-03-12 11:17:40.259553,3009724.259,-2.2,0.549,1.989,3.6,1.018,1.017,3.399,3.171
322.0,2018-03-12 11:19:40.279703,2018-03-12 13:51:14.030216,3018938.03,-2.2,0.549,1.995,3.6,1.018,1.017,3.399,3.171
323.0,2018-03-12 13:53:13.992012,2018-03-12 16:24:44.030203,3028148.03,-2.2,0.549,1.994,3.6,1.018,1.017,3.399,3.171
324.0,2018-03-12 16:26:44.083786,2018-03-12 18:58:15.429631,3037359.429,-2.2,0.549,1.992,3.6,1.018,1.017,3.399,3.171
325.0,2018-03-12 19:00:15.452169,2018-03-12 21:31:49.114684,3046573.114,-2.2,0.549,1.988,3.6,1.018,1.017,3.399,3.171
326.0,2018-03-12 21:33:49.078175,2018-03-13 00:05:16.711614,3055780.711,-2.2,0.549,1.989,3.6,1.018,1.017,3.398,3.171
327.0,2018-03-13 00:07:16.856546,2018-03-13 02:38:36.709625,3064980.709,-2.2,0.549,1.995,3.6,1.018,1.017,3.398,3.17
328.0,2018-03-13 02:40:36.679957,2018-03-13 05:12:02.454539,3074186.454,-2.2,0.549,1.996,3.6,1.018,1.017,3.398,3.17
329.0,2018-03-13 05:14:02.416038,2018-03-13 07:45:32.796005,3083396.796,-2.2,0.549,1.991,3.6,1.018,1.017,3.398,3.17
330.0,2018-03-13 07:47:32.818464,2018-03-13 10:19:03.350479,3092607.35,-2.2,0.549,1.994,3.6,1.018,1.017,3.398,3.17
331.0,2018-03-13 10:21:03.371755,2018-03-13 12:52:28.893105,3101812.893,-2.2,0.549,1.998,3.6,1.018,1.017,3.398,3.17
332.0,2018-03-13 12:54:28.889673,2018-03-13 15:25:54.711268,3111018.711,-2.2,0.549,1.997,3.6,1.018,1.017,3.398,3.17
333.0,2018-03-13 15:27:54.730330,2018-03-13 17:59:18.522454,3120222.522,-2.2,0.549,1.996,3.6,1.018,1.017,3.397,3.17
334.0,2018-03-13 18:01:18.591857,2018-03-13 20:32:47.981106,3129431.981,-2.2,0.549,1.989,3.6,1.018,1.017,3.397,3.17
335.0,2018-03-13 20:34:47.922533,2018-03-13 23:06:10.794447,3138634.794,-2.2,0.549,1.997,3.6,1.018,1.017,3.397,3.17
336.0,2018-03-13 23:08:10.972843,2018-03-14 01:39:29.859694,3147833.859,-2.2,0.549,1.989,3.6,1.018,1.017,3.397,3.17
337.0,2018-03-14 01:41:29.939518,2018-03-14 04:12:46.590552,3157030.59,-2.2,0.549,1.989,3.6,1.018,1.017,3.397,3.169
338.0,2018-03-14 04:14:46.615531,2018-03-14 06:46:08.296921,3166232.296,-2.2,0.549,1.992,3.6,1.018,1.017,3.397,3.169
339.0,2018-03-14 06:48:08.400764,2018-03-14 09:19:32.321524,3175436.321,-2.2,0.549,1.992,3.6,1.018,1.017,3.397,3.169
340.0,2018-03-14 09:21:32.413755,2018-03-14 11:52:59.805655,3184643.805,-2.2,0.549,1.996,3.6,1.018,1.017,3.397,3.17
341.0,2018-03-14 11:54:59.985463,2018-03-14 14:26:27.577801,3193851.577,-2.2,0.549,1.991,3.6,1.018,1.017,3.396,3.17
342.0,2018-03-14 14:28:27.720399,2018-03-14 16:59:53.731251,3203057.731,-2.2,0.549,1.997,3.6,1.018,1.017,3.396,3.169
343.0,2018-03-14 17:01:53.709641,2018-03-14 19:33:19.256827,3212263.256,-2.2,0.549,1.994,3.6,1.018,1.017,3.396,3.169
344.0,2018-03-14 19:35:19.194978,2018-03-14 22:06:40.301054,3221464.301,-2.2,0.549,1.989,3.6,1.017,1.017,3.396,3.169
