Repository: Oliver191/MSc_Thesis_Predictive_Maintenance_Batteries

# MSc_Thesis_Predictive_Maintenance_Batteries
The GitHub repository accompanying the MSc Thesis at Esade written by Oliver Caspers regarding the topic “Predictive Maintenance for Lithium-Ion Batteries: Predicting the Remaining Useful Life (RUL) using Data-Driven Machine Learning based on Real-World Battery Datasets”.

SNL_Final.ipynb: The main Jupyter Notebook which contains the main code used to load, clean, and transform the SNL data. Four initial models are evaluated and a RF is chosen to be optimized. The RF is trained to predict the RUL on the training data and optimized using the validation data. Finally, the model is tested using independent testing data from UL.

File: SNL_Cycle_Timeseries_Data/SNL_18650_LFP_25C_0-100_0.5-3C_a_cycle_data.csv (part 1 of 14)
Cycle_Index,Start_Time,End_Time,Test_Time (s),Min_Current (A),Max_Current (A),Min_Voltage (V),Max_Voltage (V),Charge_Capacity (Ah),Discharge_Capacity (Ah),Charge_Energy (Wh),Discharge_Energy (Wh)
1.0,2017-08-07 08:50:25.003950,2017-08-07 13:09:12.391083,15537.391,-0.55,0.549,1.996,3.6,1.019,1.036,3.429,3.335
2.0,2017-08-07 13:09:12.453629,2017-08-07 17:26:30.919899,30975.919,-0.55,0.549,1.996,3.6,1.043,1.038,3.49,3.342
3.0,2017-08-07 17:26:31.108210,2017-08-07 21:43:20.164041,46385.164,-0.55,0.549,1.999,3.6,1.043,1.038,3.49,3.344
4.0,2017-08-07 21:43:20.164163,2017-08-08 02:54:54.230515,65079.23,-3.3,0.549,1.988,3.6,2.08,2.067,6.959,6.303
5.0,2017-08-08 02:56:54.270899,2017-08-08 05:23:40.309705,74005.309,-3.3,0.549,1.993,3.6,1.037,1.034,3.465,3.153
6.0,2017-08-08 05:25:40.335181,2017-08-08 07:52:10.432727,82915.432,-3.3,0.549,1.992,3.6,1.036,1.034,3.463,3.153
7.0,2017-08-08 07:54:10.475530,2017-08-08 10:20:31.054520,91816.054,-3.3,0.549,1.991,3.6,1.036,1.034,3.462,3.153
8.0,2017-08-08 10:22:31.102001,2017-08-08 12:48:44.274501,100709.274,-3.3,0.549,1.99,3.6,1.036,1.033,3.461,3.153
9.0,2017-08-08 12:50:44.324147,2017-08-08 15:16:48.292889,109593.292,-3.3,0.549,1.994,3.6,1.036,1.033,3.46,3.152
10.0,2017-08-08 15:18:48.330179,2017-08-08 17:44:47.449541,118472.449,-3.3,0.549,1.991,3.6,1.036,1.033,3.46,3.152
11.0,2017-08-08 17:46:47.480740,2017-08-08 20:12:42.282516,127347.282,-3.3,0.549,1.996,3.6,1.035,1.033,3.459,3.152
12.0,2017-08-08 20:14:42.332450,2017-08-08 22:40:31.794463,136216.794,-3.3,0.549,1.993,3.6,1.035,1.033,3.458,3.151
13.0,2017-08-08 22:42:31.849281,2017-08-09 01:08:15.911665,145080.911,-3.3,0.549,1.987,3.6,1.035,1.033,3.458,3.151
14.0,2017-08-09 01:10:15.938337,2017-08-09 03:35:58.376899,153943.376,-3.3,0.549,1.999,3.6,1.035,1.033,3.457,3.151
15.0,2017-08-09 03:37:58.427075,2017-08-09 06:03:34.404916,162799.404,-3.3,0.549,1.998,3.6,1.035,1.032,3.456,3.15
16.0,2017-08-09 06:05:34.433322,2017-08-09 08:31:11.078625,171656.078,-3.3,0.549,1.995,3.6,1.035,1.032,3.456,3.151
17.0,2017-08-09 08:33:11.130859,2017-08-09 10:58:45.505719,180510.505,-3.3,0.549,1.993,3.6,1.035,1.032,3.456,3.15
18.0,2017-08-09 11:00:45.563448,2017-08-09 13:26:16.922105,189361.922,-3.3,0.549,1.986,3.6,1.034,1.032,3.455,3.15
19.0,2017-08-09 13:28:16.949556,2017-08-09 15:53:45.665631,198210.665,-3.3,0.549,1.993,3.6,1.034,1.032,3.455,3.15
20.0,2017-08-09 15:55:45.703821,2017-08-09 18:21:11.918673,207056.918,-3.3,0.549,1.998,3.6,1.034,1.032,3.454,3.149
21.0,2017-08-09 18:23:11.973577,2017-08-09 20:48:35.000971,215900.0,-3.3,0.549,1.986,3.6,1.034,1.032,3.453,3.149
22.0,2017-08-09 20:50:35.055712,2017-08-09 23:15:55.042474,224740.042,-3.3,0.549,1.997,3.6,1.034,1.032,3.453,3.148
23.0,2017-08-09 23:17:55.077125,2017-08-10 01:43:12.820752,233577.82,-3.3,0.549,1.999,3.6,1.034,1.031,3.452,3.148
24.0,2017-08-10 01:45:12.849232,2017-08-10 04:10:30.811514,242415.811,-3.3,0.549,1.994,3.6,1.034,1.031,3.452,3.148
25.0,2017-08-10 04:12:30.839751,2017-08-10 06:37:46.442398,251251.442,-3.3,0.549,1.993,3.6,1.033,1.031,3.452,3.148
26.0,2017-08-10 06:39:46.497551,2017-08-10 09:04:59.015382,260084.015,-3.3,0.549,1.988,3.6,1.033,1.031,3.451,3.147
27.0,2017-08-10 09:06:59.073652,2017-08-10 11:32:09.988803,268914.988,-3.3,0.549,1.996,3.6,1.033,1.031,3.451,3.147
28.0,2017-08-10 11:34:10.035888,2017-08-10 13:59:18.171923,277743.171,-3.3,0.549,1.999,3.6,1.033,1.031,3.45,3.147
29.0,2017-08-10 14:01:18.201014,2017-08-10 16:26:25.986538,286570.986,-3.3,0.549,1.99,3.6,1.033,1.031,3.45,3.146
30.0,2017-08-10 16:28:26.052123,2017-08-10 18:53:34.234042,295399.234,-3.3,0.549,1.985,3.6,1.033,1.031,3.45,3.146
31.0,2017-08-10 18:55:34.281478,2017-08-10 21:20:39.364740,304224.364,-3.3,0.549,1.995,3.6,1.033,1.031,3.449,3.145
32.0,2017-08-10 21:22:39.412650,2017-08-10 23:47:41.689978,313046.689,-3.3,0.549,1.996,3.6,1.033,1.03,3.449,3.145
33.0,2017-08-10 23:49:41.736320,2017-08-11 02:14:42.667968,321867.667,-3.3,0.549,1.993,3.6,1.032,1.03,3.448,3.145
34.0,2017-08-11 02:16:42.723268,2017-08-11 04:41:41.390513,330686.39,-3.3,0.549,1.999,3.6,1.032,1.03,3.448,3.144
35.0,2017-08-11 04:43:41.427516,2017-08-11 07:08:37.367591,339502.367,-3.3,0.549,1.985,3.6,1.032,1.03,3.447,3.144
36.0,2017-08-11 07:10:37.409719,2017-08-11 09:35:34.444886,348319.444,-3.3,0.549,1.993,3.6,1.032,1.03,3.447,3.143
37.0,2017-08-11 09:37:34.490784,2017-08-11 12:02:28.771052,357133.771,-3.3,0.549,1.993,3.6,1.032,1.03,3.446,3.144
38.0,2017-08-11 12:04:28.834995,2017-08-11 14:29:20.838275,365945.838,-3.3,0.549,1.996,3.6,1.032,1.03,3.446,3.143
39.0,2017-08-11 14:31:20.874020,2017-08-11 16:56:12.846675,374757.846,-3.3,0.549,1.989,3.6,1.032,1.03,3.446,3.143
40.0,2017-08-11 16:58:12.867994,2017-08-11 19:23:00.789255,383565.789,-3.3,0.549,1.994,3.6,1.032,1.03,3.445,3.143
41.0,2017-08-11 19:25:00.831182,2017-08-11 21:49:49.494808,392374.494,-3.3,0.549,1.995,3.6,1.032,1.03,3.445,3.143
42.0,2017-08-11 21:51:49.515079,2017-08-12 00:16:37.367335,401182.367,-3.3,0.549,1.998,3.6,1.032,1.029,3.445,3.142
43.0,2017-08-12 00:18:37.416104,2017-08-12 02:43:24.158016,409989.158,-3.3,0.549,1.988,3.6,1.031,1.029,3.444,3.142
44.0,2017-08-12 02:45:24.178815,2017-08-12 05:10:08.676442,418793.676,-3.3,0.549,1.998,3.6,1.031,1.029,3.444,3.142
45.0,2017-08-12 05:12:08.707536,2017-08-12 07:36:50.547084,427595.547,-3.3,0.549,1.999,3.6,1.031,1.029,3.443,3.141
46.0,2017-08-12 07:38:50.602346,2017-08-12 10:03:32.298301,436397.298,-3.3,0.549,1.993,3.6,1.031,1.029,3.443,3.141
47.0,2017-08-12 10:05:32.335517,2017-08-12 12:30:13.925201,445198.925,-3.3,0.549,1.986,3.6,1.031,1.029,3.443,3.141
48.0,2017-08-12 12:32:13.966481,2017-08-12 14:56:52.111585,453997.111,-3.3,0.549,1.992,3.6,1.031,1.029,3.442,3.141
49.0,2017-08-12 14:58:52.162926,2017-08-12 17:23:29.313294,462794.313,-3.3,0.549,1.989,3.6,1.031,1.029,3.442,3.14
50.0,2017-08-12 17:25:29.338888,2017-08-12 19:50:06.755148,471591.755,-3.3,0.549,1.988,3.6,1.031,1.029,3.441,3.14
51.0,2017-08-12 19:52:06.772947,2017-08-12 22:16:43.305486,480388.305,-3.3,0.549,1.99,3.6,1.031,1.029,3.441,3.14
52.0,2017-08-12 22:18:43.336293,2017-08-13 00:43:18.794326,489183.794,-3.3,0.549,1.994,3.6,1.031,1.028,3.441,3.139
53.0,2017-08-13 00:45:18.829668,2017-08-13 03:09:51.290854,497976.29,-3.3,0.549,1.997,3.6,1.03,1.028,3.44,3.139
54.0,2017-08-13 03:11:51.322448,2017-08-13 05:36:22.688782,506767.688,-3.3,0.549,1.986,3.6,1.03,1.028,3.44,3.139
55.0,2017-08-13 05:38:22.754351,2017-08-13 08:02:54.698876,515559.698,-3.3,0.549,1.987,3.6,1.03,1.028,3.44,3.138
56.0,2017-08-13 08:04:54.707238,2017-08-13 10:29:23.277229,524348.277,-3.3,0.549,1.996,3.6,1.03,1.028,3.439,3.138
57.0,2017-08-13 10:31:23.281934,2017-08-13 12:55:49.746783,533134.746,-3.3,0.549,1.997,3.6,1.03,1.028,3.439,3.138
58.0,2017-08-13 12:57:49.790791,2017-08-13 15:22:17.856467,541922.856,-3.3,0.549,1.994,3.6,1.03,1.028,3.439,3.138
59.0,2017-08-13 15:24:17.896773,2017-08-13 17:48:44.626725,550709.626,-3.3,0.549,1.997,3.6,1.03,1.028,3.439,3.138
60.0,2017-08-13 17:50:44.683919,2017-08-13 20:15:08.039520,559493.039,-3.3,0.549,1.99,3.6,1.03,1.028,3.438,3.137
61.0,2017-08-13 20:17:08.055849,2017-08-13 22:41:34.272263,568279.272,-3.3,0.549,1.987,3.6,1.03,1.028,3.438,3.137
62.0,2017-08-13 22:43:34.283450,2017-08-14 01:07:57.641160,577062.641,-3.3,0.549,1.994,3.6,1.03,1.027,3.438,3.137
63.0,2017-08-14 01:09:57.684659,2017-08-14 03:34:18.898417,585843.898,-3.3,0.549,1.99,3.6,1.029,1.027,3.437,3.136
64.0,2017-08-14 03:36:18.973549,2017-08-14 06:00:39.954539,594624.954,-3.3,0.549,1.995,3.6,1.029,1.027,3.437,3.136
65.0,2017-08-14 06:02:39.992369,2017-08-14 08:26:57.494468,603402.494,-3.3,0.549,1.986,3.6,1.029,1.027,3.436,3.136
66.0,2017-08-14 08:28:57.538013,2017-08-14 10:53:15.510536,612180.51,-3.3,0.549,1.999,3.6,1.029,1.027,3.436,3.135
67.0,2017-08-14 10:55:15.582116,2017-08-14 13:19:33.116544,620958.116,-3.3,0.549,1.993,3.6,1.029,1.027,3.436,3.135
68.0,2017-08-14 13:21:33.172414,2017-08-14 15:45:49.626478,629734.626,-3.3,0.549,1.996,3.6,1.029,1.027,3.436,3.135
69.0,2017-08-14 15:47:49.685051,2017-08-14 18:12:05.645737,638510.645,-3.3,0.549,1.999,3.6,1.029,1.027,3.435,3.135
70.0,2017-08-14 18:14:05.686328,2017-08-14 20:38:20.542271,647285.542,-3.3,0.549,1.987,3.6,1.029,1.027,3.435,3.135
71.0,2017-08-14 20:40:20.616873,2017-08-14 23:04:36.375163,656061.375,-3.3,0.549,1.986,3.6,1.029,1.027,3.435,3.135
72.0,2017-08-14 23:06:36.431510,2017-08-15 01:30:50.223840,664835.223,-3.3,0.549,1.986,3.6,1.029,1.027,3.435,3.134
73.0,2017-08-15 01:32:50.258056,2017-08-15 03:57:03.607728,673608.607,-3.3,0.549,1.989,3.6,1.029,1.027,3.434,3.134
74.0,2017-08-15 03:59:03.681687,2017-08-15 06:23:13.490033,682378.49,-3.3,0.549,1.996,3.6,1.028,1.026,3.434,3.133
75.0,2017-08-15 06:25:13.535542,2017-08-15 08:49:23.142910,691148.142,-3.3,0.549,1.986,3.6,1.028,1.026,3.433,3.134
76.0,2017-08-15 08:51:23.228396,2017-08-15 11:15:32.677698,699917.677,-3.3,0.549,1.99,3.6,1.028,1.026,3.433,3.133
77.0,2017-08-15 11:17:32.750023,2017-08-15 13:41:41.827350,708686.827,-3.3,0.549,1.986,3.6,1.028,1.026,3.433,3.133
78.0,2017-08-15 13:43:41.878568,2017-08-15 16:07:50.647944,717455.647,-3.3,0.549,1.998,3.6,1.028,1.026,3.433,3.133
79.0,2017-08-15 16:09:50.732349,2017-08-15 18:33:56.029569,726221.029,-3.3,0.549,1.983,3.6,1.028,1.026,3.432,3.133
80.0,2017-08-15 18:35:56.078461,2017-08-15 21:00:04.494849,734989.494,-3.3,0.549,1.988,3.6,1.028,1.026,3.433,3.132
81.0,2017-08-15 21:02:04.544473,2017-08-15 23:26:07.859071,743752.859,-3.3,0.549,1.993,3.6,1.028,1.026,3.432,3.132
82.0,2017-08-15 23:28:07.900991,2017-08-16 01:52:11.036646,752516.036,-3.3,0.549,1.989,3.6,1.028,1.026,3.432,3.132
83.0,2017-08-16 01:54:11.102539,2017-08-16 04:18:13.505398,761278.505,-3.3,0.549,1.99,3.6,1.028,1.026,3.431,3.132
84.0,2017-08-16 04:20:13.545608,2017-08-16 06:44:16.225939,770041.225,-3.3,0.549,1.997,3.6,1.028,1.026,3.431,3.131
85.0,2017-08-16 06:46:16.294069,2017-08-16 09:10:16.437489,778801.437,-3.3,0.549,1.999,3.6,1.028,1.025,3.431,3.131
86.0,2017-08-16 09:12:16.461517,2017-08-16 11:36:13.552952,787558.552,-3.3,0.549,1.99,3.6,1.027,1.025,3.43,3.131
87.0,2017-08-16 11:38:13.602505,2017-08-16 14:02:12.438043,796317.438,-3.3,0.549,1.994,3.6,1.027,1.025,3.43,3.131
88.0,2017-08-16 14:04:12.503820,2017-08-16 16:28:10.387466,805075.387,-3.3,0.549,1.994,3.6,1.027,1.025,3.43,3.13
89.0,2017-08-16 16:30:10.468604,2017-08-16 18:54:07.455919,813832.455,-3.3,0.549,1.999,3.6,1.027,1.025,3.43,3.13
90.0,2017-08-16 18:56:07.487906,2017-08-16 21:20:04.890078,822589.89,-3.3,0.549,1.995,3.6,1.027,1.025,3.429,3.13
91.0,2017-08-16 21:22:04.935774,2017-08-16 23:45:58.467222,831343.467,-3.3,0.549,1.985,3.6,1.027,1.025,3.429,3.13
92.0,2017-08-16 23:47:58.552522,2017-08-17 02:11:51.294330,840096.294,-3.3,0.549,1.985,3.6,1.027,1.025,3.429,3.129
93.0,2017-08-17 02:13:51.323459,2017-08-17 04:37:44.491265,848849.491,-3.3,0.549,1.997,3.6,1.027,1.025,3.429,3.129
94.0,2017-08-17 04:39:44.527235,2017-08-17 07:03:36.057546,857601.057,-3.3,0.549,1.989,3.6,1.027,1.025,3.428,3.129
95.0,2017-08-17 07:05:36.129511,2017-08-17 09:29:27.807752,866352.807,-3.3,0.549,1.992,3.6,1.027,1.025,3.428,3.129
96.0,2017-08-17 09:31:27.876755,2017-08-17 11:55:18.770144,875103.77,-3.3,0.549,1.996,3.6,1.027,1.025,3.427,3.128
97.0,2017-08-17 11:57:18.825703,2017-08-17 14:21:09.127662,883854.127,-3.3,0.549,1.985,3.6,1.027,1.025,3.428,3.127
98.0,2017-08-17 14:23:09.185411,2017-08-17 16:46:58.495085,892603.495,-3.3,0.549,1.985,3.6,1.027,1.024,3.427,3.127
99.0,2017-08-17 16:48:58.554224,2017-08-17 19:12:47.254308,901352.254,-3.3,0.549,1.993,3.6,1.027,1.024,3.427,3.126
100.0,2017-08-17 19:14:47.319589,2017-08-17 21:38:34.270674,910099.27,-3.3,0.549,1.989,3.6,1.026,1.024,3.427,3.127
101.0,2017-08-17 21:40:34.301917,2017-08-18 00:04:21.776530,918846.776,-3.3,0.549,1.999,3.6,1.026,1.024,3.427,3.126
102.0,2017-08-18 00:06:21.805588,2017-08-18 02:30:07.706251,927592.706,-3.3,0.549,1.993,3.6,1.026,1.024,3.426,3.126
103.0,2017-08-18 02:32:07.762318,2017-08-18 04:55:51.710092,936336.71,-3.3,0.549,1.999,3.6,1.026,1.024,3.426,3.126
104.0,2017-08-18 04:57:51.758331,2017-08-18 07:21:33.001875,945078.001,-3.3,0.549,1.99,3.6,1.026,1.024,3.425,3.126
105.0,2017-08-18 07:23:33.074970,2017-08-18 09:47:16.918430,953821.918,-3.3,0.549,1.994,3.6,1.026,1.024,3.425,3.125
106.0,2017-08-18 09:49:16.975553,2017-08-18 12:12:59.642840,962564.642,-3.3,0.549,1.986,3.6,1.026,1.024,3.425,3.125
107.0,2017-08-18 12:14:59.690264,2017-08-18 14:38:40.200334,971305.2,-3.3,0.549,1.99,3.6,1.026,1.024,3.425,3.125
108.0,2017-08-18 14:40:40.234991,2017-08-18 17:04:22.739282,980047.739,-3.3,0.549,1.989,3.6,1.026,1.024,3.425,3.125
109.0,2017-08-18 17:06:22.764131,2017-08-18 19:30:03.359917,988788.359,-3.3,0.549,1.99,3.6,1.026,1.024,3.424,3.125
110.0,2017-08-18 19:32:03.434038,2017-08-18 21:55:42.831784,997527.831,-3.3,0.549,1.997,3.6,1.026,1.023,3.424,3.125
111.0,2017-08-18 21:57:42.859179,2017-08-19 00:21:20.801118,1006265.801,-3.3,0.549,1.998,3.6,1.025,1.023,3.424,3.124
112.0,2017-08-19 00:23:20.842050,2017-08-19 02:46:59.952723,1015004.952,-3.3,0.549,1.99,3.6,1.025,1.023,3.423,3.124
113.0,2017-08-19 02:49:00.009631,2017-08-19 05:12:36.852230,1023741.852,-3.3,0.549,1.997,3.6,1.025,1.023,3.423,3.124
114.0,2017-08-19 05:14:36.890097,2017-08-19 07:38:12.607744,1032477.607,-3.3,0.549,1.993,3.6,1.025,1.023,3.423,3.124
115.0,2017-08-19 07:40:12.655602,2017-08-19 10:03:47.809318,1041212.809,-3.3,0.549,1.997,3.6,1.025,1.023,3.422,3.124
116.0,2017-08-19 10:05:47.835109,2017-08-19 12:29:22.546987,1049947.546,-3.3,0.549,1.992,3.6,1.025,1.023,3.422,3.123
117.0,2017-08-19 12:31:22.643343,2017-08-19 14:54:54.155962,1058679.155,-3.3,0.549,1.987,3.6,1.025,1.023,3.422,3.123
118.0,2017-08-19 14:56:54.193491,2017-08-19 17:20:27.062522,1067412.062,-3.3,0.549,1.999,3.6,1.025,1.023,3.422,3.123
119.0,2017-08-19 17:22:27.168151,2017-08-19 19:45:57.485951,1076142.485,-3.3,0.549,1.997,3.6,1.025,1.023,3.421,3.123
120.0,2017-08-19 19:47:57.561861,2017-08-19 22:11:28.821893,1084873.821,-3.3,0.549,1.993,3.6,1.025,1.023,3.421,3.122
121.0,2017-08-19 22:13:28.869463,2017-08-20 00:36:58.636569,1093603.636,-3.3,0.549,1.996,3.6,1.025,1.023,3.421,3.122
122.0,2017-08-20 00:38:58.746824,2017-08-20 03:02:27.669194,1102332.669,-3.3,0.549,1.995,3.6,1.025,1.022,3.421,3.122
123.0,2017-08-20 03:04:27.716359,2017-08-20 05:27:56.385464,1111061.385,-3.3,0.549,1.997,3.6,1.025,1.022,3.42,3.122
124.0,2017-08-20 05:29:56.431380,2017-08-20 07:53:22.591314,1119787.591,-3.3,0.549,1.994,3.6,1.024,1.022,3.42,3.122
125.0,2017-08-20 07:55:22.663426,2017-08-20 10:18:49.476325,1128514.476,-3.3,0.549,1.99,3.6,1.024,1.022,3.42,3.121
126.0,2017-08-20 10:20:49.462092,2017-08-20 12:44:15.966790,1137240.966,-3.3,0.549,1.988,3.6,1.024,1.022,3.419,3.12
127.0,2017-08-20 12:46:16.038933,2017-08-20 15:09:40.974996,1145965.974,-3.3,0.549,1.99,3.6,1.024,1.022,3.419,3.12
128.0,2017-08-20 15:11:40.964562,2017-08-20 17:35:03.820066,1154688.82,-3.3,0.549,1.994,3.6,1.024,1.022,3.419,3.12
129.0,2017-08-20 17:37:03.809936,2017-08-20 20:00:26.311020,1163411.311,-3.3,0.549,1.995,3.6,1.024,1.022,3.418,3.119
130.0,2017-08-20 20:02:26.399114,2017-08-20 22:25:48.124179,1172133.124,-3.3,0.549,1.99,3.6,1.024,1.022,3.418,3.119
131.0,2017-08-20 22:27:48.170745,2017-08-21 00:51:10.969273,1180855.969,-3.3,0.549,1.997,3.6,1.024,1.022,3.418,3.119
132.0,2017-08-21 00:53:10.995633,2017-08-21 03:16:29.115217,1189574.115,-3.3,0.549,1.988,3.6,1.024,1.022,3.417,3.118
133.0,2017-08-21 03:18:29.133248,2017-08-21 05:41:51.072471,1198296.072,-3.3,0.549,1.987,3.6,1.024,1.022,3.417,3.118
134.0,2017-08-21 05:43:51.126833,2017-08-21 08:07:11.067553,1207016.067,-3.3,0.549,1.994,3.6,1.024,1.022,3.417,3.117
135.0,2017-08-21 08:09:11.077291,2017-08-21 10:32:30.772412,1215735.772,-3.3,0.549,1.993,3.6,1.024,1.022,3.417,3.118
136.0,2017-08-21 10:34:30.851099,2017-08-21 12:57:50.947610,1224455.947,-3.3,0.549,1.99,3.6,1.024,1.021,3.417,3.117
137.0,2017-08-21 12:59:50.952955,2017-08-21 15:23:10.486752,1233175.486,-3.3,0.549,1.995,3.6,1.024,1.021,3.417,3.117
138.0,2017-08-21 15:25:10.559224,2017-08-21 17:48:27.582830,1241892.582,-3.3,0.549,1.998,3.6,1.023,1.021,3.416,3.117
139.0,2017-08-21 17:50:27.678554,2017-08-21 20:13:44.998078,1250609.998,-3.3,0.549,1.995,3.6,1.023,1.021,3.416,3.117
140.0,2017-08-21 20:15:45.105529,2017-08-21 22:39:00.987924,1259325.987,-3.3,0.549,1.989,3.6,1.023,1.021,3.416,3.117
141.0,2017-08-21 22:41:01.104477,2017-08-22 01:04:14.166114,1268039.166,-3.3,0.549,1.997,3.6,1.023,1.021,3.415,3.116
142.0,2017-08-22 01:06:14.224910,2017-08-22 03:29:28.926618,1276753.926,-3.3,0.549,1.998,3.6,1.023,1.021,3.415,3.116
143.0,2017-08-22 03:31:29.023902,2017-08-22 05:54:43.183941,1285468.183,-3.3,0.549,1.999,3.6,1.023,1.021,3.415,3.116
144.0,2017-08-22 05:56:43.193620,2017-08-22 08:19:55.916287,1294180.916,-3.3,0.549,1.995,3.6,1.023,1.021,3.415,3.116
145.0,2017-08-22 08:21:55.921531,2017-08-22 10:45:07.182484,1302892.182,-3.3,0.549,1.991,3.6,1.023,1.021,3.414,3.115
146.0,2017-08-22 10:47:07.223351,2017-08-22 13:10:17.922672,1311602.922,-3.3,0.549,1.992,3.6,1.023,1.021,3.414,3.115
147.0,2017-08-22 13:12:18.024414,2017-08-22 15:35:29.431624,1320314.431,-3.3,0.549,1.991,3.6,1.023,1.021,3.414,3.115
148.0,2017-08-22 15:37:29.516768,2017-08-22 18:00:38.255596,1329023.255,-3.3,0.549,1.994,3.6,1.023,1.021,3.414,3.115
149.0,2017-08-22 18:02:38.338395,2017-08-22 20:25:48.509665,1337733.509,-3.3,0.549,1.999,3.6,1.022,1.02,3.413,3.115
150.0,2017-08-22 20:27:48.560639,2017-08-22 22:50:56.258671,1346441.258,-3.3,0.549,1.989,3.6,1.022,1.02,3.413,3.114
151.0,2017-08-22 22:52:56.290209,2017-08-23 01:16:02.614179,1355147.614,-3.3,0.549,1.989,3.6,1.022,1.02,3.413,3.114
152.0,2017-08-23 01:18:02.608353,2017-08-23 03:41:09.570275,1363854.57,-3.3,0.549,1.987,3.6,1.022,1.02,3.413,3.114
153.0,2017-08-23 03:43:09.574897,2017-08-23 06:06:17.256037,1372562.256,-3.3,0.549,1.994,3.6,1.022,1.02,3.413,3.114
154.0,2017-08-23 06:08:17.287786,2017-08-23 08:31:22.449246,1381267.449,-3.3,0.549,1.988,3.6,1.022,1.02,3.412,3.114
155.0,2017-08-23 08:33:22.513167,2017-08-23 10:56:27.895490,1389972.895,-3.3,0.549,1.985,3.6,1.022,1.02,3.412,3.113
156.0,2017-08-23 10:58:27.929359,2017-08-23 13:21:32.372062,1398677.372,-3.3,0.549,1.986,3.6,1.022,1.02,3.412,3.113
157.0,2017-08-23 13:23:32.471584,2017-08-23 15:46:37.932523,1407382.932,-3.3,0.549,1.991,3.6,1.022,1.02,3.412,3.114
158.0,2017-08-23 15:48:37.930461,2017-08-23 18:11:40.793586,1416085.793,-3.3,0.549,1.988,3.6,1.022,1.02,3.411,3.113
159.0,2017-08-23 18:13:40.854443,2017-08-23 20:36:44.350971,1424789.35,-3.3,0.549,1.989,3.6,1.022,1.02,3.411,3.113
160.0,2017-08-23 20:38:44.432050,2017-08-23 23:01:48.395357,1433493.395,-3.3,0.549,1.991,3.6,1.022,1.02,3.411,3.113
161.0,2017-08-23 23:03:48.497147,2017-08-24 01:26:48.497386,1442193.497,-3.3,0.549,1.985,3.6,1.022,1.02,3.41,3.112
162.0,2017-08-24 01:28:48.519398,2017-08-24 03:51:48.976675,1450893.976,-3.3,0.549,1.99,3.6,1.022,1.02,3.41,3.112
163.0,2017-08-24 03:53:49.045497,2017-08-24 06:16:48.158588,1459593.158,-3.3,0.549,1.996,3.6,1.022,1.019,3.41,3.112
164.0,2017-08-24 06:18:48.210817,2017-08-24 08:41:46.527652,1468291.527,-3.3,0.549,1.994,3.6,1.021,1.019,3.41,3.111
165.0,2017-08-24 08:43:46.566276,2017-08-24 11:06:43.222094,1476988.222,-3.3,0.549,1.998,3.6,1.021,1.019,3.409,3.111
166.0,2017-08-24 11:08:43.311749,2017-08-24 13:31:38.137293,1485683.137,-3.3,0.549,1.988,3.6,1.021,1.019,3.409,3.111
167.0,2017-08-24 13:33:38.162422,2017-08-24 15:56:33.190122,1494378.19,-3.3,0.549,1.997,3.6,1.021,1.019,3.409,3.11
168.0,2017-08-24 15:58:33.190083,2017-08-24 18:21:27.202467,1503072.202,-3.3,0.549,1.987,3.6,1.021,1.019,3.408,3.111
169.0,2017-08-24 18:23:27.312901,2017-08-24 20:46:22.666215,1511767.666,-3.3,0.549,1.998,3.6,1.021,1.019,3.409,3.11
170.0,2017-08-24 20:48:22.670154,2017-08-24 23:11:13.771640,1520458.771,-3.3,0.549,1.987,3.6,1.021,1.019,3.408,3.11
171.0,2017-08-24 23:13:13.798894,2017-08-25 01:36:07.127216,1529152.127,-3.3,0.549,1.995,3.6,1.021,1.019,3.408,3.11
172.0,2017-08-25 01:38:07.204365,2017-08-25 04:00:58.840184,1537843.84,-3.3,0.549,1.987,3.6,1.021,1.019,3.408,3.11
173.0,2017-08-25 04:02:58.856936,2017-08-25 06:25:49.206074,1546534.206,-3.3,0.549,1.986,3.6,1.021,1.019,3.407,3.11
174.0,2017-08-25 06:27:49.244231,2017-08-25 08:50:40.272940,1555225.272,-3.3,0.549,1.987,3.6,1.021,1.019,3.407,3.11
175.0,2017-08-25 08:52:40.303443,2017-08-25 11:15:30.643069,1563915.643,-3.3,0.549,1.997,3.6,1.021,1.019,3.407,3.109
176.0,2017-08-25 11:17:30.689420,2017-08-25 13:40:19.568844,1572604.568,-3.3,0.549,1.988,3.6,1.02,1.019,3.407,3.109
177.0,2017-08-25 13:42:19.627648,2017-08-25 16:05:09.202448,1581294.202,-3.3,0.549,1.985,3.6,1.02,1.019,3.407,3.109
178.0,2017-08-25 16:07:09.189451,2017-08-25 18:29:58.078651,1589983.078,-3.3,0.549,1.993,3.6,1.02,1.018,3.406,3.109
179.0,2017-08-25 18:31:58.148527,2017-08-25 20:54:45.503694,1598670.503,-3.3,0.549,1.986,3.6,1.02,1.018,3.406,3.109
180.0,2017-08-25 20:56:45.554915,2017-08-25 23:19:32.112164,1607357.112,-3.3,0.549,1.988,3.6,1.02,1.018,3.406,3.108
181.0,2017-08-25 23:21:32.171634,2017-08-26 01:44:17.168621,1616042.168,-3.3,0.549,1.99,3.6,1.02,1.018,3.405,3.108
182.0,2017-08-26 01:46:17.166019,2017-08-26 04:09:01.854270,1624726.854,-3.3,0.549,1.993,3.6,1.02,1.018,3.405,3.108
183.0,2017-08-26 04:11:01.875204,2017-08-26 06:33:46.747494,1633411.747,-3.3,0.549,1.996,3.6,1.02,1.018,3.405,3.108
184.0,2017-08-26 06:35:46.746849,2017-08-26 08:58:28.526586,1642093.526,-3.3,0.549,1.986,3.6,1.02,1.018,3.405,3.107
185.0,2017-08-26 09:00:28.524266,2017-08-26 11:23:11.379830,1650776.379,-3.3,0.549,1.998,3.6,1.02,1.018,3.405,3.107
186.0,2017-08-26 11:25:11.368947,2017-08-26 13:47:53.100757,1659458.1,-3.3,0.549,1.988,3.6,1.02,1.018,3.404,3.107
187.0,2017-08-26 13:49:53.124844,2017-08-26 16:12:35.890727,1668140.89,-3.3,0.549,1.999,3.6,1.02,1.018,3.404,3.107
188.0,2017-08-26 16:14:35.902185,2017-08-26 18:37:18.034200,1676823.034,-3.3,0.549,1.997,3.6,1.02,1.018,3.404,3.107
189.0,2017-08-26 18:39:18.060195,2017-08-26 21:01:59.711041,1685504.711,-3.3,0.549,1.992,3.6,1.02,1.018,3.404,3.107
190.0,2017-08-26 21:03:59.739745,2017-08-26 23:26:39.493803,1694184.493,-3.3,0.549,1.993,3.6,1.02,1.018,3.404,3.107
191.0,2017-08-26 23:28:39.474383,2017-08-27 01:51:18.839938,1702863.839,-3.3,0.549,1.996,3.6,1.02,1.017,3.403,3.106
192.0,2017-08-27 01:53:18.847544,2017-08-27 04:15:57.338879,1711542.338,-3.3,0.549,1.987,3.6,1.019,1.018,3.403,3.106
193.0,2017-08-27 04:17:57.398321,2017-08-27 06:40:36.681692,1720221.681,-3.3,0.549,1.993,3.6,1.019,1.017,3.403,3.106
194.0,2017-08-27 06:42:36.672490,2017-08-27 09:05:13.918446,1728898.918,-3.3,0.549,1.986,3.6,1.019,1.017,3.402,3.106
195.0,2017-08-27 09:07:13.961143,2017-08-27 11:29:51.329655,1737576.329,-3.3,0.549,1.99,3.6,1.019,1.017,3.402,3.105
196.0,2017-08-27 11:31:51.347924,2017-08-27 13:54:27.428224,1746252.428,-3.3,0.549,1.997,3.6,1.019,1.017,3.402,3.105
197.0,2017-08-27 13:56:27.457149,2017-08-27 16:19:02.083983,1754927.083,-3.3,0.549,1.999,3.6,1.019,1.017,3.402,3.105
198.0,2017-08-27 16:21:02.121462,2017-08-27 18:43:35.323962,1763600.323,-3.3,0.549,1.992,3.6,1.019,1.017,3.401,3.105
199.0,2017-08-27 18:45:35.285207,2017-08-27 21:08:07.957298,1772272.957,-3.3,0.549,1.992,3.6,1.019,1.017,3.401,3.105
200.0,2017-08-27 21:10:07.975544,2017-08-27 23:32:40.437021,1780945.437,-3.3,0.549,1.987,3.6,1.019,1.017,3.401,3.105
201.0,2017-08-27 23:34:40.485702,2017-08-28 01:57:11.725084,1789616.725,-3.3,0.549,1.996,3.6,1.019,1.017,3.401,3.104
202.0,2017-08-28 01:59:11.741445,2017-08-28 04:21:42.479906,1798287.479,-3.3,0.549,1.994,3.6,1.019,1.017,3.401,3.104
203.0,2017-08-28 04:23:42.559110,2017-08-28 06:46:14.054273,1806959.054,-3.3,0.549,1.997,3.6,1.019,1.017,3.401,3.105
204.0,2017-08-28 06:48:14.089065,2017-08-28 09:10:45.441146,1815630.441,-3.3,0.549,1.986,3.6,1.019,1.017,3.4,3.105
205.0,2017-08-28 09:12:45.552432,2017-08-28 11:35:13.311732,1824298.311,-3.3,0.549,1.989,3.6,1.019,1.017,3.4,3.105
206.0,2017-08-28 11:37:13.323029,2017-08-28 13:59:43.129139,1832968.129,-3.3,0.549,1.985,3.6,1.019,1.017,3.4,3.105
207.0,2017-08-28 14:01:43.137362,2017-08-28 15:33:44.246159,1838609.246,0.549,0.549,2.97,3.393,0.861,0.0,2.856,0.0
209.0,2017-09-06 08:42:54.004025,2017-09-06 12:56:39.596835,1853844.842,-0.55,0.549,1.997,3.6,1.001,1.024,3.365,3.301
210.0,2017-09-06 12:56:39.659175,2017-09-06 17:09:51.261250,1869036.507,-0.55,0.549,1.998,3.6,1.031,1.026,3.448,3.308
211.0,2017-09-06 17:09:51.293013,2017-09-06 21:22:34.014355,1884199.26,-0.55,0.549,1.998,3.6,1.031,1.027,3.448,3.31
212.0,2017-09-06 21:22:34.014475,2017-09-07 02:28:12.029398,1902537.275,-3.3,0.549,1.992,3.6,2.056,2.043,6.874,6.236
213.0,2017-09-07 02:30:12.085161,2017-09-07 04:54:13.729121,1911298.975,-3.3,0.549,1.993,3.6,1.025,1.022,3.423,3.12
214.0,2017-09-07 04:56:13.786715,2017-09-07 07:20:03.036266,1920048.282,-3.3,0.549,1.991,3.6,1.025,1.022,3.421,3.12
215.0,2017-09-07 07:22:03.090513,2017-09-07 09:45:44.199028,1928789.445,-3.3,0.549,1.989,3.6,1.024,1.022,3.42,3.12
216.0,2017-09-07 09:47:44.255534,2017-09-07 12:11:20.966777,1937526.212,-3.3,0.549,1.988,3.6,1.024,1.022,3.42,3.12
217.0,2017-09-07 12:13:21.023342,2017-09-07 14:36:52.706549,1946257.952,-3.3,0.549,1.996,3.6,1.024,1.022,3.419,3.12
218.0,2017-09-07 14:38:52.759632,2017-09-07 17:02:21.412427,1954986.658,-3.3,0.549,1.99,3.6,1.024,1.022,3.418,3.12
219.0,2017-09-07 17:04:21.468154,2017-09-07 19:27:45.766970,1963711.013,-3.3,0.549,1.99,3.6,1.024,1.021,3.418,3.119
220.0,2017-09-07 19:29:45.822431,2017-09-07 21:53:08.687409,1972433.933,-3.3,0.549,1.997,3.6,1.024,1.021,3.417,3.119
221.0,2017-09-07 21:55:08.748009,2017-09-08 00:18:28.403091,1981153.649,-3.3,0.549,1.992,3.6,1.023,1.021,3.416,3.119
222.0,2017-09-08 00:20:28.463313,2017-09-08 02:43:46.130595,1989871.376,-3.3,0.549,1.992,3.6,1.023,1.021,3.416,3.119
223.0,2017-09-08 02:45:46.187314,2017-09-08 05:09:01.182267,1998586.428,-3.3,0.549,1.997,3.6,1.023,1.021,3.415,3.118
224.0,2017-09-08 05:11:01.231017,2017-09-08 07:34:13.745166,2007298.991,-3.3,0.549,1.999,3.6,1.023,1.021,3.415,3.118
225.0,2017-09-08 07:36:13.798058,2017-09-08 09:59:25.054971,2016010.301,-3.3,0.549,1.988,3.6,1.023,1.021,3.414,3.118
226.0,2017-09-08 10:01:25.109371,2017-09-08 12:24:35.652067,2024720.898,-3.3,0.549,1.996,3.6,1.023,1.021,3.414,3.117
227.0,2017-09-08 12:26:35.707276,2017-09-08 14:49:43.872353,2033429.118,-3.3,0.549,1.996,3.6,1.023,1.02,3.414,3.117
228.0,2017-09-08 14:51:43.924113,2017-09-08 17:14:48.352899,2042133.599,-3.3,0.549,1.985,3.6,1.022,1.02,3.413,3.117
229.0,2017-09-08 17:16:48.411051,2017-09-08 19:39:53.422831,2050838.668,-3.3,0.549,1.994,3.6,1.022,1.02,3.413,3.116
230.0,2017-09-08 19:41:53.472699,2017-09-08 22:04:56.500375,2059541.746,-3.3,0.549,1.989,3.6,1.022,1.02,3.412,3.116
231.0,2017-09-08 22:06:56.553702,2017-09-09 00:29:59.077209,2068244.323,-3.3,0.549,1.997,3.6,1.022,1.02,3.412,3.116
232.0,2017-09-09 00:31:59.134085,2017-09-09 02:54:59.444186,2076944.69,-3.3,0.549,1.988,3.6,1.022,1.02,3.411,3.115
233.0,2017-09-09 02:56:59.500404,2017-09-09 05:19:56.945238,2085642.191,-3.3,0.549,1.998,3.6,1.022,1.02,3.411,3.115
234.0,2017-09-09 05:21:56.996672,2017-09-09 07:44:53.250639,2094338.496,-3.3,0.549,1.996,3.6,1.022,1.02,3.41,3.114
235.0,2017-09-09 07:46:53.310764,2017-09-09 10:09:47.039524,2103032.285,-3.3,0.549,1.997,3.6,1.021,1.019,3.409,3.114
236.0,2017-09-09 10:11:47.104051,2017-09-09 12:34:40.282551,2111725.528,-3.3,0.549,1.987,3.6,1.021,1.019,3.409,3.114
237.0,2017-09-09 12:36:40.335209,2017-09-09 14:59:36.514520,2120421.76,-3.3,0.549,1.987,3.6,1.021,1.019,3.409,3.114
238.0,2017-09-09 15:01:36.576080,2017-09-09 17:24:29.682383,2129114.928,-3.3,0.549,1.992,3.6,1.021,1.019,3.409,3.113
239.0,2017-09-09 17:26:29.747430,2017-09-09 19:49:21.141337,2137806.387,-3.3,0.549,1.998,3.6,1.021,1.019,3.408,3.113
240.0,2017-09-09 19:51:21.207223,2017-09-09 22:14:10.724746,2146495.97,-3.3,0.549,1.996,3.6,1.021,1.019,3.408,3.113
241.0,2017-09-09 22:16:10.788699,2017-09-10 00:38:58.046163,2155183.292,-3.3,0.549,1.998,3.6,1.021,1.019,3.407,3.112
242.0,2017-09-10 00:40:58.104557,2017-09-10 03:03:44.843160,2163870.089,-3.3,0.549,1.99,3.6,1.021,1.019,3.407,3.112
243.0,2017-09-10 03:05:44.894545,2017-09-10 05:28:32.238797,2172557.484,-3.3,0.549,1.986,3.6,1.021,1.019,3.406,3.112
244.0,2017-09-10 05:30:32.284703,2017-09-10 07:53:19.236175,2181244.482,-3.3,0.549,1.988,3.6,1.021,1.018,3.406,3.112
245.0,2017-09-10 07:55:19.306877,2017-09-10 10:18:03.891875,2189929.138,-3.3,0.549,1.993,3.6,1.02,1.018,3.406,3.111
246.0,2017-09-10 10:20:03.952768,2017-09-10 12:42:46.785012,2198612.031,-3.3,0.549,1.987,3.6,1.02,1.018,3.405,3.111
247.0,2017-09-10 12:44:46.832705,2017-09-10 15:07:26.024114,2207291.27,-3.3,0.549,1.99,3.6,1.02,1.018,3.405,3.11
248.0,2017-09-10 15:09:26.084127,2017-09-10 17:32:08.318971,2215973.565,-3.3,0.549,1.995,3.6,1.02,1.018,3.405,3.11
249.0,2017-09-10 17:34:08.365031,2017-09-10 19:56:47.707995,2224652.954,-3.3,0.549,1.995,3.6,1.02,1.018,3.404,3.11
250.0,2017-09-10 19:58:47.766611,2017-09-10 22:21:25.832699,2233331.078,-3.3,0.55,1.99,3.6,1.02,1.018,3.404,3.109
251.0,2017-09-10 22:23:25.902333,2017-09-11 00:46:03.593026,2242008.839,-3.3,0.549,1.986,3.6,1.02,1.018,3.404,3.11
252.0,2017-09-11 00:48:03.641093,2017-09-11 03:10:40.517537,2250685.763,-3.3,0.549,1.995,3.6,1.02,1.018,3.404,3.109
253.0,2017-09-11 03:12:40.574400,2017-09-11 05:35:15.377196,2259360.623,-3.3,0.549,1.988,3.6,1.02,1.017,3.403,3.109
254.0,2017-09-11 05:37:15.439741,2017-09-11 07:59:50.237869,2268035.484,-3.3,0.549,1.997,3.6,1.02,1.017,3.403,3.108
255.0,2017-09-11 08:01:50.308181,2017-09-11 10:24:23.730339,2276708.976,-3.3,0.549,1.985,3.6,1.019,1.017,3.403,3.103
256.0,2017-09-11 10:26:23.796771,2017-09-11 12:49:00.161336,2285385.407,-3.3,0.549,1.993,3.6,1.019,1.017,3.404,3.103
257.0,2017-09-11 12:51:00.230234,2017-09-11 15:13:35.012185,2294060.258,-3.3,0.549,1.993,3.6,1.019,1.017,3.403,3.103
258.0,2017-09-11 15:15:35.066503,2017-09-11 17:38:08.003865,2302733.25,-3.3,0.549,1.986,3.6,1.019,1.017,3.402,3.103
259.0,2017-09-11 17:40:08.067963,2017-09-11 20:02:40.603528,2311405.849,-3.3,0.549,1.992,3.6,1.019,1.017,3.402,3.103
260.0,2017-09-11 20:04:40.669105,2017-09-11 22:27:11.016772,2320076.262,-3.3,0.549,1.987,3.6,1.019,1.017,3.401,3.103
261.0,2017-09-11 22:29:11.080438,2017-09-12 00:51:40.264342,2328745.51,-3.3,0.549,1.986,3.6,1.019,1.017,3.401,3.103
262.0,2017-09-12 00:53:40.308600,2017-09-12 03:16:10.748421,2337415.994,-3.3,0.549,1.996,3.6,1.019,1.017,3.401,3.103
263.0,2017-09-12 03:18:10.790683,2017-09-12 05:40:37.154651,2346082.4,-3.3,0.549,1.986,3.6,1.019,1.017,3.4,3.103
264.0,2017-09-12 05:42:37.219826,2017-09-12 08:05:04.899832,2354750.145,-3.3,0.549,1.989,3.6,1.019,1.017,3.4,3.103
265.0,2017-09-12 08:07:04.937668,2017-09-12 10:29:31.700959,2363416.947,-3.3,0.549,1.995,3.6,1.019,1.016,3.4,3.103
266.0,2017-09-12 10:31:31.737838,2017-09-12 12:53:57.604981,2372082.851,-3.3,0.549,1.999,3.6,1.018,1.016,3.399,3.103
267.0,2017-09-12 12:55:57.643437,2017-09-12 15:18:21.619428,2380746.865,-3.3,0.549,1.995,3.6,1.018,1.016,3.399,3.103
268.0,2017-09-12 15:20:21.651705,2017-09-12 17:42:44.502168,2389409.748,-3.3,0.549,1.993,3.6,1.018,1.016,3.399,3.103
269.0,2017-09-12 17:44:44.532329,2017-09-12 20:07:07.946412,2398073.192,-3.3,0.549,1.994,3.6,1.018,1.016,3.399,3.102
270.0,2017-09-12 20:09:07.994844,2017-09-12 22:31:30.931551,2406736.177,-3.3,0.549,1.995,3.6,1.018,1.016,3.398,3.102
271.0,2017-09-12 22:33:31.013054,2017-09-13 00:55:51.387033,2415396.633,-3.3,0.549,1.993,3.6,1.018,1.016,3.398,3.102
272.0,2017-09-13 00:57:51.418778,2017-09-13 03:20:11.580250,2424056.826,-3.3,0.549,1.987,3.6,1.018,1.016,3.398,3.102
273.0,2017-09-13 03:22:11.609442,2017-09-13 05:44:31.825043,2432717.071,-3.3,0.549,1.968,3.6,1.018,1.016,3.397,3.102
274.0,2017-09-13 05:46:31.898032,2017-09-13 08:08:39.196555,2441364.442,-3.3,0.549,1.996,3.6,1.018,1.003,3.398,3.054
275.0,2017-09-13 08:10:39.251830,2017-09-13 10:31:53.582001,2449958.828,-3.3,0.549,1.989,3.6,1.012,1.012,3.377,3.088
276.0,2017-09-13 10:33:53.637389,2017-09-13 12:55:22.019260,2458567.265,-3.3,0.549,1.985,3.6,1.013,1.012,3.38,3.088
277.0,2017-09-13 12:57:22.074854,2017-09-13 15:18:53.525681,2467178.771,-3.3,0.549,1.986,3.6,1.013,1.012,3.381,3.09
278.0,2017-09-13 15:20:53.581474,2017-09-13 17:42:31.178009,2475796.424,-3.3,0.549,1.986,3.6,1.014,1.012,3.383,3.091
279.0,2017-09-13 17:44:31.232094,2017-09-13 20:06:12.136896,2484417.383,-3.3,0.549,1.992,3.6,1.014,1.013,3.384,3.092
280.0,2017-09-13 20:08:12.190873,2017-09-13 22:29:55.158549,2493040.404,-3.3,0.549,1.986,3.6,1.014,1.013,3.385,3.092
281.0,2017-09-13 22:31:55.215424,2017-09-14 00:53:40.484541,2501665.73,-3.3,0.549,1.995,3.6,1.015,1.013,3.386,3.093
282.0,2017-09-14 00:55:40.540825,2017-09-14 03:17:26.806288,2510292.052,-3.3,0.549,1.997,3.6,1.015,1.013,3.387,3.081
283.0,2017-09-14 03:19:26.858869,2017-09-14 05:41:14.587839,2518919.833,-3.3,0.549,1.999,3.6,1.015,1.013,3.389,3.084
284.0,2017-09-14 05:43:14.637001,2017-09-14 08:05:04.239243,2527549.485,-3.3,0.549,1.985,3.6,1.015,1.013,3.389,3.085
285.0,2017-09-14 08:07:04.286639,2017-09-14 10:28:53.905562,2536179.151,-3.3,0.549,1.986,3.6,1.015,1.013,3.389,3.087
286.0,2017-09-14 10:30:53.959373,2017-09-14 12:52:44.754168,2544810.0,-3.3,0.549,1.987,3.6,1.015,1.013,3.389,3.088
287.0,2017-09-14 12:54:44.812006,2017-09-14 15:16:35.855707,2553441.101,-3.3,0.549,1.998,3.6,1.015,1.013,3.389,3.088
288.0,2017-09-14 15:18:35.910277,2017-09-14 17:40:27.797252,2562073.043,-3.3,0.549,1.997,3.6,1.015,1.013,3.389,3.088
289.0,2017-09-14 17:42:27.850180,2017-09-14 20:04:16.679616,2570701.925,-3.3,0.549,1.985,3.6,1.015,1.013,3.389,3.089
290.0,2017-09-14 20:06:16.733477,2017-09-14 22:28:07.406816,2579332.652,-3.3,0.549,1.992,3.6,1.015,1.013,3.39,3.089
291.0,2017-09-14 22:30:07.464813,2017-09-15 00:51:56.279258,2587961.525,-3.3,0.549,1.995,3.6,1.015,1.013,3.389,3.09
292.0,2017-09-15 00:53:56.330361,2017-09-15 03:15:47.692035,2596592.938,-3.3,0.549,1.993,3.6,1.015,1.013,3.389,3.09
293.0,2017-09-15 03:17:47.740451,2017-09-15 05:39:36.010467,2605221.256,-3.3,0.549,1.995,3.6,1.015,1.013,3.389,3.09
294.0,2017-09-15 05:41:36.067026,2017-09-15 08:03:25.800058,2613851.046,-3.3,0.549,1.987,3.6,1.015,1.013,3.389,3.09
295.0,2017-09-15 08:05:25.851405,2017-09-15 10:27:16.304522,2622481.55,-3.3,0.549,1.99,3.6,1.015,1.013,3.389,3.09
296.0,2017-09-15 10:29:16.367422,2017-09-15 12:51:06.261184,2631111.507,-3.3,0.549,1.99,3.6,1.015,1.013,3.389,3.09
297.0,2017-09-15 12:53:06.319049,2017-09-15 15:14:55.321226,2639740.567,-3.3,0.549,1.987,3.6,1.015,1.013,3.389,3.09
298.0,2017-09-15 15:16:55.372349,2017-09-15 17:38:42.799214,2648368.045,-3.3,0.549,1.996,3.6,1.015,1.013,3.388,3.09
299.0,2017-09-15 17:40:42.854571,2017-09-15 20:02:30.748597,2656995.994,-3.3,0.549,1.998,3.6,1.015,1.013,3.389,3.09
300.0,2017-09-15 20:04:30.803623,2017-09-15 22:26:14.516013,2665619.762,-3.3,0.549,1.996,3.6,1.015,1.013,3.388,3.09
301.0,2017-09-15 22:28:14.571004,2017-09-16 00:50:00.186212,2674245.432,-3.3,0.549,1.986,3.6,1.015,1.013,3.388,3.09
302.0,2017-09-16 00:52:00.241119,2017-09-16 03:13:47.294429,2682872.54,-3.3,0.549,1.988,3.6,1.015,1.013,3.388,3.09
303.0,2017-09-16 03:15:47.349433,2017-09-16 05:37:33.683199,2691498.929,-3.3,0.549,1.993,3.6,1.015,1.013,3.388,3.09
304.0,2017-09-16 05:39:33.738918,2017-09-16 08:01:20.104896,2700125.351,-3.3,0.549,1.989,3.6,1.015,1.013,3.388,3.09
305.0,2017-09-16 08:03:20.161616,2017-09-16 10:25:04.155574,2708749.401,-3.3,0.549,1.986,3.6,1.015,1.013,3.388,3.09
306.0,2017-09-16 10:27:04.209418,2017-09-16 12:48:44.529648,2717369.775,-3.3,0.549,1.998,3.6,1.015,1.013,3.387,3.09
307.0,2017-09-16 12:50:44.584718,2017-09-16 15:12:27.049256,2725992.295,-3.3,0.549,1.992,3.6,1.015,1.013,3.387,3.09
308.0,2017-09-16 15:14:27.104340,2017-09-16 17:36:08.444847,2734613.691,-3.3,0.549,1.988,3.6,1.015,1.013,3.387,3.089
309.0,2017-09-16 17:38:08.500134,2017-09-16 19:59:50.715413,2743235.961,-3.3,0.549,1.997,3.6,1.015,1.013,3.387,3.089
310.0,2017-09-16 20:01:50.770939,2017-09-16 22:23:32.359285,2751857.605,-3.3,0.549,1.996,3.6,1.015,1.013,3.387,3.089
311.0,2017-09-16 22:25:32.413919,2017-09-17 00:47:14.030099,2760479.276,-3.3,0.549,1.99,3.6,1.015,1.013,3.387,3.089
312.0,2017-09-17 00:49:14.080174,2017-09-17 03:10:56.152418,2769101.398,-3.3,0.549,1.993,3.6,1.015,1.013,3.387,3.09
313.0,2017-09-17 03:12:56.208959,2017-09-17 05:34:37.996025,2777723.242,-3.3,0.549,1.988,3.6,1.015,1.013,3.387,3.089
314.0,2017-09-17 05:36:38.051226,2017-09-17 07:58:18.486641,2786343.732,-3.3,0.549,1.994,3.6,1.015,1.013,3.387,3.089
315.0,2017-09-17 08:00:18.539468,2017-09-17 10:22:00.509139,2794965.755,-3.3,0.549,1.987,3.6,1.014,1.013,3.386,3.089
316.0,2017-09-17 10:24:00.562837,2017-09-17 12:45:40.370427,2803585.616,-3.3,0.549,1.995,3.6,1.014,1.012,3.386,3.089
317.0,2017-09-17 12:47:40.426186,2017-09-17 15:09:19.832775,2812205.078,-3.3,0.549,1.989,3.6,1.014,1.012,3.386,3.089
318.0,2017-09-17 15:11:19.890063,2017-09-17 17:32:56.255404,2820821.501,-3.3,0.549,1.985,3.6,1.014,1.012,3.385,3.089
319.0,2017-09-17 17:34:56.308685,2017-09-17 19:56:36.241214,2829441.487,-3.3,0.549,1.994,3.6,1.014,1.012,3.386,3.089
320.0,2017-09-17 19:58:36.296828,2017-09-17 22:20:13.989282,2838059.235,-3.3,0.549,1.992,3.6,1.014,1.012,3.385,3.088
321.0,2017-09-17 22:22:14.043925,2017-09-18 00:43:28.988925,2846654.235,-3.3,0.549,1.997,3.6,1.014,0.993,3.385,3.01
322.0,2017-09-18 00:45:29.044146,2017-09-18 03:05:14.302466,2855159.548,-3.3,0.549,1.993,3.6,1.001,1.001,3.344,3.044
323.0,2017-09-18 03:07:14.335247,2017-09-18 05:27:11.406757,2863676.652,-3.3,0.549,1.993,3.6,1.002,1.001,3.346,3.045
324.0,2017-09-18 05:29:11.461745,2017-09-18 07:49:15.040278,2872200.286,-3.3,0.549,1.991,3.6,1.003,1.002,3.348,3.046
325.0,2017-09-18 07:51:15.095859,2017-09-18 10:11:22.870870,2880728.117,-3.3,0.549,1.989,3.6,1.003,1.002,3.35,3.048
326.0,2017-09-18 10:13:22.926109,2017-09-18 12:33:34.695146,2889259.941,-3.3,0.549,1.998,3.6,1.004,1.002,3.352,3.048
327.0,2017-09-18 12:35:34.750430,2017-09-18 14:55:49.233815,2897794.479,-3.3,0.549,1.988,3.6,1.004,1.003,3.353,3.05
328.0,2017-09-18 14:57:49.287171,2017-09-18 17:18:07.636112,2906332.882,-3.3,0.549,1.996,3.6,1.005,1.003,3.354,3.05
329.0,2017-09-18 17:20:07.692238,2017-09-18 19:40:25.558379,2914870.804,-3.3,0.549,1.997,3.6,1.005,1.003,3.355,3.052
330.0,2017-09-18 19:42:25.611712,2017-09-18 22:02:47.936015,2923413.182,-3.3,0.549,1.995,3.6,1.005,1.003,3.356,3.049
331.0,2017-09-18 22:04:47.993309,2017-09-19 00:25:10.683995,2931955.93,-3.3,0.549,1.999,3.6,1.005,1.003,3.357,3.051
332.0,2017-09-19 00:27:10.741831,2017-09-19 02:47:36.360046,2940501.606,-3.3,0.549,1.998,3.6,1.005,1.004,3.357,3.052
333.0,2017-09-19 02:49:36.416919,2017-09-19 05:10:02.706788,2949047.952,-3.3,0.549,1.985,3.6,1.006,1.004,3.358,3.053
334.0,2017-09-19 05:12:02.760003,2017-09-19 07:32:26.630165,2957591.876,-3.3,0.549,1.99,3.6,1.006,1.004,3.358,3.054
335.0,2017-09-19 07:34:26.686789,2017-09-19 09:54:55.147675,2966140.393,-3.3,0.549,1.989,3.6,1.006,1.004,3.359,3.055
336.0,2017-09-19 09:56:55.200146,2017-09-19 12:17:25.347820,2974690.593,-3.3,0.549,1.989,3.6,1.006,1.004,3.359,3.055
337.0,2017-09-19 12:19:25.406440,2017-09-19 14:39:54.773524,2983240.019,-3.3,0.549,1.995,3.6,1.006,1.004,3.359,3.055
338.0,2017-09-19 14:41:54.829353,2017-09-19 17:02:24.971799,2991790.217,-3.3,0.549,1.993,3.6,1.006,1.004,3.36,3.056
339.0,2017-09-19 17:04:25.025915,2017-09-19 19:24:53.611600,3000338.857,-3.3,0.549,1.99,3.6,1.006,1.004,3.36,3.056
340.0,2017-09-19 19:26:53.643992,2017-09-19 21:47:23.565144,3008888.811,-3.3,0.549,1.989,3.6,1.006,1.005,3.36,3.057
341.0,2017-09-19 21:49:23.628517,2017-09-20 00:09:56.598529,3017441.844,-3.3,0.549,1.997,3.6,1.007,1.005,3.361,3.057
342.0,2017-09-20 00:11:56.653589,2017-09-20 02:32:28.477163,3025993.723,-3.3,0.549,1.991,3.6,1.006,1.005,3.36,3.057
343.0,2017-09-20 02:34:28.524943,2017-09-20 04:55:01.926835,3034547.172,-3.3,0.549,1.996,3.6,1.007,1.005,3.361,3.058
344.0,2017-09-20 04:57:01.986673,2017-09-20 07:17:33.903825,3043099.149,-3.3,0.549,1.995,3.6,1.007,1.005,3.361,3.058
345.0,2017-09-20 07:19:33.956773,2017-09-20 09:40:07.372915,3051652.619,-3.3,0.549,1.995,3.6,1.007,1.005,3.361,3.058
