Repository: Oliver191/MSc_Thesis_Predictive_Maintenance_Batteries

# MSc_Thesis_Predictive_Maintenance_Batteries
The GitHub repository accompanying the MSc Thesis at Esade written by Oliver Caspers regarding the topic “Predictive Maintenance for Lithium-Ion Batteries: Predicting the Remaining Useful Life (RUL) using Data-Driven Machine Learning based on Real-World Battery Datasets”.

SNL_Final.ipynb: The main Jupyter Notebook which contains the main code used to load, clean, and transform the SNL data. Four initial models are evaluated and a RF is chosen to be optimized. The RF is trained to predict the RUL on the training data and optimized using the validation data. Finally, the model is tested using independent testing data from UL.

File: SNL_Cycle_Timeseries_Data/SNL_18650_LFP_25C_20-80_0.5-0.5C_b_cycle_data.csv (part 1 of 23)
Cycle_Index,Start_Time,End_Time,Test_Time (s),Min_Current (A),Max_Current (A),Min_Voltage (V),Max_Voltage (V),Charge_Capacity (Ah),Discharge_Capacity (Ah),Charge_Energy (Wh),Discharge_Energy (Wh)
1.0,2017-08-07 08:53:47.013516,2017-08-07 13:13:50.901658,15613.901,-0.551,0.549,1.998,3.6,1.022,1.045,3.442,3.365
2.0,2017-08-07 13:13:50.964053,2017-08-07 17:32:37.967158,31140.967,-0.551,0.549,1.999,3.6,1.045,1.046,3.502,3.37
3.0,2017-08-07 17:32:38.028776,2017-08-07 21:50:52.146135,46635.146,-0.551,0.549,1.999,3.6,1.045,1.046,3.499,3.37
4.0,2017-08-07 21:50:52.146256,2017-08-08 04:04:30.907824,69053.907,-0.551,0.549,2.708,3.6,1.651,1.498,5.518,4.865
5.0,2017-08-08 04:06:30.940992,2017-08-08 06:28:41.230909,77704.23,-0.551,0.549,3.159,3.39,0.614,0.615,2.055,1.991
6.0,2017-08-08 06:30:41.270276,2017-08-08 08:51:13.795974,86256.795,-0.551,0.549,3.159,3.39,0.607,0.607,2.029,1.967
7.0,2017-08-08 08:53:13.856604,2017-08-08 11:13:02.638052,94765.638,-0.55,0.549,3.159,3.39,0.603,0.604,2.017,1.956
8.0,2017-08-08 11:15:02.698083,2017-08-08 13:34:23.415775,103246.415,-0.55,0.549,3.159,3.39,0.601,0.602,2.01,1.949
9.0,2017-08-08 13:36:23.456021,2017-08-08 15:55:13.396527,111696.396,-0.55,0.549,3.159,3.39,0.599,0.599,2.002,1.941
10.0,2017-08-08 15:57:13.447076,2017-08-08 18:15:48.124087,120131.124,-0.551,0.549,3.159,3.39,0.598,0.598,1.998,1.938
11.0,2017-08-08 18:17:48.166476,2017-08-08 20:36:10.645992,128553.645,-0.551,0.549,3.159,3.39,0.596,0.597,1.995,1.935
12.0,2017-08-08 20:38:10.675723,2017-08-08 22:56:21.567620,136964.567,-0.55,0.549,3.159,3.39,0.596,0.597,1.992,1.932
13.0,2017-08-08 22:58:21.617292,2017-08-09 01:16:31.080038,145374.08,-0.551,0.549,3.159,3.39,0.595,0.597,1.992,1.932
14.0,2017-08-09 01:18:31.125112,2017-08-09 03:36:31.008458,153774.008,-0.551,0.549,3.159,3.39,0.595,0.596,1.99,1.929
15.0,2017-08-09 03:38:31.054458,2017-08-09 05:56:21.298016,162164.298,-0.551,0.549,3.159,3.39,0.594,0.595,1.986,1.928
16.0,2017-08-09 05:58:21.340472,2017-08-09 08:15:59.384334,170542.384,-0.551,0.549,3.159,3.39,0.593,0.594,1.984,1.924
17.0,2017-08-09 08:17:59.433958,2017-08-09 10:35:41.776356,178924.776,-0.551,0.549,3.159,3.39,0.593,0.595,1.984,1.926
18.0,2017-08-09 10:37:41.838102,2017-08-09 12:55:08.084588,187291.084,-0.55,0.549,3.159,3.39,0.592,0.593,1.981,1.921
19.0,2017-08-09 12:57:08.115154,2017-08-09 15:14:34.828230,195657.828,-0.55,0.549,3.159,3.39,0.592,0.593,1.98,1.922
20.0,2017-08-09 15:16:34.889839,2017-08-09 17:33:59.157230,204022.157,-0.55,0.549,3.159,3.39,0.592,0.593,1.98,1.921
21.0,2017-08-09 17:35:59.221421,2017-08-09 19:53:15.266039,212378.266,-0.55,0.549,3.159,3.39,0.592,0.592,1.978,1.919
22.0,2017-08-09 19:55:15.316491,2017-08-09 22:12:27.376151,220730.376,-0.551,0.549,3.159,3.39,0.591,0.592,1.977,1.918
23.0,2017-08-09 22:14:27.425230,2017-08-10 00:31:33.723245,229076.723,-0.55,0.549,3.159,3.39,0.591,0.592,1.976,1.916
24.0,2017-08-10 00:33:33.755729,2017-08-10 02:50:31.572606,237414.572,-0.551,0.549,3.159,3.39,0.59,0.591,1.973,1.915
25.0,2017-08-10 02:52:31.617642,2017-08-10 05:09:28.056282,245751.056,-0.551,0.549,3.159,3.39,0.59,0.591,1.973,1.914
26.0,2017-08-10 05:11:28.092240,2017-08-10 07:28:20.225123,254083.225,-0.551,0.549,3.159,3.39,0.589,0.591,1.971,1.913
27.0,2017-08-10 07:30:20.287563,2017-08-10 09:47:09.240952,262412.24,-0.55,0.549,3.159,3.39,0.589,0.59,1.971,1.912
28.0,2017-08-10 09:49:09.269399,2017-08-10 12:05:50.205519,270733.205,-0.55,0.549,3.159,3.39,0.589,0.59,1.969,1.91
29.0,2017-08-10 12:07:50.252028,2017-08-10 14:24:31.020071,279054.02,-0.55,0.549,3.159,3.39,0.589,0.59,1.969,1.91
30.0,2017-08-10 14:26:31.053276,2017-08-10 16:43:09.230569,287372.23,-0.551,0.549,3.159,3.39,0.589,0.59,1.968,1.909
31.0,2017-08-10 16:45:09.303601,2017-08-10 19:01:44.568963,295687.568,-0.551,0.549,3.159,3.39,0.588,0.589,1.967,1.909
32.0,2017-08-10 19:03:44.615345,2017-08-10 21:20:15.154349,303998.154,-0.551,0.549,3.159,3.39,0.588,0.589,1.967,1.907
33.0,2017-08-10 21:22:15.203209,2017-08-10 23:38:40.244849,312303.244,-0.551,0.549,3.159,3.39,0.587,0.589,1.965,1.907
34.0,2017-08-10 23:40:40.263355,2017-08-11 01:57:06.628407,320609.628,-0.551,0.549,3.159,3.39,0.588,0.589,1.965,1.907
35.0,2017-08-11 01:59:06.663640,2017-08-11 04:15:30.263687,328913.263,-0.55,0.549,3.159,3.39,0.587,0.588,1.965,1.906
36.0,2017-08-11 04:17:30.309717,2017-08-11 06:33:48.199144,337211.199,-0.551,0.549,3.159,3.39,0.587,0.588,1.963,1.905
37.0,2017-08-11 06:35:48.244761,2017-08-11 08:52:10.533978,345513.533,-0.551,0.549,3.159,3.39,0.587,0.588,1.964,1.906
38.0,2017-08-11 08:54:10.560617,2017-08-11 11:10:28.752996,353811.752,-0.55,0.549,3.159,3.39,0.587,0.588,1.963,1.904
39.0,2017-08-11 11:12:28.777216,2017-08-11 13:28:43.382890,362106.382,-0.55,0.549,3.159,3.39,0.587,0.588,1.962,1.904
40.0,2017-08-11 13:30:43.423050,2017-08-11 15:46:55.290649,370398.29,-0.551,0.549,3.159,3.39,0.587,0.587,1.962,1.903
41.0,2017-08-11 15:48:55.346527,2017-08-11 18:05:07.827965,378690.827,-0.551,0.549,3.159,3.39,0.586,0.588,1.962,1.903
42.0,2017-08-11 18:07:07.876248,2017-08-11 20:23:17.852528,386980.852,-0.551,0.549,3.159,3.39,0.586,0.587,1.961,1.902
43.0,2017-08-11 20:25:17.881165,2017-08-11 22:41:26.583823,395269.583,-0.55,0.549,3.159,3.39,0.586,0.587,1.96,1.902
44.0,2017-08-11 22:43:26.607977,2017-08-12 00:59:34.523234,403557.523,-0.551,0.549,3.159,3.39,0.586,0.587,1.96,1.902
45.0,2017-08-12 01:01:34.542730,2017-08-12 03:17:37.829310,411840.829,-0.55,0.549,3.159,3.39,0.586,0.587,1.959,1.901
46.0,2017-08-12 03:19:37.878535,2017-08-12 05:35:41.927506,420124.927,-0.55,0.549,3.159,3.39,0.586,0.587,1.959,1.902
47.0,2017-08-12 05:37:41.993347,2017-08-12 07:53:44.548841,428407.548,-0.55,0.549,3.159,3.39,0.586,0.587,1.959,1.901
48.0,2017-08-12 07:55:44.588090,2017-08-12 10:11:44.869944,436687.869,-0.55,0.549,3.159,3.39,0.586,0.587,1.958,1.9
49.0,2017-08-12 10:13:44.920773,2017-08-12 12:29:42.291118,444965.291,-0.55,0.549,3.159,3.39,0.585,0.586,1.958,1.9
50.0,2017-08-12 12:31:42.323880,2017-08-12 14:47:39.689421,453242.689,-0.551,0.549,3.159,3.39,0.585,0.586,1.958,1.9
51.0,2017-08-12 14:49:39.745603,2017-08-12 17:05:34.404265,461517.404,-0.55,0.549,3.159,3.39,0.585,0.586,1.957,1.899
52.0,2017-08-12 17:07:34.445906,2017-08-12 19:23:28.978745,469791.978,-0.551,0.549,3.159,3.39,0.585,0.586,1.957,1.899
53.0,2017-08-12 19:25:29.024940,2017-08-12 21:41:12.016411,478055.016,-0.551,0.549,3.159,3.39,0.584,0.585,1.955,1.896
54.0,2017-08-12 21:43:12.026102,2017-08-12 23:58:58.349924,486321.349,-0.551,0.549,3.159,3.39,0.584,0.586,1.955,1.897
55.0,2017-08-13 00:00:58.391663,2017-08-13 02:16:42.815426,494585.815,-0.551,0.549,3.159,3.39,0.584,0.586,1.954,1.897
56.0,2017-08-13 02:18:42.884916,2017-08-13 04:34:27.103126,502850.103,-0.551,0.549,3.159,3.39,0.584,0.586,1.954,1.896
57.0,2017-08-13 04:36:27.149505,2017-08-13 06:52:10.353356,511113.353,-0.551,0.549,3.159,3.39,0.584,0.586,1.954,1.896
58.0,2017-08-13 06:54:10.403184,2017-08-13 09:09:57.903844,519380.903,-0.551,0.549,3.159,3.39,0.585,0.586,1.956,1.897
59.0,2017-08-13 09:11:57.934880,2017-08-13 11:27:34.652202,527637.652,-0.551,0.549,3.159,3.39,0.584,0.585,1.952,1.895
60.0,2017-08-13 11:29:34.720992,2017-08-13 13:45:14.369518,535897.369,-0.551,0.549,3.159,3.39,0.584,0.585,1.953,1.895
61.0,2017-08-13 13:47:14.446016,2017-08-13 16:02:55.105145,544158.105,-0.551,0.549,3.159,3.39,0.584,0.585,1.953,1.896
62.0,2017-08-13 16:04:55.127570,2017-08-13 18:20:33.160185,552416.16,-0.551,0.549,3.159,3.39,0.584,0.585,1.953,1.895
63.0,2017-08-13 18:22:33.219470,2017-08-13 20:38:11.406696,560674.406,-0.551,0.549,3.159,3.39,0.584,0.585,1.953,1.895
64.0,2017-08-13 20:40:11.415164,2017-08-13 22:55:45.306207,568928.306,-0.55,0.549,3.159,3.39,0.584,0.585,1.952,1.894
65.0,2017-08-13 22:57:45.370383,2017-08-14 01:13:21.425853,577184.425,-0.55,0.549,3.159,3.39,0.584,0.585,1.952,1.894
66.0,2017-08-14 01:15:21.450418,2017-08-14 03:30:52.710801,585435.71,-0.55,0.549,3.159,3.39,0.583,0.584,1.951,1.893
67.0,2017-08-14 03:32:52.765652,2017-08-14 05:48:27.909061,593690.909,-0.551,0.549,3.159,3.39,0.584,0.585,1.952,1.894
68.0,2017-08-14 05:50:27.962941,2017-08-14 08:06:00.290504,601943.29,-0.551,0.548,3.159,3.39,0.583,0.585,1.951,1.894
69.0,2017-08-14 08:08:00.340708,2017-08-14 10:23:30.753474,610193.753,-0.551,0.549,3.159,3.39,0.583,0.584,1.951,1.893
70.0,2017-08-14 10:25:30.808027,2017-08-14 12:40:59.021502,618442.021,-0.551,0.549,3.159,3.39,0.583,0.584,1.95,1.893
71.0,2017-08-14 12:42:59.088962,2017-08-14 14:58:25.440694,626688.44,-0.551,0.549,3.159,3.39,0.583,0.584,1.95,1.892
72.0,2017-08-14 15:00:25.474796,2017-08-14 17:15:52.595726,634935.595,-0.55,0.549,3.159,3.39,0.583,0.584,1.95,1.892
73.0,2017-08-14 17:17:52.649426,2017-08-14 19:33:19.661930,643182.661,-0.551,0.549,3.159,3.39,0.583,0.584,1.95,1.892
74.0,2017-08-14 19:35:19.737830,2017-08-14 21:50:42.482982,651425.482,-0.55,0.549,3.159,3.39,0.583,0.584,1.949,1.891
75.0,2017-08-14 21:52:42.550765,2017-08-15 00:08:07.000047,659670.0,-0.551,0.549,3.159,3.39,0.583,0.584,1.949,1.891
76.0,2017-08-15 00:10:07.062631,2017-08-15 02:25:37.467740,667920.467,-0.551,0.549,3.159,3.39,0.583,0.584,1.95,1.893
77.0,2017-08-15 02:27:37.534682,2017-08-15 04:42:58.512159,676161.512,-0.55,0.549,3.159,3.39,0.582,0.584,1.948,1.891
78.0,2017-08-15 04:44:58.568302,2017-08-15 07:00:13.861428,684396.861,-0.551,0.549,3.159,3.39,0.582,0.583,1.947,1.889
79.0,2017-08-15 07:02:13.934779,2017-08-15 09:17:33.516309,692636.516,-0.551,0.549,3.159,3.39,0.582,0.584,1.948,1.891
80.0,2017-08-15 09:19:33.576702,2017-08-15 11:34:49.119606,700872.119,-0.55,0.549,3.159,3.39,0.582,0.583,1.947,1.889
81.0,2017-08-15 11:36:49.176148,2017-08-15 13:52:04.897570,709107.897,-0.551,0.549,3.159,3.39,0.582,0.583,1.947,1.889
82.0,2017-08-15 13:54:04.974724,2017-08-15 16:09:20.974050,717343.974,-0.551,0.549,3.159,3.39,0.582,0.583,1.947,1.889
83.0,2017-08-15 16:11:21.032366,2017-08-15 18:26:37.084608,725580.084,-0.551,0.549,3.159,3.39,0.582,0.583,1.947,1.89
84.0,2017-08-15 18:28:37.155349,2017-08-15 20:43:51.108354,733814.108,-0.551,0.549,3.159,3.39,0.582,0.583,1.946,1.889
85.0,2017-08-15 20:45:51.188023,2017-08-15 23:01:06.346605,742049.346,-0.551,0.549,3.159,3.39,0.582,0.583,1.947,1.889
86.0,2017-08-15 23:03:06.406180,2017-08-16 01:18:14.714755,750277.714,-0.551,0.549,3.159,3.39,0.582,0.583,1.946,1.887
87.0,2017-08-16 01:20:14.774211,2017-08-16 03:35:25.642576,758508.642,-0.551,0.549,3.159,3.39,0.582,0.583,1.946,1.888
88.0,2017-08-16 03:37:25.706076,2017-08-16 05:52:38.773903,766741.773,-0.551,0.549,3.159,3.39,0.582,0.583,1.946,1.889
89.0,2017-08-16 05:54:38.790328,2017-08-16 08:09:45.048859,774968.048,-0.551,0.549,3.159,3.39,0.581,0.583,1.944,1.888
90.0,2017-08-16 08:11:45.104848,2017-08-16 10:26:55.082032,783198.082,-0.551,0.549,3.159,3.39,0.582,0.583,1.946,1.888
91.0,2017-08-16 10:28:55.152678,2017-08-16 12:44:01.165917,791424.165,-0.551,0.549,3.159,3.39,0.581,0.583,1.944,1.888
92.0,2017-08-16 12:46:01.232770,2017-08-16 15:01:09.210717,799652.21,-0.551,0.549,3.159,3.39,0.582,0.583,1.945,1.887
93.0,2017-08-16 15:03:09.245671,2017-08-16 17:18:09.407162,807872.407,-0.551,0.549,3.159,3.39,0.581,0.582,1.943,1.886
94.0,2017-08-16 17:20:09.491228,2017-08-16 19:35:08.440624,816091.44,-0.55,0.549,3.159,3.39,0.581,0.582,1.943,1.885
95.0,2017-08-16 19:37:08.509370,2017-08-16 21:52:11.176608,824314.176,-0.551,0.549,3.159,3.39,0.581,0.582,1.943,1.886
96.0,2017-08-16 21:54:11.236088,2017-08-17 00:09:14.012339,832537.012,-0.551,0.549,3.159,3.39,0.581,0.582,1.944,1.886
97.0,2017-08-17 00:11:14.094123,2017-08-17 02:26:16.412869,840759.412,-0.551,0.549,3.159,3.39,0.581,0.582,1.943,1.886
98.0,2017-08-17 02:28:16.453408,2017-08-17 04:43:20.375841,848983.375,-0.551,0.549,3.159,3.39,0.581,0.583,1.943,1.887
99.0,2017-08-17 04:45:20.440406,2017-08-17 07:00:13.568084,857196.568,-0.551,0.549,3.159,3.39,0.58,0.582,1.941,1.884
100.0,2017-08-17 07:02:13.608283,2017-08-17 09:17:17.938312,865420.938,-0.551,0.549,3.159,3.39,0.581,0.583,1.944,1.887
101.0,2017-08-17 09:19:18.003244,2017-08-17 11:34:16.467815,873639.467,-0.551,0.549,3.159,3.39,0.581,0.582,1.942,1.885
102.0,2017-08-17 11:36:16.508528,2017-08-17 13:51:14.306503,881857.306,-0.551,0.549,3.159,3.39,0.581,0.582,1.942,1.885
103.0,2017-08-17 13:53:14.390554,2017-08-17 16:08:11.699195,890074.699,-0.551,0.549,3.159,3.39,0.581,0.582,1.942,1.885
104.0,2017-08-17 16:10:11.781388,2017-08-17 18:25:04.263102,898287.263,-0.551,0.549,3.159,3.39,0.58,0.582,1.941,1.884
105.0,2017-08-17 18:27:04.325723,2017-08-17 20:41:54.888147,906497.888,-0.551,0.549,3.159,3.39,0.58,0.581,1.94,1.883
106.0,2017-08-17 20:43:54.921902,2017-08-17 22:58:46.519345,914709.519,-0.551,0.548,3.159,3.39,0.58,0.582,1.941,1.884
107.0,2017-08-17 23:00:46.588445,2017-08-18 01:15:37.724405,922920.724,-0.551,0.549,3.159,3.39,0.58,0.582,1.94,1.884
108.0,2017-08-18 01:17:37.796689,2017-08-18 03:32:26.598620,931129.598,-0.551,0.548,3.159,3.39,0.58,0.581,1.94,1.883
109.0,2017-08-18 03:34:26.639192,2017-08-18 05:49:13.280786,939336.28,-0.551,0.549,3.159,3.39,0.58,0.581,1.939,1.883
110.0,2017-08-18 05:51:13.317357,2017-08-18 08:05:56.460993,947539.46,-0.551,0.548,3.159,3.39,0.58,0.581,1.939,1.881
111.0,2017-08-18 08:07:56.525142,2017-08-18 10:22:47.345351,955750.345,-0.551,0.549,3.159,3.39,0.58,0.582,1.94,1.884
112.0,2017-08-18 10:24:47.373009,2017-08-18 12:39:34.926241,963957.926,-0.551,0.549,3.159,3.39,0.58,0.581,1.94,1.883
113.0,2017-08-18 12:41:34.951274,2017-08-18 14:56:22.628874,972165.628,-0.551,0.549,3.159,3.39,0.58,0.581,1.94,1.882
114.0,2017-08-18 14:58:22.682759,2017-08-18 17:13:07.414753,980370.414,-0.551,0.549,3.159,3.39,0.58,0.581,1.939,1.882
115.0,2017-08-18 17:15:07.492643,2017-08-18 19:29:50.832657,988573.832,-0.55,0.549,3.159,3.39,0.58,0.581,1.938,1.882
116.0,2017-08-18 19:31:50.901280,2017-08-18 21:46:28.599029,996771.599,-0.551,0.549,3.159,3.39,0.579,0.581,1.937,1.88
117.0,2017-08-18 21:48:28.680339,2017-08-19 00:03:12.905539,1004975.905,-0.551,0.549,3.159,3.39,0.58,0.581,1.939,1.882
118.0,2017-08-19 00:05:12.947721,2017-08-19 02:19:53.498958,1013176.498,-0.551,0.549,3.159,3.39,0.579,0.581,1.938,1.881
119.0,2017-08-19 02:21:53.558441,2017-08-19 04:36:34.709083,1021377.709,-0.551,0.549,3.159,3.39,0.579,0.581,1.938,1.881
120.0,2017-08-19 04:38:34.787051,2017-08-19 06:53:17.441218,1029580.441,-0.551,0.549,3.159,3.39,0.579,0.581,1.938,1.882
121.0,2017-08-19 06:55:17.477591,2017-08-19 09:09:58.049094,1037781.049,-0.551,0.549,3.159,3.39,0.579,0.581,1.938,1.881
122.0,2017-08-19 09:11:58.102817,2017-08-19 11:26:40.675225,1045983.675,-0.551,0.549,3.159,3.39,0.579,0.581,1.938,1.882
123.0,2017-08-19 11:28:40.718420,2017-08-19 13:43:24.274546,1054187.274,-0.551,0.549,3.159,3.39,0.58,0.581,1.939,1.881
124.0,2017-08-19 13:45:24.339928,2017-08-19 15:59:57.936591,1062380.936,-0.551,0.549,3.159,3.39,0.579,0.58,1.936,1.879
125.0,2017-08-19 16:01:57.976926,2017-08-19 18:16:37.711863,1070580.711,-0.551,0.549,3.159,3.39,0.579,0.581,1.938,1.881
126.0,2017-08-19 18:18:37.799442,2017-08-19 20:33:18.380530,1078781.38,-0.551,0.549,3.159,3.39,0.579,0.581,1.938,1.881
127.0,2017-08-19 20:35:18.454381,2017-08-19 22:49:55.134447,1086978.134,-0.551,0.549,3.159,3.39,0.579,0.58,1.937,1.88
128.0,2017-08-19 22:51:55.188185,2017-08-20 01:06:33.326317,1095176.326,-0.551,0.549,3.159,3.39,0.579,0.581,1.937,1.88
129.0,2017-08-20 01:08:33.362257,2017-08-20 03:23:14.464027,1103377.464,-0.551,0.548,3.159,3.39,0.579,0.581,1.938,1.881
130.0,2017-08-20 03:25:14.580571,2017-08-20 05:39:53.874564,1111576.874,-0.551,0.549,3.159,3.39,0.579,0.581,1.937,1.881
131.0,2017-08-20 05:41:53.881628,2017-08-20 07:56:36.486810,1119779.486,-0.551,0.549,3.159,3.39,0.579,0.581,1.938,1.882
132.0,2017-08-20 07:58:36.576936,2017-08-20 10:13:12.050136,1127975.05,-0.551,0.549,3.159,3.39,0.579,0.58,1.937,1.879
133.0,2017-08-20 10:15:12.127436,2017-08-20 12:29:41.603633,1136164.603,-0.551,0.549,3.159,3.39,0.578,0.58,1.935,1.879
134.0,2017-08-20 12:31:41.659296,2017-08-20 14:46:12.600889,1144355.6,-0.551,0.548,3.159,3.39,0.579,0.58,1.936,1.878
135.0,2017-08-20 14:48:12.656682,2017-08-20 17:02:39.252126,1152542.252,-0.551,0.549,3.159,3.39,0.578,0.58,1.934,1.877
136.0,2017-08-20 17:04:39.299489,2017-08-20 19:19:04.749414,1160727.749,-0.551,0.549,3.159,3.39,0.578,0.58,1.934,1.878
137.0,2017-08-20 19:21:04.768157,2017-08-20 21:35:26.504025,1168909.504,-0.551,0.549,3.159,3.39,0.578,0.579,1.933,1.876
138.0,2017-08-20 21:37:26.570248,2017-08-20 23:51:43.101256,1177086.101,-0.551,0.549,3.159,3.39,0.578,0.579,1.932,1.875
139.0,2017-08-20 23:53:43.103677,2017-08-21 02:08:06.174721,1185269.174,-0.551,0.548,3.159,3.39,0.578,0.579,1.933,1.877
140.0,2017-08-21 02:10:06.198390,2017-08-21 04:24:29.504372,1193452.504,-0.551,0.549,3.159,3.39,0.578,0.58,1.933,1.877
141.0,2017-08-21 04:26:29.539086,2017-08-21 06:40:54.139897,1201637.139,-0.551,0.549,3.159,3.39,0.578,0.58,1.934,1.877
142.0,2017-08-21 06:42:54.229357,2017-08-21 08:57:17.368055,1209820.368,-0.551,0.549,3.159,3.39,0.578,0.579,1.934,1.876
143.0,2017-08-21 08:59:17.474149,2017-08-21 11:13:34.403280,1217997.403,-0.551,0.549,3.159,3.39,0.578,0.579,1.932,1.875
144.0,2017-08-21 11:15:34.463640,2017-08-21 13:29:49.318251,1226172.318,-0.551,0.549,3.159,3.39,0.577,0.579,1.931,1.874
145.0,2017-08-21 13:31:49.317058,2017-08-21 15:46:07.005274,1234350.005,-0.551,0.549,3.159,3.39,0.578,0.579,1.933,1.875
146.0,2017-08-21 15:48:07.109670,2017-08-21 18:02:23.577678,1242526.577,-0.551,0.549,3.159,3.39,0.577,0.579,1.931,1.875
147.0,2017-08-21 18:04:23.593037,2017-08-21 20:18:37.307090,1250700.307,-0.551,0.549,3.159,3.39,0.577,0.579,1.93,1.875
148.0,2017-08-21 20:20:37.389412,2017-08-21 22:34:59.805300,1258882.805,-0.551,0.548,3.159,3.39,0.578,0.579,1.933,1.876
149.0,2017-08-21 22:36:59.812978,2017-08-22 00:51:14.797851,1267057.797,-0.551,0.548,3.159,3.39,0.577,0.579,1.931,1.875
150.0,2017-08-22 00:53:14.906544,2017-08-22 03:07:32.843539,1275235.843,-0.551,0.549,3.159,3.39,0.578,0.579,1.932,1.875
151.0,2017-08-22 03:09:32.870610,2017-08-22 05:23:50.263622,1283413.263,-0.551,0.549,3.159,3.39,0.577,0.579,1.931,1.876
152.0,2017-08-22 05:25:50.270350,2017-08-22 07:40:06.422210,1291589.422,-0.551,0.549,3.159,3.39,0.578,0.579,1.932,1.875
153.0,2017-08-22 07:42:06.429039,2017-08-22 09:56:22.444070,1299765.444,-0.551,0.549,3.159,3.39,0.577,0.579,1.932,1.875
154.0,2017-08-22 09:58:22.524732,2017-08-22 12:12:36.837563,1307939.837,-0.551,0.549,3.159,3.39,0.577,0.579,1.931,1.875
155.0,2017-08-22 12:14:36.927209,2017-08-22 14:28:51.038051,1316114.038,-0.551,0.549,3.159,3.39,0.577,0.579,1.931,1.874
156.0,2017-08-22 14:30:51.065222,2017-08-22 16:45:11.194906,1324294.194,-0.551,0.549,3.159,3.39,0.578,0.579,1.933,1.876
157.0,2017-08-22 16:47:11.218690,2017-08-22 19:01:30.328730,1332473.328,-0.551,0.548,3.159,3.39,0.578,0.579,1.932,1.875
158.0,2017-08-22 19:03:30.365946,2017-08-22 21:17:44.550474,1340647.55,-0.551,0.548,3.159,3.39,0.577,0.579,1.931,1.874
159.0,2017-08-22 21:19:44.640410,2017-08-22 23:34:00.132542,1348823.132,-0.551,0.549,3.159,3.39,0.577,0.579,1.931,1.875
160.0,2017-08-22 23:36:00.167873,2017-08-23 01:50:16.662433,1356999.662,-0.551,0.549,3.159,3.39,0.578,0.579,1.932,1.875
161.0,2017-08-23 01:52:16.754582,2017-08-23 04:06:30.625911,1365173.625,-0.551,0.549,3.159,3.39,0.577,0.579,1.931,1.874
162.0,2017-08-23 04:08:30.630151,2017-08-23 06:22:46.730078,1373349.73,-0.551,0.549,3.159,3.39,0.577,0.579,1.931,1.875
163.0,2017-08-23 06:24:46.805048,2017-08-23 08:39:00.239772,1381523.239,-0.551,0.549,3.159,3.39,0.577,0.579,1.931,1.874
164.0,2017-08-23 08:41:00.249087,2017-08-23 10:55:13.154897,1389696.154,-0.551,0.549,3.159,3.39,0.577,0.579,1.931,1.874
165.0,2017-08-23 10:57:13.148289,2017-08-23 13:11:26.341870,1397869.341,-0.551,0.549,3.159,3.39,0.577,0.579,1.931,1.874
166.0,2017-08-23 13:13:26.366903,2017-08-23 15:27:40.731986,1406043.731,-0.551,0.549,3.159,3.39,0.577,0.579,1.932,1.874
167.0,2017-08-23 15:29:40.779188,2017-08-23 17:43:47.633903,1414210.633,-0.551,0.549,3.159,3.39,0.577,0.578,1.929,1.873
168.0,2017-08-23 17:45:47.749380,2017-08-23 19:59:52.448571,1422375.448,-0.551,0.549,3.159,3.39,0.577,0.578,1.929,1.872
169.0,2017-08-23 20:01:52.523557,2017-08-23 22:16:03.673551,1430546.673,-0.551,0.549,3.159,3.39,0.577,0.578,1.93,1.874
170.0,2017-08-23 22:18:03.780593,2017-08-24 00:32:17.429891,1438720.429,-0.551,0.548,3.159,3.39,0.577,0.579,1.93,1.875
171.0,2017-08-24 00:34:17.433924,2017-08-24 02:48:28.010069,1446891.01,-0.551,0.548,3.159,3.39,0.577,0.578,1.93,1.874
172.0,2017-08-24 02:50:28.107319,2017-08-24 05:04:43.830510,1455066.83,-0.551,0.548,3.159,3.39,0.577,0.579,1.931,1.875
173.0,2017-08-24 05:06:43.818742,2017-08-24 07:20:55.633836,1463238.633,-0.551,0.548,3.159,3.39,0.577,0.579,1.93,1.874
174.0,2017-08-24 07:22:55.704232,2017-08-24 09:37:08.487293,1471411.487,-0.551,0.549,3.159,3.39,0.577,0.579,1.931,1.874
175.0,2017-08-24 09:39:08.588126,2017-08-24 11:53:15.652565,1479578.652,-0.551,0.549,3.159,3.39,0.577,0.578,1.929,1.873
176.0,2017-08-24 11:55:15.716356,2017-08-24 14:09:24.652772,1487747.652,-0.551,0.549,3.159,3.39,0.577,0.578,1.93,1.873
177.0,2017-08-24 14:11:24.747031,2017-08-24 16:25:33.468643,1495916.468,-0.551,0.549,3.159,3.39,0.577,0.578,1.93,1.872
178.0,2017-08-24 16:27:33.496591,2017-08-24 18:41:40.851925,1504083.851,-0.551,0.548,3.159,3.39,0.577,0.578,1.929,1.873
179.0,2017-08-24 18:43:40.917904,2017-08-24 20:57:49.261757,1512252.261,-0.551,0.549,3.159,3.39,0.577,0.578,1.929,1.873
180.0,2017-08-24 20:59:49.309538,2017-08-24 23:13:56.608593,1520419.608,-0.551,0.548,3.159,3.39,0.577,0.578,1.929,1.873
181.0,2017-08-24 23:15:56.612676,2017-08-25 01:29:59.470152,1528582.47,-0.551,0.549,3.159,3.39,0.576,0.578,1.928,1.871
182.0,2017-08-25 01:31:59.500089,2017-08-25 03:46:06.635551,1536749.635,-0.551,0.549,3.159,3.39,0.577,0.578,1.929,1.873
183.0,2017-08-25 03:48:06.689075,2017-08-25 06:02:11.758323,1544914.758,-0.551,0.548,3.159,3.39,0.577,0.578,1.929,1.872
184.0,2017-08-25 06:04:11.838896,2017-08-25 08:18:16.708357,1553079.708,-0.551,0.548,3.159,3.39,0.576,0.578,1.928,1.872
185.0,2017-08-25 08:20:16.741707,2017-08-25 10:34:25.733920,1561248.733,-0.551,0.549,3.159,3.39,0.577,0.578,1.929,1.873
186.0,2017-08-25 10:36:25.843981,2017-08-25 12:50:28.836194,1569411.836,-0.551,0.549,3.159,3.39,0.576,0.578,1.928,1.872
187.0,2017-08-25 12:52:28.831682,2017-08-25 15:06:30.567172,1577573.567,-0.551,0.549,3.159,3.39,0.577,0.578,1.929,1.871
188.0,2017-08-25 15:08:30.627607,2017-08-25 17:22:34.691943,1585737.691,-0.551,0.548,3.159,3.39,0.576,0.578,1.928,1.872
189.0,2017-08-25 17:24:34.765417,2017-08-25 19:38:39.825957,1593902.825,-0.551,0.548,3.159,3.39,0.576,0.578,1.928,1.873
190.0,2017-08-25 19:40:39.898668,2017-08-25 21:54:44.231351,1602067.231,-0.551,0.548,3.159,3.39,0.576,0.578,1.928,1.872
191.0,2017-08-25 21:56:44.305947,2017-08-26 00:10:46.977020,1610229.977,-0.551,0.548,3.159,3.39,0.576,0.578,1.928,1.872
192.0,2017-08-26 00:12:46.984441,2017-08-26 02:26:53.219940,1618396.219,-0.551,0.548,3.159,3.39,0.577,0.578,1.928,1.873
193.0,2017-08-26 02:28:53.230785,2017-08-26 04:42:57.168711,1626560.168,-0.551,0.548,3.159,3.39,0.576,0.578,1.928,1.872
194.0,2017-08-26 04:44:57.216989,2017-08-26 06:59:05.806059,1634728.806,-0.551,0.549,3.159,3.39,0.577,0.578,1.929,1.873
195.0,2017-08-26 07:01:05.817112,2017-08-26 09:15:09.968618,1642892.968,-0.551,0.548,3.159,3.39,0.576,0.578,1.928,1.873
196.0,2017-08-26 09:17:10.013712,2017-08-26 11:31:11.087515,1651054.087,-0.551,0.549,3.159,3.39,0.576,0.578,1.927,1.871
197.0,2017-08-26 11:33:11.147642,2017-08-26 13:47:16.435424,1659219.435,-0.551,0.548,3.159,3.39,0.577,0.578,1.928,1.873
198.0,2017-08-26 13:49:16.418782,2017-08-26 16:03:22.075859,1667385.075,-0.551,0.548,3.159,3.39,0.577,0.578,1.928,1.873
199.0,2017-08-26 16:05:22.057180,2017-08-26 18:19:25.427672,1675548.427,-0.551,0.548,3.159,3.39,0.576,0.578,1.928,1.872
200.0,2017-08-26 18:21:25.421840,2017-08-26 20:35:29.813443,1683712.813,-0.551,0.548,3.159,3.39,0.576,0.578,1.928,1.872
201.0,2017-08-26 20:37:29.839018,2017-08-26 22:51:30.258618,1691873.258,-0.551,0.548,3.159,3.39,0.576,0.578,1.927,1.871
202.0,2017-08-26 22:53:30.249265,2017-08-27 01:07:30.890815,1700033.89,-0.551,0.548,3.159,3.39,0.576,0.578,1.927,1.871
203.0,2017-08-27 01:09:30.959061,2017-08-27 03:23:30.497699,1708193.497,-0.551,0.549,3.159,3.39,0.576,0.578,1.927,1.871
204.0,2017-08-27 03:25:30.524150,2017-08-27 05:39:33.496758,1716356.496,-0.551,0.548,3.159,3.39,0.576,0.578,1.928,1.872
205.0,2017-08-27 05:41:33.521694,2017-08-27 07:55:29.970379,1724512.97,-0.551,0.548,3.159,3.39,0.576,0.578,1.926,1.871
206.0,2017-08-27 07:57:29.993969,2017-08-27 10:11:28.800421,1732671.8,-0.551,0.548,3.159,3.39,0.576,0.578,1.927,1.871
207.0,2017-08-27 10:13:28.805432,2017-08-27 12:27:22.738202,1740825.738,-0.551,0.548,3.159,3.39,0.576,0.577,1.925,1.87
208.0,2017-08-27 12:29:22.763912,2017-08-27 14:43:19.547622,1748982.547,-0.551,0.549,3.159,3.39,0.576,0.578,1.926,1.87
209.0,2017-08-27 14:45:19.631589,2017-08-27 16:59:21.755372,1757144.755,-0.551,0.548,3.159,3.39,0.576,0.578,1.927,1.872
210.0,2017-08-27 17:01:21.825435,2017-08-27 19:15:26.243191,1765309.243,-0.551,0.549,3.159,3.39,0.577,0.578,1.928,1.872
211.0,2017-08-27 19:17:26.221387,2017-08-27 21:31:29.070025,1773472.07,-0.551,0.549,3.159,3.39,0.576,0.578,1.928,1.872
212.0,2017-08-27 21:33:29.169021,2017-08-27 23:47:29.660847,1781632.66,-0.551,0.548,3.159,3.39,0.576,0.578,1.928,1.871
213.0,2017-08-27 23:49:29.742673,2017-08-28 02:03:30.114449,1789793.114,-0.551,0.548,3.159,3.39,0.576,0.578,1.927,1.872
214.0,2017-08-28 02:05:30.111092,2017-08-28 04:19:33.698908,1797956.698,-0.551,0.549,3.159,3.39,0.576,0.578,1.928,1.873
215.0,2017-08-28 04:21:33.740353,2017-08-28 06:35:42.963344,1806125.963,-0.551,0.548,3.159,3.39,0.577,0.579,1.929,1.874
216.0,2017-08-28 06:37:42.962883,2017-08-28 08:51:56.608031,1814299.608,-0.551,0.548,3.159,3.39,0.577,0.579,1.931,1.874
217.0,2017-08-28 08:53:56.689118,2017-08-28 11:08:01.070253,1822464.07,-0.551,0.548,3.159,3.39,0.576,0.578,1.928,1.872
218.0,2017-08-28 11:10:01.172588,2017-08-28 13:24:07.279068,1830630.279,-0.551,0.549,3.159,3.39,0.576,0.578,1.928,1.873
219.0,2017-08-28 13:26:07.311835,2017-08-28 15:40:38.823462,1838821.823,-0.551,0.549,3.159,3.39,0.577,0.582,1.93,1.884
220.0,2017-08-28 15:42:38.860218,2017-08-28 17:53:27.888838,1846790.888,-0.551,0.549,3.159,3.39,0.564,0.56,1.89,1.814
221.0,2017-08-28 17:55:27.944062,2017-08-28 20:05:57.860884,1854740.86,-0.551,0.548,3.159,3.39,0.56,0.561,1.877,1.817
222.0,2017-08-28 20:07:57.903268,2017-08-28 22:18:35.290442,1862698.29,-0.551,0.548,3.159,3.39,0.561,0.562,1.877,1.819
223.0,2017-08-28 22:20:35.345713,2017-08-29 00:31:11.721637,1870654.721,-0.551,0.549,3.159,3.39,0.561,0.562,1.877,1.819
224.0,2017-08-29 00:33:11.777649,2017-08-29 02:43:48.913446,1878611.913,-0.551,0.548,3.159,3.39,0.561,0.562,1.877,1.819
225.0,2017-08-29 02:45:48.968928,2017-08-29 04:56:26.949373,1886569.949,-0.551,0.548,3.159,3.39,0.561,0.562,1.877,1.82
226.0,2017-08-29 04:58:27.003907,2017-08-29 07:09:03.828411,1894526.828,-0.551,0.548,3.159,3.39,0.561,0.562,1.878,1.819
227.0,2017-08-29 07:11:03.884009,2017-08-29 09:21:40.021933,1902483.021,-0.551,0.548,3.159,3.39,0.561,0.562,1.877,1.819
228.0,2017-08-29 09:23:40.077261,2017-08-29 11:34:14.718417,1910437.718,-0.551,0.548,3.159,3.39,0.56,0.562,1.876,1.819
229.0,2017-08-29 11:36:14.775067,2017-08-29 13:46:53.943691,1918396.943,-0.551,0.548,3.159,3.39,0.561,0.562,1.878,1.82
230.0,2017-08-29 13:48:54.001515,2017-08-29 15:59:26.160644,1926349.16,-0.551,0.548,3.159,3.39,0.56,0.562,1.876,1.818
231.0,2017-08-29 16:01:26.212899,2017-08-29 18:11:53.262731,1934296.262,-0.551,0.548,3.159,3.39,0.56,0.561,1.875,1.816
232.0,2017-08-29 18:13:53.316471,2017-08-29 20:24:18.162338,1942241.162,-0.551,0.548,3.159,3.39,0.56,0.561,1.873,1.817
233.0,2017-08-29 20:26:18.217058,2017-08-29 22:36:50.176879,1950193.176,-0.551,0.548,3.159,3.39,0.56,0.562,1.875,1.818
234.0,2017-08-29 22:38:50.228825,2017-08-30 00:49:21.932879,1958144.932,-0.551,0.548,3.159,3.39,0.56,0.562,1.875,1.818
235.0,2017-08-30 00:51:21.988790,2017-08-30 03:01:55.132256,1966098.132,-0.551,0.549,3.159,3.39,0.56,0.562,1.876,1.819
236.0,2017-08-30 03:03:55.187293,2017-08-30 05:14:29.671064,1974052.671,-0.551,0.548,3.159,3.39,0.56,0.562,1.876,1.819
237.0,2017-08-30 05:16:29.719815,2017-08-30 07:27:00.083751,1982003.083,-0.551,0.548,3.159,3.39,0.56,0.562,1.875,1.818
238.0,2017-08-30 07:29:00.134651,2017-08-30 09:39:31.935990,1989954.935,-0.551,0.548,3.159,3.39,0.56,0.562,1.875,1.819
239.0,2017-08-30 09:41:31.991713,2017-08-30 11:52:05.475811,1997908.475,-0.551,0.548,3.159,3.39,0.56,0.562,1.876,1.819
240.0,2017-08-30 11:54:05.538930,2017-08-30 14:04:35.912625,2005858.912,-0.551,0.548,3.159,3.39,0.56,0.562,1.875,1.818
241.0,2017-08-30 14:06:35.962261,2017-08-30 16:17:07.074360,2013810.074,-0.551,0.548,3.159,3.39,0.56,0.562,1.875,1.819
242.0,2017-08-30 16:19:07.127467,2017-08-30 18:28:59.537068,2021722.537,-0.551,0.548,3.159,3.39,0.56,0.556,1.875,1.799
243.0,2017-08-30 18:30:59.586320,2017-08-30 20:38:32.438751,2029495.438,-0.551,0.548,3.159,3.39,0.546,0.549,1.829,1.775
244.0,2017-08-30 20:40:32.501145,2017-08-30 22:48:16.167918,2037279.167,-0.551,0.548,3.159,3.39,0.547,0.549,1.833,1.776
245.0,2017-08-30 22:50:16.228033,2017-08-31 00:58:09.186768,2045072.186,-0.551,0.548,3.159,3.39,0.548,0.55,1.835,1.778
246.0,2017-08-31 01:00:09.244216,2017-08-31 03:08:02.764409,2052865.764,-0.551,0.548,3.159,3.39,0.548,0.55,1.836,1.778
247.0,2017-08-31 03:10:02.819637,2017-08-31 05:18:00.867021,2060663.867,-0.551,0.548,3.159,3.39,0.548,0.55,1.837,1.779
248.0,2017-08-31 05:20:00.927828,2017-08-31 07:28:02.874680,2068465.874,-0.551,0.548,3.159,3.39,0.549,0.551,1.838,1.781
249.0,2017-08-31 07:30:02.931617,2017-08-31 09:38:03.322560,2076266.322,-0.551,0.548,3.159,3.39,0.548,0.55,1.837,1.78
250.0,2017-08-31 09:40:03.372767,2017-08-31 11:48:06.938421,2084069.938,-0.551,0.548,3.159,3.39,0.549,0.551,1.838,1.781
251.0,2017-08-31 11:50:06.987281,2017-08-31 13:58:10.992511,2091873.992,-0.551,0.548,3.159,3.39,0.549,0.55,1.839,1.78
252.0,2017-08-31 14:00:11.040886,2017-08-31 16:08:12.149091,2099675.149,-0.551,0.548,3.159,3.39,0.549,0.551,1.837,1.781
253.0,2017-08-31 16:10:12.207468,2017-08-31 18:18:20.041901,2107483.041,-0.551,0.548,3.159,3.39,0.549,0.551,1.839,1.782
254.0,2017-08-31 18:20:20.105771,2017-08-31 20:28:19.763370,2115282.763,-0.551,0.548,3.159,3.39,0.549,0.55,1.837,1.78
255.0,2017-08-31 20:30:19.819656,2017-08-31 22:38:26.182311,2123089.182,-0.551,0.548,3.159,3.39,0.549,0.551,1.839,1.781
256.0,2017-08-31 22:40:26.241914,2017-09-01 00:48:29.388960,2130892.388,-0.551,0.548,3.159,3.39,0.549,0.551,1.838,1.781
257.0,2017-09-01 00:50:29.446633,2017-09-01 02:58:28.718681,2138691.718,-0.551,0.548,3.159,3.39,0.549,0.55,1.838,1.779
258.0,2017-09-01 03:00:28.767689,2017-09-01 05:08:30.266165,2146493.266,-0.551,0.548,3.159,3.39,0.548,0.551,1.837,1.781
259.0,2017-09-01 05:10:30.309943,2017-09-01 07:18:35.431060,2154298.431,-0.551,0.548,3.159,3.39,0.549,0.551,1.839,1.781
260.0,2017-09-01 07:20:35.476121,2017-09-01 09:28:37.468590,2162100.468,-0.551,0.548,3.159,3.39,0.549,0.551,1.838,1.781
261.0,2017-09-01 09:30:37.509935,2017-09-01 11:38:38.935163,2169901.935,-0.551,0.548,3.159,3.39,0.549,0.55,1.838,1.78
262.0,2017-09-01 11:40:39.003157,2017-09-01 13:48:46.042710,2177709.042,-0.551,0.548,3.159,3.39,0.549,0.551,1.839,1.782
263.0,2017-09-01 13:50:46.083663,2017-09-01 15:58:46.273573,2185509.273,-0.551,0.549,3.159,3.39,0.549,0.55,1.838,1.78
264.0,2017-09-01 16:00:46.322613,2017-09-01 18:08:55.917598,2193318.917,-0.551,0.548,3.159,3.39,0.549,0.551,1.84,1.783
265.0,2017-09-01 18:10:55.975321,2017-09-01 20:18:58.871723,2201121.871,-0.551,0.548,3.159,3.39,0.549,0.55,1.838,1.781
266.0,2017-09-01 20:20:58.926786,2017-09-01 22:28:56.414011,2208919.414,-0.551,0.548,3.159,3.39,0.549,0.55,1.837,1.779
267.0,2017-09-01 22:30:56.458267,2017-09-02 00:38:59.947522,2216722.947,-0.551,0.548,3.159,3.39,0.549,0.551,1.838,1.781
268.0,2017-09-02 00:40:59.990321,2017-09-02 02:49:07.605168,2224530.605,-0.551,0.549,3.159,3.39,0.549,0.551,1.84,1.782
269.0,2017-09-02 02:51:07.653443,2017-09-02 04:59:08.814478,2232331.814,-0.551,0.548,3.159,3.39,0.549,0.55,1.838,1.78
270.0,2017-09-02 05:01:08.842685,2017-09-02 07:09:10.943099,2240133.943,-0.551,0.548,3.159,3.39,0.549,0.551,1.838,1.781
271.0,2017-09-02 07:11:10.976270,2017-09-02 09:19:14.403821,2247937.403,-0.551,0.548,3.159,3.39,0.549,0.551,1.838,1.781
272.0,2017-09-02 09:21:14.429128,2017-09-02 11:29:19.771873,2255742.771,-0.551,0.548,3.159,3.39,0.549,0.551,1.839,1.781
273.0,2017-09-02 11:31:19.818264,2017-09-02 13:39:20.657880,2263543.657,-0.551,0.548,3.159,3.39,0.549,0.55,1.838,1.78
274.0,2017-09-02 13:41:20.700669,2017-09-02 15:49:20.418022,2271343.418,-0.551,0.548,3.159,3.39,0.548,0.55,1.837,1.78
275.0,2017-09-02 15:51:20.452377,2017-09-02 17:59:23.319251,2279146.319,-0.551,0.548,3.159,3.39,0.549,0.551,1.838,1.781
276.0,2017-09-02 18:01:23.324100,2017-09-02 20:09:24.029147,2286947.029,-0.551,0.548,3.159,3.39,0.549,0.55,1.838,1.78
277.0,2017-09-02 20:11:24.071924,2017-09-02 22:19:28.027257,2294751.027,-0.551,0.548,3.159,3.39,0.549,0.551,1.838,1.781
278.0,2017-09-02 22:21:28.043902,2017-09-03 00:29:30.705515,2302553.705,-0.551,0.548,3.159,3.39,0.549,0.551,1.838,1.781
279.0,2017-09-03 00:31:30.738403,2017-09-03 02:39:32.946402,2310355.946,-0.551,0.549,3.159,3.39,0.549,0.55,1.838,1.781
280.0,2017-09-03 02:41:32.992060,2017-09-03 04:49:40.244458,2318163.244,-0.551,0.548,3.159,3.39,0.549,0.551,1.84,1.782
281.0,2017-09-03 04:51:40.276338,2017-09-03 06:59:41.845052,2325964.845,-0.551,0.548,3.159,3.39,0.549,0.55,1.838,1.78
282.0,2017-09-03 07:01:41.890265,2017-09-03 09:09:47.431798,2333770.431,-0.551,0.548,3.159,3.39,0.549,0.551,1.839,1.782
283.0,2017-09-03 09:11:47.461686,2017-09-03 11:19:52.429150,2341575.429,-0.551,0.548,3.159,3.39,0.549,0.551,1.838,1.782
284.0,2017-09-03 11:21:52.457937,2017-09-03 13:29:56.054131,2349379.054,-0.551,0.548,3.159,3.39,0.549,0.55,1.839,1.78
285.0,2017-09-03 13:31:56.096171,2017-09-03 15:39:58.928908,2357181.928,-0.551,0.548,3.159,3.39,0.549,0.551,1.838,1.781
286.0,2017-09-03 15:41:58.976466,2017-09-03 17:49:59.948449,2364982.948,-0.551,0.548,3.159,3.39,0.549,0.55,1.837,1.781
287.0,2017-09-03 17:52:00.032611,2017-09-03 20:00:02.031361,2372785.031,-0.551,0.548,3.159,3.39,0.549,0.55,1.838,1.78
288.0,2017-09-03 20:02:02.092459,2017-09-03 22:10:06.431166,2380589.431,-0.551,0.548,3.159,3.39,0.549,0.551,1.839,1.781
289.0,2017-09-03 22:12:06.460884,2017-09-04 00:20:09.455047,2388392.455,-0.551,0.548,3.159,3.39,0.549,0.551,1.838,1.781
290.0,2017-09-04 00:22:09.513695,2017-09-04 02:30:14.191126,2396197.191,-0.551,0.548,3.159,3.39,0.549,0.551,1.839,1.781
291.0,2017-09-04 02:32:14.219148,2017-09-04 04:40:16.100802,2403999.1,-0.551,0.548,3.159,3.39,0.549,0.55,1.838,1.781
292.0,2017-09-04 04:42:16.140006,2017-09-04 06:50:23.687824,2411806.687,-0.551,0.548,3.159,3.39,0.549,0.551,1.84,1.782
293.0,2017-09-04 06:52:23.732084,2017-09-04 09:00:26.786973,2419609.786,-0.551,0.548,3.159,3.39,0.549,0.551,1.838,1.781
294.0,2017-09-04 09:02:26.829203,2017-09-04 11:10:34.318006,2427417.318,-0.551,0.548,3.159,3.39,0.549,0.551,1.839,1.782
295.0,2017-09-04 11:12:34.364961,2017-09-04 13:20:38.115287,2435221.115,-0.551,0.548,3.159,3.39,0.549,0.551,1.839,1.781
296.0,2017-09-04 13:22:38.192301,2017-09-04 15:30:42.281822,2443025.281,-0.551,0.548,3.159,3.39,0.549,0.551,1.838,1.781
297.0,2017-09-04 15:32:42.337405,2017-09-04 17:40:40.567423,2450823.567,-0.551,0.548,3.159,3.39,0.549,0.55,1.838,1.778
298.0,2017-09-04 17:42:40.628640,2017-09-04 19:50:40.933739,2458623.933,-0.551,0.548,3.159,3.39,0.549,0.55,1.837,1.78
299.0,2017-09-04 19:52:40.988245,2017-09-04 22:00:44.686061,2466427.686,-0.551,0.549,3.159,3.39,0.549,0.551,1.838,1.781
300.0,2017-09-04 22:02:44.738589,2017-09-05 00:10:50.609674,2474233.609,-0.551,0.548,3.159,3.39,0.549,0.551,1.839,1.781
301.0,2017-09-05 00:12:50.650738,2017-09-05 02:20:57.167663,2482040.167,-0.551,0.548,3.159,3.39,0.549,0.551,1.839,1.782
302.0,2017-09-05 02:22:57.212208,2017-09-05 04:31:04.051947,2489847.051,-0.551,0.549,3.159,3.39,0.549,0.551,1.84,1.781
303.0,2017-09-05 04:33:04.100463,2017-09-05 06:41:09.691713,2497652.691,-0.551,0.548,3.159,3.39,0.549,0.551,1.838,1.782
304.0,2017-09-05 06:43:09.742150,2017-09-05 08:51:16.687750,2505459.687,-0.551,0.549,3.159,3.39,0.549,0.551,1.84,1.781
305.0,2017-09-05 08:53:16.773638,2017-09-05 11:01:27.754916,2513270.754,-0.551,0.548,3.159,3.39,0.549,0.551,1.84,1.783
306.0,2017-09-05 11:03:27.820261,2017-09-05 13:11:31.699515,2521074.699,-0.551,0.548,3.159,3.39,0.549,0.55,1.839,1.781
307.0,2017-09-05 13:13:31.763960,2017-09-05 15:21:40.659812,2528883.659,-0.551,0.548,3.159,3.39,0.549,0.551,1.84,1.782
308.0,2017-09-05 15:23:40.711929,2017-09-05 17:31:47.757529,2536690.757,-0.551,0.548,3.159,3.39,0.549,0.551,1.839,1.782
309.0,2017-09-05 17:33:47.820575,2017-09-05 19:41:59.970769,2544502.97,-0.551,0.549,3.159,3.39,0.55,0.551,1.841,1.783
310.0,2017-09-05 19:44:00.019222,2017-09-05 21:52:11.650434,2552314.65,-0.551,0.548,3.159,3.39,0.55,0.551,1.841,1.783
311.0,2017-09-05 21:54:11.718863,2017-09-06 00:02:25.980010,2560128.98,-0.551,0.549,3.159,3.39,0.55,0.551,1.842,1.783
312.0,2017-09-06 00:04:26.064371,2017-09-06 02:12:38.588460,2567941.588,-0.551,0.549,3.159,3.39,0.55,0.551,1.841,1.783
313.0,2017-09-06 02:14:38.635513,2017-09-06 04:22:52.291223,2575755.291,-0.551,0.548,3.159,3.39,0.55,0.551,1.841,1.783
314.0,2017-09-06 04:24:52.322244,2017-09-06 06:33:05.944147,2583568.944,-0.551,0.548,3.159,3.39,0.55,0.551,1.841,1.783
315.0,2017-09-06 06:35:05.990180,2017-09-06 08:43:20.988026,2591383.988,-0.551,0.549,3.159,3.39,0.55,0.551,1.842,1.783
316.0,2017-09-06 08:45:21.020178,2017-09-06 10:53:33.738570,2599196.738,-0.551,0.549,3.159,3.39,0.55,0.551,1.841,1.783
317.0,2017-09-06 10:55:33.815455,2017-09-06 13:03:46.716951,2607009.716,-0.551,0.548,3.159,3.39,0.55,0.551,1.841,1.783
318.0,2017-09-06 13:05:46.776570,2017-09-06 15:13:59.239485,2614822.239,-0.551,0.548,3.159,3.39,0.55,0.551,1.841,1.783
319.0,2017-09-06 15:15:59.312325,2017-09-06 17:24:13.440788,2622636.44,-0.551,0.549,3.159,3.39,0.55,0.551,1.841,1.783
320.0,2017-09-06 17:26:13.512135,2017-09-06 19:34:31.497779,2630454.497,-0.551,0.549,3.159,3.39,0.55,0.552,1.842,1.784
321.0,2017-09-06 19:36:31.559762,2017-09-06 21:44:50.399744,2638273.399,-0.551,0.548,3.159,3.39,0.55,0.552,1.842,1.785
322.0,2017-09-06 21:46:50.484768,2017-09-06 23:55:00.466981,2646083.466,-0.551,0.548,3.159,3.39,0.549,0.551,1.84,1.782
323.0,2017-09-06 23:57:00.530213,2017-09-07 02:05:12.029959,2653895.029,-0.551,0.548,3.159,3.39,0.55,0.551,1.841,1.783
324.0,2017-09-07 02:07:12.073287,2017-09-07 04:15:24.939288,2661707.939,-0.551,0.548,3.159,3.39,0.55,0.551,1.841,1.783
325.0,2017-09-07 04:17:24.996103,2017-09-07 06:25:39.548064,2669522.548,-0.551,0.548,3.159,3.39,0.55,0.551,1.842,1.783
326.0,2017-09-07 06:27:39.590058,2017-09-07 08:35:53.204633,2677336.204,-0.551,0.548,3.159,3.39,0.55,0.551,1.841,1.783
327.0,2017-09-07 08:37:53.261829,2017-09-07 10:46:03.936621,2685146.936,-0.551,0.548,3.159,3.39,0.549,0.551,1.84,1.783
328.0,2017-09-07 10:48:04.004110,2017-09-07 12:56:17.419941,2692960.419,-0.551,0.548,3.159,3.39,0.55,0.551,1.841,1.783
329.0,2017-09-07 12:58:17.501892,2017-09-07 15:06:30.227399,2700773.227,-0.551,0.548,3.159,3.39,0.55,0.551,1.841,1.783
330.0,2017-09-07 15:08:30.260247,2017-09-07 17:16:43.637758,2708586.637,-0.551,0.548,3.159,3.39,0.55,0.551,1.841,1.783
331.0,2017-09-07 17:18:43.685532,2017-09-07 19:26:55.609868,2716398.609,-0.551,0.548,3.159,3.39,0.55,0.551,1.841,1.783
332.0,2017-09-07 19:28:55.685328,2017-09-07 21:37:00.428855,2724203.428,-0.551,0.548,3.159,3.39,0.549,0.551,1.839,1.781
333.0,2017-09-07 21:39:00.473730,2017-09-07 23:47:10.186467,2732013.186,-0.551,0.549,3.159,3.39,0.549,0.551,1.84,1.782
334.0,2017-09-07 23:49:10.239790,2017-09-08 01:57:22.687118,2739825.687,-0.551,0.549,3.159,3.39,0.55,0.551,1.841,1.783
335.0,2017-09-08 01:59:22.722210,2017-09-08 04:07:30.296658,2747633.296,-0.551,0.548,3.159,3.39,0.55,0.551,1.84,1.781
