Repository: Oliver191/MSc_Thesis_Predictive_Maintenance_Batteries

# MSc_Thesis_Predictive_Maintenance_Batteries
The GitHub repository accompanying the MSc Thesis at Esade written by Oliver Caspers regarding the topic “Predictive Maintenance for Lithium-Ion Batteries: Predicting the Remaining Useful Life (RUL) using Data-Driven Machine Learning based on Real-World Battery Datasets”.

SNL_Final.ipynb: The main Jupyter Notebook which contains the main code used to load, clean, and transform the SNL data. Four initial models are evaluated and a RF is chosen to be optimized. The RF is trained to predict the RUL on the training data and optimized using the validation data. Finally, the model is tested using independent testing data from UL.

File: SNL_Cycle_Timeseries_Data/SNL_18650_LFP_25C_20-80_0.5-3C_a_cycle_data.csv (part 1 of 9)
Cycle_Index,Start_Time,End_Time,Test_Time (s),Min_Current (A),Max_Current (A),Min_Voltage (V),Max_Voltage (V),Charge_Capacity (Ah),Discharge_Capacity (Ah),Charge_Energy (Wh),Discharge_Energy (Wh)
1.0,2017-08-07 08:51:00.018062,2017-08-07 13:12:43.564190,15713.564,-0.55,0.55,1.999,3.6,1.033,1.053,3.478,3.392
2.0,2017-08-07 13:12:43.584623,2017-08-07 17:33:23.687245,31353.687,-0.55,0.55,1.999,3.6,1.056,1.055,3.538,3.397
3.0,2017-08-07 17:33:23.718246,2017-08-07 21:53:34.671937,46964.671,-0.55,0.55,1.999,3.6,1.056,1.055,3.536,3.4
4.0,2017-08-07 21:53:34.672058,2017-08-08 00:32:01.215122,56471.215,-3.3,0.549,2.712,3.6,1.029,0.88,3.441,2.719
5.0,2017-08-08 00:34:01.257004,2017-08-08 02:06:05.178361,62115.178,-3.3,0.549,2.949,3.39,0.66,0.66,2.208,2.029
6.0,2017-08-08 02:08:05.213492,2017-08-08 03:40:08.922780,67758.922,-3.3,0.549,2.948,3.392,0.66,0.66,2.206,2.029
7.0,2017-08-08 03:42:08.962129,2017-08-08 05:14:12.791062,73402.791,-3.3,0.549,2.948,3.393,0.66,0.66,2.206,2.029
8.0,2017-08-08 05:16:12.816948,2017-08-08 06:48:16.523176,79046.523,-3.3,0.549,2.949,3.393,0.66,0.66,2.206,2.029
9.0,2017-08-08 06:50:16.555673,2017-08-08 08:22:20.148280,84690.148,-3.3,0.549,2.947,3.393,0.66,0.66,2.206,2.029
10.0,2017-08-08 08:24:20.182854,2017-08-08 09:56:24.278578,90334.278,-3.3,0.549,2.948,3.394,0.66,0.66,2.206,2.029
11.0,2017-08-08 09:58:24.333998,2017-08-08 11:30:27.751188,95977.751,-3.3,0.549,2.946,3.394,0.66,0.66,2.206,2.028
12.0,2017-08-08 11:32:27.801182,2017-08-08 13:04:31.414836,101621.414,-3.3,0.549,2.947,3.394,0.66,0.66,2.206,2.029
13.0,2017-08-08 13:06:31.473866,2017-08-08 14:38:34.826635,107264.826,-3.3,0.549,2.945,3.395,0.66,0.66,2.206,2.028
14.0,2017-08-08 14:40:34.879113,2017-08-08 16:12:38.016652,112908.016,-3.3,0.549,2.945,3.394,0.66,0.66,2.205,2.028
15.0,2017-08-08 16:14:38.056834,2017-08-08 17:46:41.733220,118551.733,-3.3,0.549,2.945,3.395,0.66,0.66,2.206,2.028
16.0,2017-08-08 17:48:41.770273,2017-08-08 19:20:45.137797,124195.137,-3.3,0.549,2.944,3.395,0.66,0.66,2.205,2.028
17.0,2017-08-08 19:22:45.202146,2017-08-08 20:54:48.688058,129838.688,-3.3,0.549,2.947,3.395,0.66,0.66,2.206,2.029
18.0,2017-08-08 20:56:48.738403,2017-08-08 22:28:52.192250,135482.192,-3.3,0.549,2.944,3.395,0.66,0.66,2.206,2.028
19.0,2017-08-08 22:30:52.234536,2017-08-09 00:02:55.693230,141125.693,-3.3,0.549,2.945,3.395,0.66,0.66,2.206,2.029
20.0,2017-08-09 00:04:55.718429,2017-08-09 01:36:59.395083,146769.395,-3.3,0.549,2.945,3.395,0.66,0.66,2.206,2.028
21.0,2017-08-09 01:38:59.450287,2017-08-09 03:11:03.221517,152413.221,-3.3,0.549,2.944,3.395,0.66,0.66,2.205,2.028
22.0,2017-08-09 03:13:03.253901,2017-08-09 04:45:07.061454,158057.061,-3.3,0.549,2.944,3.395,0.66,0.66,2.206,2.028
23.0,2017-08-09 04:47:07.100602,2017-08-09 06:19:10.965566,163700.965,-3.3,0.549,2.945,3.395,0.66,0.66,2.205,2.028
24.0,2017-08-09 06:21:11.016923,2017-08-09 07:53:14.720137,169344.72,-3.3,0.549,2.946,3.395,0.66,0.66,2.206,2.029
25.0,2017-08-09 07:55:14.752479,2017-08-09 09:27:18.584021,174988.584,-3.3,0.549,2.945,3.395,0.66,0.66,2.206,2.028
26.0,2017-08-09 09:29:18.651126,2017-08-09 11:01:22.291310,180632.291,-3.3,0.549,2.946,3.395,0.66,0.66,2.205,2.029
27.0,2017-08-09 11:03:22.340341,2017-08-09 12:35:25.874730,186275.874,-3.3,0.549,2.944,3.395,0.66,0.66,2.206,2.028
28.0,2017-08-09 12:37:25.927956,2017-08-09 14:09:29.204155,191919.204,-3.3,0.549,2.945,3.395,0.66,0.66,2.205,2.028
29.0,2017-08-09 14:11:29.259072,2017-08-09 15:43:32.516214,197562.516,-3.3,0.549,2.946,3.395,0.66,0.66,2.206,2.028
30.0,2017-08-09 15:45:32.545855,2017-08-09 17:17:35.521666,203205.521,-3.3,0.549,2.944,3.396,0.66,0.66,2.205,2.028
31.0,2017-08-09 17:19:35.566965,2017-08-09 18:51:38.232572,208848.232,-3.3,0.55,2.946,3.395,0.66,0.66,2.206,2.029
32.0,2017-08-09 18:53:38.265273,2017-08-09 20:25:41.369882,214491.369,-3.3,0.549,2.944,3.396,0.66,0.66,2.206,2.028
33.0,2017-08-09 20:27:41.421354,2017-08-09 21:59:44.632104,220134.632,-3.3,0.549,2.944,3.395,0.66,0.66,2.205,2.028
34.0,2017-08-09 22:01:44.656966,2017-08-09 23:33:47.833488,225777.833,-3.3,0.549,2.944,3.396,0.66,0.66,2.206,2.028
35.0,2017-08-09 23:35:47.870718,2017-08-10 01:07:51.287319,231421.287,-3.3,0.549,2.944,3.396,0.66,0.66,2.205,2.028
36.0,2017-08-10 01:09:51.323565,2017-08-10 02:41:54.824809,237064.824,-3.3,0.549,2.946,3.396,0.66,0.66,2.206,2.029
37.0,2017-08-10 02:43:54.873462,2017-08-10 04:15:58.481484,242708.481,-3.3,0.549,2.944,3.396,0.66,0.66,2.206,2.028
38.0,2017-08-10 04:17:58.523533,2017-08-10 05:50:02.331064,248352.331,-3.3,0.549,2.944,3.395,0.66,0.66,2.206,2.028
39.0,2017-08-10 05:52:02.372434,2017-08-10 07:24:05.789233,253995.789,-3.3,0.549,2.944,3.396,0.66,0.66,2.206,2.028
40.0,2017-08-10 07:26:05.823154,2017-08-10 08:58:09.533820,259639.533,-3.3,0.549,2.944,3.396,0.66,0.66,2.205,2.028
41.0,2017-08-10 09:00:09.568146,2017-08-10 10:32:12.592550,265282.592,-3.3,0.549,2.945,3.396,0.66,0.66,2.206,2.029
42.0,2017-08-10 10:34:12.656145,2017-08-10 12:06:15.793934,270925.793,-3.3,0.549,2.944,3.396,0.66,0.66,2.205,2.028
43.0,2017-08-10 12:08:15.819702,2017-08-10 13:40:19.222854,276569.222,-3.3,0.549,2.944,3.395,0.66,0.66,2.206,2.029
44.0,2017-08-10 13:42:19.283780,2017-08-10 15:14:22.135465,282212.135,-3.3,0.549,2.943,3.396,0.66,0.66,2.206,2.028
45.0,2017-08-10 15:16:22.178033,2017-08-10 16:48:25.259118,287855.259,-3.3,0.549,2.944,3.396,0.66,0.66,2.205,2.028
46.0,2017-08-10 16:50:25.311438,2017-08-10 18:22:28.866716,293498.866,-3.3,0.549,2.944,3.396,0.66,0.66,2.206,2.028
47.0,2017-08-10 18:24:28.905595,2017-08-10 19:56:32.129991,299142.129,-3.3,0.549,2.943,3.396,0.66,0.66,2.205,2.028
48.0,2017-08-10 19:58:32.177265,2017-08-10 21:30:35.742164,304785.742,-3.3,0.549,2.945,3.396,0.66,0.66,2.206,2.029
49.0,2017-08-10 21:32:35.792710,2017-08-10 23:04:39.470248,310429.47,-3.3,0.549,2.943,3.396,0.66,0.66,2.206,2.028
50.0,2017-08-10 23:06:39.512953,2017-08-11 00:38:42.748219,316072.748,-3.3,0.549,2.944,3.396,0.66,0.66,2.205,2.028
51.0,2017-08-11 00:40:42.795217,2017-08-11 02:12:46.610441,321716.61,-3.3,0.549,2.944,3.396,0.66,0.66,2.206,2.028
52.0,2017-08-11 02:14:46.652913,2017-08-11 03:46:50.056686,327360.056,-3.3,0.549,2.943,3.396,0.66,0.66,2.205,2.028
53.0,2017-08-11 03:48:50.102272,2017-08-11 05:20:53.389309,333003.389,-3.3,0.549,2.945,3.396,0.66,0.66,2.206,2.029
54.0,2017-08-11 05:22:53.443298,2017-08-11 06:54:56.792444,338646.792,-3.3,0.549,2.943,3.396,0.66,0.66,2.206,2.028
55.0,2017-08-11 06:56:56.824211,2017-08-11 08:28:59.969329,344289.969,-3.3,0.549,2.944,3.396,0.66,0.66,2.205,2.028
56.0,2017-08-11 08:31:00.019024,2017-08-11 10:03:03.410089,349933.41,-3.3,0.549,2.943,3.396,0.66,0.66,2.206,2.028
57.0,2017-08-11 10:05:03.449336,2017-08-11 11:37:06.446501,355576.446,-3.3,0.549,2.943,3.396,0.66,0.66,2.205,2.028
58.0,2017-08-11 11:39:06.506006,2017-08-11 13:11:09.650262,361219.65,-3.3,0.549,2.945,3.396,0.66,0.66,2.206,2.029
59.0,2017-08-11 13:13:09.706524,2017-08-11 14:45:12.971181,366862.971,-3.3,0.549,2.943,3.396,0.66,0.66,2.206,2.028
60.0,2017-08-11 14:47:13.011183,2017-08-11 16:19:16.417034,372506.417,-3.3,0.549,2.944,3.396,0.66,0.66,2.205,2.028
61.0,2017-08-11 16:21:16.482712,2017-08-11 17:53:20.127316,378150.127,-3.3,0.549,2.943,3.396,0.66,0.66,2.206,2.028
62.0,2017-08-11 17:55:20.194013,2017-08-11 19:27:23.912273,383793.912,-3.3,0.549,2.944,3.396,0.66,0.66,2.206,2.028
63.0,2017-08-11 19:29:23.974929,2017-08-11 21:01:27.598661,389437.598,-3.3,0.549,2.945,3.396,0.66,0.66,2.206,2.029
64.0,2017-08-11 21:03:27.666425,2017-08-11 22:35:31.231705,395081.231,-3.3,0.549,2.943,3.396,0.66,0.66,2.206,2.028
65.0,2017-08-11 22:37:31.277154,2017-08-12 00:09:35.191629,400725.191,-3.3,0.549,2.944,3.396,0.66,0.66,2.206,2.029
66.0,2017-08-12 00:11:35.235866,2017-08-12 01:43:39.187081,406369.187,-3.3,0.549,2.943,3.396,0.66,0.66,2.206,2.028
67.0,2017-08-12 01:45:39.241736,2017-08-12 03:17:42.733807,412012.733,-3.3,0.549,2.944,3.396,0.66,0.66,2.206,2.028
68.0,2017-08-12 03:19:42.793443,2017-08-12 04:51:46.460567,417656.46,-3.3,0.549,2.945,3.396,0.66,0.66,2.206,2.029
69.0,2017-08-12 04:53:46.510728,2017-08-12 06:25:50.013329,423300.013,-3.3,0.549,2.944,3.396,0.66,0.66,2.206,2.028
70.0,2017-08-12 06:27:50.047869,2017-08-12 07:59:53.465249,428943.465,-3.3,0.549,2.945,3.396,0.66,0.66,2.206,2.029
71.0,2017-08-12 08:01:53.492848,2017-08-12 09:33:57.117635,434587.117,-3.3,0.549,2.944,3.396,0.66,0.66,2.206,2.028
72.0,2017-08-12 09:35:57.172691,2017-08-12 11:08:00.627182,440230.627,-3.3,0.549,2.944,3.396,0.66,0.66,2.206,2.029
73.0,2017-08-12 11:10:00.702544,2017-08-12 12:42:04.255282,445874.255,-3.3,0.549,2.946,3.396,0.66,0.66,2.206,2.029
74.0,2017-08-12 12:44:04.303601,2017-08-12 14:16:07.862075,451517.862,-3.3,0.549,2.944,3.396,0.66,0.66,2.206,2.028
75.0,2017-08-12 14:18:07.917965,2017-08-12 15:50:11.330429,457161.33,-3.3,0.549,2.945,3.396,0.66,0.66,2.206,2.029
76.0,2017-08-12 15:52:11.378924,2017-08-12 17:24:14.947765,462804.947,-3.3,0.549,2.944,3.396,0.66,0.66,2.206,2.029
77.0,2017-08-12 17:26:14.998615,2017-08-12 18:58:18.595614,468448.595,-3.3,0.549,2.944,3.396,0.66,0.66,2.206,2.029
78.0,2017-08-12 19:00:18.615554,2017-08-12 20:32:21.993837,474091.993,-3.3,0.549,2.945,3.396,0.66,0.66,2.206,2.029
79.0,2017-08-12 20:34:22.031212,2017-08-12 22:06:25.827155,479735.827,-3.3,0.549,2.944,3.396,0.66,0.66,2.206,2.029
80.0,2017-08-12 22:08:25.899210,2017-08-12 23:40:29.379260,485379.379,-3.3,0.549,2.945,3.396,0.66,0.66,2.206,2.029
81.0,2017-08-12 23:42:29.409979,2017-08-13 01:14:33.206444,491023.206,-3.3,0.549,2.944,3.396,0.66,0.66,2.206,2.029
82.0,2017-08-13 01:16:33.269680,2017-08-13 02:48:37.329637,496667.329,-3.3,0.549,2.944,3.396,0.66,0.66,2.206,2.029
83.0,2017-08-13 02:50:37.379221,2017-08-13 04:22:40.898741,502310.898,-3.3,0.549,2.946,3.397,0.66,0.66,2.206,2.029
84.0,2017-08-13 04:24:40.944351,2017-08-13 05:56:44.644414,507954.644,-3.3,0.549,2.944,3.396,0.66,0.66,2.206,2.029
85.0,2017-08-13 05:58:44.693333,2017-08-13 07:30:48.359522,513598.359,-3.3,0.549,2.945,3.396,0.66,0.66,2.206,2.029
86.0,2017-08-13 07:32:48.387961,2017-08-13 09:04:52.123048,519242.123,-3.3,0.549,2.944,3.397,0.66,0.66,2.206,2.029
87.0,2017-08-13 09:06:52.173189,2017-08-13 10:38:55.836773,524885.836,-3.3,0.549,2.945,3.397,0.66,0.66,2.206,2.029
88.0,2017-08-13 10:40:55.861906,2017-08-13 12:12:59.201879,530529.201,-3.3,0.549,2.946,3.397,0.66,0.66,2.206,2.029
89.0,2017-08-13 12:14:59.230647,2017-08-13 13:47:02.658339,536172.658,-3.3,0.549,2.945,3.397,0.66,0.66,2.206,2.029
90.0,2017-08-13 13:49:02.737565,2017-08-13 15:21:06.101228,541816.101,-3.3,0.549,2.946,3.396,0.66,0.66,2.206,2.029
91.0,2017-08-13 15:23:06.151795,2017-08-13 16:55:09.374595,547459.374,-3.3,0.549,2.945,3.397,0.66,0.66,2.206,2.029
92.0,2017-08-13 16:57:09.428191,2017-08-13 18:29:12.844425,553102.844,-3.3,0.549,2.945,3.397,0.66,0.66,2.206,2.029
93.0,2017-08-13 18:31:12.879699,2017-08-13 20:03:16.452749,558746.452,-3.3,0.549,2.947,3.397,0.66,0.66,2.206,2.029
94.0,2017-08-13 20:05:16.502376,2017-08-13 21:37:19.883523,564389.883,-3.3,0.549,2.945,3.397,0.66,0.66,2.206,2.029
95.0,2017-08-13 21:39:19.923013,2017-08-13 23:11:23.352183,570033.352,-3.3,0.549,2.946,3.396,0.66,0.66,2.206,2.029
96.0,2017-08-13 23:13:23.429733,2017-08-14 00:45:27.028090,575677.028,-3.3,0.549,2.945,3.397,0.66,0.66,2.206,2.029
97.0,2017-08-14 00:47:27.045371,2017-08-14 02:19:30.585517,581320.585,-3.3,0.549,2.945,3.397,0.66,0.66,2.206,2.029
98.0,2017-08-14 02:21:30.626592,2017-08-14 03:53:33.950953,586963.95,-3.3,0.549,2.948,3.397,0.66,0.66,2.206,2.03
99.0,2017-08-14 03:55:33.999857,2017-08-14 05:27:37.741240,592607.741,-3.3,0.549,2.945,3.397,0.66,0.66,2.206,2.029
100.0,2017-08-14 05:29:37.755486,2017-08-14 07:01:41.389841,598251.389,-3.3,0.549,2.946,3.397,0.66,0.66,2.206,2.029
101.0,2017-08-14 07:03:41.438608,2017-08-14 08:35:45.197982,603895.197,-3.3,0.549,2.946,3.397,0.66,0.66,2.206,2.029
102.0,2017-08-14 08:37:45.251463,2017-08-14 10:09:49.381667,609539.381,-3.3,0.549,2.946,3.397,0.66,0.66,2.206,2.029
103.0,2017-08-14 10:11:49.432062,2017-08-14 11:43:52.754998,615182.754,-3.3,0.549,2.947,3.397,0.66,0.66,2.206,2.03
104.0,2017-08-14 11:45:52.813689,2017-08-14 13:17:56.390398,620826.39,-3.3,0.549,2.946,3.397,0.66,0.66,2.206,2.029
105.0,2017-08-14 13:19:56.445045,2017-08-14 14:51:59.827002,626469.827,-3.3,0.549,2.946,3.397,0.66,0.66,2.206,2.029
106.0,2017-08-14 14:53:59.877969,2017-08-14 16:26:03.115771,632113.115,-3.3,0.549,2.946,3.397,0.66,0.66,2.206,2.029
107.0,2017-08-14 16:28:03.182752,2017-08-14 18:00:06.745165,637756.745,-3.3,0.549,2.946,3.397,0.66,0.66,2.206,2.029
108.0,2017-08-14 18:02:06.776842,2017-08-14 19:34:10.011033,643400.011,-3.3,0.55,2.947,3.397,0.66,0.66,2.206,2.03
109.0,2017-08-14 19:36:10.092942,2017-08-14 21:08:13.279209,649043.279,-3.3,0.549,2.946,3.397,0.66,0.66,2.206,2.029
110.0,2017-08-14 21:10:13.356883,2017-08-14 22:42:17.223203,654687.223,-3.3,0.549,2.946,3.397,0.66,0.66,2.206,2.029
111.0,2017-08-14 22:44:17.266524,2017-08-15 00:16:21.000870,660331.0,-3.3,0.549,2.946,3.397,0.66,0.66,2.206,2.029
112.0,2017-08-15 00:18:21.040567,2017-08-15 01:50:24.956283,665974.956,-3.3,0.549,2.947,3.397,0.66,0.66,2.206,2.029
113.0,2017-08-15 01:52:25.024193,2017-08-15 03:24:28.807907,671618.807,-3.3,0.549,2.947,3.397,0.66,0.66,2.206,2.03
114.0,2017-08-15 03:26:28.841051,2017-08-15 04:58:32.304809,677262.304,-3.3,0.549,2.947,3.397,0.66,0.66,2.206,2.029
115.0,2017-08-15 05:00:32.334452,2017-08-15 06:32:35.941103,682905.941,-3.3,0.549,2.947,3.397,0.66,0.66,2.206,2.029
116.0,2017-08-15 06:34:35.972519,2017-08-15 08:06:39.559113,688549.559,-3.3,0.549,2.948,3.397,0.66,0.66,2.206,2.029
117.0,2017-08-15 08:08:39.587223,2017-08-15 09:40:43.259200,694193.259,-3.3,0.549,2.947,3.397,0.66,0.66,2.206,2.029
118.0,2017-08-15 09:42:43.314873,2017-08-15 11:14:46.995833,699836.995,-3.3,0.549,2.948,3.397,0.66,0.66,2.206,2.03
119.0,2017-08-15 11:16:47.032233,2017-08-15 12:48:50.389663,705480.389,-3.3,0.549,2.947,3.397,0.66,0.66,2.206,2.029
120.0,2017-08-15 12:50:50.465663,2017-08-15 14:22:53.886754,711123.886,-3.3,0.549,2.947,3.397,0.66,0.66,2.206,2.03
121.0,2017-08-15 14:24:53.955725,2017-08-15 15:56:57.490552,716767.49,-3.3,0.549,2.949,3.398,0.66,0.66,2.206,2.03
122.0,2017-08-15 15:58:57.555604,2017-08-15 17:31:00.832505,722410.832,-3.3,0.549,2.947,3.397,0.66,0.66,2.206,2.029
123.0,2017-08-15 17:33:00.893210,2017-08-15 19:05:04.381353,728054.381,-3.3,0.549,2.948,3.397,0.66,0.66,2.206,2.03
124.0,2017-08-15 19:07:04.407326,2017-08-15 20:39:07.762292,733697.762,-3.3,0.549,2.947,3.397,0.66,0.66,2.206,2.029
125.0,2017-08-15 20:41:07.846459,2017-08-15 22:13:11.318841,739341.318,-3.3,0.549,2.948,3.397,0.66,0.66,2.206,2.03
126.0,2017-08-15 22:15:11.399430,2017-08-15 23:47:15.145175,744985.145,-3.3,0.549,2.949,3.397,0.66,0.66,2.206,2.03
127.0,2017-08-15 23:49:15.222069,2017-08-16 01:21:18.742213,750628.742,-3.3,0.549,2.948,3.397,0.66,0.66,2.206,2.03
128.0,2017-08-16 01:23:18.783982,2017-08-16 02:55:22.578420,756272.578,-3.3,0.549,2.948,3.397,0.66,0.66,2.206,2.03
129.0,2017-08-16 02:57:22.617002,2017-08-16 04:29:26.514623,761916.514,-3.3,0.549,2.948,3.398,0.66,0.66,2.206,2.03
130.0,2017-08-16 04:31:26.565433,2017-08-16 06:03:30.592696,767560.592,-3.3,0.549,2.948,3.398,0.66,0.66,2.206,2.03
131.0,2017-08-16 06:05:30.637542,2017-08-16 07:37:34.700701,773204.7,-3.3,0.549,2.949,3.398,0.66,0.66,2.206,2.03
132.0,2017-08-16 07:39:34.749258,2017-08-16 09:11:38.713613,778848.713,-3.3,0.549,2.949,3.398,0.66,0.66,2.206,2.03
133.0,2017-08-16 09:13:38.790152,2017-08-16 10:45:42.885855,784492.885,-3.3,0.549,2.949,3.398,0.66,0.66,2.206,2.03
134.0,2017-08-16 10:47:42.940505,2017-08-16 12:19:46.635349,790136.635,-3.3,0.549,2.949,3.398,0.66,0.66,2.206,2.03
135.0,2017-08-16 12:21:46.717606,2017-08-16 13:53:50.624624,795780.624,-3.3,0.549,2.949,3.398,0.66,0.66,2.206,2.03
136.0,2017-08-16 13:55:50.672786,2017-08-16 15:27:54.447680,801424.447,-3.3,0.549,2.949,3.398,0.66,0.66,2.206,2.03
137.0,2017-08-16 15:29:54.523684,2017-08-16 17:01:58.291723,807068.291,-3.3,0.549,2.949,3.398,0.66,0.66,2.206,2.03
138.0,2017-08-16 17:03:58.364162,2017-08-16 18:36:02.219210,812712.219,-3.3,0.549,2.95,3.398,0.66,0.66,2.206,2.03
139.0,2017-08-16 18:38:02.288623,2017-08-16 20:10:06.168842,818356.168,-3.3,0.549,2.951,3.398,0.66,0.66,2.206,2.03
140.0,2017-08-16 20:12:06.234720,2017-08-16 21:44:10.045836,824000.045,-3.3,0.549,2.95,3.398,0.66,0.66,2.206,2.03
141.0,2017-08-16 21:46:10.076894,2017-08-16 23:18:14.132264,829644.132,-3.3,0.549,2.95,3.398,0.66,0.66,2.206,2.03
142.0,2017-08-16 23:20:14.160685,2017-08-17 00:52:18.053474,835288.053,-3.3,0.549,2.95,3.398,0.66,0.66,2.206,2.03
143.0,2017-08-17 00:54:18.079005,2017-08-17 02:26:22.152938,840932.152,-3.3,0.549,2.95,3.398,0.66,0.66,2.206,2.03
144.0,2017-08-17 02:28:22.238139,2017-08-17 04:00:26.369108,846576.369,-3.3,0.549,2.952,3.398,0.66,0.66,2.207,2.031
145.0,2017-08-17 04:02:26.420066,2017-08-17 05:34:30.451279,852220.451,-3.3,0.549,2.95,3.398,0.66,0.66,2.207,2.03
146.0,2017-08-17 05:36:30.498989,2017-08-17 07:08:34.524758,857864.524,-3.3,0.549,2.952,3.398,0.66,0.66,2.206,2.031
147.0,2017-08-17 07:10:34.570230,2017-08-17 08:42:38.559704,863508.559,-3.3,0.549,2.951,3.398,0.66,0.66,2.207,2.03
148.0,2017-08-17 08:44:38.602303,2017-08-17 10:16:42.546882,869152.546,-3.3,0.549,2.951,3.398,0.66,0.66,2.207,2.03
149.0,2017-08-17 10:18:42.578600,2017-08-17 11:50:46.462832,874796.462,-3.3,0.549,2.952,3.398,0.66,0.66,2.207,2.031
150.0,2017-08-17 11:52:46.536573,2017-08-17 13:24:50.190737,880440.19,-3.3,0.549,2.95,3.399,0.66,0.66,2.207,2.03
151.0,2017-08-17 13:26:50.245275,2017-08-17 14:58:53.956402,886083.956,-3.3,0.549,2.951,3.399,0.66,0.66,2.207,2.03
152.0,2017-08-17 15:00:54.023796,2017-08-17 16:32:57.868821,891727.868,-3.3,0.549,2.952,3.399,0.66,0.66,2.207,2.031
153.0,2017-08-17 16:34:57.932585,2017-08-17 18:07:01.526433,897371.526,-3.3,0.549,2.951,3.398,0.66,0.66,2.207,2.03
154.0,2017-08-17 18:09:01.561595,2017-08-17 19:41:05.529928,903015.529,-3.3,0.549,2.951,3.398,0.66,0.66,2.207,2.03
155.0,2017-08-17 19:43:05.561671,2017-08-17 21:15:09.429927,908659.429,-3.3,0.549,2.951,3.399,0.66,0.66,2.207,2.03
156.0,2017-08-17 21:17:09.458502,2017-08-17 22:49:13.257952,914303.257,-3.3,0.549,2.951,3.399,0.66,0.66,2.207,2.03
157.0,2017-08-17 22:51:13.283105,2017-08-18 00:23:17.200438,919947.2,-3.3,0.549,2.952,3.398,0.66,0.66,2.207,2.031
158.0,2017-08-18 00:25:17.253492,2017-08-18 01:57:21.227110,925591.227,-3.3,0.549,2.952,3.399,0.66,0.66,2.207,2.03
159.0,2017-08-18 01:59:21.276950,2017-08-18 03:31:25.338078,931235.338,-3.3,0.549,2.952,3.399,0.66,0.66,2.207,2.03
160.0,2017-08-18 03:33:25.416797,2017-08-18 05:05:29.441236,936879.441,-3.3,0.549,2.954,3.399,0.66,0.66,2.207,2.031
161.0,2017-08-18 05:07:29.485359,2017-08-18 06:39:33.472781,942523.472,-3.3,0.549,2.952,3.399,0.66,0.66,2.207,2.03
162.0,2017-08-18 06:41:33.519879,2017-08-18 08:13:37.356670,948167.356,-3.3,0.549,2.952,3.399,0.66,0.66,2.207,2.03
163.0,2017-08-18 08:15:37.400916,2017-08-18 09:47:41.348492,953811.348,-3.3,0.549,2.953,3.399,0.66,0.66,2.207,2.031
164.0,2017-08-18 09:49:41.413167,2017-08-18 11:21:45.158604,959455.158,-3.3,0.549,2.953,3.399,0.66,0.66,2.207,2.031
165.0,2017-08-18 11:23:45.187952,2017-08-18 12:55:48.675920,965098.675,-3.3,0.549,2.953,3.399,0.66,0.66,2.207,2.031
166.0,2017-08-18 12:57:48.701781,2017-08-18 14:29:52.307668,970742.307,-3.3,0.549,2.953,3.399,0.66,0.66,2.207,2.03
167.0,2017-08-18 14:31:52.392407,2017-08-18 16:03:55.740580,976385.74,-3.3,0.549,2.952,3.399,0.66,0.66,2.207,2.03
168.0,2017-08-18 16:05:55.790418,2017-08-18 17:37:59.005385,982029.005,-3.3,0.549,2.953,3.399,0.66,0.66,2.207,2.031
169.0,2017-08-18 17:39:59.082325,2017-08-18 19:12:02.476742,987672.476,-3.3,0.549,2.953,3.399,0.66,0.66,2.207,2.031
170.0,2017-08-18 19:14:02.549391,2017-08-18 20:46:05.904507,993315.904,-3.3,0.549,2.953,3.399,0.66,0.66,2.207,2.031
171.0,2017-08-18 20:48:05.973169,2017-08-18 22:20:09.726851,998959.726,-3.3,0.549,2.953,3.399,0.66,0.66,2.207,2.031
172.0,2017-08-18 22:22:09.760787,2017-08-18 23:54:13.601464,1004603.601,-3.3,0.549,2.953,3.399,0.66,0.66,2.207,2.031
173.0,2017-08-18 23:56:13.663051,2017-08-19 01:28:17.152648,1010247.152,-3.3,0.549,2.955,3.399,0.66,0.66,2.207,2.031
174.0,2017-08-19 01:30:17.210231,2017-08-19 03:02:21.193205,1015891.193,-3.3,0.549,2.954,3.399,0.66,0.66,2.207,2.031
175.0,2017-08-19 03:04:21.278998,2017-08-19 04:36:25.286576,1021535.286,-3.3,0.549,2.953,3.399,0.66,0.66,2.207,2.031
176.0,2017-08-19 04:38:25.337990,2017-08-19 06:10:29.339775,1027179.339,-3.3,0.549,2.953,3.399,0.66,0.66,2.207,2.031
177.0,2017-08-19 06:12:29.419361,2017-08-19 07:44:33.509052,1032823.509,-3.3,0.549,2.954,3.399,0.66,0.66,2.207,2.031
178.0,2017-08-19 07:46:33.554672,2017-08-19 09:18:37.450451,1038467.45,-3.3,0.549,2.954,3.399,0.66,0.66,2.207,2.031
179.0,2017-08-19 09:20:37.523816,2017-08-19 10:52:41.507602,1044111.507,-3.3,0.549,2.954,3.399,0.66,0.66,2.207,2.031
180.0,2017-08-19 10:54:41.547253,2017-08-19 12:26:45.492988,1049755.492,-3.3,0.549,2.954,3.399,0.66,0.66,2.207,2.031
181.0,2017-08-19 12:28:45.560610,2017-08-19 14:00:49.405722,1055399.405,-3.3,0.549,2.955,3.399,0.66,0.66,2.207,2.031
182.0,2017-08-19 14:02:49.469387,2017-08-19 15:34:53.245365,1061043.245,-3.3,0.549,2.954,3.399,0.66,0.66,2.207,2.031
183.0,2017-08-19 15:36:53.243702,2017-08-19 17:08:56.762172,1066686.762,-3.3,0.549,2.955,3.399,0.66,0.66,2.207,2.031
184.0,2017-08-19 17:10:56.787566,2017-08-19 18:43:00.392911,1072330.392,-3.3,0.549,2.955,3.399,0.66,0.66,2.207,2.031
185.0,2017-08-19 18:45:00.446260,2017-08-19 20:17:04.138064,1077974.138,-3.3,0.549,2.955,3.399,0.66,0.66,2.207,2.031
186.0,2017-08-19 20:19:04.187874,2017-08-19 21:51:08.091549,1083618.091,-3.3,0.549,2.956,3.399,0.66,0.66,2.207,2.032
187.0,2017-08-19 21:53:08.200314,2017-08-19 23:25:12.097410,1089262.097,-3.3,0.549,2.955,3.399,0.66,0.66,2.207,2.031
188.0,2017-08-19 23:27:12.171718,2017-08-20 00:59:16.031386,1094906.031,-3.3,0.549,2.955,3.399,0.66,0.66,2.207,2.031
189.0,2017-08-20 01:01:16.071627,2017-08-20 02:33:20.080938,1100550.08,-3.3,0.549,2.956,3.399,0.66,0.66,2.207,2.031
190.0,2017-08-20 02:35:20.180503,2017-08-20 04:07:24.121152,1106194.121,-3.3,0.549,2.956,3.399,0.66,0.66,2.207,2.031
191.0,2017-08-20 04:09:24.154746,2017-08-20 05:41:28.214428,1111838.214,-3.3,0.549,2.956,3.399,0.66,0.66,2.207,2.032
192.0,2017-08-20 05:43:28.245004,2017-08-20 07:15:32.455273,1117482.455,-3.3,0.549,2.956,3.399,0.66,0.66,2.207,2.031
193.0,2017-08-20 07:17:32.483315,2017-08-20 08:49:36.426746,1123126.426,-3.3,0.549,2.956,3.4,0.66,0.66,2.207,2.031
194.0,2017-08-20 08:51:36.456559,2017-08-20 10:23:40.602423,1128770.602,-3.3,0.549,2.958,3.399,0.66,0.66,2.207,2.032
195.0,2017-08-20 10:25:40.675352,2017-08-20 11:57:44.608023,1134414.608,-3.3,0.549,2.956,3.4,0.66,0.66,2.207,2.031
196.0,2017-08-20 11:59:44.587783,2017-08-20 13:31:48.635182,1140058.635,-3.3,0.549,2.956,3.4,0.66,0.66,2.207,2.031
197.0,2017-08-20 13:33:48.709671,2017-08-20 15:05:52.866214,1145702.866,-3.3,0.549,2.957,3.4,0.66,0.66,2.207,2.031
198.0,2017-08-20 15:07:52.886800,2017-08-20 16:39:56.841413,1151346.841,-3.3,0.549,2.956,3.4,0.66,0.66,2.207,2.031
199.0,2017-08-20 16:41:56.866327,2017-08-20 18:14:00.929996,1156990.929,-3.3,0.549,2.957,3.399,0.66,0.66,2.208,2.032
200.0,2017-08-20 18:16:01.007727,2017-08-20 19:48:04.861958,1162634.861,-3.3,0.549,2.957,3.4,0.66,0.66,2.208,2.031
201.0,2017-08-20 19:50:04.938023,2017-08-20 21:22:08.822739,1168278.822,-3.3,0.549,2.957,3.4,0.66,0.66,2.208,2.031
202.0,2017-08-20 21:24:08.890928,2017-08-20 22:56:12.905006,1173922.905,-3.301,0.549,2.959,3.4,0.66,0.66,2.208,2.032
203.0,2017-08-20 22:58:12.964717,2017-08-21 00:30:16.965716,1179566.965,-3.3,0.549,2.957,3.4,0.66,0.66,2.208,2.032
204.0,2017-08-21 00:32:17.029726,2017-08-21 02:04:21.176898,1185211.176,-3.3,0.549,2.957,3.4,0.66,0.66,2.208,2.032
205.0,2017-08-21 02:06:21.212682,2017-08-21 03:38:25.237326,1190855.237,-3.3,0.549,2.957,3.4,0.66,0.66,2.208,2.032
206.0,2017-08-21 03:40:25.330212,2017-08-21 05:12:29.351385,1196499.351,-3.3,0.549,2.957,3.4,0.66,0.66,2.208,2.032
207.0,2017-08-21 05:14:29.320461,2017-08-21 06:46:33.418250,1202143.418,-3.3,0.549,2.958,3.4,0.66,0.66,2.208,2.032
208.0,2017-08-21 06:48:33.495436,2017-08-21 08:20:37.637536,1207787.637,-3.3,0.549,2.958,3.4,0.66,0.66,2.208,2.032
209.0,2017-08-21 08:22:37.692044,2017-08-21 09:54:41.717705,1213431.717,-3.3,0.549,2.958,3.4,0.66,0.66,2.208,2.032
210.0,2017-08-21 09:56:41.755565,2017-08-21 11:28:45.828832,1219075.828,-3.3,0.549,2.96,3.4,0.66,0.66,2.208,2.033
211.0,2017-08-21 11:30:45.899635,2017-08-21 13:02:49.882737,1224719.882,-3.3,0.549,2.959,3.4,0.66,0.66,2.208,2.032
212.0,2017-08-21 13:04:49.966505,2017-08-21 14:36:53.988993,1230363.988,-3.3,0.549,2.959,3.4,0.66,0.66,2.208,2.032
213.0,2017-08-21 14:38:54.016641,2017-08-21 16:10:58.303236,1236008.303,-3.3,0.549,2.961,3.4,0.66,0.66,2.208,2.032
214.0,2017-08-21 16:12:58.402835,2017-08-21 17:45:02.469388,1241652.469,-3.3,0.549,2.96,3.4,0.66,0.66,2.208,2.032
215.0,2017-08-21 17:47:02.472268,2017-08-21 19:19:06.532623,1247296.532,-3.3,0.549,2.96,3.4,0.66,0.66,2.208,2.033
216.0,2017-08-21 19:21:06.626348,2017-08-21 20:53:10.712416,1252940.712,-3.3,0.549,2.96,3.4,0.66,0.66,2.208,2.032
217.0,2017-08-21 20:55:10.740578,2017-08-21 22:27:14.914132,1258584.914,-3.3,0.549,2.96,3.4,0.66,0.66,2.208,2.032
218.0,2017-08-21 22:29:15.002032,2017-08-22 00:01:19.045175,1264229.045,-3.3,0.549,2.961,3.4,0.66,0.66,2.208,2.033
219.0,2017-08-22 00:03:19.067768,2017-08-22 01:35:23.198891,1269873.198,-3.3,0.549,2.961,3.4,0.66,0.66,2.208,2.033
220.0,2017-08-22 01:37:23.312628,2017-08-22 03:09:27.281612,1275517.281,-3.3,0.549,2.96,3.4,0.66,0.66,2.208,2.032
221.0,2017-08-22 03:11:27.391883,2017-08-22 04:43:31.355062,1281161.355,-3.3,0.549,2.962,3.4,0.66,0.66,2.208,2.033
222.0,2017-08-22 04:45:31.399793,2017-08-22 06:17:35.325553,1286805.325,-3.3,0.549,2.961,3.4,0.66,0.66,2.208,2.033
223.0,2017-08-22 06:19:35.336143,2017-08-22 07:51:39.184707,1292449.184,-3.3,0.549,2.961,3.401,0.66,0.66,2.208,2.033
224.0,2017-08-22 07:53:39.184017,2017-08-22 09:25:43.066609,1298093.066,-3.3,0.549,2.962,3.401,0.66,0.66,2.208,2.033
225.0,2017-08-22 09:27:43.143076,2017-08-22 10:59:47.209226,1303737.209,-3.3,0.549,2.961,3.401,0.66,0.66,2.208,2.033
226.0,2017-08-22 11:01:47.204340,2017-08-22 12:33:51.163877,1309381.163,-3.3,0.549,2.961,3.4,0.66,0.66,2.208,2.033
227.0,2017-08-22 12:35:51.247456,2017-08-22 14:07:55.156703,1315025.156,-3.3,0.549,2.961,3.401,0.66,0.66,2.208,2.032
228.0,2017-08-22 14:09:55.174435,2017-08-22 15:41:59.014920,1320669.014,-3.3,0.549,2.962,3.401,0.66,0.66,2.208,2.033
229.0,2017-08-22 15:43:59.010072,2017-08-22 17:16:02.993018,1326312.993,-3.3,0.549,2.962,3.401,0.66,0.66,2.208,2.033
230.0,2017-08-22 17:18:03.016612,2017-08-22 18:50:06.930553,1331956.93,-3.3,0.549,2.961,3.401,0.66,0.66,2.208,2.033
231.0,2017-08-22 18:52:07.013210,2017-08-22 20:24:11.171471,1337601.171,-3.3,0.549,2.962,3.401,0.66,0.66,2.208,2.033
232.0,2017-08-22 20:26:11.220235,2017-08-22 21:58:15.482052,1343245.482,-3.3,0.549,2.964,3.401,0.66,0.66,2.208,2.033
233.0,2017-08-22 22:00:15.574935,2017-08-22 23:32:19.753269,1348889.753,-3.3,0.549,2.962,3.401,0.66,0.66,2.208,2.033
234.0,2017-08-22 23:34:19.780895,2017-08-23 01:06:23.860400,1354533.86,-3.3,0.549,2.963,3.401,0.66,0.66,2.208,2.033
235.0,2017-08-23 01:08:23.885499,2017-08-23 02:40:28.131191,1360178.131,-3.3,0.549,2.963,3.401,0.66,0.66,2.208,2.033
236.0,2017-08-23 02:42:28.169018,2017-08-23 04:14:32.393483,1365822.393,-3.3,0.549,2.962,3.401,0.66,0.66,2.208,2.033
237.0,2017-08-23 04:16:32.397328,2017-08-23 05:48:36.491364,1371466.491,-3.3,0.549,2.963,3.401,0.66,0.66,2.208,2.033
238.0,2017-08-23 05:50:36.492633,2017-08-23 07:22:40.521089,1377110.521,-3.3,0.549,2.962,3.401,0.66,0.66,2.208,2.033
239.0,2017-08-23 07:24:40.523264,2017-08-23 08:56:44.552718,1382754.552,-3.3,0.549,2.963,3.401,0.66,0.66,2.208,2.033
240.0,2017-08-23 08:58:44.628336,2017-08-23 10:30:48.708916,1388398.708,-3.3,0.549,2.965,3.401,0.66,0.66,2.208,2.034
241.0,2017-08-23 10:32:48.750330,2017-08-23 12:04:52.868753,1394042.868,-3.3,0.549,2.963,3.401,0.66,0.66,2.208,2.033
242.0,2017-08-23 12:06:52.950501,2017-08-23 13:38:56.980593,1399686.98,-3.3,0.549,2.964,3.401,0.66,0.66,2.208,2.034
243.0,2017-08-23 13:40:57.027983,2017-08-23 15:13:01.052877,1405331.052,-3.3,0.549,2.964,3.401,0.66,0.66,2.208,2.033
244.0,2017-08-23 15:15:01.066042,2017-08-23 16:47:05.003336,1410975.003,-3.3,0.549,2.964,3.401,0.66,0.66,2.208,2.033
245.0,2017-08-23 16:49:05.057104,2017-08-23 18:21:08.937103,1416618.937,-3.3,0.549,2.965,3.401,0.66,0.66,2.208,2.034
246.0,2017-08-23 18:23:09.018711,2017-08-23 19:55:13.173965,1422263.173,-3.3,0.549,2.964,3.402,0.66,0.66,2.209,2.033
247.0,2017-08-23 19:57:13.190020,2017-08-23 21:29:17.215059,1427907.215,-3.3,0.549,2.964,3.401,0.66,0.66,2.208,2.033
248.0,2017-08-23 21:31:17.259533,2017-08-23 23:03:21.497282,1433551.497,-3.3,0.549,2.966,3.401,0.66,0.66,2.209,2.034
249.0,2017-08-23 23:05:21.507815,2017-08-24 00:37:25.675247,1439195.675,-3.3,0.549,2.965,3.402,0.66,0.66,2.209,2.034
250.0,2017-08-24 00:39:25.749052,2017-08-24 02:11:30.005423,1444840.005,-3.3,0.549,2.965,3.402,0.66,0.66,2.209,2.034
251.0,2017-08-24 02:13:30.032871,2017-08-24 03:45:34.136954,1450484.136,-3.3,0.549,2.967,3.402,0.66,0.66,2.209,2.034
252.0,2017-08-24 03:47:34.140572,2017-08-24 05:19:38.112891,1456128.112,-3.3,0.549,2.965,3.401,0.66,0.66,2.209,2.034
253.0,2017-08-24 05:21:38.118791,2017-08-24 06:53:42.211012,1461772.211,-3.3,0.549,2.966,3.401,0.66,0.66,2.209,2.034
254.0,2017-08-24 06:55:42.311652,2017-08-24 08:27:46.522158,1467416.522,-3.3,0.549,2.965,3.402,0.66,0.66,2.209,2.033
255.0,2017-08-24 08:29:46.574007,2017-08-24 10:01:50.680407,1473060.68,-3.3,0.549,2.965,3.402,0.66,0.66,2.209,2.033
256.0,2017-08-24 10:03:50.718400,2017-08-24 11:35:54.860947,1478704.86,-3.3,0.549,2.966,3.401,0.66,0.66,2.209,2.034
257.0,2017-08-24 11:37:54.917121,2017-08-24 13:09:58.846894,1484348.846,-3.3,0.549,2.965,3.402,0.66,0.66,2.209,2.033
258.0,2017-08-24 13:11:58.840211,2017-08-24 14:44:02.848194,1489992.848,-3.3,0.549,2.966,3.402,0.66,0.66,2.209,2.034
259.0,2017-08-24 14:46:02.962369,2017-08-24 16:18:06.995523,1495636.995,-3.3,0.549,2.968,3.402,0.66,0.66,2.209,2.034
260.0,2017-08-24 16:20:07.075175,2017-08-24 17:52:11.132449,1501281.132,-3.3,0.549,2.966,3.402,0.66,0.66,2.209,2.034
261.0,2017-08-24 17:54:11.208990,2017-08-24 19:26:15.429038,1506925.429,-3.3,0.549,2.967,3.402,0.66,0.66,2.209,2.034
262.0,2017-08-24 19:28:15.483338,2017-08-24 21:00:19.695351,1512569.695,-3.3,0.549,2.967,3.402,0.66,0.66,2.209,2.034
263.0,2017-08-24 21:02:19.678178,2017-08-24 22:34:23.830568,1518213.83,-3.3,0.549,2.967,3.402,0.66,0.66,2.209,2.034
264.0,2017-08-24 22:36:23.805256,2017-08-25 00:08:27.980374,1523857.98,-3.3,0.549,2.967,3.402,0.66,0.66,2.209,2.034
265.0,2017-08-25 00:10:27.961430,2017-08-25 01:42:31.949196,1529501.949,-3.3,0.549,2.968,3.402,0.66,0.66,2.209,2.034
266.0,2017-08-25 01:44:31.923364,2017-08-25 03:16:36.000034,1535146.0,-3.3,0.549,2.967,3.402,0.66,0.66,2.209,2.034
267.0,2017-08-25 03:18:35.966531,2017-08-25 04:50:40.092660,1540790.092,-3.3,0.549,2.969,3.402,0.66,0.66,2.209,2.035
268.0,2017-08-25 04:52:40.179754,2017-08-25 06:24:44.382695,1546434.382,-3.3,0.549,2.968,3.403,0.66,0.66,2.209,2.034
269.0,2017-08-25 06:26:44.348963,2017-08-25 07:58:48.662985,1552078.662,-3.3,0.549,2.968,3.402,0.66,0.66,2.209,2.034
270.0,2017-08-25 08:00:48.686967,2017-08-25 09:32:52.955492,1557722.955,-3.3,0.549,2.97,3.403,0.66,0.66,2.209,2.035
271.0,2017-08-25 09:34:52.955304,2017-08-25 11:06:57.235915,1563367.235,-3.3,0.549,2.969,3.403,0.66,0.66,2.209,2.034
272.0,2017-08-25 11:08:57.273479,2017-08-25 12:41:01.414246,1569011.414,-3.3,0.549,2.969,3.403,0.66,0.66,2.209,2.035
273.0,2017-08-25 12:43:01.393559,2017-08-25 14:15:05.294011,1574655.294,-3.3,0.549,2.968,3.403,0.66,0.66,2.209,2.034
274.0,2017-08-25 14:17:05.342069,2017-08-25 15:49:10.052183,1580300.052,-3.3,0.549,2.969,3.403,0.66,0.66,2.209,2.034
275.0,2017-08-25 15:51:10.077106,2017-08-25 17:23:14.685865,1585944.685,-3.301,0.549,2.97,3.403,0.66,0.66,2.209,2.035
276.0,2017-08-25 17:25:14.759396,2017-08-25 18:57:19.270396,1591589.27,-3.3,0.549,2.97,3.403,0.66,0.66,2.209,2.035
277.0,2017-08-25 18:59:19.349655,2017-08-25 20:31:24.027800,1597234.027,-3.3,0.549,2.97,3.403,0.66,0.66,2.209,2.035
278.0,2017-08-25 20:33:24.034635,2017-08-25 22:05:28.665316,1602878.665,-3.3,0.549,2.971,3.403,0.66,0.66,2.209,2.035
279.0,2017-08-25 22:07:28.692078,2017-08-25 23:39:33.681291,1608523.681,-3.301,0.549,2.97,3.403,0.66,0.66,2.209,2.035
280.0,2017-08-25 23:41:33.768291,2017-08-26 01:13:38.697606,1614168.697,-3.301,0.549,2.971,3.403,0.66,0.66,2.209,2.035
281.0,2017-08-26 01:15:38.781711,2017-08-26 02:47:43.629408,1619813.629,-3.3,0.549,2.972,3.403,0.66,0.66,2.209,2.035
282.0,2017-08-26 02:49:43.648892,2017-08-26 04:21:48.791852,1625458.791,-3.301,0.549,2.971,3.403,0.66,0.66,2.209,2.035
283.0,2017-08-26 04:23:48.816278,2017-08-26 05:55:53.552831,1631103.552,-3.301,0.549,2.972,3.403,0.66,0.66,2.209,2.035
284.0,2017-08-26 05:57:53.556525,2017-08-26 07:29:58.510430,1636748.51,-3.301,0.549,2.972,3.403,0.66,0.66,2.21,2.035
285.0,2017-08-26 07:31:58.575537,2017-08-26 09:04:03.780468,1642393.78,-3.3,0.549,2.973,3.403,0.66,0.66,2.21,2.036
286.0,2017-08-26 09:06:03.753672,2017-08-26 10:38:08.483751,1648038.483,-3.301,0.549,2.973,3.403,0.66,0.66,2.21,2.036
287.0,2017-08-26 10:40:08.537180,2017-08-26 12:12:13.461940,1653683.461,-3.3,0.549,2.973,3.404,0.66,0.66,2.21,2.036
288.0,2017-08-26 12:14:13.498386,2017-08-26 13:46:18.178427,1659328.178,-3.3,0.549,2.974,3.404,0.66,0.66,2.21,2.036
289.0,2017-08-26 13:48:18.167547,2017-08-26 15:20:22.697456,1664972.697,-3.3,0.549,2.974,3.404,0.66,0.66,2.21,2.036
290.0,2017-08-26 15:22:22.731489,2017-08-26 16:54:27.260831,1670617.26,-3.3,0.549,2.974,3.404,0.66,0.66,2.21,2.036
291.0,2017-08-26 16:56:27.277651,2017-08-26 18:28:31.804459,1676261.804,-3.3,0.549,2.974,3.404,0.66,0.66,2.21,2.036
292.0,2017-08-26 18:30:31.820406,2017-08-26 20:02:36.504777,1681906.504,-3.301,0.549,2.974,3.404,0.66,0.66,2.21,2.036
293.0,2017-08-26 20:04:36.484728,2017-08-26 21:36:40.965307,1687550.965,-3.3,0.549,2.974,3.404,0.66,0.66,2.21,2.036
294.0,2017-08-26 21:38:40.961347,2017-08-26 23:10:45.695968,1693195.695,-3.301,0.549,2.974,3.404,0.66,0.66,2.21,2.036
295.0,2017-08-26 23:12:45.788214,2017-08-27 00:44:50.638275,1698840.638,-3.3,0.549,2.974,3.404,0.66,0.66,2.21,2.036
296.0,2017-08-27 00:46:50.706326,2017-08-27 02:18:55.425963,1704485.425,-3.301,0.549,2.975,3.404,0.66,0.66,2.21,2.036
297.0,2017-08-27 02:20:55.393840,2017-08-27 03:53:00.198855,1710130.198,-3.3,0.549,2.976,3.404,0.66,0.66,2.21,2.037
298.0,2017-08-27 03:55:00.241262,2017-08-27 05:27:05.090746,1715775.09,-3.301,0.549,2.975,3.404,0.66,0.66,2.21,2.036
299.0,2017-08-27 05:29:05.072609,2017-08-27 07:01:10.049574,1721420.049,-3.301,0.549,2.976,3.404,0.66,0.66,2.21,2.036
300.0,2017-08-27 07:03:10.078771,2017-08-27 08:35:15.026139,1727065.026,-3.301,0.549,2.977,3.405,0.66,0.66,2.21,2.037
301.0,2017-08-27 08:37:15.122689,2017-08-27 10:09:19.899150,1732709.899,-3.301,0.549,2.976,3.405,0.66,0.66,2.21,2.037
302.0,2017-08-27 10:11:19.943878,2017-08-27 11:43:24.727708,1738354.727,-3.3,0.549,2.977,3.405,0.66,0.66,2.21,2.037
303.0,2017-08-27 11:45:24.704920,2017-08-27 13:17:29.274698,1743999.274,-3.301,0.549,2.977,3.405,0.66,0.66,2.21,2.036
304.0,2017-08-27 13:19:29.284386,2017-08-27 14:51:33.845480,1749643.845,-3.3,0.549,2.977,3.405,0.66,0.66,2.21,2.037
305.0,2017-08-27 14:53:33.921275,2017-08-27 16:25:38.503663,1755288.503,-3.3,0.549,2.978,3.405,0.66,0.66,2.21,2.037
306.0,2017-08-27 16:27:38.583008,2017-08-27 17:59:43.318750,1760933.318,-3.301,0.549,2.977,3.405,0.66,0.66,2.21,2.037
307.0,2017-08-27 18:01:43.367197,2017-08-27 19:33:47.931099,1766577.931,-3.3,0.549,2.978,3.405,0.66,0.66,2.21,2.037
308.0,2017-08-27 19:35:47.890330,2017-08-27 21:07:52.641477,1772222.641,-3.3,0.549,2.979,3.405,0.66,0.66,2.21,2.038
309.0,2017-08-27 21:09:52.680430,2017-08-27 22:41:57.133339,1777867.133,-3.301,0.549,2.978,3.405,0.66,0.66,2.21,2.037
310.0,2017-08-27 22:43:57.163386,2017-08-28 00:16:01.943914,1783511.943,-3.3,0.549,2.978,3.405,0.66,0.66,2.21,2.037
311.0,2017-08-28 00:18:01.934372,2017-08-28 01:50:06.754974,1789156.754,-3.3,0.549,2.98,3.405,0.66,0.66,2.21,2.038
312.0,2017-08-28 01:52:06.757500,2017-08-28 03:24:11.412103,1794801.412,-3.301,0.549,2.979,3.405,0.66,0.66,2.21,2.037
313.0,2017-08-28 03:26:11.473745,2017-08-28 04:58:15.983836,1800445.983,-3.3,0.549,2.979,3.405,0.66,0.66,2.21,2.037
314.0,2017-08-28 05:00:16.053202,2017-08-28 06:32:20.582023,1806090.582,-3.3,0.549,2.98,3.406,0.66,0.66,2.21,2.037
315.0,2017-08-28 06:34:20.673833,2017-08-28 08:06:25.476881,1811735.476,-3.3,0.549,2.98,3.406,0.66,0.66,2.21,2.038
316.0,2017-08-28 08:08:25.505515,2017-08-28 09:40:30.162630,1817380.162,-3.3,0.549,2.98,3.405,0.66,0.66,2.211,2.038
317.0,2017-08-28 09:42:30.170293,2017-08-28 11:14:35.086251,1823025.086,-3.3,0.549,2.98,3.406,0.66,0.66,2.211,2.038
318.0,2017-08-28 11:16:35.155376,2017-08-28 12:48:39.817796,1828669.817,-3.3,0.549,2.98,3.406,0.66,0.66,2.21,2.038
319.0,2017-08-28 12:50:39.884775,2017-08-28 14:22:43.916888,1834313.916,-3.3,0.549,2.981,3.405,0.66,0.66,2.211,2.038
320.0,2017-08-28 14:24:43.918358,2017-08-28 15:56:48.226306,1839958.226,-3.3,0.549,2.974,3.398,0.66,0.66,2.21,2.034
321.0,2017-08-28 15:58:48.260944,2017-08-28 17:30:52.936868,1845602.936,-3.3,0.549,2.977,3.403,0.66,0.66,2.21,2.035
322.0,2017-08-28 17:32:52.992186,2017-08-28 19:04:57.796711,1851247.796,-3.3,0.549,2.976,3.404,0.66,0.66,2.21,2.036
323.0,2017-08-28 19:06:57.852323,2017-08-28 20:39:02.642036,1856892.642,-3.3,0.549,2.976,3.404,0.66,0.66,2.21,2.035
324.0,2017-08-28 20:41:02.697519,2017-08-28 22:13:07.351311,1862537.351,-3.3,0.549,2.976,3.404,0.66,0.66,2.21,2.036
325.0,2017-08-28 22:15:07.405830,2017-08-28 23:47:11.874630,1868181.874,-3.3,0.549,2.977,3.405,0.66,0.66,2.21,2.036
326.0,2017-08-28 23:49:11.929404,2017-08-29 01:21:16.500370,1873826.5,-3.3,0.549,2.977,3.405,0.66,0.66,2.21,2.036
327.0,2017-08-29 01:23:16.554889,2017-08-29 02:55:21.129546,1879471.129,-3.3,0.549,2.977,3.405,0.66,0.66,2.21,2.036
328.0,2017-08-29 02:57:21.185883,2017-08-29 04:29:25.729458,1885115.729,-3.301,0.549,2.977,3.405,0.66,0.66,2.21,2.036
329.0,2017-08-29 04:31:25.783810,2017-08-29 06:03:30.326963,1890760.326,-3.3,0.549,2.977,3.405,0.66,0.66,2.21,2.036
330.0,2017-08-29 06:05:30.383333,2017-08-29 07:37:35.172559,1896405.172,-3.3,0.549,2.978,3.405,0.66,0.66,2.211,2.037
331.0,2017-08-29 07:39:35.227082,2017-08-29 09:11:39.958810,1902049.958,-3.301,0.549,2.978,3.405,0.66,0.66,2.211,2.036
332.0,2017-08-29 09:13:40.015507,2017-08-29 10:45:44.684760,1907694.684,-3.3,0.549,2.979,3.405,0.66,0.66,2.211,2.037
333.0,2017-08-29 10:47:44.739718,2017-08-29 12:19:49.436640,1913339.436,-3.3,0.549,2.979,3.406,0.66,0.66,2.211,2.037
334.0,2017-08-29 12:21:49.490028,2017-08-29 13:53:54.253852,1918984.253,-3.3,0.549,2.979,3.406,0.66,0.66,2.211,2.037
335.0,2017-08-29 13:55:54.305379,2017-08-29 15:27:59.078565,1924629.078,-3.3,0.549,2.979,3.406,0.66,0.66,2.211,2.037
336.0,2017-08-29 15:29:59.133351,2017-08-29 17:02:03.798182,1930273.798,-3.301,0.549,2.98,3.406,0.66,0.66,2.211,2.037
337.0,2017-08-29 17:04:03.850946,2017-08-29 18:36:08.383628,1935918.383,-3.3,0.549,2.98,3.406,0.66,0.66,2.211,2.037
338.0,2017-08-29 18:38:08.438650,2017-08-29 20:10:13.322769,1941563.322,-3.3,0.549,2.98,3.406,0.66,0.66,2.211,2.037
339.0,2017-08-29 20:12:13.375896,2017-08-29 21:44:18.170923,1947208.17,-3.301,0.549,2.98,3.406,0.66,0.66,2.211,2.037
340.0,2017-08-29 21:46:18.222611,2017-08-29 23:18:23.170566,1952853.17,-3.3,0.549,2.98,3.407,0.66,0.66,2.211,2.037
341.0,2017-08-29 23:20:23.228343,2017-08-30 00:52:28.236041,1958498.236,-3.301,0.549,2.981,3.407,0.66,0.66,2.211,2.037
342.0,2017-08-30 00:54:28.292427,2017-08-30 02:26:33.211775,1964143.211,-3.301,0.549,2.981,3.407,0.66,0.66,2.211,2.037
343.0,2017-08-30 02:28:33.266581,2017-08-30 04:00:38.214048,1969788.214,-3.3,0.549,2.981,3.407,0.66,0.66,2.211,2.037
344.0,2017-08-30 04:02:38.267706,2017-08-30 05:34:43.181204,1975433.181,-3.3,0.549,2.981,3.407,0.66,0.66,2.211,2.037
