Repository: Oliver191/MSc_Thesis_Predictive_Maintenance_Batteries

# MSc_Thesis_Predictive_Maintenance_Batteries
The GitHub repository accompanying the MSc Thesis at Esade written by Oliver Caspers regarding the topic “Predictive Maintenance for Lithium-Ion Batteries: Predicting the Remaining Useful Life (RUL) using Data-Driven Machine Learning based on Real-World Battery Datasets”.

SNL_Final.ipynb: The main Jupyter Notebook which contains the main code used to load, clean, and transform the SNL data. Four initial models are evaluated and a RF is chosen to be optimized. The RF is trained to predict the RUL on the training data and optimized using the validation data. Finally, the model is tested using independent testing data from UL.

File: SNL_Cycle_Timeseries_Data/SNL_18650_LFP_35C_0-100_0.5-1C_a_cycle_data.csv (part 1 of 10)
Cycle_Index,Start_Time,End_Time,Test_Time (s),Min_Current (A),Max_Current (A),Min_Voltage (V),Max_Voltage (V),Charge_Capacity (Ah),Discharge_Capacity (Ah),Charge_Energy (Wh),Discharge_Energy (Wh)
1.0,2018-02-27 13:05:36.323500,2018-02-27 17:29:09.656196,15823.334,-0.55,0.55,1.999,3.6,1.06,1.076,3.571,3.46
2.0,2018-02-27 17:29:09.676288,2018-02-27 21:52:13.965860,31607.643,-0.55,0.55,1.999,3.6,1.078,1.077,3.617,3.464
3.0,2018-02-27 21:52:13.984548,2018-02-28 02:14:57.744396,47371.422,-0.549,0.55,1.999,3.6,1.078,1.077,3.615,3.464
4.0,2018-02-28 02:14:57.764032,2018-02-28 08:50:58.842104,71132.52,-1.1,0.55,1.999,3.6,2.15,2.143,7.212,6.797
5.0,2018-02-28 08:50:58.853440,2018-02-28 12:03:03.701984,82657.379,-1.1,0.55,1.994,3.6,1.073,1.071,3.595,3.398
6.0,2018-02-28 12:03:03.719388,2018-02-28 15:14:49.459264,94163.137,-1.1,0.55,1.996,3.6,1.072,1.071,3.592,3.396
7.0,2018-02-28 15:14:49.473600,2018-02-28 18:26:26.588796,105660.266,-1.1,0.55,1.995,3.6,1.071,1.07,3.59,3.396
8.0,2018-02-28 18:26:26.617920,2018-02-28 21:37:58.792364,117152.47,-1.1,0.55,1.995,3.6,1.071,1.07,3.589,3.396
9.0,2018-02-28 21:37:58.805980,2018-03-01 00:40:30.438660,128104.116,-1.1,0.55,1.996,3.6,1.054,1.054,3.527,3.342
10.0,2018-03-01 00:40:30.453312,2018-03-01 03:52:13.541028,139607.219,-1.1,0.55,1.995,3.6,1.071,1.069,3.589,3.392
11.0,2018-03-01 03:52:13.560316,2018-03-01 07:03:35.572708,151089.25,-1.1,0.55,1.995,3.6,1.07,1.069,3.586,3.392
12.0,2018-03-01 07:03:35.591688,2018-03-01 10:14:52.360148,162566.038,-1.1,0.55,1.996,3.6,1.07,1.069,3.584,3.392
13.0,2018-03-01 10:14:52.370296,2018-03-01 13:26:02.388136,174036.066,-1.099,0.55,1.996,3.6,1.07,1.069,3.584,3.392
14.0,2018-03-01 13:26:02.399196,2018-03-01 16:37:12.079144,185505.757,-1.099,0.55,1.995,3.6,1.069,1.069,3.583,3.391
15.0,2018-03-01 16:37:12.100516,2018-03-01 19:48:20.867136,196974.545,-1.1,0.55,1.996,3.6,1.069,1.069,3.582,3.391
16.0,2018-03-01 19:48:20.873148,2018-03-01 22:59:21.323868,208435.001,-1.1,0.55,1.995,3.6,1.069,1.068,3.581,3.39
17.0,2018-03-01 22:59:21.344576,2018-03-02 02:10:22.942080,219896.62,-1.1,0.55,1.995,3.6,1.069,1.068,3.581,3.39
18.0,2018-03-02 02:10:22.968384,2018-03-02 05:21:18.644676,231352.322,-1.1,0.55,1.995,3.6,1.069,1.068,3.58,3.389
19.0,2018-03-02 05:21:18.647000,2018-03-02 08:32:11.779752,242805.457,-1.1,0.55,1.995,3.6,1.069,1.068,3.58,3.389
20.0,2018-03-02 08:32:11.800280,2018-03-02 11:43:02.235396,254255.913,-1.1,0.55,1.994,3.6,1.068,1.067,3.579,3.387
21.0,2018-03-02 11:43:02.250200,2018-03-02 14:53:55.886888,265709.564,-1.1,0.55,1.996,3.6,1.068,1.068,3.579,3.388
22.0,2018-03-02 14:53:55.928768,2018-03-02 18:04:42.456032,277156.134,-1.1,0.55,1.994,3.6,1.068,1.067,3.578,3.388
23.0,2018-03-02 18:04:42.492480,2018-03-02 21:15:22.149960,288595.827,-1.1,0.55,1.995,3.6,1.068,1.067,3.577,3.387
24.0,2018-03-02 21:15:22.129960,2018-03-03 00:26:00.352764,300034.03,-1.099,0.55,1.995,3.6,1.068,1.067,3.576,3.387
25.0,2018-03-03 00:26:00.359616,2018-03-03 03:36:36.290980,311469.968,-1.1,0.55,1.994,3.6,1.068,1.067,3.576,3.386
26.0,2018-03-03 03:36:36.322880,2018-03-03 06:47:08.081576,322901.759,-1.099,0.55,1.995,3.6,1.067,1.067,3.575,3.385
27.0,2018-03-03 06:47:08.097240,2018-03-03 09:57:38.376584,334332.054,-1.099,0.55,1.995,3.6,1.067,1.067,3.575,3.385
28.0,2018-03-03 09:57:38.392640,2018-03-03 13:08:03.652972,345757.33,-1.099,0.55,1.995,3.6,1.067,1.066,3.574,3.385
29.0,2018-03-03 13:08:03.676836,2018-03-03 16:18:26.160548,357179.838,-1.099,0.55,1.995,3.6,1.067,1.066,3.573,3.384
30.0,2018-03-03 16:18:26.180352,2018-03-03 19:28:50.514752,368604.192,-1.099,0.55,1.995,3.6,1.067,1.066,3.573,3.384
31.0,2018-03-03 19:28:50.509376,2018-03-03 22:39:10.545120,380024.223,-1.099,0.55,1.995,3.6,1.067,1.066,3.573,3.382
32.0,2018-03-03 22:39:10.583360,2018-03-04 01:49:26.693124,391440.371,-1.099,0.55,1.995,3.6,1.067,1.066,3.572,3.383
33.0,2018-03-04 01:49:26.659748,2018-03-04 04:59:46.339592,402860.017,-1.099,0.55,1.995,3.6,1.066,1.066,3.572,3.383
34.0,2018-03-04 04:59:46.340316,2018-03-04 08:10:02.211208,414275.889,-1.1,0.549,1.995,3.6,1.066,1.066,3.572,3.382
35.0,2018-03-04 08:10:02.219996,2018-03-04 11:20:12.379812,425686.057,-1.1,0.55,1.996,3.6,1.066,1.065,3.571,3.382
36.0,2018-03-04 11:20:12.398344,2018-03-04 14:30:17.524644,437091.202,-1.1,0.55,1.995,3.6,1.066,1.065,3.57,3.381
37.0,2018-03-04 14:30:17.529820,2018-03-04 17:40:22.131776,448495.809,-1.099,0.55,1.996,3.6,1.066,1.065,3.57,3.381
38.0,2018-03-04 17:40:22.137308,2018-03-04 20:50:25.394624,459899.072,-1.1,0.55,1.995,3.6,1.066,1.065,3.569,3.381
39.0,2018-03-04 20:50:25.434176,2018-03-05 00:00:26.522016,471300.2,-1.099,0.55,1.994,3.6,1.066,1.065,3.569,3.38
40.0,2018-03-05 00:00:26.537088,2018-03-05 03:10:27.723048,482701.401,-1.099,0.55,1.995,3.6,1.066,1.065,3.569,3.38
41.0,2018-03-05 03:10:27.767872,2018-03-05 06:20:26.556184,494100.234,-1.1,0.549,1.995,3.6,1.065,1.065,3.568,3.38
42.0,2018-03-05 06:20:26.578624,2018-03-05 09:30:22.994104,505496.672,-1.099,0.55,1.994,3.6,1.065,1.064,3.568,3.378
43.0,2018-03-05 09:30:23.027680,2018-03-05 12:40:15.499176,516889.177,-1.099,0.55,1.994,3.6,1.065,1.064,3.567,3.379
44.0,2018-03-05 12:40:15.507008,2018-03-05 15:50:07.554176,528281.232,-1.1,0.55,1.995,3.6,1.065,1.064,3.567,3.378
45.0,2018-03-05 15:50:07.564352,2018-03-05 19:00:00.088056,539673.766,-1.1,0.55,1.995,3.6,1.065,1.064,3.566,3.378
46.0,2018-03-05 19:00:00.080348,2018-03-05 22:09:47.509932,551061.187,-1.1,0.55,1.995,3.6,1.065,1.064,3.565,3.377
47.0,2018-03-05 22:09:47.484936,2018-03-06 01:19:36.189376,562449.867,-1.099,0.55,1.995,3.6,1.065,1.064,3.565,3.377
48.0,2018-03-06 01:19:36.206844,2018-03-06 04:29:22.792028,573836.47,-1.1,0.55,1.994,3.6,1.064,1.064,3.565,3.376
49.0,2018-03-06 04:29:22.817800,2018-03-06 07:39:02.358592,585216.036,-1.1,0.55,1.995,3.6,1.064,1.064,3.564,3.376
50.0,2018-03-06 07:39:02.357668,2018-03-06 10:48:43.016508,596596.694,-1.1,0.55,1.994,3.6,1.064,1.064,3.563,3.376
51.0,2018-03-06 10:48:43.077284,2018-03-06 13:58:21.617888,607975.295,-1.1,0.55,1.995,3.6,1.064,1.063,3.563,3.375
52.0,2018-03-06 13:58:21.634212,2018-03-06 17:07:57.564000,619351.242,-1.1,0.55,1.995,3.6,1.064,1.063,3.563,3.375
53.0,2018-03-06 17:07:57.576700,2018-03-06 20:17:30.439124,630724.117,-1.099,0.55,1.994,3.6,1.064,1.063,3.562,3.373
54.0,2018-03-06 20:17:30.424896,2018-03-06 23:27:04.241564,642097.919,-1.099,0.55,1.995,3.6,1.064,1.063,3.562,3.374
55.0,2018-03-06 23:27:04.197696,2018-03-07 02:36:37.307648,653470.985,-1.099,0.55,1.996,3.6,1.063,1.063,3.561,3.374
56.0,2018-03-07 02:36:37.315336,2018-03-07 05:46:08.720768,664842.398,-1.099,0.55,1.995,3.6,1.063,1.063,3.561,3.373
57.0,2018-03-07 05:46:08.728740,2018-03-07 08:55:38.903676,676212.581,-1.1,0.55,1.995,3.6,1.063,1.063,3.56,3.373
58.0,2018-03-07 08:55:38.901760,2018-03-07 12:05:03.162008,687576.84,-1.099,0.549,1.994,3.6,1.063,1.062,3.56,3.372
59.0,2018-03-07 12:05:03.167140,2018-03-07 15:14:24.716284,698938.394,-1.099,0.55,1.996,3.6,1.063,1.062,3.559,3.372
60.0,2018-03-07 15:14:24.684808,2018-03-07 18:23:47.511288,710301.189,-1.1,0.549,1.995,3.6,1.063,1.062,3.559,3.372
61.0,2018-03-07 18:23:47.578432,2018-03-07 21:33:06.356532,721660.034,-1.1,0.549,1.995,3.6,1.063,1.062,3.559,3.371
62.0,2018-03-07 21:33:06.343488,2018-03-08 00:42:23.650356,733017.328,-1.1,0.55,1.994,3.6,1.063,1.062,3.558,3.371
63.0,2018-03-08 00:42:23.732288,2018-03-08 03:51:37.869400,744371.547,-1.099,0.55,1.995,3.6,1.062,1.062,3.557,3.37
64.0,2018-03-08 03:51:37.909924,2018-03-08 07:00:51.368568,755725.046,-1.099,0.55,1.995,3.6,1.062,1.061,3.557,3.369
65.0,2018-03-08 07:00:51.366564,2018-03-08 10:10:02.943248,767076.621,-1.099,0.549,1.995,3.6,1.062,1.062,3.556,3.369
66.0,2018-03-08 10:10:02.929660,2018-03-08 13:19:10.667000,778424.345,-1.1,0.55,1.994,3.601,1.062,1.061,3.556,3.369
67.0,2018-03-08 13:19:10.612132,2018-03-08 16:28:18.205596,789771.883,-1.1,0.55,1.994,3.6,1.062,1.061,3.555,3.368
68.0,2018-03-08 16:28:18.170532,2018-03-08 19:37:23.571380,801117.249,-1.1,0.55,1.995,3.6,1.062,1.061,3.555,3.368
69.0,2018-03-08 19:37:23.566244,2018-03-08 22:46:27.235136,812460.913,-1.099,0.55,1.996,3.6,1.062,1.061,3.555,3.368
70.0,2018-03-08 22:46:27.257920,2018-03-09 01:55:33.142864,823806.82,-1.099,0.55,1.994,3.6,1.062,1.061,3.554,3.368
71.0,2018-03-09 01:55:33.113384,2018-03-09 05:04:37.640788,835151.318,-1.099,0.549,1.994,3.6,1.062,1.061,3.554,3.368
72.0,2018-03-09 05:04:37.656028,2018-03-09 08:13:32.885716,846486.563,-1.099,0.55,1.995,3.6,1.061,1.061,3.554,3.367
73.0,2018-03-09 08:13:32.893860,2018-03-09 11:22:32.221232,857825.899,-1.1,0.55,1.996,3.6,1.061,1.061,3.553,3.367
74.0,2018-03-09 11:22:32.260060,2018-03-09 14:31:27.295516,869160.973,-1.099,0.55,1.996,3.6,1.061,1.06,3.553,3.366
75.0,2018-03-09 14:31:27.366820,2018-03-09 17:40:21.707964,880495.385,-1.099,0.55,1.995,3.6,1.061,1.06,3.552,3.365
76.0,2018-03-09 17:40:21.687148,2018-03-09 20:49:16.277576,891829.955,-1.1,0.55,1.995,3.6,1.061,1.06,3.552,3.366
77.0,2018-03-09 20:49:16.334556,2018-03-09 23:58:05.618348,903159.296,-1.099,0.55,1.995,3.6,1.061,1.06,3.552,3.365
78.0,2018-03-09 23:58:05.542976,2018-03-10 03:06:55.199672,914488.877,-1.1,0.55,1.995,3.6,1.061,1.06,3.551,3.365
79.0,2018-03-10 03:06:55.210048,2018-03-10 06:15:41.194108,925814.872,-1.1,0.55,1.995,3.6,1.061,1.06,3.551,3.365
80.0,2018-03-10 06:15:41.272640,2018-03-10 09:24:25.933096,937139.611,-1.1,0.55,1.996,3.6,1.06,1.06,3.55,3.364
81.0,2018-03-10 09:24:26.024612,2018-03-10 12:33:09.386028,948463.064,-1.099,0.55,1.995,3.6,1.06,1.06,3.55,3.364
82.0,2018-03-10 12:33:09.400028,2018-03-10 15:41:48.880700,959782.558,-1.099,0.55,1.995,3.6,1.06,1.06,3.55,3.363
83.0,2018-03-10 15:41:48.843684,2018-03-10 18:50:28.697668,971102.375,-1.1,0.55,1.994,3.6,1.06,1.059,3.549,3.363
84.0,2018-03-10 18:50:28.680156,2018-03-10 21:59:04.644352,982418.322,-1.099,0.55,1.996,3.6,1.06,1.059,3.548,3.363
85.0,2018-03-10 21:59:04.650304,2018-03-11 01:07:42.309680,993735.987,-1.1,0.55,1.995,3.6,1.06,1.059,3.548,3.362
86.0,2018-03-11 01:07:42.324288,2018-03-11 04:16:11.620484,1005045.298,-1.099,0.55,1.994,3.601,1.06,1.059,3.548,3.361
87.0,2018-03-11 04:16:11.675100,2018-03-11 07:24:43.009644,1016356.687,-1.1,0.55,1.995,3.6,1.06,1.059,3.547,3.362
88.0,2018-03-11 07:24:42.992192,2018-03-11 10:33:13.956900,1027667.634,-1.1,0.55,1.995,3.6,1.06,1.059,3.547,3.362
89.0,2018-03-11 10:33:13.981504,2018-03-11 13:41:44.996400,1038978.674,-1.099,0.55,1.995,3.6,1.059,1.059,3.547,3.361
90.0,2018-03-11 13:41:44.972916,2018-03-11 16:50:13.347752,1050287.025,-1.099,0.55,1.995,3.6,1.059,1.059,3.546,3.361
91.0,2018-03-11 16:50:13.475360,2018-03-11 19:58:39.926032,1061593.604,-1.099,0.55,1.994,3.6,1.059,1.059,3.546,3.36
92.0,2018-03-11 19:58:39.936988,2018-03-11 23:07:06.945600,1072900.623,-1.1,0.549,1.995,3.6,1.059,1.059,3.546,3.36
93.0,2018-03-11 23:07:07.062276,2018-03-12 02:15:28.782752,1084202.46,-1.1,0.55,1.995,3.6,1.059,1.058,3.545,3.36
94.0,2018-03-12 02:15:28.810812,2018-03-12 05:23:51.221300,1095504.899,-1.1,0.55,1.994,3.6,1.059,1.058,3.545,3.359
95.0,2018-03-12 05:23:51.349280,2018-03-12 08:32:11.890868,1106805.568,-1.1,0.55,1.994,3.6,1.059,1.058,3.544,3.359
96.0,2018-03-12 08:32:11.849532,2018-03-12 11:40:31.951920,1118105.629,-1.099,0.55,1.994,3.6,1.059,1.058,3.544,3.358
97.0,2018-03-12 11:40:32.088740,2018-03-12 14:48:47.812744,1129401.49,-1.099,0.55,1.995,3.6,1.058,1.058,3.544,3.357
98.0,2018-03-12 14:48:47.873700,2018-03-12 17:57:02.572168,1140696.25,-1.099,0.55,1.994,3.6,1.058,1.058,3.543,3.358
99.0,2018-03-12 17:57:02.740956,2018-03-12 21:05:14.823272,1151988.501,-1.099,0.549,1.995,3.6,1.058,1.058,3.543,3.357
100.0,2018-03-12 21:05:14.863200,2018-03-13 00:13:27.300904,1163280.978,-1.099,0.55,1.994,3.6,1.058,1.058,3.542,3.357
101.0,2018-03-13 00:13:27.371360,2018-03-13 03:21:38.600304,1174572.278,-1.099,0.55,1.994,3.6,1.058,1.057,3.542,3.357
102.0,2018-03-13 03:21:38.566300,2018-03-13 06:29:47.515692,1185861.193,-1.099,0.55,1.994,3.6,1.058,1.057,3.542,3.356
103.0,2018-03-13 06:29:47.404444,2018-03-13 09:37:56.414024,1197150.092,-1.099,0.55,1.994,3.6,1.058,1.057,3.541,3.356
104.0,2018-03-13 09:37:56.373760,2018-03-13 12:46:04.886568,1208438.564,-1.099,0.55,1.994,3.6,1.058,1.057,3.541,3.356
105.0,2018-03-13 12:46:04.952060,2018-03-13 15:54:10.932516,1219724.61,-1.099,0.55,1.994,3.6,1.057,1.057,3.54,3.355
106.0,2018-03-13 15:54:10.904420,2018-03-13 19:02:15.015112,1231008.693,-1.1,0.549,1.995,3.6,1.057,1.057,3.54,3.355
107.0,2018-03-13 19:02:14.892800,2018-03-13 22:10:18.227876,1242291.905,-1.1,0.55,1.994,3.6,1.057,1.057,3.539,3.355
108.0,2018-03-13 22:10:18.228220,2018-03-14 01:18:19.196516,1253572.874,-1.1,0.55,1.994,3.6,1.057,1.057,3.539,3.354
109.0,2018-03-14 01:18:19.330716,2018-03-14 04:26:19.983884,1264853.661,-1.1,0.55,1.994,3.6,1.057,1.057,3.538,3.354
110.0,2018-03-14 04:26:19.908924,2018-03-14 07:34:20.054992,1276133.732,-1.1,0.549,1.994,3.6,1.057,1.056,3.538,3.353
111.0,2018-03-14 07:34:20.100316,2018-03-14 10:42:18.030404,1287411.708,-1.099,0.55,1.994,3.6,1.057,1.056,3.538,3.353
112.0,2018-03-14 10:42:18.053384,2018-03-14 13:50:14.239752,1298687.917,-1.099,0.55,1.995,3.6,1.057,1.056,3.538,3.353
113.0,2018-03-14 13:50:14.179644,2018-03-14 16:58:07.934088,1309961.612,-1.099,0.55,1.994,3.6,1.057,1.056,3.537,3.353
114.0,2018-03-14 16:58:07.817436,2018-03-14 20:06:01.359652,1321235.037,-1.1,0.55,1.994,3.6,1.057,1.056,3.537,3.352
115.0,2018-03-14 20:06:01.319356,2018-03-14 23:13:50.453612,1332504.131,-1.1,0.55,1.994,3.6,1.056,1.056,3.536,3.352
116.0,2018-03-14 23:13:50.498300,2018-03-15 02:21:35.879812,1343769.557,-1.1,0.55,1.994,3.601,1.056,1.056,3.536,3.352
117.0,2018-03-15 02:21:36.005628,2018-03-15 05:29:23.452264,1355037.13,-1.1,0.55,1.994,3.6,1.056,1.056,3.536,3.351
118.0,2018-03-15 05:29:23.479036,2018-03-15 08:37:10.679244,1366304.357,-1.099,0.55,1.994,3.6,1.056,1.056,3.535,3.351
119.0,2018-03-15 08:37:10.814272,2018-03-15 11:44:55.100040,1377568.778,-1.1,0.55,1.994,3.6,1.056,1.056,3.535,3.351
120.0,2018-03-15 11:44:55.142152,2018-03-15 14:52:36.530724,1388830.208,-1.1,0.55,1.995,3.6,1.056,1.055,3.534,3.35
121.0,2018-03-15 14:52:36.586148,2018-03-15 18:00:15.991812,1400089.669,-1.1,0.55,1.994,3.6,1.056,1.055,3.534,3.35
122.0,2018-03-15 18:00:15.933092,2018-03-15 21:07:53.708808,1411347.386,-1.099,0.55,1.994,3.6,1.056,1.055,3.534,3.35
123.0,2018-03-15 21:07:53.707072,2018-03-16 00:15:31.946148,1422605.624,-1.099,0.55,1.996,3.6,1.056,1.055,3.534,3.349
124.0,2018-03-16 00:15:32.141312,2018-03-16 03:23:09.401828,1433863.079,-1.1,0.55,1.994,3.6,1.056,1.055,3.534,3.349
125.0,2018-03-16 03:23:09.386504,2018-03-16 06:30:43.064420,1445116.742,-1.099,0.55,1.995,3.6,1.056,1.055,3.533,3.349
126.0,2018-03-16 06:30:43.097252,2018-03-16 09:38:15.731208,1456369.409,-1.1,0.55,1.995,3.601,1.055,1.055,3.533,3.348
127.0,2018-03-16 09:38:15.766624,2018-03-16 12:45:48.880612,1467622.558,-1.099,0.549,1.994,3.6,1.055,1.055,3.533,3.348
128.0,2018-03-16 12:45:48.946184,2018-03-16 15:53:20.897440,1478874.575,-1.099,0.55,1.994,3.6,1.055,1.055,3.532,3.348
129.0,2018-03-16 15:53:20.824124,2018-03-16 19:00:50.768744,1490124.446,-1.1,0.549,1.994,3.6,1.055,1.055,3.532,3.347
130.0,2018-03-16 19:00:50.731784,2018-03-16 22:08:18.496096,1501372.174,-1.099,0.55,1.995,3.6,1.055,1.054,3.531,3.347
131.0,2018-03-16 22:08:18.417820,2018-03-17 01:15:42.785504,1512616.463,-1.099,0.55,1.994,3.6,1.055,1.054,3.53,3.347
132.0,2018-03-17 01:15:42.691484,2018-03-17 04:23:09.142336,1523862.82,-1.099,0.55,1.994,3.6,1.055,1.054,3.531,3.347
133.0,2018-03-17 04:23:09.326844,2018-03-17 07:30:33.825432,1535107.503,-1.099,0.55,1.994,3.6,1.055,1.054,3.53,3.346
134.0,2018-03-17 07:30:33.860252,2018-03-17 10:37:55.891488,1546349.569,-1.1,0.55,1.994,3.6,1.055,1.054,3.53,3.346
135.0,2018-03-17 10:37:55.908192,2018-03-17 13:45:17.029568,1557590.707,-1.1,0.55,1.994,3.6,1.054,1.054,3.53,3.346
136.0,2018-03-17 13:45:17.028828,2018-03-17 16:52:36.764228,1568830.442,-1.1,0.55,1.995,3.6,1.054,1.054,3.529,3.345
137.0,2018-03-17 16:52:36.715272,2018-03-17 19:59:55.695584,1580069.373,-1.1,0.55,1.995,3.6,1.054,1.054,3.529,3.345
138.0,2018-03-17 19:59:55.750656,2018-03-17 23:07:10.570980,1591304.248,-1.1,0.55,1.994,3.6,1.054,1.054,3.529,3.345
139.0,2018-03-17 23:07:10.584636,2018-03-18 02:14:25.512476,1602539.19,-1.099,0.55,1.995,3.6,1.054,1.054,3.528,3.344
140.0,2018-03-18 02:14:25.556988,2018-03-18 05:21:42.051936,1613775.729,-1.099,0.55,1.994,3.6,1.054,1.053,3.528,3.344
141.0,2018-03-18 05:21:42.097504,2018-03-18 08:28:54.146020,1625007.824,-1.1,0.55,1.994,3.6,1.054,1.053,3.528,3.344
142.0,2018-03-18 08:28:54.179072,2018-03-18 11:36:03.006432,1636236.684,-1.099,0.55,1.994,3.6,1.054,1.053,3.527,3.344
143.0,2018-03-18 11:36:02.981540,2018-03-18 14:43:10.697468,1647464.375,-1.1,0.55,1.995,3.6,1.054,1.053,3.527,3.343
144.0,2018-03-18 14:43:10.747132,2018-03-18 17:50:18.014688,1658691.692,-1.1,0.55,1.994,3.6,1.054,1.053,3.527,3.343
145.0,2018-03-18 17:50:17.981436,2018-03-18 20:57:22.888512,1669916.566,-1.099,0.55,1.994,3.6,1.054,1.053,3.527,3.343
146.0,2018-03-18 20:57:22.856444,2018-03-19 00:04:27.580992,1681141.258,-1.099,0.55,1.994,3.6,1.054,1.053,3.526,3.342
147.0,2018-03-19 00:04:27.598780,2018-03-19 03:11:31.587740,1692365.265,-1.099,0.55,1.994,3.6,1.053,1.053,3.526,3.342
148.0,2018-03-19 03:11:31.555484,2018-03-19 06:18:36.044476,1703589.722,-1.099,0.55,1.995,3.6,1.053,1.053,3.526,3.342
149.0,2018-03-19 06:18:35.901604,2018-03-19 09:25:38.935348,1714812.613,-1.099,0.55,1.995,3.6,1.053,1.053,3.525,3.342
150.0,2018-03-19 09:25:38.941404,2018-03-19 12:32:38.763164,1726032.441,-1.1,0.55,1.995,3.6,1.053,1.053,3.525,3.341
151.0,2018-03-19 12:32:38.835876,2018-03-19 15:39:38.164636,1737251.842,-1.099,0.55,1.995,3.6,1.053,1.052,3.524,3.341
152.0,2018-03-19 15:39:38.205860,2018-03-19 18:46:35.664984,1748469.342,-1.1,0.55,1.995,3.6,1.053,1.052,3.524,3.341
153.0,2018-03-19 18:46:35.743036,2018-03-19 21:53:30.454364,1759684.132,-1.1,0.55,1.995,3.6,1.053,1.052,3.524,3.34
154.0,2018-03-19 21:53:30.527900,2018-03-20 01:00:24.298868,1770897.976,-1.099,0.55,1.994,3.6,1.053,1.052,3.523,3.34
155.0,2018-03-20 01:00:24.392860,2018-03-20 04:07:17.988128,1782111.666,-1.099,0.55,1.994,3.6,1.053,1.052,3.523,3.34
156.0,2018-03-20 04:07:18.129148,2018-03-20 07:14:11.467988,1793325.145,-1.1,0.55,1.994,3.6,1.053,1.052,3.523,3.339
157.0,2018-03-20 07:14:11.470020,2018-03-20 10:21:01.803348,1804535.481,-1.099,0.55,1.994,3.6,1.052,1.052,3.522,3.339
158.0,2018-03-20 10:21:01.664864,2018-03-20 13:27:52.099036,1815745.777,-1.1,0.55,1.994,3.6,1.052,1.052,3.522,3.339
159.0,2018-03-20 13:27:52.121852,2018-03-20 16:34:41.128348,1826954.806,-1.099,0.55,1.994,3.6,1.052,1.052,3.522,3.339
160.0,2018-03-20 16:34:41.132448,2018-03-20 19:41:28.574996,1838162.252,-1.099,0.55,1.995,3.6,1.052,1.052,3.522,3.338
161.0,2018-03-20 19:41:28.574780,2018-03-20 22:48:15.655056,1849369.333,-1.099,0.55,1.994,3.6,1.052,1.052,3.521,3.338
162.0,2018-03-20 22:48:15.627296,2018-03-21 01:55:00.883508,1860574.561,-1.099,0.55,1.994,3.6,1.052,1.051,3.521,3.338
163.0,2018-03-21 01:55:00.840604,2018-03-21 05:01:45.020884,1871778.698,-1.1,0.55,1.994,3.6,1.052,1.051,3.521,3.337
164.0,2018-03-21 05:01:45.008636,2018-03-21 08:08:27.840816,1882981.518,-1.099,0.55,1.994,3.6,1.052,1.051,3.52,3.336
165.0,2018-03-21 08:08:27.987720,2018-03-21 11:15:10.211380,1894183.889,-1.099,0.55,1.995,3.6,1.052,1.051,3.52,3.337
166.0,2018-03-21 11:15:10.187072,2018-03-21 14:21:49.416792,1905383.094,-1.1,0.55,1.995,3.6,1.052,1.051,3.52,3.337
167.0,2018-03-21 14:21:49.503140,2018-03-21 17:28:29.145620,1916582.823,-1.099,0.55,1.994,3.6,1.052,1.051,3.519,3.336
168.0,2018-03-21 17:28:29.217024,2018-03-21 20:35:06.130008,1927779.808,-1.1,0.55,1.994,3.6,1.051,1.051,3.519,3.336
169.0,2018-03-21 20:35:06.037824,2018-03-21 23:41:42.653208,1938976.331,-1.099,0.55,1.995,3.6,1.051,1.051,3.519,3.336
170.0,2018-03-21 23:41:42.741052,2018-03-22 02:48:18.273432,1950171.951,-1.099,0.55,1.994,3.6,1.051,1.051,3.519,3.335
171.0,2018-03-22 02:48:18.385404,2018-03-22 05:54:52.462836,1961366.14,-1.099,0.55,1.994,3.6,1.051,1.051,3.518,3.335
172.0,2018-03-22 05:54:52.456192,2018-03-22 09:01:24.282516,1972557.96,-1.099,0.55,1.994,3.6,1.051,1.051,3.518,3.335
173.0,2018-03-22 09:01:24.296156,2018-03-22 12:07:55.999824,1983749.677,-1.1,0.55,1.995,3.6,1.051,1.05,3.518,3.334
174.0,2018-03-22 12:07:56.015648,2018-03-22 15:14:25.475036,1994939.153,-1.099,0.55,1.994,3.6,1.051,1.05,3.517,3.334
175.0,2018-03-22 15:14:25.626588,2018-03-22 18:20:55.496236,2006129.174,-1.099,0.55,1.996,3.6,1.051,1.05,3.517,3.334
176.0,2018-03-22 18:20:55.637444,2018-03-22 21:27:19.732340,2017313.41,-1.1,0.55,1.994,3.6,1.051,1.05,3.516,3.334
177.0,2018-03-22 21:27:19.750560,2018-03-23 00:33:46.130924,2028499.808,-1.099,0.55,1.995,3.6,1.051,1.05,3.516,3.333
178.0,2018-03-23 00:33:46.088200,2018-03-23 03:40:11.255860,2039684.933,-1.099,0.55,1.996,3.6,1.051,1.05,3.516,3.333
179.0,2018-03-23 03:40:11.252992,2018-03-23 06:46:34.457616,2050868.135,-1.1,0.55,1.994,3.6,1.05,1.05,3.516,3.333
180.0,2018-03-23 06:46:34.447004,2018-03-23 09:52:56.391224,2062050.069,-1.1,0.55,1.994,3.6,1.05,1.05,3.515,3.333
181.0,2018-03-23 09:52:56.332896,2018-03-23 12:59:15.752392,2073229.43,-1.1,0.55,1.994,3.6,1.05,1.05,3.515,3.332
182.0,2018-03-23 12:59:15.721020,2018-03-23 16:05:32.818864,2084406.496,-1.1,0.55,1.994,3.6,1.05,1.05,3.515,3.332
183.0,2018-03-23 16:05:32.890620,2018-03-23 19:11:51.305300,2095584.983,-1.1,0.55,1.994,3.6,1.05,1.05,3.515,3.332
184.0,2018-03-23 19:11:51.495812,2018-03-23 22:18:06.975952,2106760.653,-1.099,0.55,1.994,3.6,1.05,1.049,3.514,3.331
185.0,2018-03-23 22:18:06.824604,2018-03-24 01:24:22.997648,2117936.675,-1.1,0.55,1.994,3.6,1.05,1.049,3.514,3.331
186.0,2018-03-24 01:24:23.072000,2018-03-24 04:30:37.413680,2129111.091,-1.099,0.55,1.994,3.6,1.05,1.049,3.513,3.331
187.0,2018-03-24 04:30:37.615260,2018-03-24 07:36:50.915308,2140284.593,-1.099,0.55,1.994,3.6,1.05,1.049,3.513,3.331
188.0,2018-03-24 07:36:50.848000,2018-03-24 10:43:04.404336,2151458.082,-1.099,0.55,1.994,3.6,1.05,1.049,3.513,3.33
189.0,2018-03-24 10:43:04.604828,2018-03-24 13:49:16.791888,2162630.469,-1.099,0.55,1.994,3.6,1.05,1.049,3.512,3.33
190.0,2018-03-24 13:49:16.788992,2018-03-24 16:55:27.594804,2173801.272,-1.099,0.55,1.994,3.6,1.049,1.049,3.512,3.33
191.0,2018-03-24 16:55:27.526564,2018-03-24 20:01:40.598544,2184974.276,-1.099,0.55,1.994,3.6,1.049,1.049,3.512,3.33
192.0,2018-03-24 20:01:40.895676,2018-03-24 23:07:50.037012,2196143.715,-1.1,0.55,1.994,3.6,1.049,1.049,3.512,3.329
193.0,2018-03-24 23:07:50.059584,2018-03-25 02:13:56.918768,2207310.596,-1.099,0.55,1.995,3.6,1.049,1.049,3.511,3.329
194.0,2018-03-25 02:13:56.745824,2018-03-25 05:20:02.042960,2218475.72,-1.1,0.55,1.994,3.6,1.049,1.049,3.511,3.329
195.0,2018-03-25 05:20:01.980672,2018-03-25 08:26:08.039184,2229641.717,-1.1,0.55,1.994,3.6,1.049,1.048,3.511,3.328
196.0,2018-03-25 08:26:08.002852,2018-03-25 11:32:12.242700,2240805.92,-1.099,0.55,1.995,3.6,1.049,1.048,3.51,3.328
197.0,2018-03-25 11:32:12.191424,2018-03-25 14:38:17.028404,2251970.706,-1.099,0.55,1.994,3.6,1.049,1.048,3.51,3.328
198.0,2018-03-25 14:38:17.163328,2018-03-25 17:44:17.979692,2263131.657,-1.099,0.55,1.995,3.6,1.049,1.048,3.509,3.328
199.0,2018-03-25 17:44:17.944228,2018-03-25 20:50:18.846736,2274292.524,-1.099,0.55,1.994,3.6,1.049,1.048,3.51,3.327
200.0,2018-03-25 20:50:18.987172,2018-03-25 23:56:19.128592,2285452.806,-1.099,0.55,1.994,3.6,1.049,1.048,3.509,3.327
201.0,2018-03-25 23:56:18.983840,2018-03-26 03:02:19.943336,2296613.621,-1.1,0.55,1.994,3.6,1.049,1.048,3.509,3.327
202.0,2018-03-26 03:02:19.766940,2018-03-26 06:08:17.495852,2307771.173,-1.099,0.55,1.994,3.6,1.049,1.048,3.509,3.327
203.0,2018-03-26 06:08:17.666656,2018-03-26 09:14:15.257068,2318928.935,-1.1,0.55,1.994,3.6,1.048,1.048,3.509,3.326
204.0,2018-03-26 09:14:15.039484,2018-03-26 12:20:11.548264,2330085.226,-1.1,0.55,1.994,3.6,1.048,1.048,3.508,3.326
205.0,2018-03-26 12:20:11.625980,2018-03-26 15:26:04.987176,2341238.665,-1.099,0.55,1.994,3.6,1.048,1.048,3.508,3.326
206.0,2018-03-26 15:26:04.804704,2018-03-26 18:31:58.486188,2352392.164,-1.099,0.55,1.994,3.6,1.048,1.048,3.508,3.326
207.0,2018-03-26 18:31:58.507516,2018-03-26 21:37:51.224968,2363544.902,-1.099,0.55,1.994,3.6,1.048,1.048,3.507,3.326
208.0,2018-03-26 21:37:51.686140,2018-03-27 00:43:44.161992,2374697.839,-1.1,0.55,1.994,3.6,1.048,1.048,3.507,3.325
209.0,2018-03-27 00:43:44.078432,2018-03-27 03:49:34.434852,2385848.112,-1.099,0.55,1.994,3.6,1.048,1.047,3.507,3.324
210.0,2018-03-27 03:49:34.629516,2018-03-27 06:55:23.719084,2396997.397,-1.099,0.55,1.995,3.6,1.048,1.047,3.507,3.325
211.0,2018-03-27 06:55:23.874980,2018-03-27 10:01:13.249036,2408146.927,-1.099,0.55,1.995,3.6,1.048,1.047,3.506,3.325
212.0,2018-03-27 10:01:13.385888,2018-03-27 13:07:01.684712,2419295.362,-1.099,0.55,1.995,3.6,1.048,1.047,3.506,3.324
213.0,2018-03-27 13:07:01.845620,2018-03-27 16:12:49.113612,2430442.791,-1.099,0.55,1.995,3.6,1.048,1.047,3.506,3.324
214.0,2018-03-27 16:12:48.995132,2018-03-27 19:18:36.280268,2441589.958,-1.099,0.55,1.994,3.6,1.048,1.047,3.506,3.324
215.0,2018-03-27 19:18:36.406688,2018-03-27 22:24:22.113204,2452735.791,-1.099,0.549,1.995,3.6,1.048,1.047,3.505,3.324
216.0,2018-03-27 22:24:21.980936,2018-03-28 01:30:07.186508,2463880.864,-1.099,0.549,1.995,3.6,1.047,1.047,3.505,3.323
217.0,2018-03-28 01:30:07.295240,2018-03-28 04:35:50.068360,2475023.746,-1.1,0.55,1.996,3.6,1.047,1.047,3.505,3.323
218.0,2018-03-28 04:35:49.988104,2018-03-28 07:41:33.570700,2486167.248,-1.099,0.55,1.994,3.6,1.047,1.047,3.505,3.323
219.0,2018-03-28 07:41:33.205156,2018-03-28 10:47:15.221132,2497308.899,-1.1,0.55,1.995,3.6,1.047,1.047,3.504,3.323
220.0,2018-03-28 10:47:15.111588,2018-03-28 13:52:54.874988,2508448.552,-1.099,0.55,1.995,3.6,1.047,1.046,3.504,3.321
221.0,2018-03-28 13:52:54.923168,2018-03-28 16:58:34.134148,2519587.812,-1.099,0.55,1.994,3.6,1.047,1.046,3.504,3.322
222.0,2018-03-28 16:58:34.208160,2018-03-28 20:04:11.230632,2530724.908,-1.1,0.55,1.994,3.6,1.047,1.046,3.503,3.322
223.0,2018-03-28 20:04:11.131556,2018-03-28 23:09:49.227048,2541862.905,-1.099,0.55,1.995,3.6,1.047,1.046,3.503,3.322
224.0,2018-03-28 23:09:49.367972,2018-03-29 02:15:26.259688,2552999.937,-1.099,0.55,1.996,3.6,1.047,1.046,3.503,3.321
225.0,2018-03-29 02:15:26.031724,2018-03-29 05:21:00.834632,2564134.512,-1.099,0.549,1.995,3.6,1.047,1.046,3.503,3.321
226.0,2018-03-29 05:21:00.860068,2018-03-29 08:26:35.112432,2575268.79,-1.1,0.549,1.995,3.6,1.047,1.046,3.502,3.321
227.0,2018-03-29 08:26:35.426568,2018-03-29 11:32:09.448132,2586403.126,-1.1,0.549,1.995,3.6,1.047,1.046,3.502,3.32
228.0,2018-03-29 11:32:09.206436,2018-03-29 14:37:43.514088,2597537.192,-1.099,0.549,1.996,3.6,1.047,1.046,3.502,3.32
229.0,2018-03-29 14:37:43.248648,2018-03-29 17:43:15.675236,2608669.353,-1.099,0.549,1.995,3.6,1.046,1.046,3.502,3.32
230.0,2018-03-29 17:43:15.455852,2018-03-29 20:48:47.414596,2619801.092,-1.099,0.549,1.995,3.6,1.046,1.046,3.501,3.32
231.0,2018-03-29 20:48:47.400712,2018-03-29 23:54:17.245348,2630930.923,-1.099,0.55,1.996,3.6,1.046,1.046,3.501,3.32
232.0,2018-03-29 23:54:16.986476,2018-03-30 02:59:45.249292,2642058.927,-1.099,0.55,1.995,3.6,1.046,1.046,3.5,3.319
233.0,2018-03-30 02:59:45.261320,2018-03-30 06:05:14.897600,2653188.575,-1.099,0.55,1.995,3.6,1.046,1.046,3.5,3.319
234.0,2018-03-30 06:05:15.111328,2018-03-30 09:11:13.419012,2664347.097,-1.099,0.55,1.995,3.6,1.045,1.045,3.497,3.317
235.0,2018-03-30 09:11:13.530732,2018-03-30 12:16:49.432268,2675483.11,-1.099,0.55,1.995,3.6,1.046,1.046,3.501,3.319
236.0,2018-03-30 12:16:49.669896,2018-03-30 15:22:21.630272,2686615.308,-1.099,0.549,1.995,3.6,1.046,1.046,3.501,3.319
237.0,2018-03-30 15:22:21.876700,2018-03-30 18:27:50.915336,2697744.593,-1.099,0.549,1.995,3.6,1.046,1.045,3.5,3.319
238.0,2018-03-30 18:27:50.938276,2018-03-30 21:33:18.091848,2708871.769,-1.099,0.549,1.995,3.6,1.046,1.045,3.5,3.319
239.0,2018-03-30 21:33:18.164844,2018-03-31 00:38:44.161284,2719997.839,-1.1,0.549,1.995,3.6,1.046,1.045,3.5,3.318
240.0,2018-03-31 00:38:44.080292,2018-03-31 03:44:08.689156,2731122.367,-1.099,0.549,1.995,3.6,1.046,1.045,3.499,3.318
241.0,2018-03-31 03:44:08.947464,2018-03-31 06:49:30.470820,2742244.148,-1.1,0.549,1.995,3.6,1.046,1.045,3.499,3.317
242.0,2018-03-31 06:49:30.409764,2018-03-31 09:54:52.828264,2753366.506,-1.099,0.55,1.994,3.6,1.046,1.045,3.499,3.317
243.0,2018-03-31 09:54:52.652196,2018-03-31 13:00:14.308708,2764487.986,-1.099,0.55,1.995,3.6,1.046,1.045,3.498,3.317
244.0,2018-03-31 13:00:14.373540,2018-03-31 16:05:34.718176,2775608.396,-1.1,0.55,1.995,3.6,1.045,1.045,3.498,3.317
245.0,2018-03-31 16:05:34.784164,2018-03-31 19:10:54.326212,2786728.004,-1.099,0.55,1.996,3.6,1.045,1.045,3.498,3.317
246.0,2018-03-31 19:10:54.146212,2018-03-31 22:16:10.153732,2797843.831,-1.099,0.55,1.995,3.6,1.045,1.045,3.497,3.316
247.0,2018-03-31 22:16:10.100488,2018-04-01 01:21:26.214652,2808959.892,-1.1,0.55,1.996,3.6,1.045,1.045,3.497,3.316
248.0,2018-04-01 01:21:26.316708,2018-04-01 04:26:41.863328,2820075.541,-1.099,0.55,1.995,3.6,1.045,1.044,3.496,3.316
249.0,2018-04-01 04:26:41.746496,2018-04-01 07:31:56.758372,2831190.436,-1.1,0.549,1.995,3.6,1.045,1.044,3.496,3.315
250.0,2018-04-01 07:31:56.914540,2018-04-01 10:37:10.308996,2842303.986,-1.1,0.55,1.996,3.6,1.045,1.044,3.496,3.315
251.0,2018-04-01 10:37:10.247176,2018-04-01 13:42:23.415332,2853417.093,-1.099,0.55,1.996,3.6,1.045,1.044,3.496,3.315
252.0,2018-04-01 13:42:23.316968,2018-04-01 16:47:36.305724,2864529.983,-1.099,0.55,1.996,3.6,1.045,1.044,3.496,3.314
253.0,2018-04-01 16:47:36.388460,2018-04-01 19:52:47.109664,2875640.787,-1.099,0.55,1.996,3.6,1.045,1.044,3.495,3.314
254.0,2018-04-01 19:52:47.098756,2018-04-02 00:05:29.462400,2890803.14,-1.1,0.55,1.995,3.6,1.045,1.049,3.495,3.375
255.0,2018-04-02 00:05:29.507816,2018-04-02 04:19:19.766756,2906033.444,-0.55,0.55,1.999,3.6,1.049,1.049,3.512,3.375
256.0,2018-04-02 04:19:19.812072,2018-04-02 08:33:18.194176,2921271.872,-0.55,0.55,1.999,3.6,1.049,1.049,3.514,3.375
257.0,2018-04-02 08:33:17.980748,2018-04-02 08:34:17.982148,2921331.66,0.0,0.0,2.658,2.664,0.0,0.0,0.0,0.0
259.0,2018-05-07 09:42:15.972700,2018-05-07 14:01:59.051304,2936924.739,-0.55,0.55,1.999,3.6,1.047,1.059,3.522,3.409
260.0,2018-05-07 14:01:59.067920,2018-05-07 18:20:26.276300,2952431.964,-0.55,0.55,1.999,3.6,1.062,1.06,3.56,3.412
261.0,2018-05-07 18:20:26.292948,2018-05-07 22:38:27.977900,2967913.666,-0.55,0.55,1.999,3.6,1.062,1.06,3.557,3.412
262.0,2018-05-07 22:38:27.995248,2018-05-08 05:06:44.224680,2991209.912,-1.099,0.549,1.999,3.6,2.118,2.11,7.096,6.698
263.0,2018-05-08 05:06:44.242904,2018-05-08 08:14:46.095500,3002491.783,-1.1,0.549,1.995,3.6,1.056,1.055,3.537,3.349
264.0,2018-05-08 08:14:46.117748,2018-05-08 11:22:39.475664,3013765.163,-1.1,0.549,1.995,3.6,1.056,1.054,3.534,3.348
265.0,2018-05-08 11:22:39.489296,2018-05-08 14:30:24.519560,3025030.207,-1.099,0.549,1.995,3.6,1.055,1.054,3.532,3.347
266.0,2018-05-08 14:30:24.538072,2018-05-08 17:38:02.567652,3036288.255,-1.099,0.549,1.995,3.6,1.055,1.054,3.53,3.346
267.0,2018-05-08 17:38:02.596780,2018-05-08 20:45:36.907572,3047542.595,-1.099,0.549,1.993,3.6,1.054,1.054,3.529,3.345
268.0,2018-05-08 20:45:36.927120,2018-05-08 23:53:08.636420,3058794.324,-1.099,0.549,1.994,3.6,1.054,1.053,3.528,3.344
269.0,2018-05-08 23:53:08.671788,2018-05-09 03:00:33.283976,3070038.972,-1.099,0.549,1.994,3.6,1.054,1.053,3.527,3.343
270.0,2018-05-09 03:00:33.302900,2018-05-09 06:07:54.543660,3081280.231,-1.1,0.549,1.995,3.6,1.053,1.053,3.526,3.342
271.0,2018-05-09 06:07:54.565008,2018-05-09 09:15:10.900916,3092516.589,-1.1,0.549,1.995,3.6,1.053,1.052,3.525,3.341
272.0,2018-05-09 09:15:10.925100,2018-05-09 12:22:15.634752,3103741.322,-1.099,0.549,1.993,3.6,1.053,1.052,3.524,3.34
273.0,2018-05-09 12:22:15.652752,2018-05-09 15:29:24.145072,3114969.833,-1.1,0.55,1.994,3.6,1.053,1.052,3.523,3.339
274.0,2018-05-09 15:29:24.165108,2018-05-09 18:36:30.381932,3126196.07,-1.099,0.549,1.995,3.6,1.052,1.052,3.522,3.339
275.0,2018-05-09 18:36:30.402988,2018-05-09 21:44:32.757964,3137478.446,-1.099,0.55,1.994,3.6,1.052,1.052,3.521,3.339
276.0,2018-05-09 21:44:32.779636,2018-05-10 00:52:10.376984,3148736.065,-1.099,0.55,1.995,3.6,1.05,1.049,3.517,3.331
277.0,2018-05-10 00:52:10.392976,2018-05-10 03:59:04.038656,3159949.726,-1.099,0.549,1.994,3.6,1.05,1.05,3.516,3.333
278.0,2018-05-10 03:59:04.061328,2018-05-10 07:05:54.015324,3171159.703,-1.099,0.549,1.995,3.6,1.05,1.05,3.516,3.333
279.0,2018-05-10 07:05:54.026796,2018-05-10 10:12:41.185356,3182366.873,-1.099,0.549,1.994,3.6,1.05,1.05,3.516,3.333
280.0,2018-05-10 10:12:41.193000,2018-05-10 13:19:24.695184,3193570.383,-1.1,0.55,1.994,3.6,1.05,1.05,3.516,3.333
281.0,2018-05-10 13:19:24.733840,2018-05-10 16:26:02.332668,3204768.02,-1.099,0.549,1.994,3.601,1.05,1.05,3.515,3.332
282.0,2018-05-10 16:26:02.362256,2018-05-10 19:32:38.858376,3215964.546,-1.1,0.55,1.994,3.6,1.05,1.049,3.514,3.332
283.0,2018-05-10 19:32:38.892844,2018-05-10 22:38:31.290456,3227116.978,-1.099,0.549,1.995,3.6,1.05,1.014,3.514,3.216
284.0,2018-05-10 22:38:31.285036,2018-05-11 01:45:22.097244,3238327.785,-1.099,0.55,1.994,3.6,1.049,1.048,3.512,3.328
285.0,2018-05-11 01:45:22.102572,2018-05-11 04:51:51.042780,3249516.73,-1.099,0.55,1.994,3.6,1.049,1.048,3.511,3.329
286.0,2018-05-11 04:51:51.031284,2018-05-11 07:58:17.090012,3260702.778,-1.1,0.549,1.994,3.6,1.049,1.048,3.511,3.329
287.0,2018-05-11 07:58:17.141648,2018-05-11 11:04:38.360464,3271884.048,-1.1,0.55,1.993,3.601,1.049,1.048,3.51,3.328
288.0,2018-05-11 11:04:38.369480,2018-05-11 14:11:00.961364,3283066.649,-1.1,0.55,1.994,3.6,1.049,1.048,3.51,3.328
289.0,2018-05-11 14:11:00.975168,2018-05-11 17:17:21.741768,3294247.429,-1.099,0.55,1.994,3.6,1.049,1.048,3.509,3.327
290.0,2018-05-11 17:17:21.743248,2018-05-11 20:23:40.344212,3305426.032,-1.099,0.55,1.994,3.6,1.048,1.048,3.509,3.327
291.0,2018-05-11 20:23:40.349840,2018-05-11 23:29:57.005140,3316602.693,-1.099,0.55,1.994,3.6,1.048,1.048,3.509,3.327
292.0,2018-05-11 23:29:57.055988,2018-05-12 02:36:09.585280,3327775.273,-1.1,0.549,1.993,3.6,1.048,1.048,3.507,3.326
293.0,2018-05-12 02:36:09.597300,2018-05-12 05:42:21.177072,3338946.865,-1.099,0.55,1.995,3.6,1.048,1.047,3.507,3.326
294.0,2018-05-12 05:42:21.164272,2018-05-12 08:48:29.384288,3350115.072,-1.1,0.55,1.994,3.6,1.048,1.047,3.507,3.325
295.0,2018-05-12 08:48:29.416176,2018-05-12 11:54:36.113312,3361281.801,-1.1,0.55,1.993,3.6,1.048,1.047,3.506,3.325
296.0,2018-05-12 11:54:36.125484,2018-05-12 15:00:40.505500,3372446.193,-1.099,0.549,1.994,3.6,1.048,1.047,3.506,3.325
297.0,2018-05-12 15:00:40.510864,2018-05-12 18:06:44.786332,3383610.474,-1.099,0.55,1.994,3.6,1.047,1.047,3.506,3.324
298.0,2018-05-12 18:06:44.796940,2018-05-12 21:12:45.908660,3394771.596,-1.099,0.55,1.995,3.6,1.047,1.047,3.505,3.324
299.0,2018-05-12 21:12:45.938988,2018-05-13 00:18:45.114548,3405930.802,-1.1,0.55,1.994,3.6,1.047,1.047,3.504,3.324
300.0,2018-05-13 00:18:45.147024,2018-05-13 03:24:36.541560,3417082.229,-1.1,0.55,1.995,3.6,1.047,1.047,3.503,3.323
301.0,2018-05-13 03:24:36.556176,2018-05-13 06:30:32.120252,3428237.808,-1.099,0.55,1.995,3.6,1.047,1.047,3.503,3.323
302.0,2018-05-13 06:30:32.123764,2018-05-13 09:36:27.473652,3439393.161,-1.099,0.55,1.996,3.6,1.047,1.046,3.503,3.322
303.0,2018-05-13 09:36:27.468076,2018-05-13 12:42:17.275592,3450542.963,-1.1,0.55,1.994,3.6,1.046,1.046,3.502,3.322
304.0,2018-05-13 12:42:17.337132,2018-05-13 15:48:07.330908,3461693.019,-1.1,0.55,1.995,3.6,1.047,1.046,3.502,3.321
305.0,2018-05-13 15:48:07.337360,2018-05-13 18:53:55.797892,3472841.486,-1.099,0.55,1.994,3.6,1.046,1.046,3.502,3.321
306.0,2018-05-13 18:53:55.862828,2018-05-13 21:59:42.610672,3483988.298,-1.099,0.549,1.994,3.6,1.046,1.046,3.501,3.32
307.0,2018-05-13 21:59:42.684460,2018-05-14 01:05:26.615044,3495132.303,-1.099,0.55,1.995,3.6,1.046,1.046,3.501,3.32
308.0,2018-05-14 01:05:26.622608,2018-05-14 04:11:09.649832,3506275.337,-1.099,0.55,1.994,3.6,1.046,1.046,3.501,3.32
309.0,2018-05-14 04:11:09.646152,2018-05-14 07:16:51.240536,3517416.928,-1.099,0.549,1.994,3.6,1.046,1.045,3.5,3.319
310.0,2018-05-14 07:16:51.287440,2018-05-14 10:22:32.247580,3528557.935,-1.099,0.55,1.995,3.6,1.046,1.045,3.5,3.319
311.0,2018-05-14 10:22:32.210832,2018-05-14 13:28:11.440288,3539697.128,-1.099,0.55,1.994,3.6,1.046,1.045,3.499,3.319
312.0,2018-05-14 13:28:11.430288,2018-05-14 16:33:48.449272,3550834.137,-1.099,0.55,1.994,3.6,1.046,1.045,3.499,3.318
313.0,2018-05-14 16:33:48.552492,2018-05-14 19:39:26.988012,3561972.676,-1.099,0.55,1.994,3.6,1.045,1.045,3.499,3.318
314.0,2018-05-14 19:39:26.985516,2018-05-14 22:45:01.364492,3573107.052,-1.1,0.55,1.994,3.6,1.045,1.045,3.498,3.317
315.0,2018-05-14 22:45:01.355408,2018-05-15 01:50:34.127500,3584239.815,-1.099,0.55,1.994,3.6,1.045,1.045,3.497,3.317
316.0,2018-05-15 01:50:34.152236,2018-05-15 04:56:06.083376,3595371.771,-1.099,0.55,1.994,3.6,1.045,1.045,3.497,3.316
317.0,2018-05-15 04:56:06.159632,2018-05-15 08:01:34.525044,3606500.213,-1.099,0.55,1.995,3.6,1.045,1.044,3.497,3.316
318.0,2018-05-15 08:01:34.572748,2018-05-15 11:07:01.419912,3617627.108,-1.099,0.55,1.994,3.6,1.045,1.044,3.496,3.316
319.0,2018-05-15 11:07:01.399000,2018-05-15 14:12:27.886828,3628753.574,-1.099,0.55,1.995,3.6,1.045,1.044,3.496,3.315
320.0,2018-05-15 14:12:27.907372,2018-05-15 17:17:52.316564,3639878.004,-1.1,0.55,1.995,3.6,1.045,1.044,3.496,3.315
321.0,2018-05-15 17:17:52.378228,2018-05-15 20:23:14.608648,3651000.296,-1.099,0.549,1.995,3.6,1.045,1.044,3.495,3.314
322.0,2018-05-15 20:23:14.623660,2018-05-15 23:28:38.270952,3662123.959,-1.099,0.549,1.995,3.6,1.044,1.044,3.495,3.314
323.0,2018-05-15 23:28:38.376820,2018-05-16 02:34:00.937580,3673246.625,-1.1,0.55,1.995,3.6,1.044,1.044,3.494,3.314
324.0,2018-05-16 02:34:00.950332,2018-05-16 05:39:21.907180,3684367.595,-1.1,0.55,1.995,3.6,1.044,1.044,3.494,3.314
325.0,2018-05-16 05:39:21.889644,2018-05-16 08:44:39.428040,3695485.116,-1.099,0.549,1.995,3.6,1.044,1.043,3.494,3.312
326.0,2018-05-16 08:44:39.416784,2018-05-16 11:49:55.956880,3706601.645,-1.099,0.55,1.994,3.6,1.044,1.043,3.493,3.313
327.0,2018-05-16 11:49:55.958484,2018-05-16 14:55:10.832296,3717716.52,-1.099,0.549,1.995,3.6,1.044,1.043,3.493,3.312
328.0,2018-05-16 14:55:10.867984,2018-05-16 18:00:24.975180,3728830.663,-1.1,0.549,1.994,3.6,1.044,1.043,3.492,3.312
329.0,2018-05-16 18:00:25.050888,2018-05-16 21:05:37.377228,3739943.065,-1.099,0.55,1.995,3.6,1.044,1.043,3.492,3.312
330.0,2018-05-16 21:05:37.398284,2018-05-17 00:09:13.526092,3750959.214,-1.099,0.55,1.994,3.62,1.054,1.017,3.529,3.225
331.0,2018-05-17 00:09:13.604468,2018-05-17 03:09:37.324172,3761783.012,-1.099,0.549,1.996,3.6,1.013,1.015,3.387,3.221
332.0,2018-05-17 03:09:37.336820,2018-05-17 06:10:15.137716,3772620.825,-1.1,0.55,1.995,3.6,1.015,1.016,3.394,3.226
333.0,2018-05-17 06:10:15.157012,2018-05-17 09:11:05.639992,3783471.328,-1.1,0.55,1.995,3.6,1.016,1.017,3.399,3.229
334.0,2018-05-17 09:11:05.686388,2018-05-17 12:12:06.285236,3794331.973,-1.1,0.549,1.996,3.6,1.017,1.018,3.403,3.232
335.0,2018-05-17 12:12:06.317908,2018-05-17 15:13:15.058952,3805200.747,-1.1,0.549,1.995,3.6,1.018,1.019,3.406,3.235
336.0,2018-05-17 15:13:15.070892,2018-05-17 18:14:28.127924,3816073.816,-1.1,0.549,1.994,3.6,1.019,1.02,3.409,3.237
337.0,2018-05-17 18:14:28.145552,2018-05-17 21:15:48.210336,3826953.898,-1.099,0.55,1.995,3.6,1.02,1.02,3.411,3.238
338.0,2018-05-17 21:15:48.235664,2018-05-18 00:17:11.448848,3837837.136,-1.099,0.549,1.996,3.6,1.02,1.021,3.412,3.24
339.0,2018-05-18 00:17:11.471604,2018-05-18 03:18:39.767868,3848725.456,-1.1,0.549,1.994,3.6,1.021,1.021,3.414,3.241
340.0,2018-05-18 03:18:39.819052,2018-05-18 06:20:11.867484,3859617.555,-1.1,0.549,1.995,3.6,1.021,1.021,3.416,3.243
341.0,2018-05-18 06:20:11.902352,2018-05-18 09:21:45.198400,3870510.886,-1.1,0.549,1.994,3.6,1.021,1.022,3.417,3.243
342.0,2018-05-18 09:21:45.165300,2018-05-18 12:23:21.313884,3881407.002,-1.1,0.549,1.995,3.6,1.022,1.022,3.418,3.245
343.0,2018-05-18 12:23:21.377168,2018-05-18 15:24:59.302556,3892304.99,-1.1,0.549,1.994,3.6,1.022,1.022,3.419,3.246
