Repository: Oliver191/MSc_Thesis_Predictive_Maintenance_Batteries

# MSc_Thesis_Predictive_Maintenance_Batteries
The GitHub repository accompanying the MSc Thesis at Esade written by Oliver Caspers regarding the topic “Predictive Maintenance for Lithium-Ion Batteries: Predicting the Remaining Useful Life (RUL) using Data-Driven Machine Learning based on Real-World Battery Datasets”.

SNL_Final.ipynb: The main Jupyter Notebook which contains the main code used to load, clean, and transform the SNL data. Four initial models are evaluated and a RF is chosen to be optimized. The RF is trained to predict the RUL on the training data and optimized using the validation data. Finally, the model is tested using independent testing data from UL.

File: SNL_Cycle_Timeseries_Data/SNL_18650_LFP_35C_0-100_0.5-1C_d_cycle_data.csv (part 1 of 11)
Cycle_Index,Start_Time,End_Time,Test_Time (s),Min_Current (A),Max_Current (A),Min_Voltage (V),Max_Voltage (V),Charge_Capacity (Ah),Discharge_Capacity (Ah),Charge_Energy (Wh),Discharge_Energy (Wh)
1.0,2018-02-27 13:08:19.324000,2018-02-27 17:25:58.075536,15468.752,-0.55,0.55,1.999,3.6,1.044,1.059,3.512,3.403
2.0,2018-02-27 17:25:58.094660,2018-02-27 21:43:25.640084,30916.317,-0.55,0.55,1.999,3.6,1.061,1.059,3.558,3.405
3.0,2018-02-27 21:43:25.655172,2018-02-28 02:00:39.178012,46349.855,-0.55,0.55,1.999,3.6,1.061,1.059,3.555,3.404
4.0,2018-02-28 02:00:39.194756,2018-02-28 08:27:42.965040,69573.642,-1.1,0.55,1.999,3.6,2.117,2.109,7.093,6.687
5.0,2018-02-28 08:27:42.982476,2018-02-28 11:35:11.716800,80822.393,-1.1,0.55,1.995,3.6,1.056,1.054,3.535,3.343
6.0,2018-02-28 11:35:11.728872,2018-02-28 14:42:27.936028,92058.613,-1.1,0.55,1.995,3.6,1.055,1.054,3.533,3.342
7.0,2018-02-28 14:42:27.949900,2018-02-28 17:49:37.923172,103288.6,-1.1,0.55,1.995,3.6,1.055,1.054,3.531,3.341
8.0,2018-02-28 17:49:37.944708,2018-02-28 20:56:40.165004,114510.842,-1.1,0.55,1.995,3.6,1.055,1.053,3.53,3.341
9.0,2018-02-28 20:56:40.173700,2018-03-01 00:03:36.850400,125727.527,-1.1,0.55,1.996,3.6,1.054,1.053,3.529,3.34
10.0,2018-03-01 00:03:36.856808,2018-03-01 03:10:26.319284,136936.996,-1.1,0.55,1.996,3.6,1.054,1.053,3.528,3.338
11.0,2018-03-01 03:10:26.339148,2018-03-01 06:17:11.169296,148141.846,-1.1,0.55,1.995,3.6,1.054,1.053,3.527,3.339
12.0,2018-03-01 06:17:11.192908,2018-03-01 09:23:52.058004,159342.735,-1.1,0.55,1.994,3.6,1.053,1.052,3.526,3.338
13.0,2018-03-01 09:23:52.081640,2018-03-01 12:30:29.071756,170539.748,-1.1,0.55,1.995,3.6,1.053,1.052,3.525,3.337
14.0,2018-03-01 12:30:29.071080,2018-03-01 15:37:01.529448,181732.206,-1.1,0.55,1.995,3.6,1.053,1.052,3.524,3.337
15.0,2018-03-01 15:37:01.538536,2018-03-01 18:43:32.448472,192923.125,-1.1,0.55,1.995,3.6,1.053,1.052,3.523,3.337
16.0,2018-03-01 18:43:32.465896,2018-03-01 21:50:00.773592,204111.45,-1.1,0.55,1.995,3.6,1.053,1.052,3.523,3.336
17.0,2018-03-01 21:50:00.788100,2018-03-02 00:56:27.019972,215297.696,-1.1,0.55,1.995,3.6,1.052,1.052,3.522,3.336
18.0,2018-03-02 00:56:27.029636,2018-03-02 04:02:47.838304,226478.515,-1.1,0.55,1.995,3.6,1.052,1.051,3.521,3.335
19.0,2018-03-02 04:02:47.864552,2018-03-02 07:09:04.668148,237655.345,-1.1,0.55,1.995,3.6,1.052,1.051,3.52,3.335
20.0,2018-03-02 07:09:04.685388,2018-03-02 10:15:24.082168,248834.759,-1.1,0.55,1.995,3.6,1.052,1.051,3.521,3.334
21.0,2018-03-02 10:15:24.113380,2018-03-02 13:21:39.750896,260010.427,-1.1,0.55,1.995,3.6,1.052,1.051,3.52,3.334
22.0,2018-03-02 13:21:39.768452,2018-03-02 16:27:51.318940,271181.995,-1.1,0.55,1.995,3.6,1.052,1.051,3.519,3.333
23.0,2018-03-02 16:27:51.330124,2018-03-02 19:34:01.158884,282351.835,-1.1,0.55,1.995,3.6,1.051,1.051,3.518,3.333
24.0,2018-03-02 19:34:01.156892,2018-03-02 22:40:06.125624,293516.802,-1.1,0.55,1.995,3.6,1.051,1.05,3.518,3.332
25.0,2018-03-02 22:40:06.129996,2018-03-03 01:46:11.715408,304682.392,-1.1,0.55,1.994,3.6,1.051,1.05,3.518,3.332
26.0,2018-03-03 01:46:11.727592,2018-03-03 04:52:15.285692,315845.962,-1.1,0.55,1.994,3.6,1.051,1.05,3.517,3.332
27.0,2018-03-03 04:52:15.293672,2018-03-03 07:58:15.451072,327006.128,-1.1,0.55,1.995,3.6,1.051,1.05,3.516,3.332
28.0,2018-03-03 07:58:15.451980,2018-03-03 11:04:14.812100,338165.489,-1.1,0.55,1.995,3.6,1.051,1.05,3.516,3.331
29.0,2018-03-03 11:04:14.856724,2018-03-03 14:10:11.516776,349322.193,-1.1,0.55,1.994,3.6,1.051,1.05,3.515,3.33
30.0,2018-03-03 14:10:11.508556,2018-03-03 17:16:05.260004,360475.937,-1.1,0.55,1.995,3.6,1.05,1.05,3.515,3.33
31.0,2018-03-03 17:16:05.309572,2018-03-03 20:21:56.401852,371627.078,-1.1,0.55,1.995,3.6,1.05,1.049,3.514,3.329
32.0,2018-03-03 20:21:56.426312,2018-03-03 23:27:44.895048,382775.572,-1.1,0.55,1.994,3.6,1.05,1.049,3.514,3.329
33.0,2018-03-03 23:27:44.919112,2018-03-04 02:33:30.235824,393920.912,-1.1,0.55,1.994,3.6,1.05,1.049,3.513,3.328
34.0,2018-03-04 02:33:30.263984,2018-03-04 05:39:15.753708,405066.43,-1.1,0.55,1.995,3.6,1.05,1.049,3.513,3.328
35.0,2018-03-04 05:39:15.774696,2018-03-04 08:44:55.460436,416206.137,-1.1,0.55,1.994,3.6,1.05,1.049,3.512,3.326
36.0,2018-03-04 08:44:55.452904,2018-03-04 11:50:38.043844,427348.72,-1.1,0.55,1.994,3.6,1.05,1.049,3.512,3.328
37.0,2018-03-04 11:50:38.082632,2018-03-04 14:56:16.696900,438487.373,-1.1,0.55,1.994,3.6,1.049,1.049,3.511,3.327
38.0,2018-03-04 14:56:16.710064,2018-03-04 18:01:53.323672,449624.0,-1.1,0.55,1.994,3.6,1.049,1.048,3.511,3.326
39.0,2018-03-04 18:01:53.375916,2018-03-04 21:07:28.700100,460759.377,-1.1,0.55,1.995,3.6,1.049,1.048,3.51,3.326
40.0,2018-03-04 21:07:28.726348,2018-03-05 00:13:08.035488,471898.712,-1.1,0.55,1.995,3.6,1.049,1.048,3.51,3.326
41.0,2018-03-05 00:13:08.044008,2018-03-05 03:18:41.030756,483031.707,-1.1,0.55,1.994,3.6,1.049,1.048,3.51,3.325
42.0,2018-03-05 03:18:41.040044,2018-03-05 06:24:12.951092,494163.628,-1.1,0.55,1.994,3.6,1.049,1.048,3.509,3.325
43.0,2018-03-05 06:24:12.949736,2018-03-05 09:29:44.376988,505295.053,-1.1,0.55,1.995,3.6,1.049,1.048,3.509,3.325
44.0,2018-03-05 09:29:44.406276,2018-03-05 12:35:08.972540,516419.649,-1.1,0.55,1.995,3.6,1.048,1.048,3.508,3.324
45.0,2018-03-05 12:35:08.975436,2018-03-05 15:40:35.026960,527545.703,-1.1,0.55,1.994,3.6,1.048,1.048,3.508,3.324
46.0,2018-03-05 15:40:35.089992,2018-03-05 18:45:59.918312,538670.595,-1.1,0.55,1.994,3.6,1.048,1.048,3.508,3.324
47.0,2018-03-05 18:45:59.954864,2018-03-05 21:51:25.325284,549796.002,-1.1,0.55,1.995,3.6,1.048,1.048,3.507,3.324
48.0,2018-03-05 21:51:25.313256,2018-03-06 00:56:48.243424,560918.92,-1.1,0.55,1.994,3.6,1.048,1.047,3.507,3.323
49.0,2018-03-06 00:56:48.279884,2018-03-06 04:02:11.202760,572041.879,-1.1,0.55,1.995,3.6,1.048,1.047,3.507,3.323
50.0,2018-03-06 04:02:11.246412,2018-03-06 07:07:32.525640,583163.202,-1.1,0.55,1.995,3.6,1.048,1.047,3.506,3.323
51.0,2018-03-06 07:07:32.508904,2018-03-06 10:12:51.627560,594282.304,-1.1,0.55,1.995,3.6,1.048,1.047,3.506,3.322
52.0,2018-03-06 10:12:51.608908,2018-03-06 13:18:06.762772,605397.439,-1.1,0.55,1.994,3.6,1.048,1.047,3.505,3.321
53.0,2018-03-06 13:18:06.776752,2018-03-06 16:23:22.261404,616512.938,-1.1,0.55,1.994,3.6,1.048,1.047,3.505,3.321
54.0,2018-03-06 16:23:22.274376,2018-03-06 19:28:35.306912,627625.983,-1.1,0.55,1.994,3.6,1.048,1.047,3.504,3.321
55.0,2018-03-06 19:28:35.345768,2018-03-06 22:33:43.823944,638734.5,-1.1,0.55,1.994,3.6,1.047,1.047,3.504,3.32
56.0,2018-03-06 22:33:43.825740,2018-03-07 01:38:52.382904,649843.059,-1.1,0.55,1.994,3.6,1.047,1.046,3.503,3.32
57.0,2018-03-07 01:38:52.376648,2018-03-07 04:43:59.485156,660950.162,-1.1,0.55,1.994,3.6,1.047,1.046,3.503,3.32
58.0,2018-03-07 04:43:59.481164,2018-03-07 07:49:06.785960,672057.462,-1.1,0.55,1.995,3.6,1.047,1.046,3.503,3.319
59.0,2018-03-07 07:49:06.784488,2018-03-07 10:54:10.263348,683160.94,-1.1,0.55,1.995,3.6,1.047,1.046,3.502,3.319
60.0,2018-03-07 10:54:10.286924,2018-03-07 13:59:14.254592,694264.931,-1.1,0.55,1.995,3.6,1.047,1.046,3.502,3.318
61.0,2018-03-07 13:59:14.248012,2018-03-07 17:04:14.535548,705365.212,-1.1,0.55,1.995,3.6,1.047,1.046,3.501,3.318
62.0,2018-03-07 17:04:14.541284,2018-03-07 20:09:11.295556,716461.972,-1.1,0.55,1.994,3.6,1.047,1.046,3.501,3.318
63.0,2018-03-07 20:09:11.356848,2018-03-07 23:14:11.432148,727562.109,-1.1,0.55,1.994,3.6,1.047,1.046,3.501,3.318
64.0,2018-03-07 23:14:11.451012,2018-03-08 02:19:10.040128,738660.717,-1.1,0.55,1.994,3.6,1.046,1.046,3.5,3.318
65.0,2018-03-08 02:19:10.103984,2018-03-08 05:24:09.920108,749760.597,-1.1,0.55,1.994,3.6,1.046,1.045,3.5,3.317
66.0,2018-03-08 05:24:09.870668,2018-03-08 08:29:03.822216,760854.499,-1.1,0.55,1.994,3.601,1.046,1.045,3.5,3.317
67.0,2018-03-08 08:29:03.804748,2018-03-08 11:33:57.993584,771948.67,-1.1,0.55,1.993,3.6,1.046,1.045,3.499,3.317
68.0,2018-03-08 11:33:58.000872,2018-03-08 14:38:51.406256,783042.083,-1.1,0.55,1.995,3.6,1.046,1.045,3.499,3.316
69.0,2018-03-08 14:38:51.412864,2018-03-08 17:43:39.904056,794130.581,-1.1,0.55,1.994,3.6,1.046,1.045,3.498,3.316
70.0,2018-03-08 17:43:39.905356,2018-03-08 20:48:29.088132,805219.765,-1.1,0.55,1.994,3.6,1.046,1.045,3.498,3.316
71.0,2018-03-08 20:48:29.055208,2018-03-08 23:53:17.617624,816308.294,-1.1,0.55,1.994,3.6,1.046,1.045,3.498,3.316
72.0,2018-03-08 23:53:17.615236,2018-03-09 02:58:03.134492,827393.811,-1.1,0.55,1.994,3.6,1.046,1.045,3.497,3.315
73.0,2018-03-09 02:58:03.095272,2018-03-09 06:02:47.196816,838477.873,-1.1,0.55,1.995,3.6,1.045,1.045,3.497,3.315
74.0,2018-03-09 06:02:47.133416,2018-03-09 09:07:30.378772,849561.055,-1.1,0.55,1.995,3.6,1.045,1.045,3.497,3.314
75.0,2018-03-09 09:07:30.385128,2018-03-09 12:12:11.362576,860642.039,-1.1,0.55,1.994,3.6,1.045,1.045,3.496,3.314
76.0,2018-03-09 12:12:11.408816,2018-03-09 15:16:50.382108,871721.059,-1.1,0.55,1.994,3.6,1.045,1.044,3.496,3.314
77.0,2018-03-09 15:16:50.400488,2018-03-09 18:21:30.828016,882801.505,-1.1,0.55,1.995,3.6,1.045,1.044,3.495,3.314
78.0,2018-03-09 18:21:30.834252,2018-03-09 21:26:09.012144,893879.689,-1.1,0.55,1.995,3.6,1.045,1.044,3.495,3.313
79.0,2018-03-09 21:26:09.039692,2018-03-10 00:30:46.448568,904957.125,-1.1,0.55,1.995,3.6,1.045,1.044,3.495,3.313
80.0,2018-03-10 00:30:46.458700,2018-03-10 03:35:22.204120,916032.881,-1.1,0.55,1.994,3.6,1.045,1.044,3.494,3.312
81.0,2018-03-10 03:35:22.239308,2018-03-10 06:39:56.981324,927107.658,-1.1,0.55,1.995,3.6,1.045,1.044,3.494,3.312
82.0,2018-03-10 06:39:57.036876,2018-03-10 09:44:28.569980,938179.246,-1.1,0.55,1.995,3.6,1.044,1.044,3.494,3.312
83.0,2018-03-10 09:44:28.557644,2018-03-10 12:49:02.176272,949252.853,-1.1,0.55,1.994,3.6,1.044,1.044,3.493,3.312
84.0,2018-03-10 12:49:02.109928,2018-03-10 15:53:33.642584,960324.319,-1.1,0.55,1.994,3.6,1.044,1.044,3.493,3.311
85.0,2018-03-10 15:53:33.630696,2018-03-10 18:58:00.358808,971391.035,-1.1,0.55,1.995,3.6,1.044,1.043,3.493,3.31
86.0,2018-03-10 18:58:00.371436,2018-03-10 22:02:31.210020,982461.887,-1.1,0.55,1.994,3.6,1.044,1.043,3.492,3.31
87.0,2018-03-10 22:02:31.235044,2018-03-11 01:07:00.246720,993530.923,-1.1,0.55,1.994,3.6,1.044,1.043,3.492,3.31
88.0,2018-03-11 01:07:00.328680,2018-03-11 04:11:26.305780,1004596.982,-1.1,0.55,1.995,3.6,1.044,1.043,3.492,3.31
89.0,2018-03-11 04:11:26.344324,2018-03-11 07:15:50.138280,1015660.815,-1.1,0.55,1.994,3.6,1.044,1.043,3.491,3.31
90.0,2018-03-11 07:15:50.131944,2018-03-11 10:20:13.641036,1026724.318,-1.1,0.55,1.995,3.6,1.044,1.043,3.491,3.309
91.0,2018-03-11 10:20:13.723056,2018-03-11 13:24:37.013012,1037787.69,-1.1,0.55,1.995,3.6,1.044,1.043,3.49,3.309
92.0,2018-03-11 13:24:36.986088,2018-03-11 16:28:57.828584,1048848.505,-1.1,0.55,1.994,3.6,1.044,1.043,3.49,3.309
93.0,2018-03-11 16:28:57.824488,2018-03-11 19:33:18.374884,1059909.051,-1.1,0.55,1.995,3.6,1.044,1.043,3.49,3.309
94.0,2018-03-11 19:33:18.335108,2018-03-11 22:37:36.413380,1070967.09,-1.1,0.55,1.994,3.6,1.043,1.043,3.489,3.309
95.0,2018-03-11 22:37:36.421196,2018-03-12 01:41:53.849524,1082024.526,-1.1,0.55,1.995,3.6,1.043,1.043,3.489,3.308
96.0,2018-03-12 01:41:53.982796,2018-03-12 04:46:09.680876,1093080.357,-1.1,0.55,1.994,3.6,1.043,1.043,3.489,3.308
97.0,2018-03-12 04:46:09.709588,2018-03-12 07:50:27.056004,1104137.733,-1.1,0.55,1.994,3.6,1.043,1.043,3.489,3.308
98.0,2018-03-12 07:50:27.139816,2018-03-12 10:54:40.980472,1115191.657,-1.1,0.55,1.995,3.6,1.043,1.042,3.489,3.307
99.0,2018-03-12 10:54:40.965864,2018-03-12 13:58:53.492844,1126244.169,-1.1,0.55,1.995,3.6,1.043,1.042,3.488,3.307
100.0,2018-03-12 13:58:53.612264,2018-03-12 17:03:06.286188,1137296.963,-1.1,0.55,1.994,3.6,1.043,1.042,3.488,3.307
101.0,2018-03-12 17:03:06.389936,2018-03-12 20:07:16.326436,1148347.003,-1.1,0.55,1.994,3.6,1.043,1.042,3.487,3.306
102.0,2018-03-12 20:07:16.152552,2018-03-12 23:11:27.451672,1159398.128,-1.1,0.55,1.993,3.6,1.043,1.042,3.487,3.306
103.0,2018-03-12 23:11:27.488332,2018-03-13 02:15:38.361008,1170449.038,-1.1,0.55,1.995,3.6,1.043,1.042,3.487,3.306
104.0,2018-03-13 02:15:38.299624,2018-03-13 05:19:46.743448,1181497.42,-1.1,0.55,1.995,3.6,1.042,1.042,3.487,3.305
105.0,2018-03-13 05:19:46.882992,2018-03-13 08:23:54.126712,1192544.803,-1.1,0.55,1.994,3.6,1.042,1.042,3.486,3.305
106.0,2018-03-13 08:23:54.024268,2018-03-13 11:27:59.628612,1203590.305,-1.1,0.55,1.994,3.6,1.042,1.042,3.486,3.305
107.0,2018-03-13 11:27:59.592680,2018-03-13 14:32:04.761124,1214635.438,-1.1,0.55,1.995,3.6,1.042,1.041,3.485,3.304
108.0,2018-03-13 14:32:04.768076,2018-03-13 17:36:07.940028,1225678.617,-1.1,0.55,1.995,3.6,1.042,1.041,3.485,3.304
109.0,2018-03-13 17:36:07.979592,2018-03-13 20:40:09.267364,1236719.944,-1.1,0.55,1.994,3.6,1.042,1.041,3.485,3.304
110.0,2018-03-13 20:40:09.351500,2018-03-13 23:44:10.822660,1247761.499,-1.1,0.55,1.995,3.6,1.042,1.041,3.484,3.304
111.0,2018-03-13 23:44:10.990052,2018-03-14 02:48:09.951460,1258800.628,-1.1,0.55,1.994,3.6,1.042,1.041,3.484,3.303
112.0,2018-03-14 02:48:10.002764,2018-03-14 05:52:10.255564,1269840.932,-1.1,0.55,1.994,3.6,1.042,1.041,3.484,3.303
113.0,2018-03-14 05:52:10.328396,2018-03-14 08:56:10.038136,1280880.715,-1.1,0.55,1.995,3.6,1.042,1.041,3.484,3.303
114.0,2018-03-14 08:56:10.129740,2018-03-14 12:00:10.523728,1291921.2,-1.1,0.55,1.994,3.6,1.042,1.041,3.484,3.302
115.0,2018-03-14 12:00:10.586544,2018-03-14 15:04:07.755320,1302958.432,-1.1,0.55,1.994,3.6,1.042,1.041,3.483,3.302
116.0,2018-03-14 15:04:07.766248,2018-03-14 18:08:01.507668,1313992.184,-1.1,0.55,1.995,3.6,1.041,1.041,3.483,3.302
117.0,2018-03-14 18:08:01.407308,2018-03-14 21:11:55.799788,1325026.476,-1.1,0.55,1.994,3.6,1.041,1.041,3.483,3.302
118.0,2018-03-14 21:11:55.703528,2018-03-15 00:15:47.546500,1336058.223,-1.1,0.55,1.994,3.6,1.041,1.04,3.482,3.301
119.0,2018-03-15 00:15:47.640652,2018-03-15 03:19:35.225164,1347085.902,-1.1,0.55,1.995,3.6,1.041,1.04,3.481,3.301
120.0,2018-03-15 03:19:35.383572,2018-03-15 06:23:27.116288,1358117.793,-1.1,0.55,1.994,3.6,1.041,1.04,3.482,3.301
121.0,2018-03-15 06:23:27.059052,2018-03-15 09:27:16.232888,1369146.909,-1.1,0.55,1.995,3.6,1.041,1.04,3.481,3.301
122.0,2018-03-15 09:27:16.242764,2018-03-15 12:31:05.945816,1380176.622,-1.1,0.55,1.994,3.6,1.041,1.04,3.481,3.301
123.0,2018-03-15 12:31:06.082436,2018-03-15 15:34:54.177884,1391204.854,-1.1,0.55,1.995,3.6,1.041,1.04,3.481,3.3
124.0,2018-03-15 15:34:54.218672,2018-03-15 18:38:41.138072,1402231.815,-1.1,0.55,1.994,3.6,1.041,1.04,3.48,3.3
125.0,2018-03-15 18:38:41.174960,2018-03-15 21:42:26.471868,1413257.148,-1.1,0.55,1.994,3.6,1.041,1.04,3.48,3.3
126.0,2018-03-15 21:42:26.427212,2018-03-16 00:46:09.899572,1424280.576,-1.1,0.55,1.994,3.6,1.04,1.04,3.48,3.299
127.0,2018-03-16 00:46:09.975728,2018-03-16 03:49:53.866180,1435304.543,-1.1,0.55,1.994,3.6,1.041,1.039,3.48,3.298
128.0,2018-03-16 03:49:53.786088,2018-03-16 06:53:35.587372,1446326.264,-1.1,0.55,1.994,3.6,1.04,1.039,3.479,3.298
129.0,2018-03-16 06:53:35.630768,2018-03-16 09:57:17.955040,1457348.632,-1.1,0.55,1.994,3.6,1.04,1.039,3.479,3.298
130.0,2018-03-16 09:57:18.130608,2018-03-16 13:00:58.042056,1468368.719,-1.1,0.55,1.994,3.6,1.04,1.039,3.479,3.298
131.0,2018-03-16 13:00:58.140080,2018-03-16 16:04:38.275016,1479388.952,-1.1,0.55,1.994,3.6,1.04,1.039,3.478,3.298
132.0,2018-03-16 16:04:38.280624,2018-03-16 19:08:15.421992,1490406.098,-1.1,0.55,1.994,3.6,1.04,1.039,3.478,3.297
133.0,2018-03-16 19:08:15.537484,2018-03-16 22:11:54.911048,1501425.588,-1.1,0.55,1.994,3.6,1.04,1.039,3.478,3.297
134.0,2018-03-16 22:11:54.891696,2018-03-17 01:15:33.019112,1512443.696,-1.1,0.55,1.994,3.6,1.04,1.039,3.477,3.297
135.0,2018-03-17 01:15:33.066060,2018-03-17 04:19:10.042244,1523460.719,-1.1,0.55,1.995,3.6,1.04,1.039,3.477,3.296
136.0,2018-03-17 04:19:10.060876,2018-03-17 07:22:42.752328,1534473.429,-1.1,0.55,1.995,3.6,1.039,1.039,3.476,3.296
137.0,2018-03-17 07:22:42.730216,2018-03-17 10:26:17.614464,1545488.291,-1.1,0.55,1.995,3.6,1.04,1.039,3.476,3.296
138.0,2018-03-17 10:26:17.758952,2018-03-17 13:29:54.906024,1556505.583,-1.1,0.55,1.995,3.6,1.04,1.039,3.476,3.296
139.0,2018-03-17 13:29:55.016012,2018-03-17 16:33:29.336316,1567520.013,-1.099,0.55,1.994,3.6,1.039,1.039,3.476,3.296
140.0,2018-03-17 16:33:29.391588,2018-03-17 19:37:02.774948,1578533.451,-1.1,0.55,1.994,3.6,1.039,1.038,3.476,3.295
141.0,2018-03-17 19:37:02.847560,2018-03-17 22:40:35.346588,1589546.023,-1.1,0.55,1.994,3.6,1.039,1.038,3.475,3.295
142.0,2018-03-17 22:40:35.385828,2018-03-18 01:44:05.718676,1600556.395,-1.1,0.55,1.994,3.6,1.039,1.038,3.475,3.295
143.0,2018-03-18 01:44:05.827044,2018-03-18 04:47:36.193408,1611566.87,-1.1,0.55,1.994,3.6,1.039,1.038,3.475,3.294
144.0,2018-03-18 04:47:36.268160,2018-03-18 07:51:04.141100,1622574.818,-1.1,0.55,1.994,3.6,1.039,1.038,3.474,3.294
145.0,2018-03-18 07:51:04.085736,2018-03-18 10:54:32.333336,1633583.01,-1.1,0.55,1.995,3.6,1.039,1.038,3.474,3.294
146.0,2018-03-18 10:54:32.298828,2018-03-18 13:57:59.549296,1644590.226,-1.1,0.55,1.994,3.6,1.039,1.038,3.474,3.294
147.0,2018-03-18 13:57:59.594216,2018-03-18 17:01:26.030196,1655596.707,-1.1,0.55,1.994,3.6,1.039,1.038,3.474,3.293
148.0,2018-03-18 17:01:26.103272,2018-03-18 20:04:48.613380,1666599.29,-1.1,0.55,1.995,3.6,1.039,1.038,3.473,3.293
149.0,2018-03-18 20:04:48.549296,2018-03-18 23:08:11.908152,1677602.585,-1.1,0.55,1.995,3.6,1.039,1.038,3.473,3.293
150.0,2018-03-18 23:08:11.781452,2018-03-19 02:11:34.075032,1688604.752,-1.1,0.55,1.994,3.6,1.038,1.038,3.473,3.293
151.0,2018-03-19 02:11:34.096104,2018-03-19 05:14:54.388792,1699605.065,-1.1,0.55,1.994,3.6,1.038,1.037,3.472,3.292
152.0,2018-03-19 05:14:54.313804,2018-03-19 08:18:14.103392,1710604.78,-1.1,0.55,1.995,3.6,1.038,1.037,3.472,3.292
153.0,2018-03-19 08:18:14.138188,2018-03-19 11:21:32.258156,1721602.935,-1.1,0.55,1.994,3.6,1.038,1.037,3.471,3.291
154.0,2018-03-19 11:21:32.389708,2018-03-19 14:24:50.270176,1732600.947,-1.1,0.55,1.995,3.6,1.038,1.037,3.471,3.291
155.0,2018-03-19 14:24:50.379084,2018-03-19 17:28:08.127468,1743598.804,-1.1,0.55,1.994,3.6,1.038,1.037,3.471,3.291
156.0,2018-03-19 17:28:08.237288,2018-03-19 20:31:23.132232,1754593.809,-1.1,0.55,1.995,3.6,1.038,1.037,3.47,3.291
157.0,2018-03-19 20:31:23.212108,2018-03-19 23:34:37.124064,1765587.801,-1.1,0.55,1.994,3.6,1.038,1.037,3.47,3.29
158.0,2018-03-19 23:34:37.138152,2018-03-20 02:37:47.486452,1776578.163,-1.1,0.55,1.994,3.6,1.038,1.037,3.47,3.29
159.0,2018-03-20 02:37:47.525552,2018-03-20 05:41:01.097880,1787571.774,-1.1,0.55,1.994,3.6,1.038,1.037,3.47,3.29
160.0,2018-03-20 05:41:01.058380,2018-03-20 08:44:13.373932,1798564.05,-1.1,0.55,1.995,3.6,1.037,1.037,3.469,3.29
161.0,2018-03-20 08:44:13.411560,2018-03-20 11:47:22.433828,1809553.11,-1.1,0.55,1.995,3.6,1.037,1.037,3.469,3.289
162.0,2018-03-20 11:47:22.488140,2018-03-20 14:50:33.925648,1820544.602,-1.1,0.55,1.995,3.6,1.037,1.037,3.469,3.289
163.0,2018-03-20 14:50:33.923916,2018-03-20 17:53:43.201116,1831533.878,-1.1,0.55,1.995,3.6,1.037,1.036,3.469,3.289
164.0,2018-03-20 17:53:43.262440,2018-03-20 20:56:49.585100,1842520.262,-1.1,0.55,1.994,3.6,1.037,1.036,3.468,3.289
165.0,2018-03-20 20:56:49.717480,2018-03-20 23:59:55.964484,1853506.641,-1.1,0.55,1.994,3.6,1.037,1.036,3.468,3.288
166.0,2018-03-20 23:59:55.910376,2018-03-21 03:03:02.353096,1864493.03,-1.1,0.55,1.994,3.6,1.037,1.036,3.468,3.288
167.0,2018-03-21 03:03:02.496488,2018-03-21 06:06:02.958412,1875473.635,-1.1,0.55,1.995,3.6,1.037,1.036,3.467,3.288
168.0,2018-03-21 06:06:02.922416,2018-03-21 09:09:01.532748,1886452.209,-1.1,0.55,1.994,3.601,1.037,1.036,3.467,3.287
169.0,2018-03-21 09:09:01.512936,2018-03-21 12:12:03.193500,1897433.87,-1.1,0.55,1.995,3.6,1.037,1.036,3.467,3.286
170.0,2018-03-21 12:12:03.249484,2018-03-21 15:15:04.389400,1908415.066,-1.1,0.55,1.995,3.6,1.037,1.036,3.466,3.287
171.0,2018-03-21 15:15:04.461544,2018-03-21 18:18:03.591724,1919394.268,-1.1,0.55,1.995,3.6,1.037,1.036,3.466,3.286
172.0,2018-03-21 18:18:03.576752,2018-03-21 21:21:05.989376,1930376.666,-1.1,0.55,1.994,3.6,1.037,1.036,3.466,3.286
173.0,2018-03-21 21:21:05.968360,2018-03-22 00:24:04.369224,1941355.046,-1.1,0.55,1.994,3.6,1.036,1.036,3.466,3.286
174.0,2018-03-22 00:24:04.297136,2018-03-22 03:27:02.134228,1952332.811,-1.1,0.55,1.994,3.6,1.036,1.035,3.465,3.286
175.0,2018-03-22 03:27:02.232496,2018-03-22 06:29:59.942616,1963310.619,-1.1,0.55,1.994,3.6,1.036,1.035,3.465,3.286
176.0,2018-03-22 06:29:59.905612,2018-03-22 09:32:55.073964,1974285.75,-1.1,0.55,1.995,3.6,1.036,1.035,3.465,3.285
177.0,2018-03-22 09:32:55.088460,2018-03-22 12:35:49.606096,1985260.283,-1.1,0.55,1.994,3.6,1.036,1.035,3.465,3.285
178.0,2018-03-22 12:35:49.747020,2018-03-22 15:38:42.322464,1996232.999,-1.1,0.55,1.995,3.6,1.036,1.035,3.464,3.285
179.0,2018-03-22 15:38:42.308528,2018-03-22 18:41:33.977712,2007204.654,-1.1,0.55,1.994,3.6,1.036,1.035,3.464,3.285
180.0,2018-03-22 18:41:34.083504,2018-03-22 21:44:24.901828,2018175.578,-1.1,0.55,1.994,3.6,1.036,1.035,3.464,3.284
181.0,2018-03-22 21:44:24.943076,2018-03-23 00:47:13.620064,2029144.297,-1.1,0.55,1.994,3.6,1.036,1.035,3.463,3.284
182.0,2018-03-23 00:47:13.570324,2018-03-23 03:50:02.559800,2040113.236,-1.1,0.55,1.994,3.6,1.036,1.035,3.463,3.284
183.0,2018-03-23 03:50:02.592488,2018-03-23 06:52:54.305348,2051084.982,-1.1,0.55,1.995,3.6,1.036,1.035,3.463,3.284
184.0,2018-03-23 06:52:54.236392,2018-03-23 09:55:41.846264,2062052.523,-1.1,0.55,1.994,3.6,1.036,1.035,3.463,3.283
185.0,2018-03-23 09:55:41.817064,2018-03-23 12:58:29.563996,2073020.24,-1.1,0.55,1.995,3.6,1.035,1.035,3.462,3.283
186.0,2018-03-23 12:58:29.528708,2018-03-23 16:01:13.753500,2083984.43,-1.1,0.55,1.994,3.6,1.035,1.034,3.462,3.282
187.0,2018-03-23 16:01:13.832680,2018-03-23 19:04:01.350212,2094952.027,-1.1,0.55,1.995,3.6,1.035,1.035,3.462,3.283
188.0,2018-03-23 19:04:01.282380,2018-03-23 22:06:45.135768,2105915.812,-1.1,0.55,1.994,3.6,1.035,1.034,3.462,3.282
189.0,2018-03-23 22:06:45.324108,2018-03-24 01:09:28.809796,2116879.486,-1.1,0.55,1.995,3.6,1.035,1.034,3.461,3.282
190.0,2018-03-24 01:09:28.841348,2018-03-24 04:12:10.965316,2127841.642,-1.1,0.55,1.994,3.6,1.035,1.034,3.461,3.282
191.0,2018-03-24 04:12:11.050468,2018-03-24 07:14:51.495644,2138802.172,-1.1,0.55,1.994,3.6,1.035,1.034,3.461,3.282
192.0,2018-03-24 07:14:51.551052,2018-03-24 10:17:30.987068,2149761.664,-1.1,0.55,1.995,3.6,1.035,1.034,3.461,3.281
193.0,2018-03-24 10:17:31.136532,2018-03-24 13:20:11.815224,2160722.492,-1.1,0.55,1.994,3.6,1.035,1.034,3.46,3.281
194.0,2018-03-24 13:20:11.770188,2018-03-24 16:22:50.866060,2171681.543,-1.1,0.55,1.995,3.6,1.035,1.034,3.46,3.281
195.0,2018-03-24 16:22:50.831380,2018-03-24 19:25:27.892432,2182638.569,-1.1,0.55,1.994,3.6,1.035,1.034,3.459,3.281
196.0,2018-03-24 19:25:27.795020,2018-03-24 22:28:06.741196,2193597.418,-1.1,0.55,1.994,3.6,1.035,1.034,3.46,3.28
197.0,2018-03-24 22:28:06.856012,2018-03-25 01:30:44.801656,2204555.478,-1.1,0.55,1.994,3.6,1.035,1.034,3.459,3.28
198.0,2018-03-25 01:30:45.132772,2018-03-25 04:33:21.176224,2215511.853,-1.1,0.55,1.995,3.6,1.035,1.034,3.459,3.28
199.0,2018-03-25 04:33:21.177008,2018-03-25 07:35:54.593164,2226465.27,-1.1,0.55,1.994,3.6,1.034,1.034,3.459,3.28
200.0,2018-03-25 07:35:54.601704,2018-03-25 10:38:28.666992,2237419.343,-1.1,0.55,1.995,3.6,1.034,1.034,3.459,3.279
201.0,2018-03-25 10:38:28.551088,2018-03-25 13:41:00.046480,2248370.723,-1.1,0.55,1.994,3.6,1.034,1.033,3.458,3.279
202.0,2018-03-25 13:41:00.140776,2018-03-25 16:43:36.803548,2259327.48,-1.1,0.55,1.994,3.6,1.034,1.033,3.458,3.279
203.0,2018-03-25 16:43:36.711600,2018-03-25 19:46:07.527992,2270278.204,-1.1,0.55,1.995,3.6,1.034,1.033,3.458,3.279
204.0,2018-03-25 19:46:07.515056,2018-03-25 22:48:39.430824,2281230.107,-1.1,0.55,1.994,3.6,1.034,1.033,3.457,3.278
205.0,2018-03-25 22:48:39.366988,2018-03-26 01:51:07.538228,2292178.215,-1.1,0.55,1.994,3.6,1.034,1.033,3.457,3.278
206.0,2018-03-26 01:51:07.549104,2018-03-26 04:53:36.702064,2303127.379,-1.1,0.55,1.995,3.6,1.034,1.033,3.457,3.278
207.0,2018-03-26 04:53:36.517552,2018-03-26 07:56:04.436736,2314075.113,-1.1,0.55,1.994,3.6,1.034,1.033,3.456,3.277
208.0,2018-03-26 07:56:04.699568,2018-03-26 10:58:32.875796,2325023.552,-1.1,0.55,1.995,3.6,1.034,1.033,3.456,3.277
209.0,2018-03-26 10:58:32.881484,2018-03-26 14:00:57.672628,2335968.349,-1.1,0.55,1.995,3.6,1.034,1.033,3.456,3.277
210.0,2018-03-26 14:00:57.917672,2018-03-26 17:03:23.077960,2346913.754,-1.1,0.55,1.995,3.6,1.034,1.033,3.456,3.277
211.0,2018-03-26 17:03:23.216304,2018-03-26 20:05:47.939292,2357858.616,-1.1,0.55,1.994,3.6,1.033,1.033,3.456,3.277
212.0,2018-03-26 20:05:47.990348,2018-03-26 23:08:11.478860,2368802.155,-1.1,0.55,1.994,3.6,1.033,1.033,3.455,3.276
213.0,2018-03-26 23:08:11.453772,2018-03-27 02:10:36.295348,2379746.972,-1.1,0.55,1.995,3.6,1.033,1.032,3.455,3.276
214.0,2018-03-27 02:10:36.228016,2018-03-27 05:12:59.178828,2390689.855,-1.1,0.55,1.995,3.6,1.033,1.032,3.455,3.276
215.0,2018-03-27 05:12:59.167052,2018-03-27 08:15:23.021740,2401633.698,-1.1,0.55,1.994,3.6,1.033,1.032,3.455,3.276
216.0,2018-03-27 08:15:23.154864,2018-03-27 11:17:44.680744,2412575.357,-1.1,0.55,1.994,3.6,1.033,1.032,3.454,3.275
217.0,2018-03-27 11:17:44.521036,2018-03-27 14:20:03.449676,2423514.126,-1.1,0.55,1.994,3.6,1.033,1.032,3.454,3.275
218.0,2018-03-27 14:20:03.265968,2018-03-27 17:22:21.035388,2434451.712,-1.1,0.55,1.995,3.6,1.033,1.032,3.454,3.275
219.0,2018-03-27 17:22:20.962124,2018-03-27 20:24:37.927356,2445388.604,-1.1,0.55,1.994,3.6,1.033,1.032,3.453,3.275
220.0,2018-03-27 20:24:37.871948,2018-03-27 23:26:52.296728,2456322.973,-1.1,0.55,1.995,3.6,1.033,1.032,3.453,3.274
221.0,2018-03-27 23:26:52.422476,2018-03-28 02:29:08.610464,2467259.287,-1.1,0.55,1.994,3.6,1.033,1.032,3.453,3.274
222.0,2018-03-28 02:29:08.546068,2018-03-28 05:31:25.181632,2478195.858,-1.1,0.55,1.995,3.6,1.033,1.032,3.453,3.274
223.0,2018-03-28 05:31:25.193548,2018-03-28 08:33:40.235048,2489130.912,-1.1,0.55,1.994,3.6,1.033,1.032,3.452,3.274
224.0,2018-03-28 08:33:40.268564,2018-03-28 11:35:53.751844,2500064.428,-1.1,0.55,1.995,3.6,1.033,1.032,3.452,3.274
225.0,2018-03-28 11:35:53.770516,2018-03-28 14:38:07.795972,2510998.472,-1.1,0.55,1.994,3.6,1.032,1.032,3.452,3.273
226.0,2018-03-28 14:38:07.796656,2018-03-28 17:40:20.234348,2521930.911,-1.1,0.55,1.994,3.6,1.032,1.032,3.452,3.273
227.0,2018-03-28 17:40:20.250032,2018-03-28 20:42:31.536492,2532862.213,-1.1,0.55,1.995,3.6,1.032,1.031,3.451,3.273
228.0,2018-03-28 20:42:31.392788,2018-03-28 23:44:40.451552,2543791.128,-1.1,0.55,1.995,3.6,1.032,1.031,3.451,3.273
229.0,2018-03-28 23:44:40.700436,2018-03-29 02:46:48.437824,2554719.114,-1.1,0.55,1.994,3.6,1.032,1.031,3.451,3.272
230.0,2018-03-29 02:46:48.697364,2018-03-29 05:48:59.454624,2565650.131,-1.1,0.55,1.994,3.6,1.032,1.031,3.451,3.272
231.0,2018-03-29 05:48:59.315532,2018-03-29 08:51:06.994108,2576577.671,-1.1,0.55,1.995,3.6,1.032,1.031,3.45,3.272
232.0,2018-03-29 08:51:07.050316,2018-03-29 11:53:15.081236,2587505.758,-1.1,0.55,1.994,3.6,1.032,1.031,3.45,3.272
233.0,2018-03-29 11:53:15.047344,2018-03-29 14:55:23.024864,2598433.701,-1.1,0.55,1.995,3.6,1.032,1.031,3.45,3.272
234.0,2018-03-29 14:55:23.044172,2018-03-29 17:57:28.307996,2609358.984,-1.1,0.55,1.995,3.6,1.032,1.031,3.45,3.271
235.0,2018-03-29 17:57:28.681904,2018-03-29 20:59:35.424992,2620286.101,-1.1,0.55,1.994,3.6,1.032,1.031,3.45,3.271
236.0,2018-03-29 20:59:35.630156,2018-03-30 00:01:40.615524,2631211.292,-1.1,0.55,1.994,3.6,1.032,1.031,3.449,3.271
237.0,2018-03-30 00:01:40.743600,2018-03-30 03:03:44.197148,2642134.874,-1.1,0.55,1.994,3.6,1.031,1.031,3.449,3.271
238.0,2018-03-30 03:03:44.021836,2018-03-30 06:05:48.223816,2653058.9,-1.1,0.55,1.995,3.6,1.032,1.031,3.449,3.271
239.0,2018-03-30 06:05:48.348948,2018-03-30 09:08:22.767852,2664013.444,-1.1,0.55,1.994,3.6,1.03,1.03,3.446,3.269
240.0,2018-03-30 09:08:22.822220,2018-03-30 12:10:37.258972,2674947.935,-1.1,0.55,1.995,3.6,1.032,1.031,3.45,3.271
241.0,2018-03-30 12:10:37.372848,2018-03-30 15:12:44.820312,2685875.497,-1.1,0.55,1.995,3.6,1.032,1.031,3.45,3.271
242.0,2018-03-30 15:12:44.845388,2018-03-30 18:14:49.778188,2696800.455,-1.1,0.55,1.994,3.6,1.032,1.031,3.449,3.27
243.0,2018-03-30 18:14:49.696488,2018-03-30 21:16:54.147900,2707724.824,-1.1,0.55,1.994,3.6,1.031,1.031,3.449,3.27
244.0,2018-03-30 21:16:54.023600,2018-03-31 00:18:55.825104,2718646.502,-1.1,0.55,1.994,3.6,1.031,1.03,3.448,3.27
245.0,2018-03-31 00:18:55.729072,2018-03-31 03:20:58.107720,2729568.784,-1.1,0.55,1.994,3.6,1.031,1.03,3.448,3.27
246.0,2018-03-31 03:20:57.958732,2018-03-31 06:22:56.200720,2740486.877,-1.1,0.55,1.994,3.6,1.031,1.03,3.447,3.269
247.0,2018-03-31 06:22:56.256232,2018-03-31 09:24:55.159096,2751405.836,-1.1,0.55,1.994,3.6,1.031,1.03,3.447,3.269
248.0,2018-03-31 09:24:55.340364,2018-03-31 12:26:51.981520,2762322.658,-1.1,0.55,1.995,3.6,1.031,1.03,3.447,3.269
249.0,2018-03-31 12:26:52.065200,2018-03-31 15:28:50.307864,2773240.984,-1.1,0.55,1.994,3.6,1.031,1.03,3.447,3.268
250.0,2018-03-31 15:28:50.362700,2018-03-31 18:30:47.687232,2784158.364,-1.1,0.55,1.995,3.6,1.031,1.03,3.446,3.268
251.0,2018-03-31 18:30:47.873968,2018-03-31 21:32:43.691080,2795074.368,-1.1,0.55,1.995,3.6,1.031,1.03,3.446,3.268
252.0,2018-03-31 21:32:43.549328,2018-04-01 00:34:36.591720,2805987.268,-1.1,0.55,1.995,3.6,1.031,1.029,3.446,3.267
253.0,2018-04-01 00:34:36.604848,2018-04-01 03:36:27.914144,2816898.591,-1.1,0.55,1.995,3.6,1.031,1.03,3.445,3.267
254.0,2018-04-01 03:36:28.086704,2018-04-01 07:44:56.168368,2831806.845,-1.1,0.55,1.994,3.6,1.031,1.033,3.445,3.324
255.0,2018-04-01 07:44:55.953240,2018-04-01 11:54:26.424976,2846777.101,-0.55,0.55,1.999,3.6,1.034,1.034,3.459,3.325
256.0,2018-04-01 11:54:26.211348,2018-04-01 16:04:09.003152,2861759.68,-0.55,0.55,1.999,3.6,1.035,1.034,3.462,3.326
257.0,2018-04-01 16:04:09.051468,2018-04-01 16:05:09.312912,2861819.989,0.0,0.0,2.682,2.689,0.0,0.0,0.0,0.0
259.0,2018-05-08 12:54:28.728100,2018-05-08 17:08:43.023304,2877084.287,-0.55,0.55,1.999,3.6,1.032,1.044,3.467,3.358
260.0,2018-05-08 17:08:43.043172,2018-05-08 21:22:07.397128,2892288.661,-0.55,0.55,1.999,3.6,1.047,1.044,3.506,3.361
261.0,2018-05-08 21:22:07.412776,2018-05-09 01:35:11.414040,2907472.677,-0.55,0.55,1.999,3.6,1.046,1.044,3.503,3.36
262.0,2018-05-09 01:35:11.430084,2018-05-09 07:55:37.024952,2930298.288,-1.1,0.55,1.998,3.6,2.088,2.081,6.991,6.602
263.0,2018-05-09 07:55:37.044348,2018-05-09 10:59:51.237448,2941352.501,-1.1,0.55,1.993,3.6,1.042,1.04,3.486,3.301
264.0,2018-05-09 10:59:51.255520,2018-05-09 14:03:57.771200,2952399.035,-1.1,0.55,1.993,3.6,1.041,1.04,3.483,3.3
265.0,2018-05-09 14:03:57.790788,2018-05-09 17:07:55.880308,2963437.144,-1.1,0.55,1.994,3.6,1.041,1.039,3.482,3.299
266.0,2018-05-09 17:07:55.904380,2018-05-09 20:11:48.258808,2974469.522,-1.1,0.55,1.993,3.6,1.04,1.039,3.48,3.298
267.0,2018-05-09 20:11:48.282872,2018-05-09 23:16:30.940160,2985552.204,-1.1,0.55,1.994,3.6,1.04,1.036,3.478,3.289
268.0,2018-05-09 23:16:30.962144,2018-05-10 02:19:59.308852,2996560.572,-1.1,0.55,1.993,3.6,1.038,1.037,3.471,3.291
269.0,2018-05-10 02:19:59.335676,2018-05-10 05:23:25.121048,3007566.384,-1.1,0.55,1.994,3.6,1.038,1.037,3.472,3.291
270.0,2018-05-10 05:23:25.140220,2018-05-10 08:26:50.948788,3018572.212,-1.1,0.55,1.994,3.6,1.038,1.037,3.472,3.291
271.0,2018-05-10 08:26:50.964348,2018-05-10 11:30:11.040060,3029572.303,-1.1,0.55,1.993,3.6,1.038,1.037,3.471,3.29
272.0,2018-05-10 11:30:11.050876,2018-05-10 14:33:27.951428,3040569.215,-1.1,0.55,1.993,3.6,1.037,1.037,3.47,3.29
273.0,2018-05-10 14:33:27.959108,2018-05-10 17:36:43.022180,3051564.286,-1.1,0.55,1.994,3.6,1.037,1.036,3.47,3.289
274.0,2018-05-10 17:36:43.048416,2018-05-10 20:39:55.703316,3062556.967,-1.1,0.55,1.994,3.6,1.037,1.036,3.469,3.288
275.0,2018-05-10 20:39:55.709892,2018-05-10 23:42:06.157792,3073487.421,-1.1,0.55,1.995,3.6,1.019,1.035,3.407,3.284
276.0,2018-05-10 23:42:06.167620,2018-05-11 02:45:06.001972,3084467.265,-1.1,0.55,1.994,3.6,1.036,1.035,3.464,3.285
277.0,2018-05-11 02:45:06.016508,2018-05-11 05:48:04.308284,3095445.572,-1.1,0.55,1.993,3.6,1.036,1.035,3.465,3.285
278.0,2018-05-11 05:48:04.328800,2018-05-11 08:50:58.338900,3106419.602,-1.1,0.55,1.994,3.6,1.036,1.035,3.465,3.284
279.0,2018-05-11 08:50:58.351484,2018-05-11 11:53:51.717312,3117392.981,-1.1,0.55,1.993,3.6,1.036,1.035,3.464,3.284
280.0,2018-05-11 11:53:51.731292,2018-05-11 14:56:44.739328,3128366.003,-1.1,0.55,1.995,3.6,1.036,1.035,3.464,3.284
281.0,2018-05-11 14:56:44.768736,2018-05-11 17:59:36.099936,3139337.363,-1.1,0.55,1.993,3.6,1.036,1.035,3.463,3.283
282.0,2018-05-11 17:59:36.101244,2018-05-11 21:02:23.542476,3150304.806,-1.1,0.55,1.993,3.6,1.035,1.034,3.463,3.283
283.0,2018-05-11 21:02:23.580412,2018-05-12 00:05:10.807900,3161272.071,-1.1,0.55,1.995,3.6,1.035,1.034,3.462,3.282
284.0,2018-05-12 00:05:10.833704,2018-05-12 03:07:54.548572,3172235.812,-1.1,0.55,1.995,3.6,1.035,1.034,3.462,3.282
285.0,2018-05-12 03:07:54.580220,2018-05-12 06:10:37.988572,3183199.252,-1.1,0.55,1.995,3.6,1.035,1.034,3.461,3.281
286.0,2018-05-12 06:10:37.966588,2018-05-12 09:13:20.035916,3194161.299,-1.1,0.55,1.995,3.6,1.035,1.034,3.461,3.281
287.0,2018-05-12 09:13:20.042436,2018-05-12 12:15:58.297268,3205119.561,-1.1,0.55,1.994,3.6,1.035,1.033,3.46,3.279
288.0,2018-05-12 12:15:58.284128,2018-05-12 15:18:35.477220,3216076.741,-1.1,0.55,1.994,3.6,1.035,1.034,3.459,3.28
289.0,2018-05-12 15:18:35.510212,2018-05-12 18:21:08.961880,3227030.225,-1.1,0.55,1.995,3.6,1.034,1.033,3.459,3.279
290.0,2018-05-12 18:21:08.970976,2018-05-12 21:23:42.229888,3237983.493,-1.1,0.55,1.994,3.6,1.034,1.033,3.458,3.279
291.0,2018-05-12 21:23:42.228932,2018-05-13 00:26:12.954132,3248934.218,-1.1,0.55,1.994,3.6,1.034,1.033,3.458,3.278
292.0,2018-05-13 00:26:12.966852,2018-05-13 03:28:41.387500,3259882.651,-1.1,0.55,1.994,3.6,1.034,1.033,3.457,3.278
293.0,2018-05-13 03:28:41.378144,2018-05-13 06:31:09.464244,3270830.728,-1.1,0.55,1.994,3.6,1.034,1.033,3.457,3.277
294.0,2018-05-13 06:31:09.494724,2018-05-13 09:33:32.824812,3281774.088,-1.1,0.55,1.993,3.6,1.034,1.033,3.456,3.277
295.0,2018-05-13 09:33:32.859844,2018-05-13 12:35:57.809904,3292719.073,-1.1,0.55,1.994,3.6,1.034,1.033,3.456,3.277
296.0,2018-05-13 12:35:57.833596,2018-05-13 15:38:21.968116,3303663.232,-1.1,0.55,1.993,3.6,1.033,1.032,3.455,3.276
297.0,2018-05-13 15:38:21.985248,2018-05-13 18:40:46.149184,3314607.413,-1.1,0.55,1.994,3.6,1.033,1.032,3.456,3.276
298.0,2018-05-13 18:40:46.202236,2018-05-13 21:43:06.888256,3325548.152,-1.1,0.55,1.993,3.6,1.033,1.032,3.455,3.275
299.0,2018-05-13 21:43:06.913248,2018-05-14 00:45:27.488676,3336488.752,-1.1,0.55,1.993,3.6,1.033,1.032,3.455,3.275
300.0,2018-05-14 00:45:27.525856,2018-05-14 03:47:45.918716,3347427.182,-1.1,0.55,1.993,3.6,1.033,1.032,3.454,3.275
301.0,2018-05-14 03:47:45.942808,2018-05-14 06:50:00.432028,3358361.695,-1.1,0.55,1.994,3.6,1.033,1.032,3.454,3.274
302.0,2018-05-14 06:50:00.457668,2018-05-14 09:52:14.845108,3369296.109,-1.1,0.55,1.995,3.6,1.033,1.032,3.453,3.274
303.0,2018-05-14 09:52:14.847356,2018-05-14 12:54:27.010880,3380228.274,-1.1,0.55,1.994,3.6,1.033,1.032,3.453,3.273
304.0,2018-05-14 12:54:27.038488,2018-05-14 15:56:40.137576,3391161.401,-1.1,0.55,1.993,3.6,1.032,1.031,3.453,3.273
305.0,2018-05-14 15:56:40.180092,2018-05-14 18:58:48.615688,3402089.879,-1.1,0.55,1.994,3.6,1.032,1.031,3.452,3.272
306.0,2018-05-14 18:58:48.665440,2018-05-14 22:00:56.110832,3413017.374,-1.1,0.55,1.995,3.6,1.032,1.031,3.451,3.272
307.0,2018-05-14 22:00:56.079644,2018-05-15 01:03:02.311932,3423943.575,-1.1,0.55,1.993,3.6,1.032,1.031,3.451,3.272
308.0,2018-05-15 01:03:02.368736,2018-05-15 04:05:07.299948,3434868.563,-1.1,0.55,1.993,3.6,1.032,1.031,3.451,3.271
309.0,2018-05-15 04:05:07.347708,2018-05-15 07:07:11.251960,3445792.515,-1.1,0.55,1.994,3.6,1.032,1.031,3.45,3.271
310.0,2018-05-15 07:07:11.281504,2018-05-15 10:09:12.832112,3456714.096,-1.1,0.55,1.994,3.6,1.032,1.031,3.449,3.27
311.0,2018-05-15 10:09:12.855804,2018-05-15 13:11:13.299508,3467634.563,-1.1,0.55,1.994,3.6,1.032,1.031,3.449,3.27
312.0,2018-05-15 13:11:13.381628,2018-05-15 16:13:13.444168,3478554.708,-1.1,0.55,1.994,3.6,1.031,1.03,3.449,3.27
313.0,2018-05-15 16:13:13.448800,2018-05-15 19:15:13.786108,3489475.05,-1.1,0.55,1.993,3.6,1.031,1.03,3.448,3.269
314.0,2018-05-15 19:15:13.778016,2018-05-15 22:17:11.619308,3500392.883,-1.1,0.55,1.994,3.6,1.031,1.03,3.448,3.269
315.0,2018-05-15 22:17:11.616864,2018-05-16 01:19:10.624240,3511311.888,-1.1,0.55,1.994,3.6,1.031,1.03,3.448,3.269
316.0,2018-05-16 01:19:10.642460,2018-05-16 04:21:07.940288,3522229.204,-1.1,0.55,1.993,3.6,1.031,1.03,3.448,3.268
317.0,2018-05-16 04:21:07.956920,2018-05-16 07:23:02.412660,3533143.676,-1.1,0.55,1.993,3.6,1.031,1.03,3.447,3.268
318.0,2018-05-16 07:23:02.446632,2018-05-16 10:24:54.878072,3544056.141,-1.1,0.55,1.993,3.6,1.031,1.03,3.447,3.267
319.0,2018-05-16 10:24:54.911628,2018-05-16 13:26:44.776936,3554966.04,-1.1,0.55,1.993,3.6,1.031,1.03,3.446,3.267
320.0,2018-05-16 13:26:44.823320,2018-05-16 16:28:34.868952,3565876.132,-1.1,0.55,1.994,3.6,1.031,1.03,3.446,3.267
321.0,2018-05-16 16:28:34.925920,2018-05-16 19:30:23.890184,3576785.154,-1.1,0.55,1.993,3.6,1.03,1.029,3.445,3.266
322.0,2018-05-16 19:30:23.917208,2018-05-16 22:32:11.906468,3587693.17,-1.1,0.55,1.994,3.6,1.03,1.029,3.445,3.266
323.0,2018-05-16 22:32:11.996992,2018-05-17 01:33:57.944172,3598599.208,-1.1,0.55,1.993,3.6,1.03,1.029,3.444,3.266
324.0,2018-05-17 01:33:57.905088,2018-05-17 04:35:44.122100,3609505.386,-1.1,0.55,1.994,3.6,1.03,1.029,3.444,3.266
325.0,2018-05-17 04:35:44.146264,2018-05-17 07:37:25.234384,3620406.498,-1.1,0.55,1.994,3.6,1.03,1.029,3.444,3.265
326.0,2018-05-17 07:37:25.206496,2018-05-17 10:39:07.343572,3631308.607,-1.1,0.55,1.994,3.6,1.03,1.029,3.443,3.265
327.0,2018-05-17 10:39:07.383740,2018-05-17 13:40:49.801088,3642211.065,-1.1,0.55,1.994,3.6,1.03,1.029,3.443,3.265
328.0,2018-05-17 13:40:49.887864,2018-05-17 16:42:31.810876,3653113.074,-1.1,0.55,1.993,3.6,1.03,1.029,3.443,3.264
329.0,2018-05-17 16:42:31.864000,2018-05-17 19:44:12.156692,3664013.42,-1.1,0.55,1.994,3.6,1.029,1.029,3.442,3.264
330.0,2018-05-17 19:44:12.136900,2018-05-17 22:45:49.089444,3674910.353,-1.1,0.55,1.994,3.6,1.029,1.029,3.441,3.264
331.0,2018-05-17 22:45:49.135300,2018-05-18 01:47:30.239420,3685811.503,-1.1,0.55,1.994,3.6,1.029,1.028,3.442,3.263
332.0,2018-05-18 01:47:30.203932,2018-05-18 04:49:08.490048,3696709.753,-1.1,0.55,1.993,3.6,1.029,1.028,3.442,3.263
333.0,2018-05-18 04:49:08.505752,2018-05-18 07:50:45.219256,3707606.483,-1.1,0.55,1.994,3.6,1.029,1.028,3.441,3.263
334.0,2018-05-18 07:50:45.242408,2018-05-18 10:52:19.926348,3718501.19,-1.1,0.55,1.994,3.6,1.029,1.028,3.441,3.262
335.0,2018-05-18 10:52:19.946948,2018-05-18 13:53:51.142204,3729392.406,-1.1,0.55,1.994,3.6,1.029,1.028,3.44,3.262
336.0,2018-05-18 13:53:51.178180,2018-05-18 16:55:20.197600,3740281.461,-1.1,0.55,1.994,3.6,1.029,1.028,3.44,3.261
337.0,2018-05-18 16:55:20.184288,2018-05-18 19:56:50.441264,3751171.705,-1.1,0.55,1.994,3.6,1.029,1.028,3.439,3.262
338.0,2018-05-18 19:56:50.501816,2018-05-18 22:58:22.383644,3762063.647,-1.1,0.55,1.993,3.6,1.029,1.028,3.439,3.261
339.0,2018-05-18 22:58:22.446844,2018-05-19 01:59:47.463108,3772948.727,-1.1,0.55,1.995,3.6,1.028,1.028,3.439,3.261
340.0,2018-05-19 01:59:47.452256,2018-05-19 05:01:13.683056,3783834.946,-1.1,0.55,1.994,3.6,1.028,1.028,3.438,3.26
341.0,2018-05-19 05:01:13.702652,2018-05-19 08:02:40.154496,3794721.418,-1.1,0.55,1.993,3.6,1.028,1.028,3.438,3.26
342.0,2018-05-19 08:02:40.153056,2018-05-19 11:04:05.301896,3805606.565,-1.1,0.55,1.993,3.6,1.028,1.027,3.438,3.26
343.0,2018-05-19 11:04:05.286340,2018-05-19 14:05:27.130824,3816488.394,-1.1,0.55,1.995,3.6,1.028,1.027,3.438,3.26
344.0,2018-05-19 14:05:27.087588,2018-05-19 17:06:46.882436,3827368.146,-1.1,0.55,1.993,3.6,1.028,1.027,3.437,3.259
345.0,2018-05-19 17:06:46.913056,2018-05-19 20:08:06.818928,3838248.082,-1.1,0.55,1.994,3.6,1.028,1.027,3.437,3.259
346.0,2018-05-19 20:08:06.869596,2018-05-19 23:09:25.735008,3849126.998,-1.1,0.55,1.993,3.6,1.028,1.027,3.437,3.258
347.0,2018-05-19 23:09:25.714624,2018-05-20 02:10:43.707184,3860004.971,-1.1,0.55,1.994,3.6,1.028,1.027,3.436,3.258
