Repository: Oliver191/MSc_Thesis_Predictive_Maintenance_Batteries

# MSc_Thesis_Predictive_Maintenance_Batteries
The GitHub repository accompanying the MSc Thesis at Esade written by Oliver Caspers regarding the topic “Predictive Maintenance for Lithium-Ion Batteries: Predicting the Remaining Useful Life (RUL) using Data-Driven Machine Learning based on Real-World Battery Datasets”.

SNL_Final.ipynb: The main Jupyter Notebook which contains the main code used to load, clean, and transform the SNL data. Four initial models are evaluated and a RF is chosen to be optimized. The RF is trained to predict the RUL on the training data and optimized using the validation data. Finally, the model is tested using independent testing data from UL.

File: SNL_Cycle_Timeseries_Data/SNL_18650_LFP_35C_0-100_0.5-2C_a_cycle_data.csv (part 1 of 12)
Cycle_Index,Start_Time,End_Time,Test_Time (s),Min_Current (A),Max_Current (A),Min_Voltage (V),Max_Voltage (V),Charge_Capacity (Ah),Discharge_Capacity (Ah),Charge_Energy (Wh),Discharge_Energy (Wh)
1.0,2018-02-27 13:08:10.342100,2018-02-27 17:26:44.624888,15524.284,-0.549,0.55,1.999,3.6,1.048,1.064,3.529,3.419
2.0,2018-02-27 17:26:44.640628,2018-02-27 21:45:00.788388,31020.448,-0.549,0.55,1.999,3.6,1.066,1.065,3.576,3.421
3.0,2018-02-27 21:45:00.803132,2018-02-28 02:02:58.008572,46497.668,-0.55,0.55,1.999,3.6,1.066,1.065,3.573,3.422
4.0,2018-02-28 02:02:58.027408,2018-02-28 07:32:26.693092,66266.353,-2.2,0.55,1.997,3.6,2.125,2.117,7.126,6.512
5.0,2018-02-28 07:32:26.711952,2018-02-28 10:10:57.514244,75777.174,-2.2,0.55,1.988,3.6,1.06,1.058,3.55,3.256
6.0,2018-02-28 10:10:57.530740,2018-02-28 12:49:17.523892,85277.183,-2.2,0.55,1.987,3.6,1.059,1.058,3.547,3.256
7.0,2018-02-28 12:49:17.539188,2018-02-28 15:27:28.629496,94768.289,-2.2,0.55,1.989,3.6,1.058,1.058,3.545,3.254
8.0,2018-02-28 15:27:28.642932,2018-02-28 18:05:34.247672,104253.907,-2.2,0.55,1.989,3.6,1.058,1.057,3.543,3.254
9.0,2018-02-28 18:05:34.266228,2018-02-28 20:43:31.845988,113731.505,-2.2,0.55,1.99,3.6,1.058,1.057,3.542,3.254
10.0,2018-02-28 20:43:31.869556,2018-02-28 23:21:24.992824,123204.652,-2.2,0.55,1.99,3.6,1.057,1.057,3.541,3.253
11.0,2018-02-28 23:21:24.999852,2018-03-01 01:59:13.087128,132672.747,-2.2,0.55,1.99,3.6,1.057,1.057,3.539,3.253
12.0,2018-03-01 01:59:13.108752,2018-03-01 04:36:59.788056,142139.448,-2.2,0.55,1.991,3.6,1.057,1.056,3.539,3.252
13.0,2018-03-01 04:36:59.816820,2018-03-01 07:14:42.082928,151601.742,-2.2,0.55,1.988,3.6,1.057,1.056,3.538,3.252
14.0,2018-03-01 07:14:42.106508,2018-03-01 09:52:18.766836,161058.426,-2.2,0.55,1.989,3.6,1.056,1.056,3.537,3.251
15.0,2018-03-01 09:52:18.782268,2018-03-01 12:29:52.290576,170511.95,-2.2,0.55,1.989,3.6,1.056,1.056,3.537,3.251
16.0,2018-03-01 12:29:52.317400,2018-03-01 15:07:22.085032,179961.745,-2.2,0.55,1.99,3.6,1.056,1.056,3.536,3.251
17.0,2018-03-01 15:07:22.100796,2018-03-01 17:44:50.906548,189410.566,-2.2,0.55,1.989,3.6,1.056,1.056,3.535,3.251
18.0,2018-03-01 17:44:50.933620,2018-03-01 20:22:17.276952,198856.936,-2.2,0.55,1.99,3.6,1.056,1.055,3.534,3.25
19.0,2018-03-01 20:22:17.292560,2018-03-01 22:59:40.558312,208300.218,-2.2,0.55,1.987,3.6,1.056,1.055,3.534,3.25
20.0,2018-03-01 22:59:40.587892,2018-03-02 01:37:00.574188,217740.234,-2.2,0.55,1.988,3.6,1.055,1.055,3.533,3.249
21.0,2018-03-02 01:37:00.589940,2018-03-02 04:14:16.406628,227176.066,-2.2,0.55,1.99,3.6,1.055,1.055,3.533,3.249
22.0,2018-03-02 04:14:16.413968,2018-03-02 06:51:32.524492,236612.184,-2.2,0.55,1.988,3.6,1.055,1.055,3.532,3.249
23.0,2018-03-02 06:51:32.533108,2018-03-02 09:28:47.596784,246047.256,-2.2,0.55,1.988,3.6,1.055,1.055,3.531,3.248
24.0,2018-03-02 09:28:47.603472,2018-03-02 12:05:59.414076,255479.074,-2.2,0.55,1.989,3.6,1.055,1.054,3.53,3.248
25.0,2018-03-02 12:05:59.435404,2018-03-02 14:43:09.371308,264909.031,-2.2,0.55,1.988,3.6,1.055,1.054,3.53,3.248
26.0,2018-03-02 14:43:09.372376,2018-03-02 17:20:17.288756,274336.948,-2.2,0.55,1.988,3.6,1.054,1.054,3.53,3.247
27.0,2018-03-02 17:20:17.315500,2018-03-02 19:57:22.895976,283762.555,-2.2,0.55,1.989,3.6,1.054,1.054,3.529,3.247
28.0,2018-03-02 19:57:22.899928,2018-03-02 22:34:25.273716,293184.933,-2.2,0.55,1.989,3.6,1.054,1.054,3.529,3.247
29.0,2018-03-02 22:34:25.305360,2018-03-03 01:11:28.699432,302608.359,-2.2,0.55,1.988,3.6,1.054,1.054,3.528,3.246
30.0,2018-03-03 01:11:28.726900,2018-03-03 03:48:30.556152,312030.216,-2.2,0.55,1.988,3.6,1.054,1.054,3.528,3.246
31.0,2018-03-03 03:48:30.575476,2018-03-03 06:25:29.793264,321449.453,-2.2,0.55,1.989,3.6,1.054,1.054,3.527,3.246
32.0,2018-03-03 06:25:29.802812,2018-03-03 09:02:27.607984,330867.267,-2.2,0.55,1.989,3.6,1.054,1.053,3.527,3.246
33.0,2018-03-03 09:02:27.620924,2018-03-03 11:39:23.463888,340283.123,-2.2,0.55,1.988,3.6,1.053,1.053,3.526,3.245
34.0,2018-03-03 11:39:23.472756,2018-03-03 14:16:18.800308,349698.46,-2.2,0.549,1.987,3.6,1.053,1.053,3.526,3.245
35.0,2018-03-03 14:16:18.800500,2018-03-03 16:53:12.399856,359112.059,-2.2,0.55,1.988,3.6,1.053,1.053,3.525,3.245
36.0,2018-03-03 16:53:12.391440,2018-03-03 19:30:04.281004,368523.941,-2.2,0.55,1.988,3.6,1.053,1.053,3.525,3.244
37.0,2018-03-03 19:30:04.311412,2018-03-03 22:06:53.299640,377932.959,-2.2,0.55,1.988,3.6,1.053,1.052,3.524,3.242
38.0,2018-03-03 22:06:53.285264,2018-03-04 00:43:41.019440,387340.679,-2.2,0.55,1.988,3.6,1.053,1.053,3.524,3.244
39.0,2018-03-04 00:43:41.014632,2018-03-04 03:20:27.821776,396747.481,-2.2,0.55,1.988,3.6,1.053,1.053,3.524,3.244
40.0,2018-03-04 03:20:27.848564,2018-03-04 05:57:14.996496,406154.656,-2.2,0.55,1.987,3.6,1.053,1.052,3.523,3.243
41.0,2018-03-04 05:57:15.016976,2018-03-04 08:34:00.114732,415559.774,-2.2,0.55,1.988,3.6,1.052,1.052,3.523,3.243
42.0,2018-03-04 08:34:00.121204,2018-03-04 11:10:43.167088,424962.827,-2.2,0.55,1.99,3.6,1.052,1.052,3.522,3.243
43.0,2018-03-04 11:10:43.226484,2018-03-04 13:47:24.457968,434364.117,-2.2,0.55,1.988,3.6,1.052,1.052,3.522,3.242
44.0,2018-03-04 13:47:24.464088,2018-03-04 16:24:05.026284,443764.686,-2.2,0.55,1.989,3.6,1.052,1.052,3.521,3.242
45.0,2018-03-04 16:24:05.050732,2018-03-04 19:00:44.510856,453164.17,-2.2,0.55,1.987,3.6,1.052,1.052,3.521,3.242
46.0,2018-03-04 19:00:44.514064,2018-03-04 21:37:22.222224,462561.882,-2.2,0.55,1.989,3.6,1.052,1.052,3.52,3.242
47.0,2018-03-04 21:37:22.212824,2018-03-05 00:13:59.019756,471958.679,-2.2,0.55,1.988,3.6,1.052,1.052,3.52,3.241
48.0,2018-03-05 00:13:58.993780,2018-03-05 02:50:34.915852,481354.575,-2.2,0.55,1.99,3.6,1.052,1.052,3.52,3.241
49.0,2018-03-05 02:50:34.922968,2018-03-05 05:27:08.195704,490747.855,-2.2,0.55,1.991,3.6,1.052,1.051,3.519,3.241
50.0,2018-03-05 05:27:08.230416,2018-03-05 08:03:40.690160,500140.35,-2.2,0.55,1.989,3.6,1.051,1.051,3.519,3.24
51.0,2018-03-05 08:03:40.686196,2018-03-05 10:40:10.931020,509530.591,-2.2,0.55,1.989,3.6,1.051,1.051,3.518,3.24
52.0,2018-03-05 10:40:10.946320,2018-03-05 13:16:41.503464,518921.163,-2.2,0.55,1.987,3.6,1.051,1.051,3.518,3.24
53.0,2018-03-05 13:16:41.535224,2018-03-05 15:53:11.070704,528310.73,-2.2,0.55,1.989,3.6,1.051,1.051,3.518,3.239
54.0,2018-03-05 15:53:11.106520,2018-03-05 18:29:39.050844,537698.71,-2.2,0.55,1.988,3.6,1.051,1.051,3.517,3.239
55.0,2018-03-05 18:29:39.105652,2018-03-05 21:06:06.720100,547086.38,-2.2,0.55,1.99,3.6,1.051,1.051,3.517,3.239
56.0,2018-03-05 21:06:06.711668,2018-03-05 23:42:31.685616,556471.345,-2.2,0.55,1.989,3.6,1.051,1.051,3.517,3.239
57.0,2018-03-05 23:42:31.696344,2018-03-06 02:18:55.099532,565854.759,-2.2,0.55,1.988,3.6,1.051,1.051,3.516,3.238
58.0,2018-03-06 02:18:55.140824,2018-03-06 04:55:18.224240,575237.884,-2.2,0.55,1.986,3.6,1.051,1.051,3.516,3.238
59.0,2018-03-06 04:55:18.257724,2018-03-06 07:31:40.559152,584620.219,-2.2,0.55,1.99,3.6,1.051,1.05,3.515,3.238
60.0,2018-03-06 07:31:40.522456,2018-03-06 10:08:01.517072,594001.177,-2.2,0.55,1.989,3.6,1.05,1.05,3.515,3.237
61.0,2018-03-06 10:08:01.607640,2018-03-06 12:44:20.423440,603380.083,-2.2,0.55,1.988,3.6,1.05,1.05,3.515,3.237
62.0,2018-03-06 12:44:20.468400,2018-03-06 15:20:38.315268,612757.975,-2.2,0.55,1.988,3.6,1.05,1.05,3.514,3.237
63.0,2018-03-06 15:20:38.403856,2018-03-06 17:56:55.784208,622135.444,-2.2,0.55,1.989,3.6,1.05,1.05,3.514,3.237
64.0,2018-03-06 17:56:55.753688,2018-03-06 20:33:10.933424,631510.593,-2.2,0.55,1.99,3.6,1.05,1.05,3.513,3.237
65.0,2018-03-06 20:33:10.875196,2018-03-06 23:09:28.449736,640888.109,-2.2,0.55,1.988,3.6,1.05,1.05,3.513,3.236
66.0,2018-03-06 23:09:28.486772,2018-03-07 01:45:42.568812,650262.228,-2.2,0.55,1.991,3.6,1.05,1.05,3.513,3.236
67.0,2018-03-07 01:45:42.628340,2018-03-07 04:21:55.133524,659634.793,-2.2,0.55,1.987,3.6,1.05,1.05,3.513,3.236
68.0,2018-03-07 04:21:55.125108,2018-03-07 06:58:06.535088,669006.195,-2.2,0.55,1.988,3.6,1.05,1.049,3.512,3.235
69.0,2018-03-07 06:58:06.511064,2018-03-07 09:34:16.337516,678375.997,-2.2,0.55,1.988,3.6,1.05,1.049,3.512,3.235
70.0,2018-03-07 09:34:16.323856,2018-03-07 12:10:25.494920,687745.154,-2.2,0.55,1.989,3.6,1.049,1.049,3.512,3.235
71.0,2018-03-07 12:10:25.481588,2018-03-07 14:46:34.523852,697114.183,-2.2,0.55,1.987,3.6,1.049,1.049,3.511,3.235
72.0,2018-03-07 14:46:34.442712,2018-03-07 17:22:42.052492,706481.712,-2.2,0.55,1.99,3.6,1.049,1.049,3.511,3.234
73.0,2018-03-07 17:22:42.093116,2018-03-07 19:58:48.569092,715848.229,-2.2,0.55,1.989,3.6,1.049,1.049,3.51,3.234
74.0,2018-03-07 19:58:48.569172,2018-03-07 22:34:53.043940,725212.703,-2.2,0.55,1.986,3.6,1.049,1.049,3.51,3.234
75.0,2018-03-07 22:34:53.070248,2018-03-08 01:10:56.369240,734576.029,-2.2,0.55,1.989,3.6,1.049,1.049,3.51,3.233
76.0,2018-03-08 01:10:56.392976,2018-03-08 03:46:58.885772,743938.545,-2.2,0.55,1.99,3.6,1.049,1.049,3.509,3.233
77.0,2018-03-08 03:46:58.931572,2018-03-08 06:22:59.732480,753299.392,-2.2,0.55,1.99,3.6,1.049,1.048,3.509,3.231
78.0,2018-03-08 06:22:59.700496,2018-03-08 08:59:00.744616,762660.404,-2.2,0.55,1.989,3.6,1.049,1.049,3.509,3.232
79.0,2018-03-08 08:59:00.800400,2018-03-08 11:35:01.111532,772020.771,-2.2,0.55,1.988,3.6,1.049,1.048,3.508,3.232
80.0,2018-03-08 11:35:01.173008,2018-03-08 14:11:00.587944,781380.247,-2.2,0.549,1.989,3.6,1.048,1.048,3.508,3.232
81.0,2018-03-08 14:11:00.565976,2018-03-08 16:46:58.014404,790737.674,-2.2,0.55,1.989,3.6,1.048,1.048,3.508,3.232
82.0,2018-03-08 16:46:58.058200,2018-03-08 19:22:53.672292,800093.332,-2.2,0.55,1.988,3.6,1.048,1.048,3.507,3.231
83.0,2018-03-08 19:22:53.649780,2018-03-08 21:58:49.991340,809449.651,-2.2,0.55,1.989,3.6,1.048,1.048,3.507,3.231
84.0,2018-03-08 21:58:50.027892,2018-03-09 00:34:45.805636,818805.465,-2.2,0.55,1.988,3.6,1.048,1.048,3.507,3.231
85.0,2018-03-09 00:34:45.816180,2018-03-09 03:10:40.705828,828160.365,-2.2,0.55,1.989,3.6,1.048,1.048,3.506,3.23
86.0,2018-03-09 03:10:40.687064,2018-03-09 05:46:33.754012,837513.414,-2.2,0.55,1.989,3.6,1.048,1.048,3.506,3.23
87.0,2018-03-09 05:46:33.853712,2018-03-09 08:22:26.130700,846865.79,-2.2,0.55,1.99,3.6,1.048,1.048,3.506,3.23
88.0,2018-03-09 08:22:26.168492,2018-03-09 10:58:17.353640,856217.013,-2.2,0.549,1.99,3.6,1.048,1.048,3.505,3.23
89.0,2018-03-09 10:58:17.434796,2018-03-09 13:34:08.120328,865567.78,-2.2,0.549,1.988,3.6,1.048,1.048,3.505,3.23
90.0,2018-03-09 13:34:08.176812,2018-03-09 16:09:57.561732,874917.221,-2.2,0.55,1.989,3.6,1.048,1.047,3.505,3.229
91.0,2018-03-09 16:09:57.608308,2018-03-09 18:45:46.841828,884266.501,-2.2,0.55,1.988,3.6,1.047,1.047,3.504,3.229
92.0,2018-03-09 18:45:46.842996,2018-03-09 21:21:34.288552,893613.948,-2.2,0.55,1.988,3.6,1.047,1.047,3.504,3.229
93.0,2018-03-09 21:21:34.373748,2018-03-09 23:57:20.677764,902960.337,-2.2,0.55,1.989,3.6,1.047,1.047,3.504,3.228
94.0,2018-03-09 23:57:20.662516,2018-03-10 02:33:06.633724,912306.293,-2.2,0.55,1.987,3.6,1.047,1.047,3.503,3.228
95.0,2018-03-10 02:33:06.682740,2018-03-10 05:08:51.240228,921650.9,-2.2,0.55,1.988,3.6,1.047,1.047,3.503,3.228
96.0,2018-03-10 05:08:51.271372,2018-03-10 07:44:35.293344,930994.953,-2.2,0.55,1.986,3.6,1.047,1.047,3.503,3.228
97.0,2018-03-10 07:44:35.256080,2018-03-10 10:20:18.326020,940337.986,-2.2,0.55,1.988,3.6,1.047,1.047,3.502,3.227
98.0,2018-03-10 10:20:18.330484,2018-03-10 12:56:00.294920,949679.954,-2.2,0.55,1.989,3.6,1.047,1.047,3.502,3.227
99.0,2018-03-10 12:56:00.290676,2018-03-10 15:31:40.962800,959020.622,-2.2,0.55,1.988,3.6,1.047,1.047,3.502,3.227
100.0,2018-03-10 15:31:40.940348,2018-03-10 18:07:21.010320,968360.67,-2.2,0.55,1.987,3.6,1.047,1.046,3.501,3.226
101.0,2018-03-10 18:07:20.999696,2018-03-10 20:42:59.984328,977699.644,-2.2,0.55,1.989,3.6,1.046,1.046,3.501,3.226
102.0,2018-03-10 20:42:59.947532,2018-03-10 23:18:37.769888,987037.429,-2.2,0.55,1.989,3.6,1.046,1.046,3.501,3.226
103.0,2018-03-10 23:18:37.783756,2018-03-11 01:54:15.685156,996375.345,-2.2,0.549,1.988,3.6,1.046,1.046,3.5,3.226
104.0,2018-03-11 01:54:15.739352,2018-03-11 04:29:52.545448,1005712.205,-2.2,0.55,1.989,3.6,1.046,1.046,3.5,3.225
105.0,2018-03-11 04:29:52.587736,2018-03-11 07:05:28.790280,1015048.45,-2.2,0.549,1.99,3.6,1.046,1.046,3.5,3.225
106.0,2018-03-11 07:05:28.846196,2018-03-11 09:41:04.100308,1024383.76,-2.2,0.55,1.99,3.6,1.046,1.046,3.499,3.225
107.0,2018-03-11 09:41:04.121816,2018-03-11 12:16:38.624668,1033718.284,-2.2,0.55,1.988,3.6,1.046,1.046,3.499,3.225
108.0,2018-03-11 12:16:38.610804,2018-03-11 14:52:11.764072,1043051.424,-2.2,0.55,1.989,3.6,1.046,1.046,3.499,3.224
109.0,2018-03-11 14:52:11.723436,2018-03-11 17:27:43.233512,1052382.893,-2.2,0.55,1.988,3.6,1.046,1.046,3.498,3.224
110.0,2018-03-11 17:27:43.197768,2018-03-11 20:03:14.930660,1061714.59,-2.2,0.55,1.987,3.6,1.046,1.046,3.498,3.224
111.0,2018-03-11 20:03:15.000080,2018-03-11 22:38:46.174156,1071045.834,-2.2,0.549,1.991,3.6,1.046,1.045,3.498,3.223
112.0,2018-03-11 22:38:46.212468,2018-03-12 01:14:16.425476,1080376.085,-2.2,0.55,1.99,3.6,1.045,1.045,3.498,3.223
113.0,2018-03-12 01:14:16.312844,2018-03-12 03:49:44.304100,1089703.964,-2.2,0.55,1.988,3.6,1.045,1.045,3.497,3.223
114.0,2018-03-12 03:49:44.318668,2018-03-12 06:25:12.585640,1099032.245,-2.2,0.55,1.988,3.6,1.045,1.045,3.497,3.222
115.0,2018-03-12 06:25:12.450964,2018-03-12 09:00:40.304192,1108359.964,-2.2,0.549,1.987,3.6,1.045,1.045,3.497,3.222
116.0,2018-03-12 09:00:40.386252,2018-03-12 11:36:07.200012,1117686.86,-2.2,0.55,1.988,3.6,1.045,1.045,3.496,3.222
117.0,2018-03-12 11:36:07.207628,2018-03-12 14:11:33.070056,1127012.73,-2.2,0.549,1.988,3.6,1.045,1.045,3.496,3.221
118.0,2018-03-12 14:11:32.978228,2018-03-12 16:46:56.602304,1136336.262,-2.2,0.55,1.989,3.6,1.045,1.045,3.495,3.221
119.0,2018-03-12 16:46:56.787048,2018-03-12 19:22:21.320400,1145660.98,-2.2,0.55,1.986,3.6,1.045,1.045,3.496,3.221
120.0,2018-03-12 19:22:21.378000,2018-03-12 21:57:43.871244,1154983.531,-2.2,0.55,1.988,3.6,1.045,1.045,3.495,3.221
121.0,2018-03-12 21:57:43.876400,2018-03-13 00:33:06.709860,1164306.369,-2.2,0.549,1.988,3.6,1.045,1.045,3.495,3.22
122.0,2018-03-13 00:33:06.894188,2018-03-13 03:08:29.103460,1173628.763,-2.2,0.55,1.989,3.6,1.045,1.045,3.495,3.22
123.0,2018-03-13 03:08:29.132044,2018-03-13 05:43:50.357284,1182950.017,-2.2,0.55,1.988,3.6,1.045,1.044,3.494,3.22
124.0,2018-03-13 05:43:50.313324,2018-03-13 08:19:10.485960,1192270.145,-2.2,0.55,1.988,3.6,1.044,1.044,3.494,3.22
125.0,2018-03-13 08:19:10.452428,2018-03-13 10:54:29.548960,1201589.208,-2.2,0.55,1.987,3.6,1.044,1.044,3.494,3.219
126.0,2018-03-13 10:54:29.409484,2018-03-13 13:29:47.736156,1210907.396,-2.2,0.55,1.987,3.6,1.044,1.044,3.493,3.219
127.0,2018-03-13 13:29:47.709780,2018-03-13 16:05:04.996548,1220224.656,-2.2,0.55,1.986,3.6,1.044,1.044,3.493,3.219
128.0,2018-03-13 16:05:04.962000,2018-03-13 18:40:22.605984,1229542.265,-2.2,0.55,1.988,3.6,1.044,1.044,3.493,3.219
129.0,2018-03-13 18:40:22.734808,2018-03-13 21:15:38.501756,1238858.161,-2.2,0.55,1.99,3.6,1.044,1.044,3.493,3.219
130.0,2018-03-13 21:15:38.421964,2018-03-13 23:50:52.657492,1248172.317,-2.2,0.55,1.987,3.6,1.044,1.044,3.492,3.218
131.0,2018-03-13 23:50:52.658128,2018-03-14 02:26:05.348364,1257485.008,-2.2,0.55,1.989,3.6,1.044,1.044,3.492,3.218
132.0,2018-03-14 02:26:05.450200,2018-03-14 05:01:18.403652,1266798.063,-2.2,0.55,1.988,3.6,1.044,1.044,3.492,3.218
133.0,2018-03-14 05:01:18.383544,2018-03-14 07:36:30.564936,1276110.224,-2.2,0.55,1.988,3.6,1.044,1.044,3.491,3.218
134.0,2018-03-14 07:36:30.524756,2018-03-14 10:11:42.294532,1285421.954,-2.2,0.55,1.988,3.6,1.044,1.044,3.491,3.217
135.0,2018-03-14 10:11:42.274252,2018-03-14 12:46:52.929024,1294732.589,-2.2,0.55,1.988,3.6,1.044,1.043,3.491,3.217
136.0,2018-03-14 12:46:52.838000,2018-03-14 15:22:02.928956,1304042.588,-2.2,0.549,1.987,3.6,1.043,1.043,3.491,3.216
137.0,2018-03-14 15:22:03.018032,2018-03-14 17:57:12.030884,1313351.69,-2.2,0.549,1.987,3.6,1.043,1.043,3.49,3.216
138.0,2018-03-14 17:57:12.006516,2018-03-14 20:32:20.649924,1322660.309,-2.2,0.55,1.989,3.6,1.043,1.043,3.49,3.216
139.0,2018-03-14 20:32:20.739956,2018-03-14 23:07:27.950944,1331967.61,-2.2,0.55,1.991,3.6,1.043,1.043,3.49,3.216
140.0,2018-03-14 23:07:28.038604,2018-03-15 01:42:34.317160,1341273.977,-2.2,0.55,1.987,3.6,1.043,1.043,3.489,3.216
141.0,2018-03-15 01:42:34.412948,2018-03-15 04:17:40.155388,1350579.815,-2.2,0.55,1.987,3.6,1.043,1.043,3.489,3.215
142.0,2018-03-15 04:17:40.124432,2018-03-15 06:52:45.211584,1359884.871,-2.2,0.549,1.989,3.6,1.043,1.043,3.489,3.215
143.0,2018-03-15 06:52:45.194956,2018-03-15 09:27:50.144608,1369189.804,-2.2,0.549,1.986,3.6,1.043,1.043,3.489,3.215
144.0,2018-03-15 09:27:50.124908,2018-03-15 12:02:54.042756,1378493.702,-2.2,0.55,1.988,3.6,1.043,1.043,3.488,3.215
145.0,2018-03-15 12:02:54.139856,2018-03-15 14:37:56.605984,1387796.265,-2.2,0.55,1.988,3.6,1.043,1.043,3.488,3.215
146.0,2018-03-15 14:37:56.583440,2018-03-15 17:12:58.125536,1397097.785,-2.2,0.55,1.988,3.6,1.043,1.043,3.488,3.214
147.0,2018-03-15 17:12:58.239692,2018-03-15 19:48:00.178876,1406399.838,-2.2,0.55,1.987,3.6,1.043,1.042,3.487,3.214
148.0,2018-03-15 19:48:00.288460,2018-03-15 22:23:01.371712,1415701.031,-2.2,0.55,1.986,3.6,1.043,1.042,3.487,3.214
149.0,2018-03-15 22:23:01.286352,2018-03-16 00:58:02.268704,1425001.928,-2.2,0.55,1.987,3.6,1.042,1.042,3.487,3.214
150.0,2018-03-16 00:58:02.286544,2018-03-16 03:33:02.191392,1434301.851,-2.2,0.549,1.987,3.6,1.042,1.042,3.487,3.214
151.0,2018-03-16 03:33:02.369132,2018-03-16 06:08:01.460220,1443601.12,-2.2,0.55,1.988,3.6,1.042,1.042,3.486,3.213
152.0,2018-03-16 06:08:01.529816,2018-03-16 08:42:58.647396,1452898.307,-2.2,0.55,1.991,3.6,1.042,1.042,3.486,3.213
153.0,2018-03-16 08:42:58.735920,2018-03-16 11:17:56.125116,1462195.785,-2.2,0.55,1.987,3.6,1.042,1.042,3.486,3.213
154.0,2018-03-16 11:17:56.064396,2018-03-16 13:52:52.391488,1471492.051,-2.2,0.55,1.987,3.6,1.042,1.042,3.485,3.213
155.0,2018-03-16 13:52:52.476268,2018-03-16 16:27:47.940928,1480787.6,-2.2,0.55,1.987,3.6,1.042,1.042,3.485,3.213
156.0,2018-03-16 16:27:47.973736,2018-03-16 19:02:43.085052,1490082.745,-2.2,0.55,1.988,3.6,1.042,1.042,3.485,3.212
157.0,2018-03-16 19:02:43.068788,2018-03-16 21:37:37.366144,1499377.026,-2.2,0.55,1.988,3.6,1.042,1.042,3.485,3.212
158.0,2018-03-16 21:37:37.387408,2018-03-17 00:12:29.952700,1508669.612,-2.2,0.55,1.988,3.6,1.042,1.042,3.484,3.212
159.0,2018-03-17 00:12:29.995892,2018-03-17 02:47:23.109244,1517962.769,-2.2,0.55,1.989,3.6,1.042,1.042,3.484,3.212
160.0,2018-03-17 02:47:23.135664,2018-03-17 05:22:15.621728,1527255.281,-2.2,0.55,1.987,3.6,1.042,1.042,3.484,3.212
161.0,2018-03-17 05:22:15.614476,2018-03-17 07:57:07.150908,1536546.81,-2.2,0.55,1.989,3.6,1.041,1.041,3.484,3.211
162.0,2018-03-17 07:57:07.177684,2018-03-17 10:31:58.250600,1545837.91,-2.2,0.55,1.987,3.6,1.041,1.041,3.483,3.211
163.0,2018-03-17 10:31:58.221104,2018-03-17 13:06:45.742848,1555125.402,-2.2,0.549,1.988,3.6,1.041,1.041,3.483,3.211
164.0,2018-03-17 13:06:45.720880,2018-03-17 15:41:35.042204,1564414.702,-2.2,0.55,1.987,3.6,1.041,1.041,3.483,3.211
165.0,2018-03-17 15:41:35.055664,2018-03-17 18:16:23.872672,1573703.532,-2.2,0.549,1.988,3.6,1.041,1.041,3.483,3.211
166.0,2018-03-17 18:16:23.728088,2018-03-17 20:51:12.329024,1582991.989,-2.2,0.549,1.989,3.6,1.041,1.041,3.482,3.21
167.0,2018-03-17 20:51:12.414512,2018-03-17 23:25:59.032640,1592278.692,-2.2,0.549,1.987,3.6,1.041,1.041,3.482,3.21
168.0,2018-03-17 23:25:59.260528,2018-03-18 02:00:45.604284,1601565.264,-2.2,0.549,1.987,3.6,1.041,1.041,3.482,3.21
169.0,2018-03-18 02:00:45.577456,2018-03-18 04:35:31.577568,1610851.237,-2.2,0.549,1.987,3.6,1.041,1.041,3.481,3.21
170.0,2018-03-18 04:35:31.634540,2018-03-18 07:10:16.847292,1620136.507,-2.2,0.549,1.988,3.6,1.041,1.041,3.481,3.21
171.0,2018-03-18 07:10:16.906992,2018-03-18 09:45:01.030940,1629420.69,-2.2,0.55,1.987,3.6,1.041,1.041,3.481,3.209
172.0,2018-03-18 09:45:01.131468,2018-03-18 12:19:44.202112,1638703.862,-2.2,0.549,1.988,3.6,1.04,1.041,3.48,3.209
173.0,2018-03-18 12:19:44.036624,2018-03-18 14:54:27.231712,1647986.891,-2.2,0.549,1.99,3.6,1.041,1.04,3.48,3.209
174.0,2018-03-18 14:54:27.216724,2018-03-18 17:29:09.235036,1657268.895,-2.2,0.549,1.987,3.6,1.041,1.04,3.48,3.209
175.0,2018-03-18 17:29:09.341548,2018-03-18 20:03:52.565880,1666552.225,-2.2,0.549,1.987,3.6,1.04,1.04,3.48,3.208
176.0,2018-03-18 20:03:52.642320,2018-03-18 22:38:33.426556,1675833.086,-2.2,0.549,1.988,3.6,1.04,1.04,3.48,3.208
177.0,2018-03-18 22:38:33.462124,2018-03-19 01:13:13.617172,1685113.277,-2.2,0.549,1.988,3.6,1.04,1.04,3.479,3.208
178.0,2018-03-19 01:13:13.619568,2018-03-19 03:47:52.954456,1694392.614,-2.2,0.549,1.988,3.6,1.04,1.04,3.479,3.208
179.0,2018-03-19 03:47:52.996180,2018-03-19 06:22:31.238564,1703670.898,-2.2,0.55,1.988,3.6,1.04,1.04,3.479,3.208
180.0,2018-03-19 06:22:31.322416,2018-03-19 08:57:08.791840,1712948.451,-2.2,0.55,1.987,3.6,1.04,1.04,3.478,3.207
181.0,2018-03-19 08:57:08.727948,2018-03-19 11:31:45.562684,1722225.222,-2.2,0.549,1.988,3.6,1.04,1.04,3.478,3.207
182.0,2018-03-19 11:31:45.607792,2018-03-19 14:06:22.228056,1731501.888,-2.2,0.55,1.987,3.6,1.04,1.04,3.478,3.207
183.0,2018-03-19 14:06:22.233292,2018-03-19 16:40:57.742880,1740777.402,-2.2,0.55,1.987,3.6,1.04,1.04,3.478,3.207
184.0,2018-03-19 16:40:57.804116,2018-03-19 19:15:32.956960,1750052.616,-2.2,0.549,1.988,3.6,1.04,1.04,3.477,3.207
185.0,2018-03-19 19:15:32.853452,2018-03-19 21:50:05.027484,1759324.687,-2.2,0.549,1.986,3.6,1.039,1.04,3.477,3.206
186.0,2018-03-19 21:50:05.148876,2018-03-20 00:24:38.528028,1768598.188,-2.2,0.549,1.987,3.6,1.04,1.04,3.477,3.206
187.0,2018-03-20 00:24:38.485876,2018-03-20 02:59:11.356512,1777871.016,-2.2,0.549,1.989,3.6,1.04,1.039,3.477,3.206
188.0,2018-03-20 02:59:11.305488,2018-03-20 05:33:43.797180,1787143.457,-2.2,0.549,1.99,3.6,1.039,1.039,3.476,3.206
189.0,2018-03-20 05:33:43.739184,2018-03-20 08:08:14.809656,1796414.469,-2.2,0.549,1.988,3.6,1.039,1.039,3.476,3.205
190.0,2018-03-20 08:08:14.721388,2018-03-20 10:42:45.722560,1805685.382,-2.2,0.549,1.988,3.6,1.039,1.039,3.476,3.205
191.0,2018-03-20 10:42:45.708492,2018-03-20 13:17:15.787932,1814955.447,-2.2,0.549,1.988,3.6,1.039,1.039,3.476,3.205
192.0,2018-03-20 13:17:15.899764,2018-03-20 15:51:44.924600,1824224.584,-2.2,0.549,1.988,3.6,1.039,1.039,3.475,3.205
193.0,2018-03-20 15:51:44.794316,2018-03-20 18:26:13.394108,1833493.054,-2.2,0.549,1.988,3.6,1.039,1.039,3.475,3.205
194.0,2018-03-20 18:26:13.281652,2018-03-20 21:00:41.926616,1842761.586,-2.2,0.549,1.989,3.6,1.039,1.039,3.475,3.204
195.0,2018-03-20 21:00:41.907160,2018-03-20 23:35:08.878360,1852028.538,-2.2,0.55,1.99,3.6,1.039,1.039,3.475,3.204
196.0,2018-03-20 23:35:08.966604,2018-03-21 02:09:35.798904,1861295.458,-2.2,0.549,1.988,3.6,1.039,1.039,3.474,3.204
197.0,2018-03-21 02:09:35.885776,2018-03-21 04:44:02.914620,1870562.574,-2.2,0.549,1.988,3.6,1.039,1.039,3.474,3.204
198.0,2018-03-21 04:44:02.804748,2018-03-21 07:18:28.384472,1879828.044,-2.2,0.549,1.991,3.6,1.039,1.039,3.474,3.204
199.0,2018-03-21 07:18:28.286928,2018-03-21 09:52:52.977720,1889092.637,-2.2,0.55,1.989,3.6,1.038,1.039,3.473,3.203
200.0,2018-03-21 09:52:52.982476,2018-03-21 12:27:16.872408,1898356.532,-2.2,0.549,1.988,3.6,1.039,1.039,3.473,3.203
201.0,2018-03-21 12:27:16.882192,2018-03-21 15:01:39.990964,1907619.65,-2.2,0.549,1.989,3.6,1.038,1.038,3.473,3.203
202.0,2018-03-21 15:01:40.009676,2018-03-21 17:36:02.455960,1916882.115,-2.2,0.55,1.987,3.6,1.038,1.038,3.473,3.203
203.0,2018-03-21 17:36:02.474700,2018-03-21 20:10:24.415768,1926144.075,-2.2,0.549,1.988,3.6,1.038,1.038,3.473,3.203
204.0,2018-03-21 20:10:24.415636,2018-03-21 22:44:45.633144,1935405.293,-2.2,0.549,1.987,3.6,1.038,1.038,3.472,3.202
205.0,2018-03-21 22:44:45.693812,2018-03-22 01:19:06.444604,1944666.104,-2.2,0.549,1.989,3.6,1.038,1.038,3.472,3.202
206.0,2018-03-22 01:19:06.463500,2018-03-22 03:53:25.736472,1953925.396,-2.2,0.549,1.987,3.6,1.038,1.038,3.472,3.202
207.0,2018-03-22 03:53:25.909968,2018-03-22 06:27:44.528052,1963184.188,-2.2,0.55,1.988,3.6,1.038,1.038,3.472,3.202
208.0,2018-03-22 06:27:44.571404,2018-03-22 09:02:02.652572,1972442.312,-2.2,0.55,1.988,3.6,1.038,1.038,3.471,3.201
209.0,2018-03-22 09:02:02.708952,2018-03-22 11:36:20.298204,1981699.958,-2.2,0.55,1.988,3.6,1.038,1.038,3.471,3.201
210.0,2018-03-22 11:36:20.193240,2018-03-22 14:10:36.871760,1990956.531,-2.2,0.55,1.989,3.6,1.038,1.038,3.471,3.201
211.0,2018-03-22 14:10:36.893196,2018-03-22 16:44:52.844856,2000212.504,-2.2,0.55,1.989,3.6,1.038,1.038,3.471,3.201
212.0,2018-03-22 16:44:52.802420,2018-03-22 19:19:07.492632,2009467.152,-2.2,0.55,1.989,3.6,1.038,1.038,3.47,3.201
213.0,2018-03-22 19:19:07.405324,2018-03-22 21:53:23.138684,2018722.798,-2.2,0.549,1.988,3.6,1.038,1.038,3.47,3.2
214.0,2018-03-22 21:53:23.055604,2018-03-23 00:27:37.565588,2027977.225,-2.2,0.55,1.989,3.6,1.038,1.038,3.47,3.2
215.0,2018-03-23 00:27:37.655308,2018-03-23 03:01:51.391832,2037231.051,-2.2,0.549,1.988,3.6,1.038,1.037,3.47,3.2
216.0,2018-03-23 03:01:51.340908,2018-03-23 05:36:04.462844,2046484.122,-2.2,0.55,1.989,3.6,1.037,1.037,3.469,3.2
217.0,2018-03-23 05:36:04.495120,2018-03-23 08:10:16.469080,2055736.129,-2.2,0.549,1.989,3.6,1.037,1.037,3.469,3.199
218.0,2018-03-23 08:10:16.476684,2018-03-23 10:44:28.226872,2064987.886,-2.2,0.549,1.988,3.6,1.037,1.037,3.469,3.199
219.0,2018-03-23 10:44:28.196204,2018-03-23 13:18:39.995064,2074239.655,-2.2,0.549,1.988,3.6,1.037,1.037,3.469,3.199
220.0,2018-03-23 13:18:39.915924,2018-03-23 15:52:51.043896,2083490.703,-2.2,0.549,1.988,3.6,1.037,1.037,3.468,3.199
221.0,2018-03-23 15:52:50.977584,2018-03-23 18:27:01.041652,2092740.701,-2.2,0.55,1.988,3.6,1.037,1.037,3.468,3.199
222.0,2018-03-23 18:27:01.120240,2018-03-23 21:01:09.754488,2101989.414,-2.2,0.55,1.988,3.6,1.037,1.037,3.468,3.198
223.0,2018-03-23 21:01:09.817404,2018-03-23 23:35:18.496024,2111238.156,-2.2,0.55,1.988,3.6,1.037,1.037,3.468,3.198
224.0,2018-03-23 23:35:18.657940,2018-03-24 02:09:26.286356,2120485.946,-2.2,0.55,1.988,3.6,1.037,1.037,3.468,3.198
225.0,2018-03-24 02:09:26.304728,2018-03-24 04:43:33.955516,2129733.615,-2.2,0.55,1.989,3.6,1.037,1.037,3.467,3.198
226.0,2018-03-24 04:43:34.096688,2018-03-24 07:17:40.081112,2138979.741,-2.2,0.55,1.988,3.6,1.037,1.037,3.467,3.198
227.0,2018-03-24 07:17:40.044240,2018-03-24 09:51:46.834168,2148226.494,-2.2,0.549,1.988,3.6,1.037,1.037,3.467,3.197
228.0,2018-03-24 09:51:46.913996,2018-03-24 12:25:53.150008,2157472.81,-2.2,0.549,1.988,3.6,1.037,1.037,3.467,3.197
229.0,2018-03-24 12:25:53.123692,2018-03-24 14:59:57.535768,2166717.195,-2.2,0.549,1.988,3.6,1.037,1.036,3.466,3.197
230.0,2018-03-24 14:59:57.634352,2018-03-24 17:34:01.921628,2175961.581,-2.2,0.549,1.988,3.6,1.036,1.036,3.466,3.197
231.0,2018-03-24 17:34:02.142612,2018-03-24 20:08:06.963248,2185206.623,-2.2,0.55,1.988,3.6,1.036,1.036,3.466,3.197
232.0,2018-03-24 20:08:07.041388,2018-03-24 22:42:10.454804,2194450.114,-2.2,0.549,1.989,3.6,1.036,1.036,3.466,3.196
233.0,2018-03-24 22:42:10.372300,2018-03-25 01:16:12.548568,2203692.208,-2.2,0.549,1.987,3.6,1.036,1.036,3.465,3.196
234.0,2018-03-25 01:16:12.647536,2018-03-25 03:50:14.876176,2212934.536,-2.2,0.549,1.991,3.6,1.036,1.036,3.465,3.196
235.0,2018-03-25 03:50:14.801100,2018-03-25 06:24:16.120508,2222175.78,-2.2,0.55,1.987,3.6,1.036,1.036,3.465,3.196
236.0,2018-03-25 06:24:16.161232,2018-03-25 08:58:16.038520,2231415.698,-2.2,0.55,1.988,3.6,1.036,1.036,3.465,3.196
237.0,2018-03-25 08:58:16.208244,2018-03-25 11:32:15.711188,2240655.371,-2.2,0.55,1.988,3.6,1.036,1.036,3.465,3.195
238.0,2018-03-25 11:32:15.478124,2018-03-25 14:06:14.883768,2249894.543,-2.2,0.55,1.988,3.6,1.036,1.036,3.464,3.195
239.0,2018-03-25 14:06:14.745804,2018-03-25 16:40:12.965972,2259132.625,-2.2,0.55,1.988,3.6,1.036,1.036,3.464,3.195
240.0,2018-03-25 16:40:12.955308,2018-03-25 19:14:10.866032,2268370.526,-2.2,0.55,1.99,3.6,1.036,1.036,3.464,3.195
241.0,2018-03-25 19:14:10.917068,2018-03-25 21:48:08.225204,2277607.885,-2.2,0.55,1.987,3.6,1.036,1.036,3.464,3.195
242.0,2018-03-25 21:48:08.347340,2018-03-26 00:22:04.988988,2286844.648,-2.2,0.549,1.988,3.6,1.036,1.036,3.463,3.195
243.0,2018-03-26 00:22:04.726636,2018-03-26 02:56:00.675796,2296080.335,-2.2,0.549,1.988,3.6,1.036,1.036,3.463,3.194
244.0,2018-03-26 02:56:00.843888,2018-03-26 05:29:55.660472,2305315.32,-2.2,0.549,1.989,3.6,1.036,1.036,3.463,3.194
245.0,2018-03-26 05:29:55.653520,2018-03-26 08:03:50.362004,2314550.022,-2.2,0.55,1.987,3.6,1.035,1.035,3.463,3.194
246.0,2018-03-26 08:03:50.459252,2018-03-26 10:37:44.805492,2323784.465,-2.2,0.549,1.99,3.6,1.035,1.035,3.462,3.194
247.0,2018-03-26 10:37:44.748396,2018-03-26 13:11:38.735992,2333018.395,-2.2,0.55,1.987,3.6,1.035,1.035,3.462,3.194
248.0,2018-03-26 13:11:38.773296,2018-03-26 15:45:31.625616,2342251.285,-2.2,0.549,1.988,3.6,1.035,1.035,3.462,3.193
249.0,2018-03-26 15:45:31.747020,2018-03-26 18:19:24.769684,2351484.429,-2.2,0.549,1.988,3.6,1.035,1.035,3.462,3.193
250.0,2018-03-26 18:19:24.718444,2018-03-26 20:53:17.043120,2360716.703,-2.2,0.55,1.988,3.6,1.035,1.035,3.462,3.193
251.0,2018-03-26 20:53:17.170380,2018-03-26 23:27:08.603924,2369948.263,-2.2,0.549,1.988,3.6,1.035,1.035,3.461,3.193
252.0,2018-03-26 23:27:08.832084,2018-03-27 02:00:59.638640,2379179.298,-2.2,0.55,1.987,3.6,1.035,1.035,3.461,3.193
253.0,2018-03-27 02:00:59.709356,2018-03-27 04:34:48.536304,2388408.196,-2.2,0.549,1.987,3.6,1.035,1.035,3.46,3.192
254.0,2018-03-27 04:34:48.487276,2018-03-27 08:44:04.798736,2403364.458,-2.2,0.549,1.985,3.6,1.035,1.041,3.46,3.349
255.0,2018-03-27 08:44:04.846452,2018-03-27 12:54:42.167408,2418401.827,-0.55,0.55,1.999,3.6,1.04,1.042,3.481,3.35
256.0,2018-03-27 12:54:42.215024,2018-03-27 17:05:34.478988,2433454.138,-0.55,0.549,1.999,3.6,1.041,1.042,3.484,3.351
257.0,2018-03-27 17:05:34.259160,2018-03-27 17:06:34.265360,2433513.925,0.0,0.0,2.647,2.653,0.0,0.0,0.0,0.0
259.0,2018-05-08 12:25:31.288500,2018-05-08 16:41:29.487504,2448882.128,-0.55,0.55,1.999,3.6,1.04,1.054,3.496,3.39
260.0,2018-05-08 16:41:29.504752,2018-05-08 20:56:23.821356,2464176.462,-0.55,0.55,1.999,3.6,1.056,1.054,3.536,3.392
261.0,2018-05-08 20:56:23.841652,2018-05-09 01:10:56.520112,2479449.161,-0.55,0.55,1.999,3.6,1.055,1.054,3.533,3.392
262.0,2018-05-09 01:10:56.541556,2018-05-09 06:35:22.070920,2498914.712,-2.2,0.55,1.998,3.6,2.104,2.096,7.045,6.468
263.0,2018-05-09 06:35:22.086032,2018-05-09 09:11:31.700480,2508284.341,-2.2,0.55,1.989,3.6,1.049,1.048,3.509,3.233
264.0,2018-05-09 09:11:31.713908,2018-05-09 11:47:29.769656,2517642.411,-2.2,0.549,1.987,3.6,1.048,1.047,3.507,3.232
265.0,2018-05-09 11:47:29.790764,2018-05-09 14:23:21.163244,2526993.804,-2.2,0.549,1.987,3.6,1.048,1.047,3.505,3.231
266.0,2018-05-09 14:23:21.185040,2018-05-09 16:59:03.594448,2536336.235,-2.2,0.549,1.989,3.6,1.047,1.047,3.503,3.23
267.0,2018-05-09 16:59:03.619468,2018-05-09 19:34:41.780412,2545674.421,-2.2,0.55,1.986,3.6,1.047,1.046,3.502,3.23
268.0,2018-05-09 19:34:41.796056,2018-05-09 22:11:02.597980,2555055.239,-2.2,0.55,1.986,3.6,1.047,1.04,3.501,3.207
269.0,2018-05-09 22:11:02.627088,2018-05-10 00:45:46.008380,2564338.649,-2.2,0.55,1.99,3.6,1.04,1.041,3.478,3.213
270.0,2018-05-10 00:45:46.022572,2018-05-10 03:20:40.305796,2573632.947,-2.2,0.55,1.987,3.6,1.041,1.042,3.483,3.215
271.0,2018-05-10 03:20:40.323408,2018-05-10 05:55:38.068540,2582930.709,-2.2,0.55,1.986,3.6,1.042,1.042,3.485,3.216
272.0,2018-05-10 05:55:38.094352,2018-05-10 08:30:36.523036,2592229.164,-2.2,0.55,1.989,3.6,1.042,1.042,3.486,3.216
273.0,2018-05-10 08:30:36.538640,2018-05-10 11:05:34.215856,2601526.857,-2.2,0.55,1.988,3.6,1.042,1.042,3.486,3.216
274.0,2018-05-10 11:05:34.245748,2018-05-10 13:40:31.924732,2610824.566,-2.2,0.55,1.987,3.6,1.042,1.042,3.486,3.216
275.0,2018-05-10 13:40:31.952756,2018-05-10 16:15:27.704804,2620120.346,-2.2,0.55,1.987,3.6,1.042,1.042,3.486,3.216
276.0,2018-05-10 16:15:27.729552,2018-05-10 18:50:21.251200,2629413.892,-2.2,0.55,1.988,3.6,1.042,1.042,3.485,3.215
277.0,2018-05-10 18:50:21.271824,2018-05-10 21:25:15.484700,2638708.126,-2.2,0.55,1.989,3.6,1.042,1.042,3.486,3.216
278.0,2018-05-10 21:25:15.502324,2018-05-10 23:59:22.484960,2647955.126,-2.2,0.549,1.987,3.6,1.029,1.041,3.443,3.212
279.0,2018-05-10 23:59:22.504052,2018-05-11 02:34:14.542244,2657247.183,-2.2,0.55,1.988,3.6,1.041,1.041,3.484,3.213
280.0,2018-05-11 02:34:14.574764,2018-05-11 05:09:03.482896,2666536.124,-2.2,0.549,1.986,3.6,1.042,1.041,3.484,3.214
281.0,2018-05-11 05:09:03.518732,2018-05-11 07:43:52.158460,2675824.799,-2.2,0.55,1.985,3.6,1.041,1.041,3.483,3.214
282.0,2018-05-11 07:43:52.179372,2018-05-11 10:18:38.838580,2685111.479,-2.2,0.55,1.988,3.6,1.041,1.041,3.483,3.213
283.0,2018-05-11 10:18:38.860248,2018-05-11 12:53:24.194464,2694396.835,-2.2,0.549,1.987,3.6,1.041,1.041,3.482,3.212
284.0,2018-05-11 12:53:24.226904,2018-05-11 15:28:07.392120,2703680.033,-2.2,0.55,1.989,3.6,1.041,1.041,3.482,3.212
285.0,2018-05-11 15:28:07.420588,2018-05-11 18:02:49.187872,2712961.829,-2.2,0.55,1.988,3.6,1.041,1.041,3.481,3.212
286.0,2018-05-11 18:02:49.219632,2018-05-11 20:37:29.516700,2722242.158,-2.2,0.55,1.986,3.6,1.041,1.041,3.481,3.211
287.0,2018-05-11 20:37:29.542516,2018-05-11 23:12:08.340432,2731520.981,-2.2,0.55,1.986,3.6,1.041,1.04,3.48,3.211
288.0,2018-05-11 23:12:08.358672,2018-05-12 01:46:46.286732,2740798.928,-2.2,0.55,1.986,3.6,1.04,1.04,3.479,3.211
289.0,2018-05-12 01:46:46.293192,2018-05-12 04:21:21.779096,2750074.42,-2.2,0.55,1.987,3.6,1.04,1.04,3.479,3.21
290.0,2018-05-12 04:21:21.832948,2018-05-12 06:55:56.616732,2759349.258,-2.2,0.55,1.988,3.6,1.04,1.04,3.479,3.21
291.0,2018-05-12 06:55:56.677876,2018-05-12 09:30:29.730896,2768622.372,-2.2,0.55,1.988,3.6,1.04,1.04,3.478,3.209
292.0,2018-05-12 09:30:29.762932,2018-05-12 12:05:01.145092,2777893.786,-2.2,0.55,1.986,3.6,1.04,1.04,3.478,3.209
293.0,2018-05-12 12:05:01.176620,2018-05-12 14:39:31.251736,2787163.893,-2.2,0.55,1.987,3.6,1.04,1.04,3.477,3.209
294.0,2018-05-12 14:39:31.273488,2018-05-12 17:14:00.607916,2796433.249,-2.2,0.55,1.99,3.6,1.04,1.039,3.477,3.208
295.0,2018-05-12 17:14:00.616692,2018-05-12 19:48:28.845824,2805701.487,-2.2,0.55,1.987,3.6,1.039,1.039,3.476,3.208
296.0,2018-05-12 19:48:28.884852,2018-05-12 22:22:54.958940,2814967.6,-2.2,0.55,1.988,3.6,1.039,1.039,3.475,3.207
297.0,2018-05-12 22:22:55.022792,2018-05-13 00:57:19.435784,2824232.077,-2.2,0.55,1.987,3.6,1.039,1.039,3.475,3.206
298.0,2018-05-13 00:57:19.483764,2018-05-13 03:31:43.237672,2833495.879,-2.2,0.55,1.987,3.6,1.039,1.039,3.475,3.206
299.0,2018-05-13 03:31:43.259408,2018-05-13 06:06:04.474356,2842757.115,-2.2,0.55,1.988,3.6,1.039,1.039,3.474,3.206
300.0,2018-05-13 06:06:04.479248,2018-05-13 08:40:23.637048,2852016.278,-2.2,0.549,1.987,3.6,1.039,1.039,3.474,3.206
301.0,2018-05-13 08:40:23.631704,2018-05-13 11:14:44.512084,2861277.153,-2.2,0.55,1.988,3.6,1.039,1.039,3.474,3.206
302.0,2018-05-13 11:14:44.523564,2018-05-13 13:49:04.001532,2870536.642,-2.2,0.55,1.989,3.6,1.038,1.038,3.473,3.205
303.0,2018-05-13 13:49:04.006800,2018-05-13 16:23:23.307136,2879795.948,-2.2,0.549,1.988,3.6,1.038,1.038,3.472,3.204
304.0,2018-05-13 16:23:23.329196,2018-05-13 18:57:40.090436,2889052.731,-2.2,0.55,1.989,3.6,1.038,1.038,3.472,3.204
305.0,2018-05-13 18:57:40.094988,2018-05-13 21:31:55.562688,2898308.204,-2.2,0.55,1.987,3.6,1.038,1.038,3.472,3.203
306.0,2018-05-13 21:31:55.581328,2018-05-14 00:06:09.773212,2907562.414,-2.2,0.549,1.988,3.6,1.038,1.038,3.471,3.203
307.0,2018-05-14 00:06:09.785616,2018-05-14 02:40:23.022168,2916815.663,-2.2,0.549,1.986,3.6,1.038,1.038,3.471,3.203
308.0,2018-05-14 02:40:23.042832,2018-05-14 05:14:34.973972,2926067.615,-2.2,0.55,1.988,3.6,1.038,1.038,3.47,3.203
309.0,2018-05-14 05:14:35.022196,2018-05-14 07:48:46.549396,2935319.19,-2.2,0.55,1.989,3.6,1.038,1.037,3.47,3.202
310.0,2018-05-14 07:48:46.575276,2018-05-14 10:22:56.781336,2944569.422,-2.2,0.55,1.989,3.6,1.037,1.037,3.469,3.202
311.0,2018-05-14 10:22:56.787268,2018-05-14 12:57:04.796576,2953817.437,-2.2,0.55,1.988,3.6,1.037,1.037,3.469,3.201
312.0,2018-05-14 12:57:04.833572,2018-05-14 15:31:12.689716,2963065.331,-2.2,0.55,1.987,3.6,1.037,1.037,3.469,3.201
313.0,2018-05-14 15:31:12.715636,2018-05-14 18:05:18.802480,2972311.443,-2.2,0.55,1.988,3.6,1.037,1.037,3.468,3.201
314.0,2018-05-14 18:05:18.796360,2018-05-14 20:39:24.857276,2981557.498,-2.2,0.549,1.991,3.6,1.037,1.037,3.468,3.2
315.0,2018-05-14 20:39:24.913652,2018-05-14 23:13:29.515384,2990802.156,-2.2,0.549,1.987,3.6,1.037,1.037,3.467,3.2
316.0,2018-05-14 23:13:29.549684,2018-05-15 01:46:59.683116,3000012.324,-2.2,0.549,1.989,3.62,1.046,1.008,3.5,3.103
317.0,2018-05-15 01:46:59.716980,2018-05-15 04:16:39.750960,3008992.392,-2.2,0.55,1.989,3.6,1.004,1.007,3.357,3.097
318.0,2018-05-15 04:16:39.787280,2018-05-15 06:46:36.148500,3017988.789,-2.2,0.55,1.99,3.6,1.006,1.008,3.365,3.103
319.0,2018-05-15 06:46:36.176144,2018-05-15 09:16:44.421172,3026997.062,-2.2,0.55,1.989,3.6,1.008,1.009,3.37,3.107
320.0,2018-05-15 09:16:44.427224,2018-05-15 11:46:58.913508,3036011.554,-2.2,0.55,1.988,3.6,1.009,1.01,3.374,3.11
321.0,2018-05-15 11:46:58.903824,2018-05-15 14:17:22.156040,3045034.797,-2.2,0.55,1.988,3.6,1.01,1.011,3.377,3.114
322.0,2018-05-15 14:17:22.162548,2018-05-15 16:47:51.514508,3054064.155,-2.2,0.55,1.988,3.6,1.011,1.011,3.38,3.116
323.0,2018-05-15 16:47:51.515820,2018-05-15 19:18:25.571836,3063098.213,-2.2,0.55,1.988,3.6,1.011,1.011,3.382,3.116
324.0,2018-05-15 19:18:25.522548,2018-05-15 21:49:06.627080,3072139.268,-2.2,0.55,1.989,3.6,1.012,1.012,3.384,3.119
325.0,2018-05-15 21:49:06.606864,2018-05-16 00:19:51.024308,3081183.665,-2.2,0.55,1.987,3.6,1.012,1.013,3.385,3.12
326.0,2018-05-16 00:19:51.033616,2018-05-16 02:50:37.484752,3090230.126,-2.2,0.55,1.989,3.6,1.013,1.013,3.387,3.121
327.0,2018-05-16 02:50:37.557520,2018-05-16 05:21:26.095048,3099278.736,-2.2,0.55,1.989,3.6,1.013,1.014,3.389,3.123
328.0,2018-05-16 05:21:26.178576,2018-05-16 07:52:16.443280,3108329.084,-2.2,0.55,1.989,3.6,1.014,1.014,3.39,3.124
329.0,2018-05-16 07:52:16.504468,2018-05-16 10:23:12.432424,3117385.073,-2.2,0.55,1.987,3.6,1.014,1.014,3.39,3.125
330.0,2018-05-16 10:23:12.403120,2018-05-16 12:54:08.270124,3126440.911,-2.2,0.55,1.989,3.6,1.014,1.014,3.391,3.126
331.0,2018-05-16 12:54:08.294672,2018-05-16 15:25:06.099340,3135498.74,-2.199,0.55,1.988,3.6,1.014,1.015,3.392,3.126
332.0,2018-05-16 15:25:06.090768,2018-05-16 17:56:05.001068,3144557.642,-2.199,0.55,1.991,3.6,1.015,1.015,3.393,3.127
333.0,2018-05-16 17:56:05.066512,2018-05-16 20:27:05.594404,3153618.235,-2.2,0.55,1.989,3.6,1.015,1.015,3.393,3.128
334.0,2018-05-16 20:27:05.680656,2018-05-16 22:58:06.870664,3162679.512,-2.2,0.55,1.987,3.6,1.015,1.015,3.394,3.128
335.0,2018-05-16 22:58:06.884624,2018-05-17 01:29:08.093488,3171740.734,-2.2,0.55,1.988,3.6,1.015,1.015,3.395,3.129
336.0,2018-05-17 01:29:08.090792,2018-05-17 04:00:11.595372,3180804.236,-2.2,0.55,1.987,3.6,1.015,1.015,3.395,3.13
337.0,2018-05-17 04:00:11.586320,2018-05-17 06:31:15.485352,3189868.126,-2.2,0.55,1.987,3.6,1.015,1.015,3.395,3.13
338.0,2018-05-17 06:31:15.542900,2018-05-17 09:02:21.637476,3198934.278,-2.2,0.55,1.987,3.6,1.015,1.016,3.395,3.129
339.0,2018-05-17 09:02:21.661968,2018-05-17 11:33:26.655496,3207999.296,-2.2,0.55,1.987,3.6,1.016,1.016,3.396,3.13
340.0,2018-05-17 11:33:26.670024,2018-05-17 14:04:32.743784,3217065.385,-2.2,0.55,1.986,3.6,1.016,1.016,3.396,3.13
341.0,2018-05-17 14:04:32.720656,2018-05-17 16:35:39.654512,3226132.295,-2.2,0.55,1.99,3.6,1.016,1.016,3.396,3.131
342.0,2018-05-17 16:35:39.757328,2018-05-17 19:06:45.935452,3235198.576,-2.2,0.55,1.989,3.6,1.016,1.016,3.397,3.131
343.0,2018-05-17 19:06:46.007668,2018-05-17 21:37:52.114420,3244264.755,-2.2,0.55,1.987,3.6,1.016,1.016,3.397,3.131
344.0,2018-05-17 21:37:52.123636,2018-05-18 00:09:02.472492,3253335.113,-2.2,0.55,1.988,3.6,1.016,1.016,3.397,3.132
345.0,2018-05-18 00:09:02.504844,2018-05-18 02:40:11.780624,3262404.421,-2.2,0.55,1.988,3.6,1.016,1.016,3.397,3.132
346.0,2018-05-18 02:40:11.770740,2018-05-18 05:11:21.964924,3271474.606,-2.2,0.55,1.99,3.6,1.016,1.016,3.397,3.131
347.0,2018-05-18 05:11:21.952940,2018-05-18 07:42:30.755696,3280543.397,-2.2,0.55,1.988,3.6,1.016,1.016,3.397,3.132
