Repository: Oliver191/MSc_Thesis_Predictive_Maintenance_Batteries

# MSc_Thesis_Predictive_Maintenance_Batteries
The GitHub repository accompanying the MSc Thesis at Esade written by Oliver Caspers regarding the topic “Predictive Maintenance for Lithium-Ion Batteries: Predicting the Remaining Useful Life (RUL) using Data-Driven Machine Learning based on Real-World Battery Datasets”.

SNL_Final.ipynb: The main Jupyter Notebook which contains the main code used to load, clean, and transform the SNL data. Four initial models are evaluated and a RF is chosen to be optimized. The RF is trained to predict the RUL on the training data and optimized using the validation data. Finally, the model is tested using independent testing data from UL.

File: SNL_Cycle_Timeseries_Data/SNL_18650_NCA_15C_0-100_0.5-1C_a_cycle_data.csv (part 1 of 2)
Cycle_Index,Start_Time,End_Time,Test_Time (s),Min_Current (A),Max_Current (A),Min_Voltage (V),Max_Voltage (V),Charge_Capacity (Ah),Discharge_Capacity (Ah),Charge_Energy (Wh),Discharge_Energy (Wh)
1.0,2018-02-01 10:05:15.007182,2018-02-01 14:13:37.323620,14912.323,-1.625,1.624,2.499,4.2,2.861,2.911,11.294,10.0
2.0,2018-02-01 14:13:37.448485,2018-02-01 18:22:21.574663,29836.574,-1.625,1.624,2.499,4.2,2.911,2.902,11.425,9.981
3.0,2018-02-01 18:22:21.698822,2018-02-01 22:29:59.337166,44694.337,-1.625,1.624,2.499,4.2,2.899,2.892,11.373,9.951
4.0,2018-02-01 22:29:59.337286,2018-02-02 04:45:44.008689,67239.008,-3.25,1.624,2.499,4.2,5.759,5.728,22.582,18.781
5.0,2018-02-02 04:47:44.050551,2018-02-02 07:48:02.062057,78177.062,-3.25,1.624,2.499,4.2,2.866,2.861,11.207,9.387
6.0,2018-02-02 07:50:02.116011,2018-02-02 10:50:11.229093,89106.229,-3.25,1.624,2.499,4.2,2.862,2.86,11.194,9.387
7.0,2018-02-02 10:52:11.286005,2018-02-02 13:52:16.497450,100031.497,-3.25,1.624,2.499,4.2,2.861,2.857,11.189,9.381
8.0,2018-02-02 13:54:16.551454,2018-02-02 16:54:09.442735,110944.442,-3.25,1.624,2.499,4.2,2.857,2.854,11.174,9.375
9.0,2018-02-02 16:56:09.494732,2018-02-02 19:55:56.598029,121851.598,-3.25,1.624,2.499,4.2,2.855,2.852,11.164,9.371
10.0,2018-02-02 19:57:56.649746,2018-02-02 22:57:31.805184,132746.805,-3.25,1.624,2.499,4.2,2.852,2.848,11.152,9.36
11.0,2018-02-02 22:59:31.853038,2018-02-03 01:58:55.390767,143630.39,-3.25,1.624,2.499,4.2,2.848,2.845,11.138,9.352
12.0,2018-02-03 02:00:55.447136,2018-02-03 05:00:10.933593,154505.933,-3.25,1.624,2.499,4.2,2.845,2.843,11.127,9.346
13.0,2018-02-03 05:02:10.985677,2018-02-03 08:01:17.995416,165372.995,-3.25,1.624,2.499,4.2,2.843,2.84,11.117,9.338
14.0,2018-02-03 08:03:18.044636,2018-02-03 11:02:14.979473,176229.979,-3.25,1.624,2.499,4.2,2.839,2.837,11.104,9.331
15.0,2018-02-03 11:04:15.041054,2018-02-03 14:03:03.902947,187078.902,-3.25,1.625,2.499,4.2,2.837,2.836,11.093,9.326
16.0,2018-02-03 14:05:03.963728,2018-02-03 17:03:48.100518,197923.1,-3.25,1.624,2.499,4.2,2.835,2.833,11.087,9.32
17.0,2018-02-03 17:05:48.152782,2018-02-03 20:04:22.733673,208757.733,-3.25,1.624,2.499,4.2,2.833,2.831,11.077,9.311
18.0,2018-02-03 20:06:22.793141,2018-02-03 23:04:49.959352,219584.959,-3.25,1.624,2.499,4.2,2.83,2.829,11.066,9.305
19.0,2018-02-03 23:06:50.013978,2018-02-04 02:05:10.776790,230405.776,-3.25,1.624,2.499,4.2,2.827,2.827,11.058,9.301
20.0,2018-02-04 02:07:10.832044,2018-02-04 05:05:24.869338,241219.869,-3.25,1.624,2.499,4.2,2.826,2.825,11.052,9.294
21.0,2018-02-04 05:07:24.929847,2018-02-04 08:05:31.454610,252026.454,-3.25,1.624,2.499,4.2,2.824,2.823,11.043,9.287
22.0,2018-02-04 08:07:31.508014,2018-02-04 11:05:29.608537,262824.608,-3.25,1.624,2.499,4.2,2.821,2.82,11.035,9.278
23.0,2018-02-04 11:07:29.656786,2018-02-04 14:05:21.585189,273616.585,-3.25,1.624,2.499,4.2,2.819,2.819,11.025,9.275
24.0,2018-02-04 14:07:21.633893,2018-02-04 17:05:09.153754,284404.153,-3.25,1.624,2.499,4.2,2.817,2.817,11.02,9.269
25.0,2018-02-04 17:07:09.195898,2018-02-04 20:04:49.497034,295184.497,-3.25,1.624,2.499,4.2,2.816,2.815,11.013,9.261
26.0,2018-02-04 20:06:49.552120,2018-02-04 23:04:22.971230,305957.971,-3.25,1.624,2.499,4.2,2.813,2.814,11.005,9.255
27.0,2018-02-04 23:06:23.027953,2018-02-05 02:03:48.254298,316723.254,-3.25,1.624,2.499,4.2,2.812,2.811,10.999,9.245
28.0,2018-02-05 02:05:48.299528,2018-02-05 05:03:05.383351,327480.383,-3.25,1.624,2.499,4.2,2.809,2.808,10.989,9.238
29.0,2018-02-05 05:05:05.435174,2018-02-05 08:02:14.959618,338229.959,-3.25,1.624,2.499,4.2,2.806,2.807,10.98,9.232
30.0,2018-02-05 08:04:15.005707,2018-02-05 11:01:17.304810,348972.304,-3.25,1.624,2.499,4.2,2.805,2.804,10.973,9.22
31.0,2018-02-05 11:03:17.356788,2018-02-05 14:00:08.158213,359703.158,-3.25,1.624,2.499,4.2,2.801,2.801,10.96,9.211
32.0,2018-02-05 14:02:08.212878,2018-02-05 16:58:55.360677,370430.36,-3.25,1.624,2.499,4.2,2.8,2.801,10.955,9.209
33.0,2018-02-05 17:00:55.420752,2018-02-05 19:57:35.675841,381150.675,-3.25,1.624,2.499,4.2,2.798,2.797,10.95,9.197
34.0,2018-02-05 19:59:35.745057,2018-02-05 22:56:05.973157,391860.973,-3.25,1.624,2.499,4.2,2.795,2.796,10.938,9.19
35.0,2018-02-05 22:58:06.035519,2018-02-06 01:54:30.012206,402565.012,-3.25,1.624,2.499,4.2,2.793,2.794,10.931,9.184
36.0,2018-02-06 01:56:30.073057,2018-02-06 04:52:47.131805,413262.131,-3.25,1.624,2.499,4.2,2.792,2.791,10.926,9.175
37.0,2018-02-06 04:54:47.195792,2018-02-06 07:50:53.105726,423948.105,-3.25,1.624,2.499,4.2,2.789,2.788,10.916,9.163
38.0,2018-02-06 07:52:53.169889,2018-02-06 10:48:08.014074,434583.014,-3.25,1.624,2.499,4.2,2.786,2.748,10.906,9.056
39.0,2018-02-06 10:50:08.058269,2018-02-06 13:44:39.392701,445174.392,-3.25,1.624,2.499,4.2,2.746,2.789,10.762,9.164
40.0,2018-02-06 13:46:39.447525,2018-02-06 16:42:34.536674,455849.536,-3.25,1.624,2.499,4.2,2.786,2.784,10.906,9.145
41.0,2018-02-06 16:44:34.591114,2018-02-06 19:40:11.630979,466506.63,-3.25,1.624,2.499,4.2,2.781,2.781,10.885,9.133
42.0,2018-02-06 19:42:11.685853,2018-02-06 22:37:39.399624,477154.399,-3.25,1.625,2.499,4.2,2.778,2.778,10.875,9.125
43.0,2018-02-06 22:39:39.455565,2018-02-07 01:34:59.306576,487794.306,-3.25,1.624,2.499,4.2,2.776,2.775,10.868,9.115
44.0,2018-02-07 01:36:59.362845,2018-02-07 04:32:09.601528,498424.601,-3.25,1.624,2.499,4.2,2.773,2.773,10.857,9.104
45.0,2018-02-07 04:34:09.658064,2018-02-07 07:29:08.502953,509043.502,-3.25,1.624,2.499,4.2,2.77,2.769,10.846,9.09
46.0,2018-02-07 07:31:08.556405,2018-02-07 10:25:58.610568,519653.61,-3.25,1.624,2.499,4.2,2.767,2.767,10.835,9.082
47.0,2018-02-07 10:27:58.662565,2018-02-07 13:22:39.529075,530254.529,-3.25,1.624,2.499,4.2,2.764,2.764,10.826,9.072
48.0,2018-02-07 13:24:39.582652,2018-02-07 16:19:09.482751,540844.482,-3.25,1.624,2.499,4.2,2.761,2.761,10.815,9.059
49.0,2018-02-07 16:21:09.537349,2018-02-07 19:15:29.923969,551424.923,-3.25,1.624,2.499,4.2,2.758,2.76,10.803,9.053
50.0,2018-02-07 19:17:29.979559,2018-02-07 22:11:42.028154,561997.028,-3.25,1.624,2.499,4.2,2.757,2.756,10.798,9.041
51.0,2018-02-07 22:13:42.087063,2018-02-08 01:07:42.309123,572557.309,-3.25,1.624,2.499,4.2,2.753,2.753,10.785,9.03
52.0,2018-02-08 01:09:42.367848,2018-02-08 04:03:33.568193,583108.568,-3.25,1.625,2.499,4.2,2.751,2.75,10.776,9.021
53.0,2018-02-08 04:05:33.616781,2018-02-08 06:59:15.465484,593650.465,-3.25,1.624,2.499,4.2,2.748,2.748,10.766,9.011
54.0,2018-02-08 07:01:15.523753,2018-02-08 09:54:50.684061,604185.684,-3.25,1.624,2.499,4.2,2.745,2.746,10.757,9.005
55.0,2018-02-08 09:56:50.732896,2018-02-08 12:50:19.848377,614714.848,-3.25,1.624,2.499,4.2,2.743,2.744,10.749,8.998
56.0,2018-02-08 12:52:19.900370,2018-02-08 15:45:41.667540,625236.667,-3.25,1.624,2.499,4.2,2.742,2.742,10.743,8.989
57.0,2018-02-08 15:47:41.727247,2018-02-08 18:40:56.443973,635751.443,-3.25,1.624,2.499,4.2,2.739,2.742,10.735,8.985
58.0,2018-02-08 18:42:56.492402,2018-02-08 21:36:04.159801,646259.159,-3.25,1.624,2.499,4.2,2.739,2.737,10.732,8.971
59.0,2018-02-08 21:38:04.216467,2018-02-09 00:30:58.135229,656753.135,-3.25,1.624,2.499,4.2,2.735,2.733,10.717,8.958
60.0,2018-02-09 00:32:58.193523,2018-02-09 03:25:40.259890,667235.259,-3.25,1.624,2.499,4.2,2.731,2.732,10.703,8.95
61.0,2018-02-09 03:27:40.316243,2018-02-09 06:20:16.166404,677711.166,-3.25,1.624,2.499,4.2,2.729,2.729,10.697,8.941
62.0,2018-02-09 06:22:16.226474,2018-02-09 09:14:42.917546,688177.917,-3.25,1.624,2.499,4.2,2.726,2.726,10.686,8.93
63.0,2018-02-09 09:16:42.966497,2018-02-09 12:08:59.855995,698634.855,-3.25,1.624,2.499,4.2,2.723,2.724,10.676,8.92
64.0,2018-02-09 12:10:59.924782,2018-02-09 15:03:08.297465,709083.297,-3.25,1.624,2.499,4.2,2.721,2.721,10.667,8.911
65.0,2018-02-09 15:05:08.340962,2018-02-09 17:57:07.899850,719522.899,-3.25,1.624,2.499,4.2,2.718,2.719,10.658,8.904
66.0,2018-02-09 17:59:07.966438,2018-02-09 20:50:59.178764,729954.178,-3.25,1.624,2.499,4.2,2.717,2.716,10.652,8.892
67.0,2018-02-09 20:52:59.223284,2018-02-09 23:44:39.190967,740374.19,-3.25,1.624,2.499,4.2,2.713,2.714,10.639,8.882
68.0,2018-02-09 23:46:39.257951,2018-02-10 02:38:10.358188,750785.358,-3.25,1.624,2.499,4.2,2.711,2.711,10.631,8.872
69.0,2018-02-10 02:40:10.417829,2018-02-10 05:31:31.030396,761186.03,-3.25,1.624,2.499,4.2,2.708,2.707,10.62,8.857
70.0,2018-02-10 05:33:31.080791,2018-02-10 08:24:37.634075,771572.634,-3.25,1.624,2.499,4.2,2.703,2.704,10.603,8.847
71.0,2018-02-10 08:26:37.683830,2018-02-10 11:17:35.530234,781950.53,-3.25,1.625,2.499,4.2,2.701,2.702,10.593,8.839
72.0,2018-02-10 11:19:35.596512,2018-02-10 14:10:25.730547,792320.73,-3.25,1.624,2.499,4.2,2.699,2.7,10.587,8.829
73.0,2018-02-10 14:12:25.800781,2018-02-10 17:03:05.188638,802680.188,-3.25,1.624,2.499,4.2,2.697,2.695,10.579,8.814
74.0,2018-02-10 17:05:05.245562,2018-02-10 19:55:28.905826,813023.905,-3.25,1.624,2.499,4.2,2.692,2.691,10.56,8.8
75.0,2018-02-10 19:57:28.955311,2018-02-10 22:47:40.228425,823355.228,-3.25,1.624,2.499,4.2,2.688,2.688,10.548,8.787
76.0,2018-02-10 22:49:40.281750,2018-02-11 01:39:40.013089,833675.013,-3.25,1.625,2.499,4.2,2.685,2.685,10.536,8.776
77.0,2018-02-11 01:41:40.082641,2018-02-11 04:31:28.593867,843983.593,-3.25,1.624,2.499,4.2,2.682,2.681,10.524,8.765
78.0,2018-02-11 04:33:28.661234,2018-02-11 07:23:06.398978,854281.398,-3.25,1.624,2.499,4.2,2.678,2.678,10.512,8.753
79.0,2018-02-11 07:25:06.446792,2018-02-11 10:14:34.098439,864569.098,-3.25,1.625,2.499,4.2,2.675,2.677,10.499,8.747
80.0,2018-02-11 10:16:34.141471,2018-02-11 13:05:54.279257,874849.279,-3.25,1.624,2.499,4.2,2.674,2.672,10.495,8.733
81.0,2018-02-11 13:07:54.336655,2018-02-11 15:57:00.363469,885115.363,-3.25,1.624,2.499,4.2,2.669,2.669,10.479,8.721
82.0,2018-02-11 15:59:00.412428,2018-02-11 18:47:55.831182,895370.831,-3.25,1.624,2.499,4.2,2.666,2.667,10.468,8.711
83.0,2018-02-11 18:49:55.885681,2018-02-11 21:38:41.966452,905616.966,-3.25,1.624,2.499,4.2,2.664,2.663,10.46,8.698
84.0,2018-02-11 21:40:42.011464,2018-02-12 00:29:18.294775,915853.294,-3.25,1.624,2.499,4.2,2.66,2.661,10.446,8.689
85.0,2018-02-12 00:31:18.345648,2018-02-12 03:19:41.850848,926076.85,-3.25,1.624,2.499,4.2,2.657,2.657,10.434,8.675
86.0,2018-02-12 03:21:41.912705,2018-02-12 06:09:53.156013,936288.156,-3.25,1.624,2.499,4.2,2.653,2.654,10.42,8.664
87.0,2018-02-12 06:11:53.215583,2018-02-12 08:59:56.911654,946491.911,-3.25,1.624,2.499,4.2,2.651,2.652,10.411,8.657
88.0,2018-02-12 09:01:56.964977,2018-02-12 11:49:53.752954,956688.752,-3.25,1.624,2.499,4.2,2.649,2.649,10.405,8.648
89.0,2018-02-12 11:51:53.802929,2018-02-12 14:39:38.419973,966873.419,-3.25,1.624,2.499,4.2,2.646,2.646,10.394,8.635
90.0,2018-02-12 14:41:38.485936,2018-02-12 17:29:10.570331,977045.57,-3.25,1.624,2.499,4.2,2.643,2.642,10.383,8.621
91.0,2018-02-12 17:31:10.631864,2018-02-12 20:18:32.554722,987207.554,-3.25,1.624,2.499,4.2,2.639,2.64,10.368,8.613
92.0,2018-02-12 20:20:32.595279,2018-02-12 23:07:45.472170,997360.472,-3.25,1.624,2.499,4.2,2.637,2.637,10.359,8.602
93.0,2018-02-12 23:09:45.508496,2018-02-13 01:56:48.882930,1007503.882,-3.25,1.624,2.499,4.2,2.634,2.635,10.349,8.595
94.0,2018-02-13 01:58:48.930526,2018-02-13 04:45:44.235475,1017639.235,-3.25,1.624,2.499,4.2,2.632,2.632,10.342,8.582
95.0,2018-02-13 04:47:44.310993,2018-02-13 07:34:28.251338,1027763.251,-3.25,1.624,2.499,4.2,2.629,2.629,10.33,8.572
96.0,2018-02-13 07:36:28.279671,2018-02-13 10:23:02.246049,1037877.246,-3.25,1.624,2.499,4.2,2.626,2.627,10.32,8.563
97.0,2018-02-13 10:25:02.280307,2018-02-13 13:11:28.498347,1047983.498,-3.25,1.625,2.499,4.2,2.624,2.624,10.314,8.553
98.0,2018-02-13 13:13:28.547899,2018-02-13 15:59:45.262791,1058080.262,-3.25,1.625,2.499,4.2,2.621,2.621,10.303,8.542
99.0,2018-02-13 16:01:45.341906,2018-02-13 18:47:51.809761,1068166.809,-3.25,1.624,2.499,4.2,2.618,2.619,10.29,8.535
100.0,2018-02-13 18:49:51.839191,2018-02-13 21:35:48.931330,1078243.931,-3.25,1.624,2.499,4.2,2.616,2.615,10.283,8.52
101.0,2018-02-13 21:37:48.958437,2018-02-14 00:23:34.478873,1088309.478,-3.25,1.625,2.499,4.2,2.612,2.614,10.267,8.516
102.0,2018-02-14 00:25:34.516206,2018-02-14 03:11:15.081810,1098370.081,-3.25,1.625,2.499,4.2,2.611,2.61,10.266,8.503
103.0,2018-02-14 03:13:15.112534,2018-02-14 05:58:41.823712,1108416.823,-3.25,1.624,2.499,4.2,2.607,2.607,10.251,8.49
104.0,2018-02-14 06:00:41.878179,2018-02-14 08:46:00.499838,1118455.499,-3.25,1.625,2.499,4.2,2.604,2.606,10.24,8.485
105.0,2018-02-14 08:48:00.551690,2018-02-14 11:33:14.540264,1128489.54,-3.25,1.624,2.499,4.2,2.603,2.603,10.235,8.476
106.0,2018-02-14 11:35:14.613541,2018-02-14 14:20:19.088865,1138514.088,-3.25,1.624,2.499,4.2,2.6,2.6,10.225,8.465
107.0,2018-02-14 14:22:19.168105,2018-02-14 17:07:14.201810,1148529.201,-3.25,1.624,2.499,4.2,2.597,2.599,10.213,8.458
108.0,2018-02-14 17:09:14.271882,2018-02-14 19:54:01.523319,1158536.523,-3.25,1.624,2.499,4.2,2.596,2.595,10.209,8.446
109.0,2018-02-14 19:56:01.571449,2018-02-14 22:40:36.917746,1168531.917,-3.25,1.624,2.499,4.2,2.592,2.593,10.194,8.438
110.0,2018-02-14 22:42:36.955904,2018-02-15 01:27:04.915578,1178519.915,-3.25,1.624,2.499,4.2,2.59,2.591,10.188,8.43
111.0,2018-02-15 01:29:04.963194,2018-02-15 04:13:24.758197,1188499.758,-3.25,1.624,2.499,4.2,2.588,2.588,10.18,8.419
112.0,2018-02-15 04:15:24.804281,2018-02-15 06:59:33.990041,1198468.99,-3.25,1.624,2.499,4.2,2.585,2.585,10.168,8.407
113.0,2018-02-15 07:01:34.019769,2018-02-15 09:45:32.209825,1208427.209,-3.25,1.624,2.499,4.2,2.581,2.582,10.154,8.398
114.0,2018-02-15 09:47:32.290694,2018-02-15 12:31:24.315276,1218379.315,-3.25,1.624,2.499,4.2,2.579,2.581,10.146,8.393
115.0,2018-02-15 12:33:24.378453,2018-02-15 15:17:07.690962,1228322.69,-3.25,1.624,2.499,4.2,2.578,2.576,10.143,8.379
116.0,2018-02-15 15:19:07.753612,2018-02-15 18:02:37.189584,1238252.189,-3.25,1.625,2.499,4.2,2.574,2.574,10.127,8.37
117.0,2018-02-15 18:04:37.229313,2018-02-15 20:47:58.580985,1248173.58,-3.25,1.624,2.499,4.2,2.571,2.572,10.117,8.361
118.0,2018-02-15 20:49:58.646806,2018-02-15 23:33:13.006061,1258088.006,-3.25,1.625,2.499,4.2,2.569,2.569,10.109,8.352
119.0,2018-02-15 23:35:13.086788,2018-02-16 02:18:19.535688,1267994.535,-3.25,1.624,2.499,4.2,2.566,2.568,10.098,8.345
120.0,2018-02-16 02:20:19.587148,2018-02-16 05:03:19.661146,1277894.661,-3.25,1.624,2.499,4.2,2.565,2.565,10.093,8.336
121.0,2018-02-16 05:05:19.735880,2018-02-16 07:48:10.831802,1287785.831,-3.25,1.624,2.499,4.2,2.562,2.562,10.083,8.327
122.0,2018-02-16 07:50:10.915372,2018-02-16 10:32:53.616436,1297668.616,-3.25,1.624,2.499,4.2,2.56,2.56,10.075,8.319
123.0,2018-02-16 10:34:53.663433,2018-02-16 13:17:28.963521,1307543.963,-3.25,1.624,2.499,4.2,2.558,2.558,10.068,8.31
124.0,2018-02-16 13:19:29.024791,2018-02-16 16:01:55.317950,1317410.317,-3.25,1.624,2.499,4.2,2.555,2.556,10.059,8.303
125.0,2018-02-16 16:03:55.379076,2018-02-16 18:46:12.592703,1327267.592,-3.25,1.624,2.499,4.2,2.552,2.553,10.048,8.293
126.0,2018-02-16 18:48:12.638717,2018-02-16 21:30:22.949707,1337117.949,-3.25,1.624,2.499,4.2,2.55,2.552,10.04,8.286
127.0,2018-02-16 21:32:23.032089,2018-02-17 00:14:21.586394,1346956.586,-3.25,1.624,2.499,4.2,2.548,2.548,10.031,8.275
128.0,2018-02-17 00:16:21.654038,2018-02-17 02:58:12.970414,1356787.97,-3.25,1.624,2.499,4.2,2.546,2.545,10.024,8.265
129.0,2018-02-17 03:00:13.012214,2018-02-17 05:41:54.760607,1366609.76,-3.25,1.624,2.499,4.2,2.542,2.544,10.012,8.258
130.0,2018-02-17 05:43:54.792339,2018-02-17 08:25:32.600793,1376427.6,-3.25,1.625,2.499,4.2,2.541,2.542,10.007,8.252
131.0,2018-02-17 08:27:32.647164,2018-02-17 11:09:00.451088,1386235.451,-3.25,1.625,2.499,4.2,2.539,2.539,9.998,8.242
132.0,2018-02-17 11:11:00.496180,2018-02-17 13:52:20.660121,1396035.66,-3.25,1.624,2.499,4.2,2.536,2.537,9.989,8.233
133.0,2018-02-17 13:54:20.722801,2018-02-17 16:35:30.233002,1405825.233,-3.25,1.624,2.499,4.2,2.533,2.534,9.977,8.223
134.0,2018-02-17 16:37:30.264515,2018-02-17 19:18:31.320160,1415606.32,-3.25,1.624,2.499,4.2,2.531,2.532,9.967,8.216
135.0,2018-02-17 19:20:31.400586,2018-02-17 22:01:26.124496,1425381.124,-3.25,1.624,2.499,4.2,2.529,2.53,9.961,8.209
136.0,2018-02-17 22:03:26.181008,2018-02-18 00:44:14.106381,1435149.106,-3.25,1.625,2.499,4.2,2.527,2.527,9.954,8.2
137.0,2018-02-18 00:46:14.159258,2018-02-18 03:26:54.840068,1444909.84,-3.25,1.624,2.499,4.2,2.524,2.526,9.944,8.193
138.0,2018-02-18 03:28:54.877331,2018-02-18 06:09:29.471039,1454664.471,-3.25,1.625,2.499,4.2,2.523,2.524,9.938,8.186
139.0,2018-02-18 06:11:29.514477,2018-02-18 08:51:59.674382,1464414.674,-3.25,1.624,2.499,4.2,2.521,2.524,9.931,8.185
140.0,2018-02-18 08:53:59.716687,2018-02-18 11:34:26.307263,1474161.307,-3.25,1.625,2.499,4.2,2.521,2.522,9.93,8.18
141.0,2018-02-18 11:36:26.373783,2018-02-18 14:16:49.529511,1483904.529,-3.25,1.624,2.499,4.2,2.52,2.521,9.926,8.176
142.0,2018-02-18 14:18:49.583356,2018-02-18 16:59:07.825385,1493642.825,-3.25,1.624,2.499,4.2,2.519,2.519,9.923,8.166
143.0,2018-02-18 17:01:07.889874,2018-02-18 19:41:18.024710,1503373.024,-3.25,1.625,2.499,4.2,2.516,2.517,9.912,8.157
144.0,2018-02-18 19:43:18.118261,2018-02-18 22:23:18.199814,1513093.199,-3.25,1.624,2.499,4.2,2.513,2.513,9.903,8.146
145.0,2018-02-18 22:25:18.212077,2018-02-19 01:05:10.124744,1522805.124,-3.25,1.624,2.499,4.2,2.511,2.512,9.892,8.141
146.0,2018-02-19 01:07:10.136469,2018-02-19 03:46:54.120739,1532509.12,-3.25,1.624,2.499,4.2,2.509,2.509,9.885,8.131
147.0,2018-02-19 03:48:54.223047,2018-02-19 06:28:29.681851,1542204.681,-3.25,1.624,2.499,4.2,2.506,2.506,9.874,8.122
148.0,2018-02-19 06:30:29.784576,2018-02-19 09:09:56.643258,1551891.643,-3.25,1.624,2.499,4.2,2.504,2.505,9.866,8.116
149.0,2018-02-19 09:11:56.736109,2018-02-19 11:51:20.290372,1561575.29,-3.25,1.624,2.499,4.2,2.503,2.502,9.863,8.105
150.0,2018-02-19 11:53:20.367662,2018-02-19 14:32:30.971146,1571245.971,-3.25,1.625,2.499,4.2,2.499,2.499,9.848,8.096
151.0,2018-02-19 14:34:30.980919,2018-02-19 17:13:33.622098,1580908.622,-3.25,1.624,2.499,4.2,2.497,2.496,9.84,8.086
152.0,2018-02-19 17:15:33.645128,2018-02-19 19:54:29.501227,1590564.501,-3.25,1.624,2.499,4.2,2.494,2.495,9.831,8.08
153.0,2018-02-19 19:56:29.495350,2018-02-19 22:35:16.749395,1600211.749,-3.25,1.625,2.499,4.2,2.492,2.492,9.823,8.072
154.0,2018-02-19 22:37:16.794299,2018-02-20 01:15:53.929872,1609848.929,-3.25,1.624,2.499,4.2,2.489,2.49,9.812,8.063
155.0,2018-02-20 01:17:53.977893,2018-02-20 03:56:25.492465,1619480.492,-3.25,1.625,2.499,4.2,2.487,2.488,9.807,8.055
156.0,2018-02-20 03:58:25.596970,2018-02-20 06:36:49.582034,1629104.582,-3.25,1.625,2.499,4.2,2.485,2.485,9.798,8.046
157.0,2018-02-20 06:38:49.605908,2018-02-20 09:17:07.181861,1638722.181,-3.25,1.624,2.499,4.2,2.483,2.483,9.789,8.039
158.0,2018-02-20 09:19:07.270952,2018-02-20 11:57:16.776529,1648331.776,-3.25,1.624,2.499,4.2,2.48,2.482,9.781,8.032
159.0,2018-02-20 11:59:16.855280,2018-02-20 14:37:19.540094,1657934.54,-3.25,1.624,2.499,4.2,2.479,2.479,9.774,8.024
160.0,2018-02-20 14:39:19.534932,2018-02-20 17:17:10.541126,1667525.541,-3.25,1.625,2.499,4.2,2.476,2.476,9.765,8.013
161.0,2018-02-20 17:19:10.651823,2018-02-20 19:56:54.795197,1677109.795,-3.25,1.624,2.499,4.2,2.473,2.476,9.753,8.011
162.0,2018-02-20 19:58:54.854400,2018-02-20 22:36:37.634307,1686692.634,-3.25,1.624,2.499,4.2,2.473,2.473,9.754,8.003
163.0,2018-02-20 22:38:37.748955,2018-02-21 01:16:08.327696,1696263.327,-3.25,1.624,2.499,4.2,2.47,2.47,9.741,7.993
164.0,2018-02-21 01:18:08.431554,2018-02-21 03:55:31.992748,1705826.992,-3.25,1.624,2.499,4.2,2.467,2.469,9.732,7.987
165.0,2018-02-21 03:57:32.011607,2018-02-21 06:34:52.004983,1715387.004,-3.25,1.624,2.499,4.2,2.466,2.467,9.729,7.98
166.0,2018-02-21 06:36:52.026515,2018-02-21 09:14:03.446028,1724938.446,-3.25,1.624,2.499,4.2,2.464,2.465,9.718,7.974
167.0,2018-02-21 09:16:03.550327,2018-02-21 11:53:10.490182,1734485.49,-3.25,1.624,2.499,4.2,2.462,2.464,9.713,7.97
168.0,2018-02-21 11:55:10.607410,2018-02-21 14:32:14.678955,1744029.678,-3.25,1.624,2.499,4.2,2.462,2.463,9.71,7.965
169.0,2018-02-21 14:34:14.742032,2018-02-21 17:11:12.893773,1753567.893,-3.25,1.625,2.499,4.2,2.46,2.461,9.705,7.957
170.0,2018-02-21 17:13:12.986750,2018-02-21 19:50:05.057942,1763100.057,-3.25,1.624,2.499,4.2,2.458,2.46,9.697,7.953
171.0,2018-02-21 19:52:05.077351,2018-02-21 22:28:53.450528,1772628.45,-3.25,1.624,2.499,4.2,2.457,2.459,9.692,7.95
172.0,2018-02-21 22:30:53.484389,2018-02-22 01:07:38.683633,1782153.683,-3.25,1.624,2.499,4.2,2.457,2.457,9.692,7.942
173.0,2018-02-22 01:09:38.788704,2018-02-22 03:46:15.181876,1791670.181,-3.25,1.624,2.499,4.2,2.454,2.455,9.681,7.935
174.0,2018-02-22 03:48:15.219247,2018-02-22 06:24:47.639507,1801182.639,-3.25,1.624,2.499,4.2,2.453,2.453,9.676,7.928
175.0,2018-02-22 06:26:47.649713,2018-02-22 09:03:13.855649,1810688.855,-3.25,1.624,2.499,4.2,2.45,2.452,9.668,7.922
176.0,2018-02-22 09:05:13.887381,2018-02-22 11:41:32.325852,1820187.325,-3.25,1.624,2.499,4.2,2.449,2.449,9.662,7.914
177.0,2018-02-22 11:43:32.374539,2018-02-22 14:19:42.842829,1829677.842,-3.25,1.625,2.499,4.2,2.447,2.447,9.655,7.905
178.0,2018-02-22 14:21:42.938120,2018-02-22 16:57:46.811022,1839161.811,-3.25,1.624,2.499,4.2,2.444,2.445,9.646,7.9
179.0,2018-02-22 16:59:46.817015,2018-02-22 19:35:46.071484,1848641.071,-3.25,1.625,2.499,4.2,2.443,2.444,9.641,7.895
180.0,2018-02-22 19:37:46.168559,2018-02-22 22:13:38.159132,1858113.159,-3.25,1.624,2.499,4.2,2.442,2.441,9.636,7.884
181.0,2018-02-22 22:15:38.241427,2018-02-23 00:51:22.384413,1867577.384,-3.25,1.624,2.499,4.2,2.438,2.44,9.623,7.881
182.0,2018-02-23 00:53:22.439180,2018-02-23 03:29:03.869804,1877038.869,-3.25,1.625,2.499,4.2,2.437,2.439,9.618,7.877
183.0,2018-02-23 03:31:03.955300,2018-02-23 06:06:40.914082,1886495.914,-3.25,1.624,2.499,4.2,2.436,2.437,9.616,7.87
184.0,2018-02-23 06:08:41.022941,2018-02-23 08:44:14.450231,1895949.45,-3.25,1.624,2.499,4.2,2.435,2.436,9.61,7.867
185.0,2018-02-23 08:46:14.482682,2018-02-23 11:21:42.888134,1905397.888,-3.25,1.624,2.499,4.2,2.434,2.435,9.607,7.864
186.0,2018-02-23 11:23:42.930253,2018-02-23 13:59:09.082729,1914844.082,-3.25,1.624,2.499,4.2,2.433,2.434,9.604,7.859
187.0,2018-02-23 14:01:09.193212,2018-02-23 16:36:28.977012,1924283.977,-3.25,1.624,2.499,4.2,2.431,2.432,9.597,7.853
188.0,2018-02-23 16:38:29.051801,2018-02-23 19:13:40.462966,1933715.462,-3.25,1.624,2.499,4.2,2.429,2.43,9.59,7.844
189.0,2018-02-23 19:15:40.550996,2018-02-23 21:50:46.675997,1943141.675,-3.25,1.624,2.499,4.2,2.427,2.429,9.583,7.84
190.0,2018-02-23 21:52:46.706159,2018-02-24 00:27:44.995947,1952559.995,-3.25,1.624,2.499,4.2,2.426,2.426,9.578,7.829
191.0,2018-02-24 00:29:45.018085,2018-02-24 03:04:34.831024,1961969.831,-3.25,1.624,2.499,4.2,2.423,2.424,9.569,7.822
192.0,2018-02-24 03:06:34.925267,2018-02-24 05:41:17.031768,1971372.031,-3.25,1.624,2.499,4.2,2.421,2.422,9.559,7.815
193.0,2018-02-24 05:43:17.060358,2018-02-24 08:17:57.093812,1980772.093,-3.25,1.624,2.499,4.2,2.419,2.421,9.554,7.811
194.0,2018-02-24 08:19:57.116018,2018-02-24 10:54:30.114201,1990165.114,-3.25,1.624,2.499,4.2,2.418,2.42,9.546,7.807
195.0,2018-02-24 10:56:30.150049,2018-02-24 13:31:01.402981,1999556.402,-3.25,1.624,2.499,4.2,2.417,2.419,9.544,7.805
196.0,2018-02-24 13:33:01.480519,2018-02-24 16:07:29.608589,2008944.608,-3.25,1.624,2.499,4.2,2.417,2.418,9.543,7.799
197.0,2018-02-24 16:09:29.722546,2018-02-24 18:43:56.050007,2018331.05,-3.25,1.624,2.499,4.2,2.415,2.417,9.539,7.797
198.0,2018-02-24 18:45:56.104259,2018-02-24 21:20:17.337358,2027712.337,-3.25,1.624,2.499,4.2,2.415,2.416,9.536,7.791
199.0,2018-02-24 21:22:17.354605,2018-02-24 23:56:34.752652,2037089.752,-3.25,1.624,2.499,4.2,2.413,2.414,9.531,7.786
200.0,2018-02-24 23:58:34.789207,2018-02-25 02:32:45.455105,2046460.455,-3.25,1.624,2.499,4.2,2.412,2.412,9.524,7.777
201.0,2018-02-25 02:34:45.500094,2018-02-25 05:08:51.021908,2055826.021,-3.25,1.624,2.499,4.2,2.409,2.411,9.516,7.774
202.0,2018-02-25 05:10:51.129392,2018-02-25 07:44:51.958651,2065186.958,-3.25,1.624,2.499,4.2,2.408,2.409,9.512,7.767
203.0,2018-02-25 07:46:51.996155,2018-02-25 10:20:47.386096,2074542.386,-3.25,1.624,2.499,4.2,2.407,2.408,9.506,7.763
204.0,2018-02-25 10:22:47.438269,2018-02-25 12:56:37.929729,2083892.929,-3.25,1.624,2.499,4.2,2.406,2.406,9.503,7.756
205.0,2018-02-25 12:58:37.957651,2018-02-25 15:32:24.338903,2093239.338,-3.25,1.625,2.499,4.2,2.404,2.405,9.495,7.752
206.0,2018-02-25 15:34:24.367631,2018-02-25 18:08:05.615245,2102580.615,-3.25,1.624,2.499,4.2,2.402,2.404,9.49,7.747
207.0,2018-02-25 18:10:05.729252,2018-02-25 20:43:44.974826,2111919.974,-3.25,1.624,2.499,4.2,2.401,2.404,9.485,7.748
208.0,2018-02-25 20:45:45.077548,2018-02-25 23:19:23.388302,2121258.388,-3.25,1.624,2.499,4.2,2.401,2.403,9.486,7.743
209.0,2018-02-25 23:21:23.447187,2018-02-26 01:54:59.462976,2130594.462,-3.25,1.624,2.499,4.2,2.401,2.402,9.483,7.742
210.0,2018-02-26 01:56:59.536500,2018-02-26 04:30:36.580837,2139931.58,-3.25,1.624,2.499,4.2,2.4,2.404,9.482,7.746
211.0,2018-02-26 04:32:36.573736,2018-02-26 07:06:05.588412,2149260.588,-3.25,1.624,2.499,4.2,2.401,2.398,9.484,7.724
212.0,2018-02-26 07:08:05.592812,2018-02-26 09:41:22.127324,2158577.127,-3.25,1.624,2.499,4.2,2.395,2.397,9.464,7.722
213.0,2018-02-26 09:43:22.177140,2018-02-26 12:16:37.125675,2167892.125,-3.25,1.624,2.499,4.2,2.395,2.397,9.462,7.72
214.0,2018-02-26 12:18:37.155335,2018-02-26 14:51:47.035171,2177202.035,-3.25,1.624,2.499,4.2,2.394,2.394,9.46,7.712
215.0,2018-02-26 14:53:47.049223,2018-02-26 17:26:48.495745,2186503.495,-3.25,1.624,2.499,4.2,2.392,2.393,9.45,7.706
216.0,2018-02-26 17:28:48.562248,2018-02-26 20:01:44.659409,2195799.659,-3.25,1.624,2.499,4.2,2.39,2.391,9.445,7.7
217.0,2018-02-26 20:03:44.707340,2018-02-26 22:36:36.957555,2205091.957,-3.25,1.624,2.499,4.2,2.388,2.39,9.438,7.698
218.0,2018-02-26 22:38:37.074209,2018-02-27 01:11:24.962496,2214379.962,-3.25,1.624,2.499,4.2,2.387,2.389,9.434,7.692
219.0,2018-02-27 01:13:24.984851,2018-02-27 03:46:08.208016,2223663.208,-3.25,1.624,2.499,4.2,2.386,2.387,9.43,7.687
220.0,2018-02-27 03:48:08.253340,2018-02-27 06:20:49.699130,2232944.699,-3.25,1.625,2.499,4.2,2.385,2.387,9.424,7.687
221.0,2018-02-27 06:22:49.790552,2018-02-27 08:55:31.675592,2242226.675,-3.25,1.624,2.499,4.2,2.385,2.387,9.426,7.684
222.0,2018-02-27 08:57:31.768779,2018-02-27 11:30:12.156348,2251507.156,-3.25,1.624,2.499,4.2,2.385,2.387,9.424,7.683
223.0,2018-02-27 11:32:12.164111,2018-02-27 14:04:50.210237,2260785.21,-3.25,1.624,2.499,4.2,2.385,2.386,9.424,7.679
224.0,2018-02-27 14:06:50.307411,2018-02-27 16:39:22.085758,2270057.085,-3.25,1.625,2.499,4.2,2.383,2.383,9.419,7.669
225.0,2018-02-27 16:41:22.187179,2018-02-27 19:13:45.207942,2279320.207,-3.25,1.624,2.499,4.2,2.38,2.381,9.408,7.664
226.0,2018-02-27 19:15:45.299585,2018-02-27 21:48:04.955343,2288579.955,-3.25,1.625,2.499,4.2,2.379,2.381,9.404,7.661
227.0,2018-02-27 21:50:05.047490,2018-02-28 00:22:20.128142,2297835.128,-3.25,1.625,2.499,4.2,2.378,2.378,9.401,7.652
228.0,2018-02-28 00:24:20.166707,2018-02-28 02:56:27.375755,2307082.375,-3.25,1.625,2.499,4.2,2.376,2.377,9.39,7.65
229.0,2018-02-28 02:58:27.379145,2018-02-28 05:30:35.394416,2316330.394,-3.25,1.624,2.499,4.2,2.375,2.377,9.389,7.647
230.0,2018-02-28 05:32:35.457385,2018-02-28 08:04:39.084035,2325574.084,-3.25,1.625,2.499,4.2,2.374,2.375,9.385,7.642
231.0,2018-02-28 08:06:39.168161,2018-02-28 10:38:38.971558,2334813.971,-3.25,1.624,2.499,4.2,2.373,2.375,9.379,7.641
232.0,2018-02-28 10:40:39.070809,2018-02-28 13:12:39.895100,2344054.895,-3.25,1.625,2.499,4.2,2.373,2.374,9.382,7.639
233.0,2018-02-28 13:14:39.917440,2018-02-28 15:46:36.220223,2353291.22,-3.25,1.624,2.499,4.2,2.372,2.373,9.378,7.635
234.0,2018-02-28 15:48:36.314347,2018-02-28 18:20:30.512472,2362525.512,-3.25,1.625,2.499,4.2,2.371,2.373,9.375,7.635
235.0,2018-02-28 18:22:30.581463,2018-02-28 20:54:22.016674,2371757.016,-3.25,1.625,2.499,4.2,2.371,2.372,9.374,7.63
236.0,2018-02-28 20:56:22.056152,2018-02-28 23:28:08.919546,2380983.919,-3.25,1.625,2.499,4.2,2.369,2.372,9.367,7.629
237.0,2018-02-28 23:30:08.921753,2018-03-01 02:01:53.172906,2390208.172,-3.25,1.624,2.499,4.2,2.369,2.37,9.367,7.624
238.0,2018-03-01 02:03:53.227390,2018-03-01 04:35:31.781072,2399426.781,-3.25,1.625,2.499,4.2,2.367,2.369,9.36,7.619
239.0,2018-03-01 04:37:31.816279,2018-03-01 07:09:03.897622,2408638.897,-3.25,1.625,2.499,4.2,2.366,2.366,9.355,7.611
240.0,2018-03-01 07:11:03.965477,2018-03-01 09:42:30.754831,2417845.754,-3.25,1.624,2.499,4.2,2.364,2.366,9.348,7.609
241.0,2018-03-01 09:44:30.815427,2018-03-01 12:15:57.715373,2427052.715,-3.25,1.624,2.499,4.2,2.364,2.365,9.346,7.605
242.0,2018-03-01 12:17:57.769023,2018-03-01 14:49:20.700593,2436255.7,-3.25,1.625,2.499,4.2,2.362,2.364,9.34,7.601
243.0,2018-03-01 14:51:20.771922,2018-03-01 17:22:41.091943,2445456.091,-3.25,1.625,2.499,4.2,2.362,2.364,9.338,7.601
244.0,2018-03-01 17:24:41.208178,2018-03-01 19:56:00.508318,2454655.508,-3.25,1.625,2.499,4.2,2.362,2.363,9.339,7.598
245.0,2018-03-01 19:58:00.511174,2018-03-01 22:29:16.528433,2463851.528,-3.25,1.625,2.499,4.2,2.361,2.362,9.335,7.593
246.0,2018-03-01 22:31:16.569095,2018-03-02 01:02:28.352658,2473043.352,-3.25,1.625,2.499,4.2,2.36,2.36,9.333,7.586
247.0,2018-03-02 01:04:28.455706,2018-03-02 03:35:37.012751,2482232.012,-3.25,1.625,2.499,4.2,2.359,2.359,9.327,7.582
248.0,2018-03-02 03:37:37.063212,2018-03-02 06:08:38.812849,2491413.812,-3.25,1.624,2.499,4.2,2.356,2.357,9.319,7.576
249.0,2018-03-02 06:10:38.891039,2018-03-02 08:41:39.294866,2500594.294,-3.25,1.624,2.499,4.2,2.356,2.359,9.317,7.577
250.0,2018-03-02 08:43:39.373007,2018-03-02 11:14:23.353748,2509758.353,-3.25,1.625,2.499,4.2,2.354,2.349,9.31,7.532
251.0,2018-03-02 11:16:23.387398,2018-03-02 13:46:32.784158,2518887.784,-3.25,1.624,2.499,4.2,2.342,2.344,9.271,7.519
252.0,2018-03-02 13:48:32.810229,2018-03-02 16:18:44.722605,2528019.722,-3.25,1.625,2.499,4.2,2.343,2.345,9.271,7.521
253.0,2018-03-02 16:20:44.838838,2018-03-02 18:50:58.305655,2537153.305,-3.25,1.624,2.499,4.2,2.343,2.345,9.272,7.522
254.0,2018-03-02 18:50:58.305778,2018-03-02 22:20:58.819813,2549753.819,-1.625,1.625,2.499,4.2,2.343,2.466,9.273,8.353
255.0,2018-03-02 22:20:58.969214,2018-03-03 01:54:38.241149,2562573.241,-1.625,1.625,2.499,4.2,2.454,2.461,9.722,8.338
256.0,2018-03-03 01:54:38.336067,2018-03-03 05:28:12.838479,2575387.838,-1.625,1.625,2.499,4.2,2.456,2.458,9.733,8.324
257.0,2018-03-03 05:28:12.838593,2018-03-03 05:29:13.023594,2575448.023,0.0,0.0,3.332,3.334,0.0,0.0,0.0,0.0
259.0,2018-03-08 13:27:42.009153,2018-03-08 17:05:23.157236,2588519.18,-1.625,1.625,2.499,4.2,2.47,2.529,9.814,8.592
260.0,2018-03-08 17:05:23.219667,2018-03-08 20:44:45.285092,2601681.308,-1.625,1.625,2.499,4.2,2.537,2.526,10.032,8.581
261.0,2018-03-08 20:44:45.317176,2018-03-09 00:23:25.421971,2614801.445,-1.625,1.625,2.499,4.2,2.523,2.52,9.981,8.56
262.0,2018-03-09 00:23:25.422097,2018-03-09 05:50:20.090984,2634416.114,-3.25,1.625,2.499,4.2,4.944,4.847,19.57,15.587
263.0,2018-03-09 05:52:20.145135,2018-03-09 08:27:04.497608,2643820.521,-3.25,1.625,2.499,4.2,2.424,2.419,9.576,7.779
264.0,2018-03-09 08:29:04.556139,2018-03-09 11:03:31.808982,2653207.832,-3.25,1.624,2.499,4.2,2.417,2.415,9.553,7.765
265.0,2018-03-09 11:05:31.863902,2018-03-09 13:39:46.263128,2662582.286,-3.25,1.624,2.499,4.2,2.413,2.413,9.537,7.757
266.0,2018-03-09 13:41:46.316908,2018-03-09 16:15:54.039765,2671950.063,-3.25,1.625,2.499,4.2,2.411,2.411,9.53,7.748
267.0,2018-03-09 16:17:54.097270,2018-03-09 18:51:51.242069,2681307.265,-3.25,1.625,2.499,4.2,2.408,2.408,9.518,7.737
268.0,2018-03-09 18:53:51.293698,2018-03-09 21:27:39.894735,2690655.918,-3.25,1.625,2.499,4.2,2.405,2.406,9.508,7.731
269.0,2018-03-09 21:29:39.950374,2018-03-10 00:03:23.714125,2699999.737,-3.25,1.624,2.499,4.2,2.404,2.403,9.504,7.721
270.0,2018-03-10 00:05:23.766101,2018-03-10 02:38:56.833428,2709332.857,-3.25,1.625,2.499,4.2,2.401,2.4,9.491,7.712
271.0,2018-03-10 02:40:56.895433,2018-03-10 05:14:23.793764,2718659.817,-3.25,1.624,2.499,4.2,2.398,2.4,9.482,7.71
272.0,2018-03-10 05:16:23.855700,2018-03-10 07:49:47.538574,2727983.562,-3.25,1.625,2.499,4.2,2.398,2.398,9.481,7.701
273.0,2018-03-10 07:51:47.595328,2018-03-10 10:25:01.791499,2737297.815,-3.25,1.624,2.499,4.2,2.395,2.395,9.47,7.693
274.0,2018-03-10 10:27:01.843253,2018-03-10 13:00:09.929562,2746605.953,-3.25,1.624,2.499,4.2,2.393,2.395,9.461,7.69
275.0,2018-03-10 13:02:09.982076,2018-03-10 15:35:11.941286,2755907.964,-3.25,1.624,2.499,4.2,2.392,2.392,9.459,7.681
276.0,2018-03-10 15:37:12.000233,2018-03-10 18:10:05.614871,2765201.638,-3.25,1.624,2.499,4.2,2.389,2.391,9.449,7.675
277.0,2018-03-10 18:12:05.666773,2018-03-10 20:44:54.486174,2774490.509,-3.25,1.625,2.499,4.2,2.388,2.389,9.445,7.669
278.0,2018-03-10 20:46:54.538796,2018-03-10 23:19:37.057187,2783773.08,-3.25,1.624,2.499,4.2,2.387,2.387,9.439,7.66
279.0,2018-03-10 23:21:37.115973,2018-03-11 01:54:09.998632,2793046.022,-3.25,1.625,2.499,4.2,2.384,2.383,9.427,7.65
280.0,2018-03-11 01:56:10.048073,2018-03-11 04:28:33.853862,2802309.877,-3.25,1.624,2.499,4.2,2.381,2.381,9.417,7.642
281.0,2018-03-11 04:30:33.910307,2018-03-11 07:02:49.277597,2811565.301,-3.25,1.624,2.499,4.2,2.378,2.38,9.407,7.638
282.0,2018-03-11 07:04:49.327427,2018-03-11 09:36:58.029288,2820814.052,-3.25,1.625,2.499,4.2,2.377,2.377,9.403,7.628
283.0,2018-03-11 09:38:58.077337,2018-03-11 12:10:59.354572,2830055.378,-3.25,1.625,2.499,4.2,2.375,2.375,9.395,7.621
284.0,2018-03-11 12:12:59.404280,2018-03-11 14:44:56.226649,2839292.25,-3.25,1.625,2.499,4.2,2.373,2.374,9.387,7.615
285.0,2018-03-11 14:46:56.286557,2018-03-11 17:18:47.507288,2848523.53,-3.25,1.625,2.499,4.2,2.371,2.372,9.38,7.608
286.0,2018-03-11 17:20:47.568066,2018-03-11 19:52:31.616547,2857747.64,-3.25,1.624,2.499,4.2,2.369,2.371,9.371,7.604
287.0,2018-03-11 19:54:31.666695,2018-03-11 22:26:11.272358,2866967.295,-3.25,1.624,2.499,4.2,2.368,2.369,9.368,7.598
288.0,2018-03-11 22:28:11.336035,2018-03-12 00:59:46.788140,2876182.811,-3.25,1.625,2.499,4.2,2.367,2.368,9.363,7.594
289.0,2018-03-12 01:01:46.858545,2018-03-12 03:33:15.725734,2885391.749,-3.25,1.624,2.499,4.2,2.365,2.366,9.358,7.587
290.0,2018-03-12 03:35:15.792204,2018-03-12 06:06:38.920451,2894594.944,-3.25,1.625,2.499,4.2,2.364,2.364,9.353,7.579
291.0,2018-03-12 06:08:38.973693,2018-03-12 08:39:55.684170,2903791.707,-3.25,1.625,2.499,4.2,2.361,2.362,9.344,7.572
292.0,2018-03-12 08:41:55.728945,2018-03-12 11:13:08.020797,2912984.044,-3.25,1.625,2.499,4.2,2.36,2.361,9.337,7.569
293.0,2018-03-12 11:15:08.066266,2018-03-12 13:46:16.135970,2922172.159,-3.25,1.625,2.499,4.2,2.359,2.36,9.333,7.564
294.0,2018-03-12 13:48:16.206278,2018-03-12 16:19:19.564487,2931355.588,-3.25,1.624,2.499,4.2,2.357,2.358,9.329,7.558
295.0,2018-03-12 16:21:19.620861,2018-03-12 18:51:52.276264,2940508.299,-3.25,1.625,2.499,4.2,2.352,2.346,9.306,7.51
296.0,2018-03-12 18:53:52.331497,2018-03-12 21:24:05.186458,2949641.21,-3.25,1.624,2.499,4.2,2.344,2.343,9.282,7.501
297.0,2018-03-12 21:26:05.239494,2018-03-12 23:56:11.788372,2958767.811,-3.25,1.625,2.499,4.2,2.341,2.343,9.27,7.5
298.0,2018-03-12 23:58:11.829369,2018-03-13 02:28:12.269320,2967888.292,-3.25,1.625,2.499,4.2,2.34,2.341,9.264,7.493
299.0,2018-03-13 02:30:12.319193,2018-03-13 05:00:10.156296,2977006.179,-3.25,1.625,2.499,4.2,2.338,2.34,9.26,7.492
300.0,2018-03-13 05:02:10.211031,2018-03-13 07:32:06.873948,2986122.897,-3.25,1.625,2.499,4.2,2.338,2.34,9.258,7.49
301.0,2018-03-13 07:34:06.931610,2018-03-13 10:03:59.352936,2995235.376,-3.25,1.624,2.499,4.2,2.337,2.337,9.257,7.482
302.0,2018-03-13 10:05:59.406675,2018-03-13 12:35:45.518495,3004341.542,-3.25,1.625,2.499,4.2,2.335,2.336,9.249,7.479
303.0,2018-03-13 12:37:45.573434,2018-03-13 15:07:29.148765,3013445.172,-3.25,1.625,2.499,4.2,2.334,2.337,9.243,7.479
304.0,2018-03-13 15:09:29.216507,2018-03-13 17:39:07.388938,3022543.412,-3.25,1.625,2.499,4.2,2.333,2.334,9.241,7.471
305.0,2018-03-13 17:41:07.429399,2018-03-13 20:10:39.068892,3031635.092,-3.25,1.625,2.499,4.2,2.331,2.333,9.233,7.467
306.0,2018-03-13 20:12:39.134330,2018-03-13 22:42:06.090060,3040722.113,-3.25,1.624,2.499,4.2,2.33,2.331,9.228,7.463
307.0,2018-03-13 22:44:06.141398,2018-03-14 01:13:26.722582,3049802.746,-3.25,1.624,2.499,4.2,2.329,2.328,9.224,7.454
308.0,2018-03-14 01:15:26.765099,2018-03-14 03:44:42.477088,3058878.5,-3.25,1.625,2.499,4.2,2.326,2.328,9.215,7.453
309.0,2018-03-14 03:46:42.518746,2018-03-14 06:15:55.101753,3067951.125,-3.25,1.625,2.499,4.2,2.325,2.326,9.21,7.447
310.0,2018-03-14 06:17:55.168597,2018-03-14 08:47:04.471719,3077020.495,-3.25,1.625,2.499,4.2,2.324,2.327,9.204,7.446
311.0,2018-03-14 08:49:04.527243,2018-03-14 11:18:14.177641,3086090.201,-3.25,1.624,2.499,4.2,2.324,2.326,9.205,7.443
312.0,2018-03-14 11:20:14.222199,2018-03-14 13:49:19.831582,3095155.855,-3.25,1.624,2.499,4.2,2.323,2.325,9.201,7.439
313.0,2018-03-14 13:51:19.890104,2018-03-14 16:20:25.859016,3104221.882,-3.25,1.624,2.499,4.2,2.323,2.324,9.203,7.436
314.0,2018-03-14 16:22:25.931976,2018-03-14 18:51:27.059860,3113283.083,-3.25,1.624,2.499,4.2,2.322,2.323,9.197,7.432
315.0,2018-03-14 18:53:27.139469,2018-03-14 21:22:23.906482,3122339.93,-3.25,1.625,2.499,4.2,2.32,2.321,9.191,7.426
316.0,2018-03-14 21:24:23.985596,2018-03-14 23:53:13.547318,3131389.57,-3.25,1.624,2.499,4.2,2.318,2.32,9.183,7.422
317.0,2018-03-14 23:55:13.583125,2018-03-15 02:23:59.200002,3140435.223,-3.25,1.625,2.499,4.2,2.318,2.318,9.18,7.416
318.0,2018-03-15 02:25:59.279856,2018-03-15 04:54:38.493383,3149474.516,-3.25,1.624,2.499,4.2,2.316,2.315,9.174,7.407
319.0,2018-03-15 04:56:38.575546,2018-03-15 07:25:12.245303,3158508.268,-3.25,1.625,2.499,4.2,2.313,2.315,9.164,7.406
320.0,2018-03-15 07:27:12.289529,2018-03-15 09:55:43.409505,3167539.433,-3.25,1.624,2.499,4.2,2.313,2.313,9.163,7.401
321.0,2018-03-15 09:57:43.474128,2018-03-15 12:26:13.555908,3176569.579,-3.25,1.624,2.499,4.2,2.311,2.314,9.157,7.402
322.0,2018-03-15 12:28:13.608081,2018-03-15 14:56:45.154179,3185601.177,-3.25,1.625,2.499,4.2,2.312,2.314,9.158,7.403
323.0,2018-03-15 14:58:45.196281,2018-03-15 17:27:17.249714,3194633.273,-3.25,1.624,2.499,4.2,2.312,2.314,9.161,7.4
324.0,2018-03-15 17:29:17.313740,2018-03-15 19:57:41.985653,3203658.009,-3.25,1.624,2.499,4.2,2.311,2.311,9.157,7.392
325.0,2018-03-15 19:59:42.059862,2018-03-15 22:28:01.184643,3212677.208,-3.25,1.625,2.499,4.2,2.309,2.31,9.149,7.39
326.0,2018-03-15 22:30:01.228707,2018-03-16 00:58:14.645242,3221690.668,-3.25,1.625,2.499,4.2,2.308,2.309,9.144,7.384
327.0,2018-03-16 01:00:14.728017,2018-03-16 03:28:25.736722,3230701.76,-3.25,1.624,2.499,4.2,2.306,2.309,9.138,7.383
328.0,2018-03-16 03:30:25.807460,2018-03-16 05:58:31.492350,3239707.515,-3.25,1.625,2.499,4.2,2.305,2.307,9.134,7.377
329.0,2018-03-16 06:00:31.573616,2018-03-16 08:28:31.718953,3248707.742,-3.25,1.625,2.499,4.2,2.304,2.305,9.13,7.372
330.0,2018-03-16 08:30:31.801721,2018-03-16 10:55:57.933818,3257553.957,-3.25,1.625,2.499,4.2,2.302,2.168,9.124,7.012
331.0,2018-03-16 10:57:57.957967,2018-03-16 13:24:19.536818,3266455.56,-3.25,1.625,2.499,4.2,2.263,2.3,8.996,7.349
332.0,2018-03-16 13:26:19.591735,2018-03-16 15:54:03.687778,3275439.711,-3.25,1.624,2.499,4.2,2.299,2.302,9.112,7.356
333.0,2018-03-16 15:56:03.742570,2018-03-16 18:23:46.309973,3284422.333,-3.25,1.624,2.499,4.2,2.299,2.299,9.113,7.345
334.0,2018-03-16 18:25:46.364920,2018-03-16 20:53:22.725442,3293398.749,-3.25,1.625,2.499,4.2,2.297,2.299,9.104,7.343
335.0,2018-03-16 20:55:22.782384,2018-03-16 23:22:58.671999,3302374.695,-3.25,1.625,2.499,4.2,2.296,2.299,9.102,7.345
336.0,2018-03-16 23:24:58.726179,2018-03-17 01:52:29.659754,3311345.683,-3.25,1.624,2.499,4.2,2.297,2.295,9.103,7.329
337.0,2018-03-17 01:54:29.714832,2018-03-17 04:21:49.695736,3320305.719,-3.25,1.624,2.499,4.2,2.292,2.294,9.087,7.326
338.0,2018-03-17 04:23:49.749517,2018-03-17 06:51:08.758304,3329264.781,-3.25,1.624,2.499,4.2,2.292,2.293,9.085,7.324
339.0,2018-03-17 06:53:08.817228,2018-03-17 09:20:28.762019,3338224.785,-3.25,1.624,2.499,4.2,2.291,2.294,9.083,7.327
340.0,2018-03-17 09:22:28.819813,2018-03-17 11:49:41.498990,3347177.522,-3.25,1.625,2.499,4.2,2.291,2.29,9.08,7.315
