Repository: Oliver191/MSc_Thesis_Predictive_Maintenance_Batteries

# MSc_Thesis_Predictive_Maintenance_Batteries
The GitHub repository accompanying the MSc Thesis at Esade written by Oliver Caspers regarding the topic “Predictive Maintenance for Lithium-Ion Batteries: Predicting the Remaining Useful Life (RUL) using Data-Driven Machine Learning based on Real-World Battery Datasets”.

SNL_Final.ipynb: The main Jupyter Notebook which contains the main code used to load, clean, and transform the SNL data. Four initial models are evaluated and a RF is chosen to be optimized. The RF is trained to predict the RUL on the training data and optimized using the validation data. Finally, the model is tested using independent testing data from UL.

File: SNL_Cycle_Timeseries_Data/SNL_18650_NCA_15C_0-100_0.5-1C_b_cycle_data.csv (part 1 of 3)
Cycle_Index,Start_Time,End_Time,Test_Time (s),Min_Current (A),Max_Current (A),Min_Voltage (V),Max_Voltage (V),Charge_Capacity (Ah),Discharge_Capacity (Ah),Charge_Energy (Wh),Discharge_Energy (Wh)
1.0,2018-02-01 10:05:24.030862,2018-02-01 14:12:39.286876,14845.286,-1.625,1.625,2.499,4.2,2.852,2.895,11.261,9.939
2.0,2018-02-01 14:12:39.398505,2018-02-01 18:19:45.522751,29671.522,-1.625,1.625,2.499,4.2,2.894,2.882,11.369,9.903
3.0,2018-02-01 18:19:45.648544,2018-02-01 22:26:04.170831,44450.17,-1.625,1.625,2.499,4.2,2.885,2.875,11.325,9.889
4.0,2018-02-01 22:26:04.170956,2018-02-02 04:39:53.977745,66879.977,-3.25,1.625,2.499,4.2,5.729,5.69,22.475,18.652
5.0,2018-02-02 04:41:54.015310,2018-02-02 07:41:11.786219,77757.786,-3.25,1.625,2.499,4.2,2.848,2.841,11.143,9.324
6.0,2018-02-02 07:43:11.820050,2018-02-02 10:42:18.119711,88624.119,-3.25,1.625,2.499,4.2,2.845,2.837,11.13,9.315
7.0,2018-02-02 10:44:18.175781,2018-02-02 13:43:13.412026,99479.412,-3.25,1.625,2.499,4.2,2.84,2.835,11.11,9.312
8.0,2018-02-02 13:45:13.468870,2018-02-02 16:44:01.340828,110327.34,-3.25,1.625,2.499,4.2,2.838,2.832,11.1,9.308
9.0,2018-02-02 16:46:01.399486,2018-02-02 19:44:41.893469,121167.893,-3.25,1.625,2.499,4.2,2.834,2.83,11.087,9.306
10.0,2018-02-02 19:46:41.945452,2018-02-02 22:45:15.700625,132001.7,-3.25,1.625,2.499,4.2,2.832,2.828,11.079,9.3
11.0,2018-02-02 22:47:15.750801,2018-02-03 01:45:40.965506,142826.965,-3.25,1.625,2.499,4.2,2.83,2.825,11.068,9.293
12.0,2018-02-03 01:47:41.023436,2018-02-03 04:45:54.710286,153640.71,-3.25,1.625,2.499,4.2,2.826,2.822,11.055,9.285
13.0,2018-02-03 04:47:54.772520,2018-02-03 07:45:56.580596,164442.58,-3.25,1.625,2.499,4.2,2.823,2.818,11.042,9.274
14.0,2018-02-03 07:47:56.628589,2018-02-03 10:45:43.981963,175229.981,-3.25,1.625,2.499,4.2,2.819,2.813,11.026,9.259
15.0,2018-02-03 10:47:44.038670,2018-02-03 13:45:19.137330,186005.137,-3.25,1.625,2.499,4.2,2.814,2.811,11.008,9.255
16.0,2018-02-03 13:47:19.198481,2018-02-03 16:44:48.707699,196774.707,-3.25,1.625,2.499,4.2,2.812,2.809,11.001,9.251
17.0,2018-02-03 16:46:48.764381,2018-02-03 19:44:12.738440,207538.738,-3.25,1.625,2.499,4.2,2.81,2.807,10.993,9.244
18.0,2018-02-03 19:46:12.797282,2018-02-03 22:43:29.168606,218295.168,-3.25,1.625,2.499,4.2,2.808,2.806,10.984,9.239
19.0,2018-02-03 22:45:29.217301,2018-02-04 01:42:39.690568,229045.69,-3.25,1.625,2.499,4.2,2.806,2.804,10.976,9.233
20.0,2018-02-04 01:44:39.750582,2018-02-04 04:41:43.061029,239789.061,-3.25,1.625,2.499,4.2,2.804,2.801,10.969,9.226
21.0,2018-02-04 04:43:43.120919,2018-02-04 07:40:38.370478,250524.37,-3.25,1.625,2.499,4.2,2.801,2.799,10.959,9.219
22.0,2018-02-04 07:42:38.432949,2018-02-04 10:39:25.082281,261251.082,-3.25,1.625,2.499,4.2,2.799,2.796,10.95,9.211
23.0,2018-02-04 10:41:25.133385,2018-02-04 13:38:05.830733,271971.83,-3.25,1.625,2.499,4.2,2.797,2.795,10.942,9.206
24.0,2018-02-04 13:40:05.876060,2018-02-04 16:36:38.748585,282684.748,-3.25,1.625,2.499,4.2,2.795,2.792,10.935,9.198
25.0,2018-02-04 16:38:38.791408,2018-02-04 19:35:04.487584,293390.487,-3.25,1.625,2.499,4.2,2.792,2.79,10.925,9.192
26.0,2018-02-04 19:37:04.547493,2018-02-04 22:33:22.872935,304088.872,-3.25,1.625,2.499,4.2,2.79,2.788,10.916,9.186
27.0,2018-02-04 22:35:22.938006,2018-02-05 01:31:36.650650,314782.65,-3.25,1.625,2.499,4.2,2.788,2.786,10.912,9.18
28.0,2018-02-05 01:33:36.713462,2018-02-05 04:29:40.402857,325466.402,-3.25,1.625,2.499,4.2,2.786,2.783,10.902,9.17
29.0,2018-02-05 04:31:40.446925,2018-02-05 07:27:35.970118,336141.97,-3.25,1.625,2.499,4.2,2.783,2.781,10.892,9.164
30.0,2018-02-05 07:29:36.013663,2018-02-05 10:25:25.988686,346811.988,-3.25,1.625,2.499,4.2,2.781,2.78,10.885,9.158
31.0,2018-02-05 10:27:26.035431,2018-02-05 13:23:09.615337,357475.615,-3.25,1.625,2.499,4.2,2.779,2.778,10.878,9.152
32.0,2018-02-05 13:25:09.677070,2018-02-05 16:20:49.324315,368135.324,-3.25,1.625,2.499,4.2,2.778,2.777,10.873,9.149
33.0,2018-02-05 16:22:49.388531,2018-02-05 19:18:24.441008,378790.441,-3.25,1.625,2.499,4.2,2.777,2.775,10.871,9.142
34.0,2018-02-05 19:20:24.503678,2018-02-05 22:15:53.379211,389439.379,-3.25,1.625,2.499,4.2,2.775,2.774,10.862,9.137
35.0,2018-02-05 22:17:53.429036,2018-02-06 01:13:13.616406,400079.616,-3.25,1.625,2.499,4.2,2.773,2.77,10.855,9.125
36.0,2018-02-06 01:15:13.686319,2018-02-06 04:10:25.492759,410711.492,-3.25,1.625,2.499,4.2,2.77,2.769,10.843,9.12
37.0,2018-02-06 04:12:25.553761,2018-02-06 07:07:31.508725,421337.508,-3.25,1.625,2.499,4.2,2.768,2.768,10.837,9.115
38.0,2018-02-06 07:09:31.551243,2018-02-06 10:04:31.788987,431957.788,-3.25,1.625,2.499,4.2,2.767,2.765,10.834,9.107
39.0,2018-02-06 10:06:31.849921,2018-02-06 13:01:30.330419,442576.33,-3.25,1.625,2.499,4.2,2.765,2.766,10.828,9.109
40.0,2018-02-06 13:03:30.385476,2018-02-06 15:58:18.520242,453184.52,-3.25,1.625,2.499,4.2,2.765,2.76,10.825,9.09
41.0,2018-02-06 16:00:18.576522,2018-02-06 18:54:54.963624,463780.963,-3.25,1.625,2.499,4.2,2.76,2.758,10.807,9.083
42.0,2018-02-06 18:56:55.019543,2018-02-06 21:51:22.798570,474368.798,-3.25,1.625,2.499,4.2,2.757,2.756,10.797,9.075
43.0,2018-02-06 21:53:22.854192,2018-02-07 00:47:43.552422,484949.552,-3.25,1.625,2.499,4.2,2.755,2.755,10.789,9.069
44.0,2018-02-07 00:49:43.605932,2018-02-07 03:43:57.967869,495523.967,-3.25,1.625,2.499,4.2,2.754,2.752,10.785,9.059
45.0,2018-02-07 03:45:58.024902,2018-02-07 06:40:04.114105,506090.114,-3.25,1.625,2.499,4.2,2.751,2.75,10.775,9.053
46.0,2018-02-07 06:42:04.168397,2018-02-07 09:36:03.215211,516649.215,-3.25,1.625,2.499,4.2,2.749,2.748,10.768,9.045
47.0,2018-02-07 09:38:03.271387,2018-02-07 12:31:55.028098,527201.028,-3.25,1.625,2.499,4.2,2.747,2.746,10.762,9.037
48.0,2018-02-07 12:33:55.084526,2018-02-07 15:27:39.869571,537745.869,-3.25,1.625,2.499,4.2,2.745,2.745,10.754,9.033
49.0,2018-02-07 15:29:39.923973,2018-02-07 18:23:21.217549,548287.217,-3.25,1.625,2.499,4.2,2.744,2.743,10.751,9.025
50.0,2018-02-07 18:25:21.272336,2018-02-07 21:18:55.918756,558821.918,-3.25,1.625,2.499,4.2,2.742,2.742,10.742,9.02
51.0,2018-02-07 21:20:55.970623,2018-02-08 00:14:25.132259,569351.132,-3.25,1.625,2.499,4.2,2.741,2.74,10.737,9.013
52.0,2018-02-08 00:16:25.180258,2018-02-08 03:09:48.570444,579874.57,-3.25,1.625,2.499,4.2,2.739,2.739,10.73,9.008
53.0,2018-02-08 03:11:48.625854,2018-02-08 06:05:08.690347,590394.69,-3.25,1.625,2.499,4.2,2.738,2.737,10.728,9.003
54.0,2018-02-08 06:07:08.751359,2018-02-08 09:00:23.326082,600909.326,-3.25,1.625,2.499,4.2,2.736,2.736,10.721,8.999
55.0,2018-02-08 09:02:23.375498,2018-02-08 11:55:32.146654,611418.146,-3.25,1.625,2.499,4.2,2.736,2.734,10.719,8.99
56.0,2018-02-08 11:57:32.197355,2018-02-08 14:50:40.731176,621926.731,-3.25,1.625,2.499,4.2,2.734,2.736,10.713,8.995
57.0,2018-02-08 14:52:40.783839,2018-02-08 17:45:47.690153,632433.69,-3.25,1.625,2.499,4.2,2.735,2.732,10.717,8.983
58.0,2018-02-08 17:47:47.750059,2018-02-08 20:40:44.792925,642930.792,-3.25,1.625,2.499,4.2,2.731,2.731,10.702,8.978
59.0,2018-02-08 20:42:44.843948,2018-02-08 23:35:36.494140,653422.494,-3.25,1.625,2.499,4.2,2.73,2.729,10.698,8.97
60.0,2018-02-08 23:37:36.543334,2018-02-09 02:30:24.142211,663910.142,-3.25,1.625,2.499,4.2,2.728,2.729,10.691,8.969
61.0,2018-02-09 02:32:24.198441,2018-02-09 05:25:07.931842,674393.931,-3.25,1.625,2.499,4.2,2.728,2.726,10.692,8.959
62.0,2018-02-09 05:27:07.989113,2018-02-09 08:19:40.814933,684866.814,-3.25,1.625,2.499,4.2,2.725,2.724,10.681,8.949
63.0,2018-02-09 08:21:40.870953,2018-02-09 11:14:06.782885,695332.782,-3.25,1.625,2.499,4.2,2.723,2.723,10.672,8.946
64.0,2018-02-09 11:16:06.842185,2018-02-09 14:08:30.028892,705796.028,-3.25,1.625,2.499,4.2,2.722,2.722,10.669,8.941
65.0,2018-02-09 14:10:30.071489,2018-02-09 17:02:46.900440,716252.9,-3.25,1.625,2.499,4.2,2.72,2.72,10.663,8.934
66.0,2018-02-09 17:04:46.962783,2018-02-09 19:56:54.899052,726700.899,-3.25,1.625,2.499,4.2,2.718,2.717,10.654,8.924
67.0,2018-02-09 19:58:54.966786,2018-02-09 22:50:57.655714,737143.655,-3.25,1.625,2.499,4.2,2.716,2.716,10.647,8.921
68.0,2018-02-09 22:52:57.720264,2018-02-10 01:44:56.209467,747582.209,-3.25,1.625,2.499,4.2,2.715,2.714,10.644,8.914
69.0,2018-02-10 01:46:56.264077,2018-02-10 04:38:48.489868,758014.489,-3.25,1.625,2.499,4.2,2.713,2.713,10.637,8.908
70.0,2018-02-10 04:40:48.540071,2018-02-10 07:32:35.809191,768441.809,-3.25,1.625,2.499,4.2,2.712,2.711,10.634,8.901
71.0,2018-02-10 07:34:35.862439,2018-02-10 10:26:17.440295,778863.44,-3.25,1.625,2.499,4.2,2.71,2.71,10.627,8.897
72.0,2018-02-10 10:28:17.487279,2018-02-10 13:19:53.449614,789279.449,-3.25,1.625,2.499,4.2,2.709,2.708,10.621,8.887
73.0,2018-02-10 13:21:53.512499,2018-02-10 16:13:18.532759,799684.532,-3.25,1.625,2.499,4.2,2.706,2.705,10.609,8.878
74.0,2018-02-10 16:15:18.593706,2018-02-10 19:06:34.465371,810080.465,-3.25,1.625,2.499,4.2,2.703,2.703,10.6,8.868
75.0,2018-02-10 19:08:34.509495,2018-02-10 21:59:43.632758,820469.632,-3.25,1.625,2.499,4.2,2.701,2.701,10.593,8.862
76.0,2018-02-10 22:01:43.680445,2018-02-11 00:52:46.862890,830852.862,-3.25,1.625,2.499,4.2,2.699,2.7,10.586,8.857
77.0,2018-02-11 00:54:46.904502,2018-02-11 03:45:42.659218,841228.659,-3.25,1.625,2.499,4.2,2.698,2.696,10.582,8.844
78.0,2018-02-11 03:47:42.714031,2018-02-11 06:38:28.857033,851594.857,-3.25,1.625,2.499,4.2,2.695,2.695,10.57,8.84
79.0,2018-02-11 06:40:28.909580,2018-02-11 09:31:10.697997,861956.697,-3.25,1.625,2.499,4.2,2.694,2.693,10.565,8.832
80.0,2018-02-11 09:33:10.740896,2018-02-11 12:23:46.237170,872312.237,-3.25,1.625,2.499,4.2,2.692,2.692,10.558,8.826
81.0,2018-02-11 12:25:46.291690,2018-02-11 15:16:16.749301,882662.749,-3.25,1.625,2.499,4.2,2.69,2.69,10.552,8.822
82.0,2018-02-11 15:18:16.806938,2018-02-11 18:08:43.016121,893009.016,-3.25,1.625,2.499,4.2,2.689,2.689,10.548,8.817
83.0,2018-02-11 18:10:43.070672,2018-02-11 21:01:04.863901,903350.863,-3.25,1.625,2.499,4.2,2.688,2.687,10.545,8.808
84.0,2018-02-11 21:03:04.907389,2018-02-11 23:53:16.771355,913682.771,-3.25,1.625,2.499,4.2,2.685,2.685,10.535,8.801
85.0,2018-02-11 23:55:16.819502,2018-02-12 02:45:23.541172,924009.541,-3.25,1.625,2.499,4.2,2.684,2.683,10.529,8.793
86.0,2018-02-12 02:47:23.611414,2018-02-12 05:37:22.021021,934328.021,-3.25,1.625,2.499,4.2,2.681,2.681,10.519,8.787
87.0,2018-02-12 05:39:22.075224,2018-02-12 08:29:16.051196,944642.051,-3.25,1.625,2.499,4.2,2.68,2.681,10.514,8.783
88.0,2018-02-12 08:31:16.091332,2018-02-12 11:21:07.210409,954953.21,-3.25,1.625,2.499,4.2,2.679,2.68,10.512,8.78
89.0,2018-02-12 11:23:07.275293,2018-02-12 14:12:52.880838,965258.88,-3.25,1.625,2.499,4.2,2.678,2.677,10.508,8.77
90.0,2018-02-12 14:14:52.907901,2018-02-12 17:04:31.599262,975557.599,-3.25,1.625,2.499,4.2,2.676,2.676,10.498,8.767
91.0,2018-02-12 17:06:31.639788,2018-02-12 19:56:07.209397,985853.209,-3.25,1.625,2.499,4.2,2.675,2.675,10.498,8.763
92.0,2018-02-12 19:58:07.289352,2018-02-12 22:47:39.574129,996145.574,-3.25,1.625,2.499,4.2,2.674,2.673,10.495,8.754
93.0,2018-02-12 22:49:39.657092,2018-02-13 01:39:01.927742,1006427.927,-3.25,1.625,2.499,4.2,2.671,2.671,10.482,8.748
94.0,2018-02-13 01:41:01.966047,2018-02-13 04:30:18.744823,1016704.744,-3.25,1.625,2.499,4.2,2.67,2.67,10.477,8.742
95.0,2018-02-13 04:32:18.821571,2018-02-13 07:21:30.593943,1026976.593,-3.25,1.625,2.499,4.2,2.668,2.668,10.473,8.737
96.0,2018-02-13 07:23:30.675554,2018-02-13 10:12:35.912835,1037241.912,-3.25,1.625,2.499,4.2,2.667,2.666,10.467,8.728
97.0,2018-02-13 10:14:35.975498,2018-02-13 13:03:32.561676,1047498.561,-3.25,1.625,2.499,4.2,2.665,2.664,10.459,8.719
98.0,2018-02-13 13:05:32.591509,2018-02-13 15:54:24.025671,1057750.025,-3.25,1.625,2.499,4.2,2.663,2.662,10.452,8.714
99.0,2018-02-13 15:56:24.054600,2018-02-13 18:45:10.629993,1067996.629,-3.25,1.625,2.499,4.2,2.661,2.662,10.445,8.711
100.0,2018-02-13 18:47:10.712548,2018-02-13 21:35:54.134314,1078240.134,-3.25,1.625,2.499,4.2,2.66,2.66,10.443,8.705
101.0,2018-02-13 21:37:54.202997,2018-02-14 00:26:32.347044,1088478.347,-3.25,1.625,2.499,4.2,2.658,2.66,10.436,8.704
102.0,2018-02-14 00:28:32.424822,2018-02-14 03:17:07.895630,1098713.895,-3.25,1.625,2.499,4.2,2.659,2.657,10.438,8.694
103.0,2018-02-14 03:19:07.969049,2018-02-14 06:07:32.467759,1108938.467,-3.25,1.625,2.499,4.2,2.656,2.655,10.426,8.686
104.0,2018-02-14 06:09:32.540401,2018-02-14 08:57:52.899378,1119158.899,-3.25,1.625,2.499,4.2,2.654,2.652,10.42,8.679
105.0,2018-02-14 08:59:52.952107,2018-02-14 11:48:01.788752,1129367.788,-3.25,1.625,2.499,4.2,2.65,2.65,10.407,8.67
106.0,2018-02-14 11:50:01.833954,2018-02-14 14:38:05.259864,1139571.259,-3.25,1.625,2.499,4.2,2.648,2.649,10.399,8.666
107.0,2018-02-14 14:40:05.319890,2018-02-14 17:28:05.162074,1149771.162,-3.25,1.625,2.499,4.2,2.648,2.648,10.397,8.661
108.0,2018-02-14 17:30:05.231362,2018-02-14 20:17:58.561630,1159964.561,-3.25,1.624,2.499,4.2,2.646,2.645,10.391,8.653
109.0,2018-02-14 20:19:58.629488,2018-02-14 23:07:44.625670,1170150.625,-3.25,1.625,2.499,4.2,2.644,2.644,10.384,8.648
110.0,2018-02-14 23:09:44.711663,2018-02-15 01:57:27.232587,1180333.232,-3.25,1.625,2.499,4.2,2.643,2.642,10.38,8.64
111.0,2018-02-15 01:59:27.299790,2018-02-15 04:46:59.998182,1190505.998,-3.25,1.625,2.499,4.2,2.64,2.64,10.369,8.632
112.0,2018-02-15 04:49:00.064045,2018-02-15 07:36:24.523087,1200670.523,-3.25,1.624,2.499,4.2,2.638,2.639,10.36,8.628
113.0,2018-02-15 07:38:24.576755,2018-02-15 10:25:44.044520,1210830.044,-3.25,1.624,2.499,4.2,2.637,2.636,10.359,8.619
114.0,2018-02-15 10:27:44.069438,2018-02-15 13:14:55.564579,1220981.564,-3.25,1.625,2.499,4.2,2.635,2.634,10.35,8.613
115.0,2018-02-15 13:16:55.645365,2018-02-15 16:04:04.613578,1231130.613,-3.25,1.625,2.499,4.2,2.634,2.634,10.346,8.61
116.0,2018-02-15 16:06:04.652084,2018-02-15 18:53:11.053272,1241277.053,-3.25,1.624,2.499,4.2,2.633,2.633,10.343,8.605
117.0,2018-02-15 18:55:11.139158,2018-02-15 21:42:11.206133,1251417.206,-3.25,1.624,2.499,4.2,2.631,2.631,10.338,8.597
118.0,2018-02-15 21:44:11.235455,2018-02-16 00:31:05.679421,1261551.679,-3.25,1.625,2.499,4.2,2.629,2.63,10.33,8.594
119.0,2018-02-16 00:33:05.737152,2018-02-16 03:19:57.173575,1271683.173,-3.25,1.625,2.499,4.2,2.629,2.628,10.329,8.586
120.0,2018-02-16 03:21:57.254485,2018-02-16 06:08:40.497814,1281806.497,-3.25,1.625,2.499,4.2,2.627,2.626,10.322,8.578
121.0,2018-02-16 06:10:40.526141,2018-02-16 08:57:17.847478,1291923.847,-3.25,1.625,2.499,4.2,2.625,2.625,10.313,8.574
122.0,2018-02-16 08:59:17.907421,2018-02-16 11:45:54.133045,1302040.133,-3.25,1.625,2.499,4.2,2.624,2.625,10.31,8.572
123.0,2018-02-16 11:47:54.191645,2018-02-16 14:34:27.375482,1312153.375,-3.25,1.624,2.499,4.2,2.623,2.624,10.307,8.569
124.0,2018-02-16 14:36:27.459077,2018-02-16 17:22:55.246308,1322261.246,-3.25,1.625,2.499,4.2,2.622,2.621,10.304,8.56
125.0,2018-02-16 17:24:55.314721,2018-02-16 20:11:18.707166,1332364.707,-3.25,1.625,2.499,4.2,2.621,2.62,10.298,8.554
126.0,2018-02-16 20:13:18.753489,2018-02-16 22:59:35.383944,1342461.383,-3.25,1.625,2.499,4.2,2.619,2.617,10.291,8.545
127.0,2018-02-16 23:01:35.428378,2018-02-17 01:47:45.035973,1352551.035,-3.25,1.625,2.499,4.2,2.616,2.616,10.281,8.54
128.0,2018-02-17 01:49:45.067072,2018-02-17 04:35:50.469158,1362636.469,-3.25,1.624,2.499,4.2,2.614,2.615,10.275,8.536
129.0,2018-02-17 04:37:50.542639,2018-02-17 07:23:50.917043,1372716.917,-3.25,1.625,2.499,4.2,2.614,2.612,10.273,8.526
130.0,2018-02-17 07:25:50.993543,2018-02-17 10:11:42.100778,1382788.1,-3.25,1.624,2.499,4.2,2.61,2.611,10.26,8.523
131.0,2018-02-17 10:13:42.165070,2018-02-17 12:59:29.293996,1392855.293,-3.25,1.625,2.499,4.2,2.61,2.61,10.258,8.516
132.0,2018-02-17 13:01:29.370932,2018-02-17 15:47:09.684670,1402915.684,-3.25,1.625,2.499,4.2,2.608,2.607,10.251,8.507
133.0,2018-02-17 15:49:09.731969,2018-02-17 18:34:45.539023,1412971.539,-3.25,1.625,2.499,4.2,2.606,2.607,10.244,8.505
134.0,2018-02-17 18:36:45.611917,2018-02-17 21:22:15.923566,1423021.923,-3.25,1.625,2.499,4.2,2.605,2.605,10.239,8.5
135.0,2018-02-17 21:24:15.982178,2018-02-18 00:09:41.709575,1433067.709,-3.25,1.624,2.499,4.2,2.604,2.604,10.234,8.495
136.0,2018-02-18 00:11:41.746225,2018-02-18 02:57:04.965413,1443110.965,-3.25,1.625,2.499,4.2,2.603,2.604,10.233,8.492
137.0,2018-02-18 02:59:05.038537,2018-02-18 05:44:27.180026,1453153.18,-3.25,1.625,2.499,4.2,2.603,2.603,10.23,8.489
138.0,2018-02-18 05:46:27.256609,2018-02-18 08:31:45.367337,1463191.367,-3.25,1.625,2.499,4.2,2.602,2.602,10.227,8.487
139.0,2018-02-18 08:33:45.409501,2018-02-18 11:19:04.693045,1473230.693,-3.25,1.624,2.499,4.2,2.601,2.604,10.226,8.492
140.0,2018-02-18 11:21:04.734134,2018-02-18 14:06:25.747891,1483271.747,-3.25,1.625,2.499,4.2,2.603,2.602,10.232,8.486
141.0,2018-02-18 14:08:25.790403,2018-02-18 16:53:39.919611,1493305.919,-3.25,1.624,2.499,4.2,2.601,2.601,10.225,8.48
142.0,2018-02-18 16:55:39.952434,2018-02-18 19:40:49.798030,1503335.798,-3.25,1.625,2.499,4.2,2.6,2.599,10.22,8.474
143.0,2018-02-18 19:42:49.814545,2018-02-18 22:27:53.502866,1513359.502,-3.25,1.625,2.499,4.2,2.598,2.598,10.212,8.47
144.0,2018-02-18 22:29:53.555139,2018-02-19 01:14:51.687676,1523377.687,-3.25,1.625,2.499,4.2,2.596,2.596,10.208,8.464
145.0,2018-02-19 01:16:51.766860,2018-02-19 04:01:43.103745,1533389.103,-3.25,1.625,2.499,4.2,2.595,2.593,10.201,8.455
146.0,2018-02-19 04:03:43.131510,2018-02-19 06:48:26.465351,1543392.465,-3.25,1.625,2.499,4.2,2.592,2.592,10.192,8.45
147.0,2018-02-19 06:50:26.477034,2018-02-19 09:35:05.396830,1553391.396,-3.25,1.625,2.499,4.2,2.591,2.59,10.188,8.443
148.0,2018-02-19 09:37:05.498319,2018-02-19 12:21:35.041216,1563381.041,-3.25,1.625,2.499,4.2,2.588,2.588,10.178,8.437
149.0,2018-02-19 12:23:35.091960,2018-02-19 15:07:58.473566,1573364.473,-3.25,1.624,2.499,4.2,2.587,2.586,10.173,8.429
150.0,2018-02-19 15:09:58.495355,2018-02-19 17:54:14.935605,1583340.935,-3.25,1.625,2.499,4.2,2.585,2.584,10.167,8.421
151.0,2018-02-19 17:56:15.010774,2018-02-19 20:40:22.470550,1593308.47,-3.25,1.625,2.499,4.2,2.582,2.581,10.157,8.413
152.0,2018-02-19 20:42:22.490689,2018-02-19 23:26:25.368297,1603271.368,-3.25,1.625,2.499,4.2,2.581,2.581,10.151,8.409
153.0,2018-02-19 23:28:25.451084,2018-02-20 02:12:23.854545,1613229.854,-3.25,1.625,2.499,4.2,2.579,2.579,10.146,8.402
154.0,2018-02-20 02:14:23.961235,2018-02-20 04:58:15.053720,1623181.053,-3.25,1.625,2.499,4.2,2.578,2.576,10.141,8.392
155.0,2018-02-20 05:00:15.078608,2018-02-20 07:44:01.029800,1633127.029,-3.25,1.625,2.499,4.2,2.575,2.577,10.13,8.394
156.0,2018-02-20 07:46:01.120785,2018-02-20 10:29:46.340221,1643072.34,-3.25,1.625,2.499,4.2,2.576,2.575,10.132,8.387
157.0,2018-02-20 10:31:46.371347,2018-02-20 13:15:26.586052,1653012.586,-3.25,1.625,2.499,4.2,2.574,2.574,10.126,8.384
158.0,2018-02-20 13:17:26.674303,2018-02-20 16:01:03.219497,1662949.219,-3.25,1.624,2.499,4.2,2.573,2.572,10.122,8.374
159.0,2018-02-20 16:03:03.264944,2018-02-20 18:46:31.856715,1672877.856,-3.25,1.625,2.499,4.2,2.57,2.569,10.112,8.366
160.0,2018-02-20 18:48:31.877788,2018-02-20 21:31:53.135483,1682799.135,-3.25,1.625,2.499,4.2,2.568,2.567,10.104,8.359
161.0,2018-02-20 21:33:53.151838,2018-02-21 00:17:06.220452,1692712.22,-3.25,1.625,2.499,4.2,2.565,2.565,10.094,8.353
162.0,2018-02-21 00:19:06.327889,2018-02-21 03:02:15.974048,1702621.974,-3.25,1.625,2.499,4.2,2.564,2.565,10.09,8.35
163.0,2018-02-21 03:04:15.995279,2018-02-21 05:47:18.187372,1712524.187,-3.25,1.625,2.499,4.2,2.563,2.562,10.084,8.34
164.0,2018-02-21 05:49:18.203532,2018-02-21 08:32:14.111724,1722420.111,-3.25,1.625,2.499,4.2,2.56,2.561,10.075,8.337
165.0,2018-02-21 08:34:14.175573,2018-02-21 11:17:09.603285,1732315.603,-3.25,1.625,2.499,4.2,2.56,2.561,10.075,8.335
166.0,2018-02-21 11:19:09.713627,2018-02-21 14:02:02.617086,1742208.617,-3.25,1.624,2.499,4.2,2.559,2.561,10.071,8.333
167.0,2018-02-21 14:04:02.707896,2018-02-21 16:46:54.146607,1752100.146,-3.25,1.625,2.499,4.2,2.56,2.56,10.072,8.33
168.0,2018-02-21 16:48:54.246748,2018-02-21 19:31:42.614528,1761988.614,-3.25,1.625,2.499,4.2,2.558,2.559,10.068,8.326
169.0,2018-02-21 19:33:42.656350,2018-02-21 22:16:28.151085,1771874.151,-3.25,1.625,2.499,4.2,2.557,2.559,10.063,8.326
170.0,2018-02-21 22:18:28.192246,2018-02-22 01:01:12.972993,1781758.972,-3.25,1.625,2.499,4.2,2.558,2.558,10.066,8.321
171.0,2018-02-22 01:03:13.075333,2018-02-22 03:45:53.557877,1791639.557,-3.25,1.625,2.499,4.2,2.557,2.557,10.061,8.319
172.0,2018-02-22 03:47:53.557908,2018-02-22 06:30:33.279233,1801519.279,-3.25,1.625,2.499,4.2,2.556,2.557,10.059,8.318
173.0,2018-02-22 06:32:33.285415,2018-02-22 09:15:08.465732,1811394.465,-3.25,1.625,2.499,4.2,2.555,2.555,10.056,8.31
174.0,2018-02-22 09:17:08.529384,2018-02-22 11:59:33.926275,1821259.926,-3.25,1.625,2.499,4.2,2.553,2.551,10.048,8.298
175.0,2018-02-22 12:01:33.976975,2018-02-22 14:43:50.234528,1831116.234,-3.25,1.625,2.499,4.2,2.549,2.55,10.034,8.296
176.0,2018-02-22 14:45:50.268475,2018-02-22 17:28:01.941859,1840967.941,-3.25,1.625,2.499,4.2,2.549,2.548,10.032,8.287
177.0,2018-02-22 17:30:02.045394,2018-02-22 20:12:06.911181,1850812.911,-3.25,1.625,2.499,4.2,2.546,2.547,10.024,8.283
178.0,2018-02-22 20:14:06.948172,2018-02-22 22:56:07.607223,1860653.607,-3.25,1.625,2.499,4.2,2.545,2.545,10.02,8.279
179.0,2018-02-22 22:58:07.602122,2018-02-23 01:40:03.221896,1870489.221,-3.25,1.625,2.499,4.2,2.544,2.544,10.016,8.273
180.0,2018-02-23 01:42:03.229348,2018-02-23 04:23:53.219327,1880319.219,-3.25,1.625,2.499,4.2,2.543,2.542,10.011,8.268
181.0,2018-02-23 04:25:53.261278,2018-02-23 07:07:42.102054,1890148.102,-3.25,1.625,2.499,4.2,2.542,2.542,10.01,8.266
182.0,2018-02-23 07:09:42.176407,2018-02-23 09:51:28.389860,1899974.389,-3.25,1.625,2.499,4.2,2.541,2.542,10.005,8.263
183.0,2018-02-23 09:53:28.430293,2018-02-23 12:35:14.069801,1909800.069,-3.25,1.625,2.499,4.2,2.54,2.542,10.003,8.263
184.0,2018-02-23 12:37:14.169161,2018-02-23 15:18:58.305129,1919624.305,-3.25,1.625,2.499,4.2,2.541,2.54,10.004,8.255
185.0,2018-02-23 15:20:58.335721,2018-02-23 18:02:35.040504,1929441.04,-3.25,1.625,2.499,4.2,2.538,2.536,9.995,8.244
186.0,2018-02-23 18:04:35.146132,2018-02-23 20:46:06.242336,1939252.242,-3.25,1.625,2.499,4.2,2.535,2.537,9.983,8.244
187.0,2018-02-23 20:48:06.289347,2018-02-23 23:29:32.747286,1949058.747,-3.25,1.625,2.499,4.2,2.535,2.533,9.982,8.231
188.0,2018-02-23 23:31:32.759075,2018-02-24 02:12:49.984717,1958855.984,-3.25,1.625,2.499,4.2,2.531,2.534,9.967,8.232
189.0,2018-02-24 02:14:49.978107,2018-02-24 04:56:03.753616,1968649.753,-3.25,1.625,2.499,4.2,2.532,2.529,9.97,8.22
190.0,2018-02-24 04:58:03.848085,2018-02-24 07:39:05.142749,1978431.142,-3.25,1.625,2.499,4.2,2.528,2.528,9.955,8.213
191.0,2018-02-24 07:41:05.161220,2018-02-24 10:22:07.197693,1988213.197,-3.25,1.625,2.499,4.2,2.527,2.528,9.954,8.214
192.0,2018-02-24 10:24:07.298029,2018-02-24 13:05:07.261821,1997993.261,-3.25,1.625,2.499,4.2,2.527,2.528,9.951,8.212
193.0,2018-02-24 13:07:07.346815,2018-02-24 15:48:05.792956,2007771.792,-3.25,1.625,2.499,4.2,2.527,2.528,9.95,8.21
194.0,2018-02-24 15:50:05.860100,2018-02-24 18:31:04.625421,2017550.625,-3.25,1.625,2.499,4.2,2.527,2.528,9.95,8.212
195.0,2018-02-24 18:33:04.706599,2018-02-24 21:14:01.890240,2027327.89,-3.25,1.625,2.499,4.2,2.527,2.527,9.952,8.208
196.0,2018-02-24 21:16:01.982894,2018-02-24 23:56:56.382586,2037102.382,-3.25,1.625,2.499,4.2,2.526,2.527,9.948,8.205
197.0,2018-02-24 23:58:56.450716,2018-02-25 02:39:50.432707,2046876.432,-3.25,1.625,2.499,4.2,2.525,2.527,9.946,8.205
198.0,2018-02-25 02:41:50.506987,2018-02-25 05:22:39.100748,2056645.1,-3.25,1.625,2.499,4.2,2.525,2.523,9.944,8.195
199.0,2018-02-25 05:24:39.203601,2018-02-25 08:05:18.578317,2066404.578,-3.25,1.624,2.499,4.2,2.522,2.522,9.932,8.191
200.0,2018-02-25 08:07:18.600814,2018-02-25 10:47:53.297584,2076159.297,-3.25,1.625,2.499,4.2,2.521,2.519,9.931,8.182
201.0,2018-02-25 10:49:53.357445,2018-02-25 13:30:22.178128,2085908.178,-3.25,1.625,2.499,4.2,2.519,2.519,9.922,8.181
202.0,2018-02-25 13:32:22.172032,2018-02-25 16:12:49.568386,2095655.568,-3.25,1.625,2.499,4.2,2.518,2.52,9.919,8.182
203.0,2018-02-25 16:14:49.650722,2018-02-25 18:55:17.104705,2105403.104,-3.25,1.625,2.499,4.2,2.519,2.518,9.923,8.176
204.0,2018-02-25 18:57:17.150393,2018-02-25 21:37:38.758161,2115144.758,-3.25,1.625,2.499,4.2,2.517,2.518,9.916,8.174
205.0,2018-02-25 21:39:38.820179,2018-02-26 00:20:00.232580,2124886.232,-3.25,1.625,2.499,4.2,2.517,2.516,9.916,8.169
206.0,2018-02-26 00:22:00.279071,2018-02-26 03:02:18.321463,2134624.321,-3.25,1.625,2.499,4.2,2.516,2.516,9.911,8.168
207.0,2018-02-26 03:04:18.346973,2018-02-26 05:44:37.231199,2144363.231,-3.25,1.625,2.499,4.2,2.516,2.517,9.912,8.169
208.0,2018-02-26 05:46:37.273281,2018-02-26 08:26:51.554472,2154097.554,-3.25,1.625,2.499,4.2,2.515,2.514,9.908,8.157
209.0,2018-02-26 08:28:51.569672,2018-02-26 11:08:59.476391,2163825.476,-3.25,1.625,2.499,4.2,2.513,2.512,9.9,8.152
210.0,2018-02-26 11:10:59.578383,2018-02-26 13:51:02.770014,2173548.77,-3.25,1.625,2.499,4.2,2.511,2.511,9.893,8.147
211.0,2018-02-26 13:53:02.839172,2018-02-26 16:33:00.885321,2183266.885,-3.25,1.625,2.499,4.2,2.509,2.511,9.886,8.144
212.0,2018-02-26 16:35:00.932616,2018-02-26 19:14:56.484150,2192982.484,-3.25,1.625,2.499,4.2,2.509,2.507,9.886,8.135
213.0,2018-02-26 19:16:56.567877,2018-02-26 21:56:42.673834,2202688.673,-3.25,1.625,2.499,4.2,2.506,2.506,9.874,8.13
214.0,2018-02-26 21:58:42.685103,2018-02-27 00:38:26.782929,2212392.782,-3.25,1.625,2.499,4.2,2.505,2.507,9.871,8.129
215.0,2018-02-27 00:40:26.874228,2018-02-27 03:20:06.994006,2222092.994,-3.25,1.625,2.499,4.2,2.505,2.504,9.869,8.122
216.0,2018-02-27 03:22:07.096641,2018-02-27 06:01:43.926303,2231789.926,-3.25,1.625,2.499,4.2,2.503,2.505,9.863,8.125
217.0,2018-02-27 06:03:44.029814,2018-02-27 08:43:25.701240,2241491.701,-3.25,1.625,2.499,4.2,2.504,2.506,9.868,8.126
218.0,2018-02-27 08:45:25.705620,2018-02-27 11:25:04.516872,2251190.516,-3.25,1.625,2.499,4.2,2.504,2.504,9.868,8.122
219.0,2018-02-27 11:27:04.614026,2018-02-27 14:06:41.956888,2260887.956,-3.25,1.625,2.499,4.2,2.503,2.505,9.864,8.123
220.0,2018-02-27 14:08:41.979241,2018-02-27 16:48:16.412716,2270582.412,-3.25,1.625,2.499,4.2,2.503,2.503,9.864,8.116
221.0,2018-02-27 16:50:16.468612,2018-02-27 19:29:44.551664,2280270.551,-3.25,1.625,2.499,4.2,2.502,2.501,9.858,8.111
222.0,2018-02-27 19:31:44.630643,2018-02-27 22:11:08.238064,2289954.238,-3.25,1.624,2.499,4.2,2.5,2.498,9.854,8.102
223.0,2018-02-27 22:13:08.286066,2018-02-28 00:52:24.482417,2299630.482,-3.25,1.625,2.499,4.2,2.497,2.498,9.843,8.099
224.0,2018-02-28 00:54:24.503235,2018-02-28 03:33:37.049293,2309303.049,-3.25,1.625,2.499,4.2,2.497,2.497,9.84,8.095
225.0,2018-02-28 03:35:37.130638,2018-02-28 06:14:44.186142,2318970.186,-3.25,1.625,2.499,4.2,2.495,2.496,9.835,8.093
226.0,2018-02-28 06:16:44.287921,2018-02-28 08:55:50.569353,2328636.569,-3.25,1.625,2.499,4.2,2.496,2.494,9.838,8.088
227.0,2018-02-28 08:57:50.628012,2018-02-28 11:36:53.801629,2338299.801,-3.25,1.625,2.499,4.2,2.494,2.494,9.832,8.086
228.0,2018-02-28 11:38:53.874380,2018-02-28 14:17:55.490923,2347961.49,-3.25,1.625,2.499,4.2,2.493,2.494,9.829,8.085
229.0,2018-02-28 14:19:55.512890,2018-02-28 16:58:56.420394,2357622.42,-3.25,1.625,2.499,4.2,2.493,2.493,9.829,8.08
230.0,2018-02-28 17:00:56.421441,2018-02-28 19:39:56.036255,2367282.036,-3.25,1.625,2.499,4.2,2.492,2.494,9.824,8.084
231.0,2018-02-28 19:41:56.139381,2018-02-28 22:20:58.080608,2376944.08,-3.25,1.625,2.499,4.2,2.494,2.492,9.83,8.076
232.0,2018-02-28 22:22:58.102075,2018-03-01 01:01:56.350705,2386602.35,-3.25,1.625,2.499,4.2,2.491,2.491,9.821,8.074
233.0,2018-03-01 01:03:56.346964,2018-03-01 03:42:47.413121,2396253.413,-3.25,1.625,2.499,4.2,2.489,2.489,9.813,8.067
234.0,2018-03-01 03:44:47.528796,2018-03-01 06:23:34.097822,2405900.097,-3.25,1.625,2.499,4.2,2.488,2.489,9.808,8.065
235.0,2018-03-01 06:25:34.200707,2018-03-01 09:04:15.788768,2415541.788,-3.25,1.625,2.499,4.2,2.487,2.487,9.805,8.058
236.0,2018-03-01 09:06:15.807995,2018-03-01 11:44:54.135100,2425180.135,-3.25,1.625,2.499,4.2,2.486,2.487,9.801,8.057
237.0,2018-03-01 11:46:54.128161,2018-03-01 14:25:31.877065,2434817.877,-3.25,1.625,2.499,4.2,2.486,2.487,9.799,8.055
238.0,2018-03-01 14:27:31.874413,2018-03-01 17:06:05.689305,2444451.689,-3.25,1.625,2.499,4.2,2.485,2.486,9.795,8.051
239.0,2018-03-01 17:08:05.684368,2018-03-01 19:46:38.706122,2454084.706,-3.25,1.625,2.499,4.2,2.484,2.486,9.794,8.053
240.0,2018-03-01 19:48:38.822440,2018-03-01 22:27:12.185848,2463718.185,-3.25,1.625,2.499,4.2,2.485,2.485,9.797,8.049
241.0,2018-03-01 22:29:12.205398,2018-03-02 01:07:40.951678,2473346.951,-3.25,1.625,2.499,4.2,2.484,2.485,9.792,8.047
242.0,2018-03-02 01:09:40.960612,2018-03-02 03:48:07.634644,2482973.634,-3.25,1.625,2.499,4.2,2.483,2.483,9.791,8.041
243.0,2018-03-02 03:50:07.666883,2018-03-02 06:28:26.998885,2492592.998,-3.25,1.625,2.499,4.2,2.481,2.48,9.783,8.035
244.0,2018-03-02 06:30:27.090807,2018-03-02 09:08:42.452337,2502208.452,-3.25,1.625,2.499,4.2,2.481,2.477,9.783,8.021
245.0,2018-03-02 09:10:42.530319,2018-03-02 11:48:21.656250,2511787.656,-3.25,1.625,2.499,4.2,2.464,2.464,9.718,7.933
246.0,2018-03-02 11:50:21.706337,2018-03-02 14:27:00.743972,2521306.743,-3.25,1.625,2.499,4.2,2.457,2.457,9.705,7.916
247.0,2018-03-02 14:29:00.824321,2018-03-02 17:05:43.834860,2530829.834,-3.25,1.625,2.499,4.2,2.457,2.458,9.705,7.924
248.0,2018-03-02 17:07:43.983533,2018-03-02 19:44:34.560879,2540360.56,-3.25,1.624,2.499,4.2,2.459,2.459,9.711,7.931
249.0,2018-03-02 19:46:34.539668,2018-03-02 22:23:25.356467,2549891.356,-3.25,1.625,2.499,4.2,2.458,2.46,9.706,7.933
250.0,2018-03-02 22:25:25.353436,2018-03-03 01:02:24.402999,2559430.402,-3.25,1.625,2.499,4.2,2.46,2.46,9.714,7.938
251.0,2018-03-03 01:04:24.400257,2018-03-03 03:41:22.952323,2568968.952,-3.25,1.625,2.499,4.2,2.46,2.46,9.712,7.939
252.0,2018-03-03 03:43:23.105644,2018-03-03 06:20:19.185123,2578505.185,-3.25,1.625,2.499,4.2,2.459,2.459,9.709,7.937
253.0,2018-03-03 06:22:19.365000,2018-03-03 08:59:09.448844,2588035.448,-3.25,1.625,2.499,4.2,2.457,2.458,9.701,7.933
254.0,2018-03-03 08:59:09.448968,2018-03-03 12:37:18.599730,2601124.599,-1.625,1.625,2.499,4.2,2.458,2.563,9.702,8.723
255.0,2018-03-03 12:37:18.623109,2018-03-03 16:18:41.749198,2614407.749,-1.625,1.625,2.499,4.2,2.555,2.559,10.099,8.708
256.0,2018-03-03 16:18:41.844624,2018-03-03 19:59:58.585242,2627684.585,-1.625,1.625,2.499,4.2,2.556,2.556,10.102,8.697
257.0,2018-03-03 19:59:58.585367,2018-03-03 20:00:58.785958,2627744.785,0.0,0.0,3.325,3.327,0.0,0.0,0.0,0.0
259.0,2018-03-08 13:27:49.005278,2018-03-08 17:10:47.951130,2641133.737,-1.625,1.625,2.499,4.2,2.549,2.589,10.107,8.805
260.0,2018-03-08 17:10:48.075889,2018-03-08 20:54:57.363596,2654583.149,-1.625,1.625,2.499,4.2,2.597,2.59,10.258,8.813
261.0,2018-03-08 20:54:57.394600,2018-03-09 00:38:39.539737,2668005.325,-1.625,1.625,2.499,4.2,2.59,2.585,10.231,8.797
262.0,2018-03-09 00:38:39.539851,2018-03-09 06:13:46.533781,2688112.319,-3.25,1.625,2.499,4.2,5.084,4.992,20.1,16.095
263.0,2018-03-09 06:15:46.588029,2018-03-09 08:54:44.466862,2697770.252,-3.25,1.625,2.499,4.2,2.496,2.495,9.855,8.041
264.0,2018-03-09 08:56:44.522545,2018-03-09 11:35:33.006817,2707418.792,-3.25,1.625,2.499,4.2,2.494,2.491,9.847,8.03
265.0,2018-03-09 11:37:33.060477,2018-03-09 14:16:07.352546,2717053.138,-3.25,1.625,2.499,4.2,2.49,2.49,9.83,8.022
266.0,2018-03-09 14:18:07.404503,2018-03-09 16:56:36.084155,2726681.87,-3.25,1.625,2.499,4.2,2.488,2.488,9.825,8.013
267.0,2018-03-09 16:58:36.141177,2018-03-09 19:36:55.708970,2736301.494,-3.25,1.625,2.499,4.2,2.486,2.485,9.816,8.005
268.0,2018-03-09 19:38:55.763909,2018-03-09 22:17:07.064369,2745912.85,-3.25,1.625,2.499,4.2,2.484,2.482,9.811,7.994
269.0,2018-03-09 22:19:07.119514,2018-03-10 00:57:17.357398,2755523.143,-3.25,1.625,2.499,4.2,2.482,2.483,9.804,7.997
270.0,2018-03-10 00:59:17.410962,2018-03-10 03:37:24.771497,2765130.557,-3.25,1.625,2.499,4.2,2.482,2.481,9.802,7.991
271.0,2018-03-10 03:39:24.826799,2018-03-10 06:17:27.115806,2774732.901,-3.25,1.625,2.499,4.2,2.48,2.481,9.796,7.988
272.0,2018-03-10 06:19:27.164308,2018-03-10 08:57:30.435383,2784336.221,-3.25,1.625,2.499,4.2,2.48,2.481,9.795,7.989
273.0,2018-03-10 08:59:30.494559,2018-03-10 11:37:27.571610,2793933.357,-3.25,1.625,2.499,4.2,2.479,2.479,9.791,7.98
274.0,2018-03-10 11:39:27.631285,2018-03-10 14:17:22.426601,2803528.212,-3.25,1.625,2.499,4.2,2.478,2.478,9.788,7.977
275.0,2018-03-10 14:19:22.483233,2018-03-10 16:57:15.705841,2813121.491,-3.25,1.625,2.499,4.2,2.477,2.477,9.782,7.974
276.0,2018-03-10 16:59:15.756677,2018-03-10 19:37:04.278074,2822710.064,-3.25,1.625,2.499,4.2,2.475,2.476,9.775,7.972
277.0,2018-03-10 19:39:04.331307,2018-03-10 22:16:51.460376,2832297.246,-3.25,1.625,2.499,4.2,2.475,2.474,9.775,7.965
278.0,2018-03-10 22:18:51.513586,2018-03-11 00:56:30.894344,2841876.68,-3.25,1.625,2.499,4.2,2.473,2.472,9.766,7.959
279.0,2018-03-11 00:58:30.950614,2018-03-11 03:36:04.687382,2851450.473,-3.25,1.625,2.499,4.2,2.471,2.471,9.76,7.956
280.0,2018-03-11 03:38:04.737763,2018-03-11 06:15:36.910012,2861022.695,-3.25,1.625,2.499,4.2,2.47,2.47,9.756,7.952
281.0,2018-03-11 06:17:36.967288,2018-03-11 08:55:03.711952,2870589.497,-3.25,1.625,2.499,4.2,2.468,2.469,9.749,7.948
282.0,2018-03-11 08:57:03.767528,2018-03-11 11:34:26.295347,2880152.081,-3.25,1.625,2.499,4.2,2.467,2.468,9.744,7.946
283.0,2018-03-11 11:36:26.357856,2018-03-11 14:13:47.326144,2889713.112,-3.25,1.625,2.499,4.2,2.467,2.467,9.742,7.944
284.0,2018-03-11 14:15:47.377767,2018-03-11 16:53:08.251430,2899274.037,-3.25,1.625,2.499,4.2,2.467,2.467,9.742,7.943
285.0,2018-03-11 16:55:08.307239,2018-03-11 19:32:27.599491,2908833.385,-3.25,1.625,2.499,4.2,2.466,2.466,9.738,7.941
286.0,2018-03-11 19:34:27.657105,2018-03-11 22:11:42.973013,2918388.758,-3.25,1.625,2.499,4.2,2.465,2.466,9.733,7.941
287.0,2018-03-11 22:13:43.025901,2018-03-12 00:51:01.179084,2927946.965,-3.25,1.625,2.499,4.2,2.465,2.466,9.736,7.944
288.0,2018-03-12 00:53:01.231777,2018-03-12 03:30:17.072368,2937502.858,-3.25,1.625,2.499,4.2,2.465,2.465,9.735,7.94
289.0,2018-03-12 03:32:17.121418,2018-03-12 06:09:32.193007,2947057.978,-3.25,1.624,2.499,4.2,2.464,2.466,9.732,7.943
290.0,2018-03-12 06:11:32.237038,2018-03-12 08:48:47.405584,2956613.191,-3.25,1.625,2.499,4.2,2.465,2.464,9.733,7.938
291.0,2018-03-12 08:50:47.460009,2018-03-12 11:27:56.791344,2966162.577,-3.25,1.625,2.499,4.2,2.463,2.464,9.724,7.938
292.0,2018-03-12 11:29:56.831373,2018-03-12 14:07:02.721220,2975708.507,-3.25,1.625,2.499,4.2,2.463,2.46,9.724,7.928
293.0,2018-03-12 14:09:02.772722,2018-03-12 16:45:58.767066,2985244.553,-3.25,1.625,2.499,4.2,2.46,2.459,9.714,7.924
294.0,2018-03-12 16:47:58.814219,2018-03-12 19:24:53.197156,2994778.983,-3.25,1.625,2.499,4.2,2.458,2.459,9.709,7.922
295.0,2018-03-12 19:26:53.237172,2018-03-12 22:03:44.344063,3004310.13,-3.25,1.625,2.499,4.2,2.457,2.457,9.705,7.918
296.0,2018-03-12 22:05:44.402849,2018-03-13 00:42:32.961970,3013838.747,-3.25,1.624,2.499,4.2,2.457,2.458,9.701,7.92
297.0,2018-03-13 00:44:33.004155,2018-03-13 03:21:19.579399,3023365.365,-3.25,1.625,2.499,4.2,2.457,2.456,9.702,7.913
298.0,2018-03-13 03:23:19.632970,2018-03-13 06:00:04.952900,3032890.738,-3.25,1.625,2.499,4.2,2.456,2.457,9.699,7.915
299.0,2018-03-13 06:02:05.015727,2018-03-13 08:38:51.340712,3042417.126,-3.25,1.625,2.499,4.2,2.456,2.456,9.7,7.912
300.0,2018-03-13 08:40:51.383130,2018-03-13 11:17:32.120612,3051937.906,-3.25,1.625,2.499,4.2,2.454,2.454,9.694,7.907
301.0,2018-03-13 11:19:32.180670,2018-03-13 13:56:12.799236,3061458.585,-3.25,1.625,2.499,4.2,2.454,2.454,9.691,7.907
302.0,2018-03-13 13:58:12.860862,2018-03-13 16:34:53.020644,3070978.806,-3.25,1.625,2.499,4.2,2.454,2.453,9.691,7.903
303.0,2018-03-13 16:36:53.083193,2018-03-13 19:13:29.022345,3080494.808,-3.25,1.625,2.499,4.2,2.452,2.451,9.685,7.897
304.0,2018-03-13 19:15:29.078704,2018-03-13 21:51:57.638215,3090003.424,-3.25,1.625,2.499,4.2,2.449,2.45,9.674,7.893
305.0,2018-03-13 21:53:57.707949,2018-03-14 00:30:22.863443,3099508.649,-3.25,1.625,2.499,4.2,2.449,2.449,9.67,7.89
306.0,2018-03-14 00:32:22.909799,2018-03-14 03:08:42.612002,3109008.397,-3.25,1.625,2.499,4.2,2.448,2.447,9.667,7.885
307.0,2018-03-14 03:10:42.673009,2018-03-14 05:46:59.786726,3118505.572,-3.25,1.625,2.499,4.2,2.447,2.447,9.663,7.883
308.0,2018-03-14 05:48:59.842482,2018-03-14 08:25:14.217692,3128000.003,-3.25,1.624,2.499,4.2,2.446,2.447,9.66,7.88
309.0,2018-03-14 08:27:14.263850,2018-03-14 11:03:28.666073,3137494.452,-3.25,1.625,2.499,4.2,2.446,2.448,9.659,7.884
310.0,2018-03-14 11:05:28.733963,2018-03-14 13:41:43.833452,3146989.619,-3.25,1.625,2.499,4.2,2.446,2.447,9.661,7.881
311.0,2018-03-14 13:43:43.892774,2018-03-14 16:19:57.651440,3156483.437,-3.25,1.625,2.499,4.2,2.446,2.447,9.661,7.881
312.0,2018-03-14 16:21:57.700131,2018-03-14 18:58:11.865779,3165977.651,-3.25,1.625,2.499,4.2,2.446,2.447,9.659,7.881
313.0,2018-03-14 19:00:11.904743,2018-03-14 21:36:23.660253,3175469.446,-3.25,1.625,2.499,4.2,2.445,2.446,9.656,7.88
314.0,2018-03-14 21:38:23.685170,2018-03-15 00:14:30.365930,3184956.151,-3.25,1.625,2.499,4.2,2.444,2.443,9.655,7.872
315.0,2018-03-15 00:16:30.399949,2018-03-15 02:52:31.563134,3194437.349,-3.25,1.625,2.499,4.2,2.442,2.443,9.648,7.869
316.0,2018-03-15 02:54:31.597276,2018-03-15 05:30:29.883187,3203915.669,-3.25,1.624,2.499,4.2,2.442,2.441,9.647,7.864
317.0,2018-03-15 05:32:29.944061,2018-03-15 08:08:23.237898,3213389.023,-3.25,1.625,2.499,4.2,2.44,2.44,9.64,7.86
318.0,2018-03-15 08:10:23.317505,2018-03-15 10:46:12.375060,3222858.161,-3.25,1.625,2.499,4.2,2.439,2.44,9.635,7.858
319.0,2018-03-15 10:48:12.435039,2018-03-15 13:24:02.527855,3232328.313,-3.25,1.625,2.499,4.2,2.439,2.44,9.636,7.86
320.0,2018-03-15 13:26:02.570122,2018-03-15 16:01:54.899795,3241800.685,-3.25,1.625,2.499,4.2,2.44,2.44,9.639,7.859
321.0,2018-03-15 16:03:54.927732,2018-03-15 18:39:44.280168,3251270.066,-3.25,1.625,2.499,4.2,2.439,2.438,9.636,7.851
322.0,2018-03-15 18:41:44.320616,2018-03-15 21:17:28.939084,3260734.725,-3.25,1.625,2.499,4.2,2.436,2.439,9.625,7.854
323.0,2018-03-15 21:19:28.983947,2018-03-15 23:55:15.662304,3270201.448,-3.25,1.625,2.499,4.2,2.438,2.437,9.63,7.848
324.0,2018-03-15 23:57:15.746433,2018-03-16 02:33:00.629434,3279666.415,-3.25,1.625,2.499,4.2,2.436,2.437,9.625,7.848
325.0,2018-03-16 02:35:00.702847,2018-03-16 05:10:38.706920,3289124.492,-3.25,1.625,2.499,4.2,2.435,2.434,9.621,7.836
326.0,2018-03-16 05:12:38.742798,2018-03-16 07:48:08.392312,3298574.178,-3.25,1.625,2.499,4.2,2.432,2.433,9.609,7.834
327.0,2018-03-16 07:50:08.439807,2018-03-16 10:25:35.513904,3308021.299,-3.25,1.625,2.499,4.2,2.431,2.434,9.604,7.837
328.0,2018-03-16 10:27:35.599864,2018-03-16 13:01:18.741966,3317364.527,-3.25,1.625,2.499,4.2,2.385,2.432,9.427,7.825
329.0,2018-03-16 13:03:18.797306,2018-03-16 15:38:37.033321,3326802.819,-3.25,1.625,2.499,4.2,2.429,2.433,9.599,7.828
330.0,2018-03-16 15:40:37.088900,2018-03-16 18:16:00.128682,3336245.914,-3.25,1.625,2.499,4.2,2.432,2.431,9.609,7.821
331.0,2018-03-16 18:18:00.183056,2018-03-16 20:53:15.733672,3345681.519,-3.25,1.625,2.499,4.2,2.429,2.43,9.599,7.819
332.0,2018-03-16 20:55:15.790633,2018-03-16 23:30:30.873897,3355116.659,-3.25,1.625,2.499,4.2,2.429,2.431,9.596,7.824
333.0,2018-03-16 23:32:30.930509,2018-03-17 02:07:46.920060,3364552.706,-3.25,1.624,2.499,4.2,2.43,2.428,9.602,7.813
334.0,2018-03-17 02:09:46.977362,2018-03-17 04:44:52.672950,3373978.458,-3.25,1.625,2.499,4.2,2.427,2.426,9.589,7.808
335.0,2018-03-17 04:46:52.726407,2018-03-17 07:21:55.210520,3383400.996,-3.25,1.625,2.499,4.2,2.425,2.427,9.585,7.81
336.0,2018-03-17 07:23:55.262911,2018-03-17 09:58:59.053628,3392824.839,-3.25,1.625,2.499,4.2,2.426,2.427,9.588,7.809
337.0,2018-03-17 10:00:59.106907,2018-03-17 12:35:55.561284,3402241.347,-3.25,1.625,2.499,4.2,2.425,2.424,9.584,7.8
338.0,2018-03-17 12:37:55.619348,2018-03-17 15:12:51.358995,3411657.144,-3.25,1.625,2.499,4.2,2.424,2.424,9.581,7.799
339.0,2018-03-17 15:14:51.412378,2018-03-17 17:49:45.437522,3421071.223,-3.25,1.625,2.499,4.2,2.423,2.424,9.577,7.798
340.0,2018-03-17 17:51:45.491558,2018-03-17 20:26:39.639217,3430485.425,-3.25,1.625,2.499,4.2,2.423,2.424,9.578,7.796
