Repository: Oliver191/MSc_Thesis_Predictive_Maintenance_Batteries

# MSc_Thesis_Predictive_Maintenance_Batteries
The GitHub repository accompanying the MSc Thesis at Esade written by Oliver Caspers regarding the topic “Predictive Maintenance for Lithium-Ion Batteries: Predicting the Remaining Useful Life (RUL) using Data-Driven Machine Learning based on Real-World Battery Datasets”.

SNL_Final.ipynb: The main Jupyter Notebook which contains the main code used to load, clean, and transform the SNL data. Four initial models are evaluated and a RF is chosen to be optimized. The RF is trained to predict the RUL on the training data and optimized using the validation data. Finally, the model is tested using independent testing data from UL.

File: SNL_Cycle_Timeseries_Data/SNL_18650_NCA_25C_0-100_0.5-1C_c_cycle_data.csv (part 1 of 2)
Cycle_Index,Start_Time,End_Time,Test_Time (s),Min_Current (A),Max_Current (A),Min_Voltage (V),Max_Voltage (V),Charge_Capacity (Ah),Discharge_Capacity (Ah),Charge_Energy (Wh),Discharge_Energy (Wh)
1.0,2018-05-11 12:23:11.007401,2018-05-11 16:52:03.368449,16142.368,-1.625,1.625,2.499,4.2,3.132,3.157,12.146,11.083
2.0,2018-05-11 16:52:03.399862,2018-05-11 21:20:38.335705,32257.335,-1.625,1.625,2.499,4.2,3.166,3.152,12.234,11.078
3.0,2018-05-11 21:20:38.398056,2018-05-12 01:48:05.412981,48304.412,-1.625,1.625,2.499,4.2,3.155,3.135,12.195,11.025
4.0,2018-05-12 01:48:05.413113,2018-05-12 08:34:23.353837,72682.353,-3.251,1.625,2.499,4.2,6.254,6.221,24.174,21.137
5.0,2018-05-12 08:36:23.381564,2018-05-12 11:51:52.931595,84531.931,-3.25,1.625,2.499,4.2,3.11,3.107,12.005,10.56
6.0,2018-05-12 11:53:52.957115,2018-05-12 15:09:12.412599,96371.412,-3.25,1.625,2.499,4.2,3.107,3.103,11.994,10.549
7.0,2018-05-12 15:11:12.461179,2018-05-12 18:26:17.990581,108196.99,-3.25,1.625,2.499,4.2,3.103,3.099,11.979,10.536
8.0,2018-05-12 18:28:18.028014,2018-05-12 21:43:04.857105,120003.857,-3.25,1.625,2.499,4.2,3.098,3.094,11.962,10.52
9.0,2018-05-12 21:45:04.882888,2018-05-13 00:59:39.929905,131798.929,-3.25,1.625,2.499,4.2,3.094,3.09,11.947,10.508
10.0,2018-05-13 01:01:39.956921,2018-05-13 04:16:03.563091,143582.563,-3.251,1.625,2.499,4.2,3.09,3.088,11.931,10.5
11.0,2018-05-13 04:18:03.590860,2018-05-13 07:32:17.304073,155356.304,-3.25,1.625,2.499,4.2,3.087,3.085,11.919,10.49
12.0,2018-05-13 07:34:17.342083,2018-05-13 10:48:23.349106,167122.349,-3.25,1.625,2.499,4.2,3.085,3.083,11.912,10.481
13.0,2018-05-13 10:50:23.390272,2018-05-13 14:04:19.563412,178878.563,-3.25,1.625,2.499,4.2,3.082,3.08,11.901,10.471
14.0,2018-05-13 14:06:19.603171,2018-05-13 17:20:09.414330,190628.414,-3.25,1.625,2.499,4.2,3.079,3.079,11.89,10.467
15.0,2018-05-13 17:22:09.450542,2018-05-13 20:35:50.405916,202369.405,-3.25,1.625,2.499,4.2,3.077,3.075,11.885,10.454
16.0,2018-05-13 20:37:50.427892,2018-05-13 23:51:22.903745,214101.903,-3.25,1.625,2.499,4.2,3.074,3.074,11.873,10.45
17.0,2018-05-13 23:53:22.937121,2018-05-14 03:06:48.573140,225827.573,-3.25,1.625,2.499,4.2,3.072,3.071,11.867,10.438
18.0,2018-05-14 03:08:48.599669,2018-05-14 06:22:04.290064,237543.29,-3.25,1.625,2.499,4.2,3.069,3.07,11.854,10.435
19.0,2018-05-14 06:24:04.316424,2018-05-14 09:37:16.971017,249255.971,-3.25,1.625,2.499,4.2,3.069,3.066,11.853,10.422
20.0,2018-05-14 09:39:17.030922,2018-05-14 12:52:18.836830,260957.836,-3.25,1.625,2.499,4.2,3.065,3.065,11.84,10.414
21.0,2018-05-14 12:54:18.884781,2018-05-14 16:07:15.138773,272654.138,-3.25,1.625,2.499,4.2,3.063,3.063,11.832,10.407
22.0,2018-05-14 16:09:15.200461,2018-05-14 19:22:05.559396,284344.559,-3.25,1.625,2.499,4.2,3.061,3.062,11.827,10.403
23.0,2018-05-14 19:24:05.609513,2018-05-14 22:36:48.116978,296027.116,-3.251,1.625,2.499,4.2,3.06,3.058,11.822,10.388
24.0,2018-05-14 22:38:48.174093,2018-05-15 01:51:22.431716,307701.431,-3.25,1.625,2.499,4.2,3.056,3.057,11.809,10.383
25.0,2018-05-15 01:53:22.482410,2018-05-15 05:05:49.301913,319368.301,-3.25,1.625,2.499,4.2,3.054,3.055,11.801,10.376
26.0,2018-05-15 05:07:49.365694,2018-05-15 08:20:12.300627,331031.3,-3.25,1.625,2.499,4.2,3.053,3.053,11.798,10.368
27.0,2018-05-15 08:22:12.355611,2018-05-15 11:34:28.067251,342687.067,-3.25,1.625,2.499,4.2,3.05,3.05,11.788,10.359
28.0,2018-05-15 11:36:28.123222,2018-05-15 14:48:39.605103,354338.605,-3.25,1.625,2.499,4.2,3.05,3.05,11.786,10.344
29.0,2018-05-15 14:50:39.660341,2018-05-15 18:02:27.114560,365966.114,-3.25,1.625,2.499,4.201,3.044,3.045,11.772,10.326
30.0,2018-05-15 18:04:27.170038,2018-05-15 21:16:10.548696,377589.548,-3.25,1.625,2.499,4.2,3.043,3.043,11.767,10.32
31.0,2018-05-15 21:18:10.604992,2018-05-16 00:29:47.151828,389206.151,-3.25,1.625,2.499,4.2,3.041,3.041,11.759,10.313
32.0,2018-05-16 00:31:47.205946,2018-05-16 03:43:16.842731,400815.842,-3.25,1.625,2.499,4.2,3.039,3.039,11.75,10.306
33.0,2018-05-16 03:45:16.899332,2018-05-16 06:56:39.737832,412418.737,-3.25,1.625,2.499,4.2,3.037,3.037,11.744,10.3
34.0,2018-05-16 06:58:39.789349,2018-05-16 10:09:58.460638,424017.46,-3.25,1.625,2.499,4.2,3.035,3.035,11.738,10.292
35.0,2018-05-16 10:11:58.512617,2018-05-16 13:23:10.877755,435609.877,-3.25,1.625,2.499,4.2,3.033,3.034,11.729,10.287
36.0,2018-05-16 13:25:10.931036,2018-05-16 16:36:16.969123,447195.969,-3.25,1.625,2.499,4.2,3.031,3.032,11.722,10.28
37.0,2018-05-16 16:38:17.021441,2018-05-16 19:49:18.900522,458777.9,-3.25,1.625,2.499,4.2,3.03,3.031,11.719,10.276
38.0,2018-05-16 19:51:18.952925,2018-05-16 23:02:15.905376,470354.905,-3.251,1.625,2.499,4.2,3.029,3.029,11.712,10.268
39.0,2018-05-16 23:04:15.957864,2018-05-17 02:15:06.859243,481925.859,-3.251,1.625,2.499,4.2,3.027,3.028,11.706,10.262
40.0,2018-05-17 02:17:06.917039,2018-05-17 05:27:51.124572,493490.124,-3.25,1.625,2.499,4.2,3.025,3.026,11.698,10.257
41.0,2018-05-17 05:29:51.185361,2018-05-17 08:40:32.234815,505051.234,-3.25,1.625,2.499,4.2,3.024,3.024,11.697,10.247
42.0,2018-05-17 08:42:32.293104,2018-05-17 11:53:05.471410,516604.471,-3.25,1.625,2.499,4.2,3.021,3.022,11.685,10.241
43.0,2018-05-17 11:55:05.530194,2018-05-17 15:05:33.828447,528152.828,-3.25,1.625,2.499,4.2,3.02,3.021,11.679,10.235
44.0,2018-05-17 15:07:33.879627,2018-05-17 18:17:56.049909,539695.049,-3.25,1.625,2.499,4.2,3.018,3.019,11.674,10.228
45.0,2018-05-17 18:19:56.099211,2018-05-17 21:30:11.429911,551230.429,-3.25,1.625,2.499,4.2,3.017,3.016,11.668,10.217
46.0,2018-05-17 21:32:11.481838,2018-05-18 00:42:20.174021,562759.174,-3.25,1.625,2.499,4.2,3.014,3.016,11.657,10.216
47.0,2018-05-18 00:44:20.233691,2018-05-18 03:54:26.607870,574285.607,-3.25,1.625,2.499,4.2,3.013,3.014,11.655,10.208
48.0,2018-05-18 03:56:26.655677,2018-05-18 07:06:28.566985,585807.566,-3.25,1.625,2.499,4.2,3.012,3.013,11.65,10.202
49.0,2018-05-18 07:08:28.627168,2018-05-18 10:18:21.625200,597320.625,-3.25,1.625,2.499,4.2,3.01,3.01,11.642,10.191
50.0,2018-05-18 10:20:21.662288,2018-05-18 13:30:08.940352,608827.94,-3.25,1.625,2.499,4.2,3.007,3.009,11.633,10.188
51.0,2018-05-18 13:32:08.960575,2018-05-18 16:41:50.637041,620329.637,-3.25,1.625,2.499,4.2,3.006,3.007,11.628,10.179
52.0,2018-05-18 16:43:50.669837,2018-05-18 19:53:27.410213,631826.41,-3.25,1.625,2.499,4.2,3.004,3.006,11.623,10.175
53.0,2018-05-18 19:55:27.455355,2018-05-18 23:04:59.255952,643318.255,-3.25,1.625,2.499,4.2,3.003,3.003,11.618,10.164
54.0,2018-05-18 23:06:59.277279,2018-05-19 02:16:21.863358,654800.863,-3.25,1.625,2.499,4.2,3.0,3.002,11.607,10.158
55.0,2018-05-19 02:18:21.899035,2018-05-19 05:27:37.913634,666276.913,-3.25,1.625,2.499,4.2,2.998,2.999,11.601,10.149
56.0,2018-05-19 05:29:37.933299,2018-05-19 08:38:48.720442,677747.72,-3.25,1.625,2.499,4.2,2.997,2.997,11.595,10.142
57.0,2018-05-19 08:40:48.731525,2018-05-19 11:49:55.528108,689214.528,-3.25,1.625,2.499,4.2,2.994,2.997,11.586,10.139
58.0,2018-05-19 11:51:55.583333,2018-05-19 15:00:57.287291,700676.287,-3.25,1.625,2.499,4.2,2.994,2.995,11.584,10.131
59.0,2018-05-19 15:02:57.342185,2018-05-19 18:11:52.244166,712131.244,-3.25,1.625,2.499,4.2,2.992,2.993,11.577,10.124
60.0,2018-05-19 18:13:52.300109,2018-05-19 21:22:41.116585,723580.116,-3.25,1.625,2.499,4.2,2.99,2.991,11.571,10.116
61.0,2018-05-19 21:24:41.173909,2018-05-20 00:33:23.191108,735022.191,-3.25,1.625,2.499,4.2,2.988,2.989,11.563,10.109
62.0,2018-05-20 00:35:23.248126,2018-05-20 03:43:58.869370,746457.869,-3.25,1.625,2.499,4.2,2.986,2.988,11.556,10.103
63.0,2018-05-20 03:45:58.923732,2018-05-20 06:54:30.173772,757889.173,-3.25,1.625,2.499,4.2,2.985,2.986,11.552,10.096
64.0,2018-05-20 06:56:30.226082,2018-05-20 10:04:54.612025,769313.612,-3.25,1.625,2.499,4.2,2.983,2.984,11.544,10.09
65.0,2018-05-20 10:06:54.666811,2018-05-20 13:15:14.533393,780733.533,-3.25,1.625,2.499,4.2,2.982,2.982,11.539,10.082
66.0,2018-05-20 13:17:14.591228,2018-05-20 16:25:27.028317,792146.028,-3.251,1.625,2.499,4.2,2.979,2.981,11.531,10.076
67.0,2018-05-20 16:27:27.084997,2018-05-20 19:35:33.819211,803552.819,-3.251,1.625,2.499,4.2,2.978,2.978,11.526,10.066
68.0,2018-05-20 19:37:33.873069,2018-05-20 22:45:32.681485,814951.681,-3.251,1.625,2.499,4.2,2.975,2.977,11.516,10.06
69.0,2018-05-20 22:47:32.735241,2018-05-21 01:55:26.185489,826345.185,-3.251,1.625,2.499,4.2,2.974,2.975,11.512,10.053
70.0,2018-05-21 01:57:26.246476,2018-05-21 05:05:13.643762,837732.643,-3.25,1.625,2.499,4.2,2.972,2.973,11.504,10.046
71.0,2018-05-21 05:07:13.701776,2018-05-21 08:14:55.962678,849114.962,-3.25,1.625,2.499,4.2,2.971,2.971,11.5,10.038
72.0,2018-05-21 08:16:56.025267,2018-05-21 11:24:31.624909,860490.624,-3.251,1.625,2.499,4.2,2.968,2.97,11.491,10.035
73.0,2018-05-21 11:26:31.681472,2018-05-21 14:34:03.496521,871862.496,-3.251,1.625,2.499,4.2,2.968,2.968,11.488,10.027
74.0,2018-05-21 14:36:03.556248,2018-05-21 17:43:29.120346,883228.12,-3.251,1.625,2.499,4.2,2.965,2.966,11.48,10.02
75.0,2018-05-21 17:45:29.173134,2018-05-21 20:52:48.095150,894587.095,-3.251,1.625,2.499,4.2,2.963,2.965,11.473,10.013
76.0,2018-05-21 20:54:48.146099,2018-05-22 00:01:59.190505,905938.19,-3.251,1.625,2.499,4.2,2.962,2.962,11.466,10.003
77.0,2018-05-22 00:03:59.242008,2018-05-22 03:11:04.996962,917283.996,-3.251,1.625,2.499,4.2,2.959,2.961,11.458,9.998
78.0,2018-05-22 03:13:05.056470,2018-05-22 06:20:04.547669,928623.547,-3.251,1.625,2.499,4.2,2.958,2.958,11.452,9.988
79.0,2018-05-22 06:22:04.605032,2018-05-22 09:28:56.370526,939955.37,-3.25,1.625,2.499,4.2,2.956,2.957,11.444,9.982
80.0,2018-05-22 09:30:56.428506,2018-05-22 12:37:42.436041,951281.436,-3.251,1.625,2.499,4.2,2.953,2.955,11.436,9.975
81.0,2018-05-22 12:39:42.501281,2018-05-22 15:46:23.476792,962602.476,-3.25,1.625,2.499,4.2,2.952,2.953,11.432,9.968
82.0,2018-05-22 15:48:23.525490,2018-05-22 18:54:56.906508,973915.906,-3.251,1.625,2.499,4.2,2.95,2.951,11.423,9.959
83.0,2018-05-22 18:56:56.957311,2018-05-22 22:03:21.096856,985220.096,-3.251,1.625,2.499,4.2,2.948,2.948,11.417,9.947
84.0,2018-05-22 22:05:21.150345,2018-05-23 01:11:36.202215,996515.202,-3.251,1.625,2.499,4.201,2.945,2.946,11.405,9.938
85.0,2018-05-23 01:13:36.259683,2018-05-23 04:19:44.784666,1007803.784,-3.25,1.625,2.499,4.2,2.943,2.944,11.399,9.928
86.0,2018-05-23 04:21:44.835542,2018-05-23 07:27:46.452974,1019085.452,-3.25,1.625,2.499,4.2,2.94,2.942,11.39,9.921
87.0,2018-05-23 07:29:46.517399,2018-05-23 10:35:41.852927,1030360.852,-3.25,1.625,2.499,4.2,2.939,2.94,11.383,9.914
88.0,2018-05-23 10:37:41.920392,2018-05-23 13:43:30.749250,1041629.749,-3.251,1.625,2.499,4.2,2.936,2.939,11.375,9.908
89.0,2018-05-23 13:45:30.809353,2018-05-23 16:51:16.087146,1052895.087,-3.251,1.625,2.499,4.2,2.936,2.936,11.373,9.898
90.0,2018-05-23 16:53:16.134009,2018-05-23 19:58:52.634389,1064151.634,-3.25,1.625,2.499,4.2,2.933,2.934,11.363,9.89
91.0,2018-05-23 20:00:52.684963,2018-05-23 23:06:20.810144,1075399.81,-3.25,1.625,2.499,4.2,2.931,2.931,11.356,9.879
92.0,2018-05-23 23:08:20.851028,2018-05-24 02:13:42.526700,1086641.526,-3.25,1.625,2.499,4.2,2.928,2.93,11.346,9.873
93.0,2018-05-24 02:15:42.578569,2018-05-24 05:20:58.063724,1097877.063,-3.25,1.625,2.499,4.2,2.927,2.927,11.342,9.863
94.0,2018-05-24 05:22:58.116535,2018-05-24 08:28:07.246587,1109106.246,-3.25,1.625,2.499,4.2,2.924,2.926,11.332,9.857
95.0,2018-05-24 08:30:07.289968,2018-05-24 11:35:10.040553,1120329.04,-3.25,1.625,2.499,4.2,2.923,2.924,11.327,9.848
96.0,2018-05-24 11:37:10.095744,2018-05-24 14:42:06.777640,1131545.777,-3.25,1.625,2.499,4.2,2.921,2.922,11.319,9.84
97.0,2018-05-24 14:44:06.818901,2018-05-24 17:48:54.755060,1142753.755,-3.251,1.625,2.499,4.2,2.918,2.92,11.31,9.832
98.0,2018-05-24 17:50:54.815143,2018-05-24 20:55:37.269089,1153956.269,-3.25,1.625,2.499,4.2,2.917,2.918,11.305,9.824
99.0,2018-05-24 20:57:37.339175,2018-05-25 00:02:12.998480,1165151.998,-3.25,1.625,2.499,4.2,2.915,2.916,11.299,9.817
100.0,2018-05-25 00:04:13.067317,2018-05-25 03:08:44.182962,1176343.182,-3.25,1.625,2.499,4.2,2.913,2.915,11.291,9.811
101.0,2018-05-25 03:10:44.243398,2018-05-25 06:15:09.607111,1187528.607,-3.25,1.625,2.499,4.2,2.912,2.913,11.286,9.804
102.0,2018-05-25 06:17:09.649594,2018-05-25 09:21:27.577342,1198706.577,-3.251,1.625,2.499,4.2,2.91,2.91,11.279,9.793
103.0,2018-05-25 09:23:27.621199,2018-05-25 12:27:36.693688,1209875.693,-3.25,1.625,2.499,4.2,2.907,2.907,11.27,9.784
104.0,2018-05-25 12:29:36.724562,2018-05-25 15:33:36.957522,1221035.957,-3.25,1.625,2.499,4.2,2.904,2.906,11.258,9.776
105.0,2018-05-25 15:35:37.023553,2018-05-25 18:39:33.483749,1232192.483,-3.25,1.625,2.499,4.2,2.903,2.904,11.255,9.769
106.0,2018-05-25 18:41:33.516323,2018-05-25 21:45:22.520660,1243341.52,-3.25,1.625,2.499,4.2,2.9,2.902,11.246,9.76
107.0,2018-05-25 21:47:22.601496,2018-05-26 00:51:02.204412,1254481.204,-3.25,1.625,2.499,4.2,2.898,2.899,11.238,9.75
108.0,2018-05-26 00:53:02.255601,2018-05-26 03:56:33.879291,1265612.879,-3.25,1.625,2.499,4.2,2.896,2.897,11.229,9.742
109.0,2018-05-26 03:58:33.950460,2018-05-26 07:02:00.002545,1276739.002,-3.25,1.625,2.499,4.2,2.893,2.895,11.221,9.734
110.0,2018-05-26 07:04:00.084429,2018-05-26 10:07:18.375672,1287857.375,-3.25,1.625,2.499,4.2,2.891,2.892,11.213,9.724
111.0,2018-05-26 10:09:18.425006,2018-05-26 13:12:29.292713,1298968.292,-3.25,1.625,2.499,4.2,2.889,2.89,11.205,9.717
112.0,2018-05-26 13:14:29.359842,2018-05-26 16:17:34.645492,1310073.645,-3.251,1.625,2.499,4.2,2.887,2.889,11.198,9.711
113.0,2018-05-26 16:19:34.721157,2018-05-26 19:22:34.775226,1321173.775,-3.25,1.625,2.499,4.2,2.886,2.887,11.193,9.703
114.0,2018-05-26 19:24:34.819620,2018-05-26 22:27:29.144140,1332268.144,-3.25,1.625,2.499,4.2,2.884,2.885,11.186,9.697
115.0,2018-05-26 22:29:29.179266,2018-05-27 01:32:17.528633,1343356.528,-3.25,1.625,2.499,4.2,2.882,2.884,11.18,9.69
116.0,2018-05-27 01:34:17.607175,2018-05-27 04:37:00.922890,1354439.922,-3.25,1.625,2.499,4.2,2.881,2.882,11.174,9.683
117.0,2018-05-27 04:39:01.005517,2018-05-27 07:41:38.542559,1365517.542,-3.25,1.625,2.499,4.2,2.879,2.88,11.168,9.677
118.0,2018-05-27 07:43:38.619718,2018-05-27 10:46:09.691558,1376588.691,-3.25,1.625,2.499,4.2,2.877,2.879,11.162,9.67
119.0,2018-05-27 10:48:09.752893,2018-05-27 13:50:34.112860,1387653.112,-3.25,1.625,2.499,4.2,2.875,2.876,11.155,9.66
120.0,2018-05-27 13:52:34.179063,2018-05-27 16:54:51.134311,1398710.134,-3.25,1.625,2.499,4.2,2.873,2.874,11.147,9.651
121.0,2018-05-27 16:56:51.162033,2018-05-27 19:59:00.270332,1409759.27,-3.25,1.625,2.499,4.2,2.871,2.872,11.139,9.642
122.0,2018-05-27 20:01:00.309087,2018-05-27 23:03:03.064342,1420802.064,-3.25,1.625,2.499,4.2,2.869,2.87,11.131,9.635
123.0,2018-05-27 23:05:03.103985,2018-05-28 02:06:58.538543,1431837.538,-3.25,1.625,2.499,4.2,2.867,2.867,11.124,9.626
124.0,2018-05-28 02:08:58.583028,2018-05-28 05:10:47.113528,1442866.113,-3.25,1.625,2.499,4.2,2.864,2.865,11.116,9.619
125.0,2018-05-28 05:12:47.167103,2018-05-28 08:14:29.247065,1453888.247,-3.25,1.625,2.499,4.2,2.862,2.863,11.109,9.611
126.0,2018-05-28 08:16:29.330714,2018-05-28 11:18:03.990903,1464902.99,-3.25,1.625,2.499,4.2,2.861,2.861,11.103,9.601
127.0,2018-05-28 11:20:04.029925,2018-05-28 14:21:30.571107,1475909.571,-3.25,1.625,2.499,4.2,2.858,2.859,11.092,9.594
128.0,2018-05-28 14:23:30.614800,2018-05-28 17:24:50.909922,1486909.909,-3.25,1.625,2.499,4.2,2.856,2.857,11.086,9.586
129.0,2018-05-28 17:26:50.948357,2018-05-28 20:28:04.934474,1497903.934,-3.25,1.625,2.499,4.2,2.854,2.855,11.079,9.58
130.0,2018-05-28 20:30:05.019872,2018-05-28 23:31:12.262890,1508891.262,-3.25,1.625,2.499,4.2,2.852,2.853,11.073,9.571
131.0,2018-05-28 23:33:12.290426,2018-05-29 02:34:12.408671,1519871.408,-3.25,1.625,2.499,4.2,2.85,2.851,11.064,9.564
132.0,2018-05-29 02:36:12.492033,2018-05-29 05:37:07.270077,1530846.27,-3.25,1.625,2.499,4.2,2.849,2.85,11.059,9.557
133.0,2018-05-29 05:39:07.306722,2018-05-29 08:39:55.356489,1541814.356,-3.25,1.625,2.499,4.2,2.846,2.848,11.051,9.549
134.0,2018-05-29 08:41:55.381517,2018-05-29 11:42:35.788331,1552774.788,-3.25,1.625,2.499,4.2,2.845,2.845,11.044,9.54
135.0,2018-05-29 11:44:35.859581,2018-05-29 14:45:09.028617,1563728.028,-3.25,1.625,2.499,4.2,2.842,2.843,11.036,9.531
136.0,2018-05-29 14:47:09.061427,2018-05-29 17:47:33.229327,1574672.229,-3.25,1.625,2.499,4.2,2.84,2.841,11.027,9.523
137.0,2018-05-29 17:49:33.290467,2018-05-29 20:49:52.081541,1585611.081,-3.25,1.625,2.499,4.2,2.838,2.839,11.02,9.517
138.0,2018-05-29 20:51:52.115434,2018-05-29 23:52:03.361722,1596542.361,-3.25,1.625,2.499,4.2,2.836,2.836,11.013,9.507
139.0,2018-05-29 23:54:03.403014,2018-05-30 02:54:07.877182,1607466.877,-3.25,1.625,2.499,4.2,2.834,2.835,11.005,9.5
140.0,2018-05-30 02:56:07.961691,2018-05-30 05:56:04.991921,1618383.991,-3.25,1.625,2.499,4.2,2.832,2.833,10.998,9.492
141.0,2018-05-30 05:58:05.061477,2018-05-30 08:57:56.066723,1629295.066,-3.25,1.625,2.499,4.2,2.83,2.831,10.991,9.485
142.0,2018-05-30 08:59:56.142249,2018-05-30 11:59:39.967166,1640198.967,-3.25,1.625,2.499,4.2,2.828,2.828,10.984,9.476
143.0,2018-05-30 12:01:40.036864,2018-05-30 15:01:15.672751,1651094.672,-3.25,1.625,2.499,4.2,2.825,2.827,10.975,9.468
144.0,2018-05-30 15:03:15.754825,2018-05-30 18:02:43.919178,1661982.919,-3.25,1.625,2.499,4.2,2.823,2.824,10.968,9.458
145.0,2018-05-30 18:04:44.001590,2018-05-30 21:04:03.587390,1672862.587,-3.25,1.625,2.499,4.2,2.821,2.822,10.958,9.45
146.0,2018-05-30 21:06:03.624995,2018-05-31 00:05:16.018088,1683735.018,-3.251,1.625,2.499,4.2,2.819,2.819,10.951,9.441
147.0,2018-05-31 00:07:16.061312,2018-05-31 03:06:20.598315,1694599.598,-3.25,1.625,2.499,4.2,2.816,2.817,10.942,9.433
148.0,2018-05-31 03:08:20.603538,2018-05-31 06:07:16.188374,1705455.188,-3.25,1.625,2.499,4.2,2.814,2.814,10.934,9.42
149.0,2018-05-31 06:09:16.203426,2018-05-31 09:08:01.655239,1716300.655,-3.25,1.625,2.499,4.2,2.81,2.812,10.921,9.413
150.0,2018-05-31 09:10:01.679420,2018-05-31 12:08:41.118098,1727140.118,-3.25,1.625,2.499,4.2,2.809,2.81,10.916,9.405
151.0,2018-05-31 12:10:41.172957,2018-05-31 15:09:14.097914,1737973.097,-3.25,1.625,2.499,4.2,2.807,2.808,10.907,9.398
152.0,2018-05-31 15:11:14.157336,2018-05-31 18:09:40.117420,1748799.117,-3.25,1.625,2.499,4.2,2.805,2.806,10.901,9.389
153.0,2018-05-31 18:11:40.123016,2018-05-31 21:10:00.283170,1759619.283,-3.25,1.625,2.499,4.2,2.803,2.805,10.893,9.384
154.0,2018-05-31 21:12:00.366496,2018-06-01 00:10:13.656414,1770432.656,-3.25,1.625,2.499,4.2,2.801,2.802,10.888,9.375
155.0,2018-06-01 00:12:13.696863,2018-06-01 03:10:20.036769,1781239.036,-3.25,1.625,2.499,4.2,2.799,2.8,10.882,9.365
156.0,2018-06-01 03:12:20.100617,2018-06-01 06:10:17.584594,1792036.584,-3.25,1.625,2.499,4.2,2.796,2.798,10.87,9.358
157.0,2018-06-01 06:12:17.579778,2018-06-01 09:10:10.635470,1802829.635,-3.25,1.625,2.499,4.2,2.795,2.796,10.866,9.35
158.0,2018-06-01 09:12:10.711004,2018-06-01 12:09:55.619125,1813614.619,-3.25,1.625,2.499,4.2,2.793,2.794,10.858,9.341
159.0,2018-06-01 12:11:55.589730,2018-06-01 15:09:32.462662,1824391.462,-3.25,1.625,2.499,4.2,2.791,2.792,10.849,9.335
160.0,2018-06-01 15:11:32.518473,2018-06-01 18:09:07.606485,1835166.606,-3.249,1.625,2.499,4.2,2.787,2.791,10.835,9.332
161.0,2018-06-01 18:11:07.666508,2018-06-01 21:08:55.287736,1845954.287,-3.248,1.623,2.499,4.2,2.783,2.788,10.817,9.324
162.0,2018-06-01 21:10:55.356997,2018-06-02 00:08:40.481480,1856739.481,-3.248,1.623,2.499,4.2,2.784,2.786,10.819,9.314
163.0,2018-06-02 00:10:40.508884,2018-06-02 03:08:13.763454,1867512.763,-3.249,1.623,2.499,4.2,2.783,2.784,10.817,9.307
164.0,2018-06-02 03:10:13.792375,2018-06-02 06:07:33.210575,1878272.21,-3.249,1.624,2.499,4.2,2.781,2.781,10.812,9.296
165.0,2018-06-02 06:09:33.249620,2018-06-02 09:06:42.372265,1889021.372,-3.249,1.624,2.499,4.2,2.777,2.78,10.796,9.291
166.0,2018-06-02 09:08:42.420475,2018-06-02 12:05:56.647836,1899775.647,-3.248,1.623,2.499,4.2,2.774,2.779,10.782,9.289
167.0,2018-06-02 12:07:56.666521,2018-06-02 15:05:15.277373,1910534.277,-3.247,1.622,2.499,4.2,2.772,2.775,10.772,9.275
168.0,2018-06-02 15:07:15.242627,2018-06-02 18:04:20.957585,1921279.957,-3.246,1.621,2.499,4.2,2.768,2.77,10.755,9.257
169.0,2018-06-02 18:06:20.926461,2018-06-02 21:03:13.078322,1932012.078,-3.25,1.623,2.499,4.2,2.775,2.77,10.789,9.254
170.0,2018-06-02 21:05:13.153864,2018-06-03 00:01:29.618189,1942708.618,-3.25,1.625,2.499,4.2,2.767,2.768,10.765,9.243
171.0,2018-06-03 00:03:29.695656,2018-06-03 02:59:40.825118,1953399.825,-3.25,1.625,2.499,4.2,2.765,2.767,10.758,9.24
172.0,2018-06-03 03:01:40.802259,2018-06-03 05:57:46.574999,1964085.574,-3.25,1.625,2.499,4.2,2.764,2.765,10.752,9.233
173.0,2018-06-03 05:59:46.567903,2018-06-03 08:55:46.253827,1974765.253,-3.25,1.625,2.499,4.2,2.762,2.763,10.747,9.225
174.0,2018-06-03 08:57:46.299551,2018-06-03 11:53:37.771271,1985436.771,-3.25,1.625,2.499,4.2,2.76,2.761,10.739,9.214
175.0,2018-06-03 11:55:37.793766,2018-06-03 14:51:20.760441,1996099.76,-3.25,1.625,2.499,4.2,2.758,2.758,10.732,9.203
176.0,2018-06-03 14:53:20.730560,2018-06-03 17:48:53.706229,2006752.706,-3.251,1.625,2.499,4.2,2.755,2.756,10.722,9.194
177.0,2018-06-03 17:50:53.669904,2018-06-03 20:46:18.113349,2017397.113,-3.251,1.625,2.499,4.2,2.753,2.754,10.715,9.184
178.0,2018-06-03 20:48:18.088530,2018-06-03 23:43:35.052971,2028034.052,-3.25,1.625,2.499,4.2,2.751,2.751,10.707,9.175
179.0,2018-06-03 23:45:35.120850,2018-06-04 02:40:42.190262,2038661.19,-3.25,1.625,2.499,4.2,2.748,2.749,10.697,9.165
180.0,2018-06-04 02:42:42.178761,2018-06-04 05:37:42.263980,2049281.263,-3.25,1.625,2.499,4.2,2.746,2.747,10.689,9.157
181.0,2018-06-04 05:39:42.239979,2018-06-04 08:34:35.520812,2059894.52,-3.25,1.625,2.499,4.2,2.744,2.744,10.682,9.149
182.0,2018-06-04 08:36:35.547068,2018-06-04 11:31:05.669577,2070484.669,-3.251,1.625,2.499,4.2,2.738,2.739,10.662,9.12
183.0,2018-06-04 11:33:05.780093,2018-06-04 14:27:26.916364,2081065.916,-3.251,1.625,2.499,4.2,2.736,2.738,10.656,9.112
184.0,2018-06-04 14:29:26.937303,2018-06-04 17:23:51.312430,2091650.312,-3.251,1.625,2.499,4.2,2.736,2.738,10.657,9.117
185.0,2018-06-04 17:25:51.314491,2018-06-04 20:20:10.295624,2102229.295,-3.251,1.625,2.499,4.201,2.735,2.736,10.651,9.111
186.0,2018-06-04 20:22:10.340125,2018-06-04 23:16:23.912411,2112802.912,-3.251,1.625,2.499,4.2,2.733,2.735,10.645,9.105
187.0,2018-06-04 23:18:23.978407,2018-06-05 02:12:34.239271,2123373.239,-3.251,1.625,2.499,4.2,2.732,2.733,10.642,9.098
188.0,2018-06-05 02:14:34.259029,2018-06-05 05:08:36.868417,2133935.868,-3.25,1.625,2.499,4.2,2.73,2.731,10.634,9.09
189.0,2018-06-05 05:10:36.892007,2018-06-05 08:04:33.515506,2144492.515,-3.25,1.625,2.499,4.2,2.728,2.729,10.626,9.076
190.0,2018-06-05 08:06:33.555860,2018-06-05 11:00:12.074641,2155031.074,-3.25,1.625,2.499,4.2,2.724,2.724,10.614,9.059
191.0,2018-06-05 11:02:12.149226,2018-06-05 13:55:41.953982,2165560.953,-3.25,1.625,2.499,4.2,2.721,2.721,10.604,9.05
192.0,2018-06-05 13:57:42.053439,2018-06-05 16:51:05.669664,2176084.669,-3.25,1.625,2.499,4.2,2.718,2.721,10.593,9.049
193.0,2018-06-05 16:53:05.709681,2018-06-05 19:46:29.313825,2186608.313,-3.25,1.625,2.499,4.2,2.718,2.719,10.593,9.041
194.0,2018-06-05 19:48:29.356718,2018-06-05 22:41:45.456819,2197124.456,-3.25,1.625,2.499,4.2,2.716,2.717,10.583,9.034
195.0,2018-06-05 22:43:45.537253,2018-06-06 01:36:53.655714,2207632.655,-3.25,1.625,2.499,4.2,2.714,2.715,10.577,9.027
196.0,2018-06-06 01:38:53.760612,2018-06-06 04:31:57.023491,2218136.023,-3.25,1.625,2.499,4.2,2.713,2.714,10.572,9.021
197.0,2018-06-06 04:33:57.051396,2018-06-06 07:26:55.778864,2228634.778,-3.25,1.625,2.499,4.2,2.711,2.712,10.566,9.014
198.0,2018-06-06 07:28:55.875878,2018-06-06 10:21:45.535003,2239124.535,-3.25,1.625,2.499,4.2,2.709,2.709,10.558,9.004
199.0,2018-06-06 10:23:45.607677,2018-06-06 13:16:30.147014,2249609.147,-3.25,1.625,2.499,4.2,2.706,2.709,10.548,9.001
200.0,2018-06-06 13:18:30.252999,2018-06-06 16:11:11.294767,2260090.294,-3.25,1.625,2.499,4.2,2.705,2.707,10.545,8.996
201.0,2018-06-06 16:13:11.334466,2018-06-06 19:05:46.012964,2270565.012,-3.25,1.625,2.499,4.2,2.704,2.705,10.54,8.989
202.0,2018-06-06 19:07:46.101424,2018-06-06 22:00:14.226875,2281033.226,-3.25,1.625,2.499,4.2,2.702,2.703,10.534,8.981
203.0,2018-06-06 22:02:14.290550,2018-06-07 00:54:36.647410,2291495.647,-3.25,1.625,2.499,4.2,2.7,2.701,10.527,8.973
204.0,2018-06-07 00:56:36.645839,2018-06-07 03:48:49.350596,2301948.35,-3.25,1.625,2.499,4.2,2.698,2.699,10.517,8.964
205.0,2018-06-07 03:50:49.393292,2018-06-07 06:42:56.030896,2312395.03,-3.25,1.625,2.499,4.2,2.696,2.697,10.511,8.958
206.0,2018-06-07 06:44:56.076518,2018-06-07 09:36:58.527772,2322837.527,-3.25,1.625,2.499,4.2,2.694,2.696,10.504,8.954
207.0,2018-06-07 09:38:58.632161,2018-06-07 12:30:53.813309,2333272.813,-3.25,1.625,2.499,4.2,2.692,2.694,10.498,8.945
208.0,2018-06-07 12:32:53.840313,2018-06-07 15:24:42.312318,2343701.312,-3.25,1.625,2.499,4.2,2.691,2.692,10.492,8.938
209.0,2018-06-07 15:26:42.309243,2018-06-07 18:18:25.549711,2354124.549,-3.25,1.625,2.499,4.2,2.689,2.691,10.485,8.934
210.0,2018-06-07 18:20:25.543254,2018-06-07 21:12:03.804104,2364542.804,-3.25,1.625,2.499,4.2,2.688,2.688,10.482,8.925
211.0,2018-06-07 21:14:03.879946,2018-06-08 00:05:34.309753,2374953.309,-3.25,1.625,2.499,4.2,2.685,2.686,10.473,8.917
212.0,2018-06-08 00:07:34.392573,2018-06-08 02:58:57.044550,2385356.044,-3.25,1.625,2.499,4.2,2.683,2.685,10.463,8.911
213.0,2018-06-08 03:00:57.121454,2018-06-08 05:52:17.254770,2395756.254,-3.25,1.625,2.499,4.2,2.682,2.684,10.46,8.907
214.0,2018-06-08 05:54:17.353574,2018-06-08 08:45:31.105333,2406150.105,-3.25,1.625,2.499,4.2,2.68,2.682,10.453,8.9
215.0,2018-06-08 08:47:31.184181,2018-06-08 11:38:38.708093,2416537.708,-3.25,1.625,2.499,4.2,2.679,2.68,10.447,8.893
216.0,2018-06-08 11:40:38.725272,2018-06-08 14:31:41.868121,2426920.868,-3.25,1.625,2.499,4.2,2.677,2.679,10.441,8.889
217.0,2018-06-08 14:33:41.910745,2018-06-08 17:24:38.840795,2437297.84,-3.25,1.625,2.499,4.2,2.676,2.677,10.437,8.881
218.0,2018-06-08 17:26:38.836195,2018-06-08 20:17:30.275613,2447669.275,-3.25,1.625,2.499,4.2,2.674,2.675,10.431,8.874
219.0,2018-06-08 20:19:30.243594,2018-06-08 23:10:14.622559,2458033.622,-3.25,1.625,2.499,4.2,2.671,2.673,10.421,8.868
220.0,2018-06-08 23:12:14.688283,2018-06-09 02:02:53.546303,2468392.546,-3.25,1.625,2.499,4.2,2.67,2.671,10.418,8.86
221.0,2018-06-09 02:04:53.568028,2018-06-09 04:55:25.546575,2478744.546,-3.25,1.625,2.499,4.2,2.668,2.669,10.408,8.854
222.0,2018-06-09 04:57:25.580187,2018-06-09 07:47:52.352599,2489091.352,-3.25,1.625,2.499,4.2,2.666,2.669,10.403,8.851
223.0,2018-06-09 07:49:52.329605,2018-06-09 10:40:14.356214,2499433.356,-3.25,1.625,2.499,4.2,2.666,2.666,10.402,8.842
224.0,2018-06-09 10:42:14.323951,2018-06-09 13:32:29.363549,2509768.363,-3.25,1.625,2.499,4.2,2.663,2.664,10.392,8.834
225.0,2018-06-09 13:34:29.377249,2018-06-09 16:24:34.634734,2520093.634,-3.25,1.625,2.499,4.2,2.66,2.662,10.38,8.828
226.0,2018-06-09 16:26:34.657510,2018-06-09 19:16:38.494041,2530417.494,-3.25,1.625,2.499,4.2,2.66,2.662,10.379,8.825
227.0,2018-06-09 19:18:38.507094,2018-06-09 22:08:39.000724,2540738.0,-3.25,1.625,2.499,4.2,2.659,2.661,10.375,8.821
228.0,2018-06-09 22:10:39.042035,2018-06-10 01:00:33.787805,2551052.787,-3.25,1.625,2.499,4.2,2.657,2.658,10.369,8.812
229.0,2018-06-10 01:02:33.809699,2018-06-10 03:52:19.966674,2561358.966,-3.25,1.625,2.499,4.2,2.655,2.656,10.361,8.806
230.0,2018-06-10 03:54:20.047788,2018-06-10 06:44:03.147625,2571662.147,-3.25,1.625,2.499,4.2,2.654,2.655,10.358,8.8
231.0,2018-06-10 06:46:03.129564,2018-06-10 09:35:41.049362,2581960.049,-3.25,1.625,2.499,4.2,2.652,2.653,10.351,8.794
232.0,2018-06-10 09:37:41.105182,2018-06-10 12:27:11.080853,2592250.08,-3.25,1.625,2.499,4.2,2.65,2.651,10.343,8.785
233.0,2018-06-10 12:29:11.151169,2018-06-10 15:18:35.366522,2602534.366,-3.25,1.625,2.499,4.2,2.648,2.65,10.337,8.78
234.0,2018-06-10 15:20:35.381784,2018-06-10 18:09:56.533794,2612815.533,-3.25,1.625,2.499,4.2,2.647,2.649,10.331,8.776
235.0,2018-06-10 18:11:56.499399,2018-06-10 21:01:11.538244,2623090.538,-3.25,1.625,2.499,4.2,2.645,2.647,10.326,8.771
236.0,2018-06-10 21:03:11.549498,2018-06-10 23:52:20.595821,2633359.595,-3.25,1.625,2.499,4.2,2.644,2.645,10.323,8.763
237.0,2018-06-10 23:54:20.567415,2018-06-11 02:43:23.934444,2643622.934,-3.25,1.625,2.499,4.2,2.642,2.644,10.316,8.758
238.0,2018-06-11 02:45:23.978852,2018-06-11 05:34:21.997855,2653880.997,-3.25,1.625,2.499,4.2,2.641,2.641,10.311,8.748
239.0,2018-06-11 05:36:21.969734,2018-06-11 08:25:11.218564,2664130.218,-3.25,1.625,2.499,4.2,2.638,2.639,10.301,8.739
240.0,2018-06-11 08:27:11.272912,2018-06-11 11:15:53.252465,2674372.252,-3.25,1.625,2.499,4.2,2.636,2.638,10.292,8.734
241.0,2018-06-11 11:17:53.329925,2018-06-11 14:06:33.519327,2684612.519,-3.25,1.625,2.499,4.2,2.635,2.637,10.289,8.73
242.0,2018-06-11 14:08:33.497532,2018-06-11 16:57:08.039002,2694847.039,-3.25,1.625,2.499,4.2,2.634,2.635,10.284,8.724
243.0,2018-06-11 16:59:08.113248,2018-06-11 19:47:35.185410,2705074.185,-3.25,1.625,2.499,4.2,2.632,2.633,10.277,8.715
244.0,2018-06-11 19:49:35.181394,2018-06-11 22:37:56.184572,2715295.184,-3.25,1.625,2.499,4.2,2.63,2.631,10.271,8.71
245.0,2018-06-11 22:39:56.177218,2018-06-12 01:28:10.679924,2725509.679,-3.25,1.625,2.499,4.2,2.628,2.63,10.265,8.706
246.0,2018-06-12 01:30:10.765207,2018-06-12 04:18:23.442141,2735722.442,-3.25,1.625,2.499,4.2,2.628,2.628,10.263,8.697
247.0,2018-06-12 04:20:23.411631,2018-06-12 07:08:26.207993,2745925.207,-3.25,1.625,2.499,4.2,2.625,2.625,10.253,8.688
248.0,2018-06-12 07:10:26.240508,2018-06-12 09:58:22.262382,2756121.262,-3.25,1.625,2.499,4.2,2.622,2.625,10.242,8.684
249.0,2018-06-12 10:00:22.296079,2018-06-12 12:48:14.777993,2766313.777,-3.25,1.625,2.499,4.2,2.622,2.623,10.24,8.678
250.0,2018-06-12 12:50:14.810541,2018-06-12 15:38:01.833046,2776500.833,-3.25,1.625,2.499,4.2,2.62,2.622,10.234,8.673
251.0,2018-06-12 15:40:01.880066,2018-06-12 18:27:43.218161,2786682.218,-3.25,1.625,2.499,4.2,2.618,2.619,10.229,8.664
252.0,2018-06-12 18:29:43.161756,2018-06-12 21:17:15.578216,2796854.578,-3.25,1.625,2.499,4.2,2.616,2.618,10.221,8.658
253.0,2018-06-12 21:19:15.548371,2018-06-13 00:06:44.032422,2807023.032,-3.25,1.625,2.499,4.2,2.615,2.617,10.217,8.653
254.0,2018-06-13 00:06:44.032549,2018-06-13 03:57:19.039428,2820858.039,-1.625,1.625,2.499,4.2,2.614,2.694,10.213,9.291
255.0,2018-06-13 03:57:19.230785,2018-06-13 07:50:31.710822,2834850.71,-1.625,1.625,2.499,4.2,2.688,2.694,10.516,9.292
256.0,2018-06-13 07:50:31.729587,2018-06-13 11:43:44.087287,2848843.087,-1.625,1.625,2.499,4.2,2.69,2.692,10.524,9.285
257.0,2018-06-13 11:43:44.087416,2018-06-13 11:44:44.115367,2848903.115,0.0,0.0,3.306,3.308,0.0,0.0,0.0,0.0
259.0,2018-06-20 08:06:00.002651,2018-06-20 12:03:59.837862,2863192.953,-1.625,1.625,2.499,4.2,2.71,2.763,10.612,9.583
260.0,2018-06-20 12:03:59.869615,2018-06-20 16:03:43.146020,2877576.261,-1.625,1.625,2.499,4.2,2.77,2.767,10.798,9.602
261.0,2018-06-20 16:03:43.239818,2018-06-20 20:03:16.563775,2891949.679,-1.625,1.625,2.499,4.2,2.767,2.766,10.787,9.599
262.0,2018-06-20 20:03:16.563886,2018-06-21 02:06:10.025232,2913723.14,-3.25,1.625,2.499,4.2,5.478,5.428,21.36,18.108
263.0,2018-06-21 02:08:10.047899,2018-06-21 05:01:30.567756,2924243.683,-3.25,1.625,2.499,4.2,2.71,2.709,10.552,9.035
264.0,2018-06-21 05:03:30.593368,2018-06-21 07:56:39.256009,2934752.371,-3.25,1.624,2.499,4.2,2.706,2.707,10.535,9.024
265.0,2018-06-21 07:58:39.309801,2018-06-21 10:51:40.544093,2945253.659,-3.25,1.625,2.499,4.2,2.704,2.706,10.529,9.019
266.0,2018-06-21 10:53:40.603273,2018-06-21 13:46:41.428300,2955754.543,-3.25,1.625,2.499,4.2,2.703,2.705,10.526,9.019
267.0,2018-06-21 13:48:41.485044,2018-06-21 16:41:34.256232,2966247.371,-3.25,1.625,2.499,4.2,2.702,2.702,10.519,9.011
268.0,2018-06-21 16:43:34.312918,2018-06-21 19:36:19.632406,2976732.747,-3.25,1.625,2.499,4.2,2.699,2.701,10.511,9.003
269.0,2018-06-21 19:38:19.684465,2018-06-21 22:30:58.394134,2987211.509,-3.25,1.625,2.499,4.2,2.698,2.697,10.505,8.99
270.0,2018-06-21 22:32:58.454899,2018-06-22 01:25:25.769956,2997678.885,-3.25,1.625,2.499,4.2,2.694,2.696,10.491,8.982
271.0,2018-06-22 01:27:25.820466,2018-06-22 04:19:47.676471,3008140.791,-3.25,1.625,2.499,4.2,2.693,2.694,10.487,8.973
272.0,2018-06-22 04:21:47.739399,2018-06-22 07:14:03.419142,3018596.534,-3.25,1.625,2.499,4.2,2.69,2.692,10.477,8.965
273.0,2018-06-22 07:16:03.468589,2018-06-22 10:08:06.667446,3029039.782,-3.25,1.625,2.499,4.2,2.688,2.689,10.469,8.954
274.0,2018-06-22 10:10:06.726052,2018-06-22 13:02:03.945210,3039477.06,-3.25,1.625,2.499,4.2,2.686,2.687,10.465,8.945
275.0,2018-06-22 13:04:04.003749,2018-06-22 15:55:54.262471,3049907.377,-3.25,1.625,2.499,4.2,2.684,2.684,10.457,8.936
276.0,2018-06-22 15:57:54.318241,2018-06-22 18:49:34.578048,3060327.693,-3.25,1.625,2.499,4.2,2.681,2.682,10.447,8.926
277.0,2018-06-22 18:51:34.637337,2018-06-22 21:43:07.214658,3070740.33,-3.25,1.625,2.499,4.2,2.679,2.68,10.439,8.916
278.0,2018-06-22 21:45:07.268601,2018-06-23 00:36:32.759541,3081145.874,-3.25,1.625,2.499,4.2,2.676,2.678,10.43,8.908
279.0,2018-06-23 00:38:32.787835,2018-06-23 03:29:49.029503,3091542.144,-3.25,1.625,2.499,4.2,2.674,2.676,10.421,8.899
280.0,2018-06-23 03:31:49.064791,2018-06-23 06:22:56.672149,3101929.787,-3.25,1.625,2.499,4.2,2.672,2.673,10.415,8.89
281.0,2018-06-23 06:24:56.697672,2018-06-23 09:15:58.561816,3112311.677,-3.25,1.625,2.499,4.2,2.67,2.672,10.408,8.882
282.0,2018-06-23 09:17:58.597314,2018-06-23 12:08:51.803521,3122684.918,-3.25,1.624,2.499,4.2,2.668,2.668,10.401,8.87
283.0,2018-06-23 12:10:51.841216,2018-06-23 15:01:36.173994,3133049.289,-3.25,1.625,2.499,4.2,2.665,2.666,10.39,8.861
284.0,2018-06-23 15:03:36.214120,2018-06-23 17:54:12.891172,3143406.006,-3.25,1.625,2.499,4.2,2.663,2.665,10.381,8.855
285.0,2018-06-23 17:56:12.933174,2018-06-23 20:46:43.719333,3153756.834,-3.25,1.625,2.499,4.2,2.661,2.662,10.375,8.845
286.0,2018-06-23 20:48:43.750239,2018-06-23 23:39:04.232427,3164097.347,-3.25,1.625,2.499,4.2,2.659,2.66,10.367,8.836
287.0,2018-06-23 23:41:04.245321,2018-06-24 02:31:17.938847,3174431.054,-3.25,1.625,2.499,4.2,2.657,2.658,10.36,8.827
288.0,2018-06-24 02:33:17.964733,2018-06-24 05:23:25.111802,3184758.227,-3.25,1.625,2.499,4.2,2.655,2.656,10.353,8.819
289.0,2018-06-24 05:25:25.150497,2018-06-24 08:15:23.862976,3195076.978,-3.25,1.625,2.499,4.2,2.652,2.653,10.345,8.807
290.0,2018-06-24 08:17:23.906154,2018-06-24 11:07:12.497019,3205385.612,-3.25,1.625,2.499,4.2,2.649,2.651,10.333,8.799
291.0,2018-06-24 11:09:12.538419,2018-06-24 13:58:55.578110,3215688.693,-3.25,1.624,2.499,4.2,2.648,2.65,10.327,8.794
292.0,2018-06-24 14:00:55.604320,2018-06-24 16:50:33.529428,3225986.644,-3.25,1.625,2.499,4.2,2.646,2.647,10.322,8.785
293.0,2018-06-24 16:52:33.553597,2018-06-24 19:41:59.056490,3236272.171,-3.25,1.625,2.499,4.2,2.643,2.644,10.312,8.773
294.0,2018-06-24 19:43:59.097545,2018-06-24 22:33:17.477369,3246550.592,-3.25,1.625,2.499,4.2,2.641,2.643,10.304,8.768
295.0,2018-06-24 22:35:17.489398,2018-06-25 01:24:32.568665,3256825.684,-3.25,1.625,2.499,4.2,2.64,2.641,10.301,8.76
296.0,2018-06-25 01:26:32.593857,2018-06-25 04:15:36.515130,3267089.63,-3.25,1.625,2.499,4.2,2.637,2.637,10.291,8.747
297.0,2018-06-25 04:17:36.541134,2018-06-25 07:06:31.043548,3277344.158,-3.25,1.625,2.499,4.2,2.634,2.636,10.278,8.74
298.0,2018-06-25 07:08:31.072477,2018-06-25 09:57:22.499683,3287595.615,-3.25,1.625,2.499,4.2,2.633,2.635,10.275,8.736
299.0,2018-06-25 09:59:22.565879,2018-06-25 12:48:07.613944,3297840.729,-3.25,1.625,2.499,4.2,2.631,2.632,10.269,8.725
300.0,2018-06-25 12:50:07.664104,2018-06-25 15:38:43.726436,3308076.841,-3.25,1.625,2.499,4.2,2.629,2.63,10.26,8.718
301.0,2018-06-25 15:40:43.768714,2018-06-25 18:29:12.619983,3318305.735,-3.25,1.625,2.499,4.2,2.627,2.628,10.254,8.711
302.0,2018-06-25 18:31:12.673840,2018-06-25 21:19:33.325765,3328526.441,-3.25,1.625,2.499,4.2,2.625,2.626,10.246,8.702
303.0,2018-06-25 21:21:33.385173,2018-06-26 00:09:46.530326,3338739.645,-3.25,1.625,2.499,4.2,2.623,2.623,10.239,8.69
304.0,2018-06-26 00:11:46.572288,2018-06-26 02:59:48.969453,3348942.084,-3.25,1.625,2.499,4.2,2.62,2.621,10.228,8.681
305.0,2018-06-26 03:01:48.997977,2018-06-26 05:49:45.807120,3359138.922,-3.25,1.625,2.499,4.2,2.618,2.619,10.221,8.675
306.0,2018-06-26 05:51:45.835429,2018-06-26 08:39:37.218443,3369330.333,-3.25,1.625,2.499,4.2,2.616,2.618,10.215,8.67
307.0,2018-06-26 08:41:37.260440,2018-06-26 11:29:17.012914,3379510.128,-3.25,1.625,2.499,4.2,2.613,2.613,10.203,8.648
308.0,2018-06-26 11:31:17.084381,2018-06-26 14:18:41.974737,3389675.09,-3.25,1.625,2.499,4.2,2.61,2.612,10.192,8.642
309.0,2018-06-26 14:20:42.043026,2018-06-26 17:08:07.009526,3399840.124,-3.25,1.625,2.499,4.2,2.61,2.61,10.193,8.636
310.0,2018-06-26 17:10:07.082040,2018-06-26 19:57:23.965553,3409997.08,-3.25,1.625,2.499,4.2,2.607,2.609,10.185,8.629
311.0,2018-06-26 19:59:24.005166,2018-06-26 22:46:31.032902,3420144.148,-3.25,1.625,2.499,4.2,2.605,2.605,10.177,8.617
312.0,2018-06-26 22:48:31.089907,2018-06-27 01:35:30.782395,3430283.897,-3.25,1.625,2.499,4.2,2.602,2.603,10.168,8.608
313.0,2018-06-27 01:37:30.844894,2018-06-27 04:24:23.131329,3440416.246,-3.25,1.625,2.499,4.2,2.6,2.602,10.159,8.601
314.0,2018-06-27 04:26:23.156108,2018-06-27 07:13:08.925114,3450542.04,-3.25,1.625,2.499,4.2,2.598,2.6,10.152,8.593
315.0,2018-06-27 07:15:08.985073,2018-06-27 10:01:30.732871,3460643.848,-3.25,1.625,2.499,4.2,2.593,2.593,10.134,8.56
316.0,2018-06-27 10:03:30.763780,2018-06-27 12:49:38.695796,3470731.811,-3.25,1.625,2.499,4.2,2.589,2.59,10.123,8.546
317.0,2018-06-27 12:51:38.735954,2018-06-27 15:37:40.518111,3480813.633,-3.25,1.625,2.499,4.2,2.587,2.589,10.117,8.542
318.0,2018-06-27 15:39:40.563573,2018-06-27 18:25:35.884603,3490888.999,-3.25,1.625,2.499,4.2,2.586,2.586,10.113,8.53
319.0,2018-06-27 18:27:35.956114,2018-06-27 21:13:22.870964,3500955.986,-3.25,1.625,2.499,4.2,2.583,2.584,10.103,8.524
320.0,2018-06-27 21:15:22.923511,2018-06-28 00:01:02.360440,3511015.475,-3.25,1.625,2.499,4.2,2.581,2.582,10.094,8.516
321.0,2018-06-28 00:03:02.434656,2018-06-28 02:48:36.702836,3521069.818,-3.25,1.625,2.499,4.2,2.579,2.581,10.088,8.512
322.0,2018-06-28 02:50:36.753504,2018-06-28 05:36:06.211383,3531119.326,-3.25,1.625,2.499,4.2,2.578,2.58,10.083,8.507
323.0,2018-06-28 05:38:06.218508,2018-06-28 08:23:31.731043,3541164.846,-3.25,1.625,2.499,4.2,2.577,2.578,10.078,8.499
324.0,2018-06-28 08:25:31.795474,2018-06-28 11:10:50.293754,3551203.409,-3.25,1.625,2.499,4.2,2.575,2.576,10.07,8.494
325.0,2018-06-28 11:12:50.326593,2018-06-28 13:57:58.931038,3561232.046,-3.25,1.625,2.499,4.2,2.573,2.574,10.064,8.486
326.0,2018-06-28 13:59:58.976657,2018-06-28 16:45:05.525133,3571258.64,-3.25,1.625,2.499,4.2,2.572,2.573,10.061,8.481
327.0,2018-06-28 16:47:05.611619,2018-06-28 19:32:05.704951,3581278.82,-3.25,1.625,2.499,4.2,2.57,2.572,10.053,8.476
328.0,2018-06-28 19:34:05.790318,2018-06-28 22:19:00.221687,3591293.337,-3.25,1.625,2.499,4.2,2.569,2.569,10.049,8.466
329.0,2018-06-28 22:21:00.296667,2018-06-29 01:05:44.614333,3601297.729,-3.25,1.625,2.499,4.2,2.566,2.566,10.039,8.456
330.0,2018-06-29 01:07:44.694163,2018-06-29 03:52:24.828311,3611297.943,-3.25,1.625,2.499,4.2,2.564,2.566,10.032,8.453
331.0,2018-06-29 03:54:24.905839,2018-06-29 06:38:58.210102,3621291.325,-3.25,1.625,2.499,4.2,2.562,2.564,10.027,8.445
332.0,2018-06-29 06:40:58.243030,2018-06-29 09:25:28.253161,3631281.368,-3.25,1.625,2.499,4.2,2.561,2.563,10.022,8.441
333.0,2018-06-29 09:27:28.298844,2018-06-29 12:11:52.056744,3641265.172,-3.25,1.625,2.499,4.2,2.559,2.56,10.014,8.433
334.0,2018-06-29 12:13:52.136130,2018-06-29 14:58:06.569745,3651239.685,-3.25,1.625,2.499,4.2,2.557,2.558,10.007,8.425
335.0,2018-06-29 15:00:06.605310,2018-06-29 17:44:16.899126,3661210.014,-3.25,1.625,2.499,4.2,2.556,2.557,10.003,8.422
336.0,2018-06-29 17:46:16.946700,2018-06-29 20:30:22.831658,3671175.947,-3.25,1.625,2.499,4.2,2.555,2.556,9.999,8.417
337.0,2018-06-29 20:32:22.915340,2018-06-29 23:16:24.593337,3681137.708,-3.25,1.625,2.499,4.2,2.553,2.554,9.995,8.41
