Repository: Oliver191/MSc_Thesis_Predictive_Maintenance_Batteries

# MSc_Thesis_Predictive_Maintenance_Batteries
The GitHub repository accompanying the MSc Thesis at Esade written by Oliver Caspers regarding the topic “Predictive Maintenance for Lithium-Ion Batteries: Predicting the Remaining Useful Life (RUL) using Data-Driven Machine Learning based on Real-World Battery Datasets”.

SNL_Final.ipynb: The main Jupyter Notebook which contains the main code used to load, clean, and transform the SNL data. Four initial models are evaluated and a RF is chosen to be optimized. The RF is trained to predict the RUL on the training data and optimized using the validation data. Finally, the model is tested using independent testing data from UL.

File: SNL_Cycle_Timeseries_Data/SNL_18650_NCA_25C_0-100_0.5-1C_d_cycle_data.csv (part 1 of 2)
Cycle_Index,Start_Time,End_Time,Test_Time (s),Min_Current (A),Max_Current (A),Min_Voltage (V),Max_Voltage (V),Charge_Capacity (Ah),Discharge_Capacity (Ah),Charge_Energy (Wh),Discharge_Energy (Wh)
1.0,2018-08-08 14:48:41.010197,2018-08-08 19:16:16.923170,16065.923,-1.625,1.625,2.499,4.2,3.127,3.138,12.135,11.01
2.0,2018-08-08 19:16:17.048281,2018-08-08 23:42:35.641066,32044.641,-1.625,1.625,2.499,4.2,3.142,3.118,12.151,10.954
3.0,2018-08-08 23:42:35.734366,2018-08-09 04:07:42.503218,47951.503,-1.625,1.625,2.499,4.2,3.124,3.105,12.084,10.915
4.0,2018-08-09 04:07:42.503331,2018-08-09 10:51:18.266450,72167.266,-3.25,1.625,2.499,4.2,6.204,6.18,24.002,20.975
5.0,2018-08-09 10:53:18.320475,2018-08-09 14:07:34.737960,83943.737,-3.25,1.625,2.499,4.2,3.09,3.084,11.933,10.471
6.0,2018-08-09 14:09:34.789607,2018-08-09 17:23:37.194506,95706.194,-3.25,1.625,2.499,4.2,3.085,3.081,11.914,10.464
7.0,2018-08-09 17:25:37.249945,2018-08-09 20:39:27.148380,107456.148,-3.25,1.625,2.499,4.2,3.081,3.077,11.901,10.453
8.0,2018-08-09 20:41:27.202995,2018-08-09 23:55:05.581668,119194.581,-3.25,1.625,2.499,4.2,3.077,3.073,11.885,10.442
9.0,2018-08-09 23:57:05.640485,2018-08-10 03:10:30.981544,130919.981,-3.25,1.625,2.499,4.2,3.073,3.07,11.87,10.433
10.0,2018-08-10 03:12:31.038610,2018-08-10 06:25:46.161719,142635.161,-3.25,1.625,2.499,4.2,3.069,3.067,11.857,10.426
11.0,2018-08-10 06:27:46.224229,2018-08-10 09:40:50.588989,154339.588,-3.25,1.625,2.499,4.2,3.066,3.064,11.846,10.414
12.0,2018-08-10 09:42:50.646981,2018-08-10 12:55:46.812645,166035.812,-3.251,1.625,2.499,4.2,3.063,3.061,11.835,10.407
13.0,2018-08-10 12:57:46.868765,2018-08-10 16:10:31.898420,177720.898,-3.25,1.625,2.499,4.2,3.06,3.059,11.822,10.396
14.0,2018-08-10 16:12:31.950152,2018-08-10 19:25:06.123525,189395.123,-3.25,1.625,2.499,4.2,3.057,3.055,11.811,10.385
15.0,2018-08-10 19:27:06.184629,2018-08-10 22:39:31.965990,201060.965,-3.25,1.625,2.499,4.2,3.054,3.052,11.801,10.375
16.0,2018-08-10 22:41:32.022736,2018-08-11 01:53:45.069054,212714.069,-3.25,1.625,2.499,4.2,3.05,3.048,11.787,10.361
17.0,2018-08-11 01:55:45.131940,2018-08-11 05:07:48.503149,224357.503,-3.25,1.625,2.499,4.2,3.046,3.046,11.774,10.354
18.0,2018-08-11 05:09:48.556318,2018-08-11 08:21:43.890629,235992.89,-3.25,1.625,2.499,4.2,3.044,3.043,11.767,10.342
19.0,2018-08-11 08:23:43.952651,2018-08-11 11:35:30.028915,247619.028,-3.25,1.625,2.499,4.2,3.041,3.041,11.754,10.335
20.0,2018-08-11 11:37:30.084686,2018-08-11 14:49:09.018993,259238.018,-3.25,1.625,2.499,4.2,3.039,3.039,11.746,10.327
21.0,2018-08-11 14:51:09.072517,2018-08-11 18:02:39.756473,270848.756,-3.25,1.625,2.499,4.2,3.037,3.036,11.739,10.315
22.0,2018-08-11 18:04:39.825491,2018-08-11 21:15:57.594980,282446.594,-3.25,1.625,2.499,4.2,3.033,3.033,11.726,10.284
23.0,2018-08-11 21:17:57.658821,2018-08-12 00:28:44.785484,294013.785,-3.25,1.625,2.499,4.2,3.026,3.026,11.707,10.263
24.0,2018-08-12 00:30:44.825551,2018-08-12 03:41:31.132580,305580.132,-3.25,1.625,2.499,4.2,3.025,3.025,11.701,10.262
25.0,2018-08-12 03:43:31.178980,2018-08-12 06:54:10.210410,317139.21,-3.25,1.625,2.499,4.2,3.023,3.023,11.694,10.255
26.0,2018-08-12 06:56:10.251367,2018-08-12 10:06:45.668401,328694.668,-3.25,1.625,2.499,4.2,3.021,3.022,11.688,10.251
27.0,2018-08-12 10:08:45.728966,2018-08-12 13:19:16.483792,340245.483,-3.25,1.625,2.499,4.2,3.02,3.02,11.683,10.242
28.0,2018-08-12 13:21:16.525314,2018-08-12 16:31:39.202541,351788.202,-3.25,1.625,2.499,4.2,3.017,3.018,11.671,10.238
29.0,2018-08-12 16:33:39.243125,2018-08-12 19:43:56.695052,363325.695,-3.25,1.625,2.499,4.2,3.016,3.016,11.668,10.228
30.0,2018-08-12 19:45:56.757708,2018-08-12 22:56:07.388114,374856.388,-3.25,1.625,2.499,4.2,3.014,3.014,11.659,10.221
31.0,2018-08-12 22:58:07.430388,2018-08-13 02:08:10.985104,386379.985,-3.25,1.625,2.499,4.2,3.011,3.013,11.651,10.213
32.0,2018-08-13 02:10:11.026948,2018-08-13 05:20:08.725923,397897.725,-3.25,1.625,2.499,4.2,3.01,3.011,11.646,10.206
33.0,2018-08-13 05:22:08.788785,2018-08-13 08:32:03.432125,409412.432,-3.25,1.625,2.499,4.2,3.008,3.009,11.64,10.198
34.0,2018-08-13 08:34:03.487764,2018-08-13 11:43:50.211223,420919.211,-3.25,1.625,2.499,4.2,3.007,3.008,11.635,10.192
35.0,2018-08-13 11:45:50.267148,2018-08-13 14:55:31.969832,432420.969,-3.25,1.625,2.499,4.2,3.005,3.006,11.63,10.184
36.0,2018-08-13 14:57:32.024672,2018-08-13 18:07:07.393931,443916.393,-3.25,1.625,2.499,4.2,3.003,3.005,11.623,10.178
37.0,2018-08-13 18:09:07.451170,2018-08-13 21:18:38.669153,455407.669,-3.25,1.625,2.499,4.2,3.002,3.003,11.618,10.171
38.0,2018-08-13 21:20:38.723987,2018-08-14 00:30:03.454225,466892.454,-3.25,1.625,2.499,4.2,3.0,3.002,11.612,10.164
39.0,2018-08-14 00:32:03.511714,2018-08-14 03:41:22.845418,478371.845,-3.25,1.625,2.499,4.2,2.999,3.001,11.606,10.16
40.0,2018-08-14 03:43:22.900673,2018-08-14 06:52:38.862565,489847.862,-3.25,1.625,2.499,4.2,2.998,2.998,11.603,10.152
41.0,2018-08-14 06:54:38.918064,2018-08-14 10:03:22.775596,501291.775,-3.25,1.625,2.499,4.2,2.99,2.992,11.575,10.116
42.0,2018-08-14 10:05:22.828235,2018-08-14 13:14:12.297257,512741.297,-3.25,1.625,2.499,4.2,2.991,2.99,11.582,10.107
43.0,2018-08-14 13:16:12.352685,2018-08-14 16:24:49.502839,524178.502,-3.25,1.625,2.499,4.2,2.988,2.99,11.57,10.104
44.0,2018-08-14 16:26:49.557737,2018-08-14 19:35:24.024013,535613.024,-3.25,1.625,2.499,4.2,2.987,2.988,11.569,10.096
45.0,2018-08-14 19:37:24.079075,2018-08-14 22:45:52.149651,547041.149,-3.25,1.625,2.499,4.2,2.985,2.987,11.56,10.091
46.0,2018-08-14 22:47:52.205568,2018-08-15 01:56:15.441563,558464.441,-3.25,1.625,2.499,4.2,2.984,2.985,11.556,10.083
47.0,2018-08-15 01:58:15.498149,2018-08-15 05:06:32.196382,569881.196,-3.25,1.625,2.499,4.2,2.982,2.983,11.549,10.074
48.0,2018-08-15 05:08:32.250782,2018-08-15 08:16:43.223905,581292.223,-3.25,1.625,2.499,4.2,2.98,2.982,11.542,10.071
49.0,2018-08-15 08:18:43.278655,2018-08-15 11:26:49.760956,592698.76,-3.25,1.625,2.499,4.2,2.979,2.98,11.538,10.061
50.0,2018-08-15 11:28:49.813907,2018-08-15 14:36:51.306724,604100.306,-3.25,1.625,2.499,4.2,2.977,2.978,11.533,10.055
51.0,2018-08-15 14:38:51.364193,2018-08-15 17:46:44.751601,615493.751,-3.25,1.625,2.499,4.2,2.975,2.976,11.525,10.048
52.0,2018-08-15 17:48:44.807063,2018-08-15 20:56:32.475199,626881.475,-3.25,1.625,2.499,4.2,2.973,2.975,11.518,10.043
53.0,2018-08-15 20:58:32.530622,2018-08-16 00:06:13.398491,638262.398,-3.25,1.625,2.499,4.2,2.972,2.973,11.514,10.033
54.0,2018-08-16 00:08:13.454524,2018-08-16 03:15:49.453686,649638.453,-3.25,1.625,2.499,4.2,2.97,2.971,11.506,10.026
55.0,2018-08-16 03:17:49.509787,2018-08-16 06:25:20.424422,661009.424,-3.25,1.625,2.499,4.2,2.968,2.971,11.5,10.023
56.0,2018-08-16 06:27:20.478492,2018-08-16 09:34:47.753572,672376.753,-3.25,1.625,2.499,4.2,2.967,2.969,11.497,10.015
57.0,2018-08-16 09:36:47.809653,2018-08-16 12:44:12.081198,683741.081,-3.25,1.625,2.499,4.2,2.966,2.969,11.492,10.012
58.0,2018-08-16 12:46:12.140099,2018-08-16 15:53:32.106527,695101.106,-3.25,1.625,2.499,4.2,2.965,2.966,11.489,10.003
59.0,2018-08-16 15:55:32.165216,2018-08-16 19:02:44.827187,706453.827,-3.25,1.625,2.499,4.2,2.963,2.965,11.482,9.996
60.0,2018-08-16 19:04:44.881696,2018-08-16 22:11:50.773453,717799.773,-3.25,1.625,2.499,4.2,2.961,2.962,11.474,9.986
61.0,2018-08-16 22:13:50.828434,2018-08-17 01:20:50.793062,729139.793,-3.25,1.625,2.499,4.2,2.959,2.961,11.466,9.981
62.0,2018-08-17 01:22:50.846781,2018-08-17 04:29:43.230803,740472.23,-3.25,1.625,2.499,4.2,2.958,2.958,11.462,9.969
63.0,2018-08-17 04:31:43.286360,2018-08-17 07:38:25.799216,751794.799,-3.25,1.625,2.499,4.2,2.954,2.956,11.449,9.962
64.0,2018-08-17 07:40:25.856220,2018-08-17 10:46:45.047641,763094.047,-3.25,1.625,2.499,4.2,2.95,2.95,11.441,9.922
65.0,2018-08-17 10:48:45.098374,2018-08-17 13:55:09.903760,774398.903,-3.25,1.625,2.499,4.2,2.95,2.951,11.435,9.926
66.0,2018-08-17 13:57:09.954902,2018-08-17 17:03:29.647921,785698.647,-3.25,1.625,2.499,4.2,2.948,2.95,11.429,9.922
67.0,2018-08-17 17:05:29.710557,2018-08-17 20:11:39.544150,796988.544,-3.25,1.625,2.499,4.2,2.946,2.948,11.423,9.915
68.0,2018-08-17 20:13:39.602140,2018-08-17 23:19:50.113208,808279.113,-3.25,1.625,2.499,4.2,2.946,2.947,11.42,9.913
69.0,2018-08-17 23:21:50.167627,2018-08-18 02:27:53.265187,819562.265,-3.25,1.625,2.499,4.2,2.944,2.945,11.414,9.903
70.0,2018-08-18 02:29:53.319718,2018-08-18 05:35:51.001177,830840.001,-3.25,1.625,2.499,4.2,2.942,2.944,11.408,9.899
71.0,2018-08-18 05:37:51.062719,2018-08-18 08:43:43.819864,842112.819,-3.25,1.625,2.499,4.2,2.941,2.942,11.402,9.89
72.0,2018-08-18 08:45:43.880568,2018-08-18 11:51:31.083154,853380.083,-3.25,1.625,2.499,4.2,2.939,2.94,11.398,9.88
73.0,2018-08-18 11:53:31.133773,2018-08-18 14:59:08.925779,864637.925,-3.25,1.625,2.499,4.2,2.936,2.938,11.387,9.872
74.0,2018-08-18 15:01:08.982409,2018-08-18 18:06:38.627341,875887.627,-3.25,1.625,2.499,4.2,2.935,2.935,11.382,9.858
75.0,2018-08-18 18:08:38.676692,2018-08-18 21:14:02.429771,887131.429,-3.25,1.625,2.499,4.2,2.932,2.933,11.373,9.849
76.0,2018-08-18 21:16:02.493655,2018-08-19 00:21:12.982191,898361.982,-3.25,1.625,2.499,4.2,2.929,2.93,11.362,9.835
77.0,2018-08-19 00:23:13.039031,2018-08-19 03:28:21.476587,909590.476,-3.25,1.625,2.499,4.2,2.928,2.929,11.358,9.828
78.0,2018-08-19 03:30:21.522975,2018-08-19 06:35:17.532661,920806.532,-3.25,1.625,2.499,4.2,2.925,2.925,11.348,9.808
79.0,2018-08-19 06:37:17.579799,2018-08-19 09:42:01.437404,932010.437,-3.25,1.625,2.499,4.2,2.921,2.924,11.337,9.798
80.0,2018-08-19 09:44:01.496827,2018-08-19 12:48:38.757687,943207.757,-3.25,1.625,2.499,4.2,2.92,2.921,11.332,9.788
81.0,2018-08-19 12:50:38.818798,2018-08-19 15:55:15.329933,954404.329,-3.25,1.625,2.499,4.2,2.919,2.922,11.328,9.791
82.0,2018-08-19 15:57:15.391499,2018-08-19 19:01:54.042821,965603.042,-3.25,1.625,2.499,4.2,2.919,2.92,11.329,9.786
83.0,2018-08-19 19:03:54.108007,2018-08-19 22:08:26.695596,976795.695,-3.25,1.625,2.499,4.2,2.917,2.919,11.32,9.778
84.0,2018-08-19 22:10:26.755125,2018-08-20 01:14:52.206522,987981.206,-3.25,1.625,2.499,4.2,2.915,2.916,11.312,9.77
85.0,2018-08-20 01:16:52.264146,2018-08-20 04:21:06.009051,999155.009,-3.25,1.625,2.499,4.2,2.912,2.915,11.302,9.759
86.0,2018-08-20 04:23:06.061295,2018-08-20 07:27:21.142853,1010330.142,-3.25,1.625,2.499,4.2,2.912,2.914,11.302,9.76
87.0,2018-08-20 07:29:21.191744,2018-08-20 10:33:32.918924,1021501.918,-3.25,1.625,2.499,4.2,2.911,2.912,11.298,9.751
88.0,2018-08-20 10:35:32.959048,2018-08-20 13:39:37.012854,1032666.012,-3.25,1.625,2.499,4.2,2.909,2.91,11.29,9.746
89.0,2018-08-20 13:41:37.060362,2018-08-20 16:45:39.567417,1043828.567,-3.25,1.625,2.499,4.2,2.907,2.91,11.284,9.747
90.0,2018-08-20 16:47:39.634254,2018-08-20 19:52:02.692561,1055011.692,-3.25,1.625,2.499,4.2,2.912,2.914,11.294,9.761
91.0,2018-08-20 19:54:02.738012,2018-08-20 22:58:16.284668,1066185.284,-3.25,1.625,2.499,4.2,2.91,2.91,11.288,9.748
92.0,2018-08-20 23:00:16.324606,2018-08-21 02:03:47.855433,1077316.855,-3.25,1.625,2.499,4.2,2.901,2.902,11.266,9.706
93.0,2018-08-21 02:05:47.915185,2018-08-21 05:09:01.304485,1088430.304,-3.25,1.625,2.499,4.2,2.896,2.896,11.246,9.683
94.0,2018-08-21 05:11:01.370129,2018-08-21 08:14:14.985353,1099543.985,-3.25,1.625,2.499,4.2,2.895,2.897,11.243,9.686
95.0,2018-08-21 08:16:15.034709,2018-08-21 11:17:25.628166,1110534.628,-3.25,1.625,2.499,4.201,2.868,2.857,11.124,9.475
96.0,2018-08-21 11:19:25.679005,2018-08-21 14:22:29.131083,1121638.131,-3.25,1.625,2.499,4.2,2.886,2.898,11.209,9.673
97.0,2018-08-21 14:24:29.183219,2018-08-21 17:27:24.666407,1132733.666,-3.251,1.625,2.499,4.2,2.891,2.893,11.235,9.663
98.0,2018-08-21 17:29:24.719993,2018-08-21 20:32:13.998800,1143822.998,-3.251,1.625,2.499,4.2,2.889,2.89,11.221,9.658
99.0,2018-08-21 20:34:14.066719,2018-08-21 23:37:09.398620,1154918.398,-3.251,1.625,2.499,4.2,2.889,2.892,11.22,9.668
100.0,2018-08-21 23:39:09.459058,2018-08-22 02:42:07.478377,1166016.478,-3.25,1.625,2.499,4.2,2.889,2.892,11.219,9.671
101.0,2018-08-22 02:44:07.551123,2018-08-22 05:47:02.048823,1177111.048,-3.25,1.625,2.499,4.2,2.889,2.892,11.22,9.666
102.0,2018-08-22 05:49:02.112816,2018-08-22 08:51:49.214796,1188198.214,-3.25,1.625,2.499,4.2,2.889,2.886,11.221,9.641
103.0,2018-08-22 08:53:49.272076,2018-08-22 11:56:11.087746,1199260.087,-3.25,1.625,2.499,4.2,2.879,2.885,11.188,9.637
104.0,2018-08-22 11:58:11.142027,2018-08-22 15:00:41.358442,1210330.358,-3.25,1.625,2.499,4.2,2.882,2.885,11.195,9.644
105.0,2018-08-22 15:02:41.391020,2018-08-22 18:05:18.263690,1221407.263,-3.25,1.625,2.499,4.2,2.884,2.886,11.2,9.655
106.0,2018-08-22 18:07:18.338407,2018-08-22 21:09:55.589081,1232484.589,-3.25,1.625,2.499,4.2,2.885,2.883,11.204,9.643
107.0,2018-08-22 21:11:55.626994,2018-08-23 00:14:28.493693,1243557.493,-3.25,1.625,2.499,4.2,2.88,2.884,11.186,9.643
108.0,2018-08-23 00:16:28.550177,2018-08-23 03:19:01.857577,1254630.857,-3.251,1.625,2.499,4.2,2.881,2.883,11.187,9.635
109.0,2018-08-23 03:21:01.933236,2018-08-23 06:23:26.732624,1265695.732,-3.251,1.625,2.499,4.2,2.879,2.882,11.18,9.639
110.0,2018-08-23 06:25:26.739599,2018-08-23 09:27:50.583287,1276759.583,-3.25,1.625,2.499,4.2,2.879,2.878,11.18,9.62
111.0,2018-08-23 09:29:50.631705,2018-08-23 12:31:58.209457,1287807.209,-3.25,1.625,2.499,4.2,2.873,2.877,11.162,9.612
112.0,2018-08-23 12:33:58.269270,2018-08-23 15:36:10.663347,1298859.663,-3.25,1.625,2.499,4.2,2.875,2.876,11.164,9.618
113.0,2018-08-23 15:38:10.726233,2018-08-23 18:40:13.408634,1309902.408,-3.25,1.625,2.499,4.2,2.872,2.873,11.154,9.606
114.0,2018-08-23 18:42:13.472210,2018-08-23 21:44:02.609439,1320931.609,-3.25,1.625,2.499,4.2,2.869,2.868,11.147,9.584
115.0,2018-08-23 21:46:02.651865,2018-08-24 00:47:37.664311,1331946.664,-3.25,1.625,2.499,4.2,2.865,2.865,11.13,9.571
116.0,2018-08-24 00:49:37.725105,2018-08-24 03:51:07.644855,1342956.644,-3.25,1.625,2.499,4.2,2.862,2.867,11.12,9.577
117.0,2018-08-24 03:53:07.715883,2018-08-24 06:54:42.407293,1353971.407,-3.25,1.625,2.499,4.2,2.864,2.865,11.124,9.576
118.0,2018-08-24 06:56:42.433635,2018-08-24 09:58:11.959163,1364980.959,-3.25,1.625,2.499,4.2,2.863,2.864,11.121,9.568
119.0,2018-08-24 10:00:11.998553,2018-08-24 13:01:36.567892,1375985.567,-3.25,1.625,2.499,4.2,2.861,2.86,11.117,9.559
120.0,2018-08-24 13:03:36.598457,2018-08-24 16:04:57.263209,1386986.263,-3.25,1.625,2.499,4.2,2.858,2.862,11.103,9.565
121.0,2018-08-24 16:06:57.288891,2018-08-24 19:08:16.917526,1397985.917,-3.25,1.625,2.499,4.2,2.859,2.86,11.106,9.559
122.0,2018-08-24 19:10:16.999392,2018-08-24 22:11:25.988249,1408974.988,-3.25,1.625,2.499,4.2,2.856,2.859,11.097,9.547
123.0,2018-08-24 22:13:26.046111,2018-08-25 01:14:33.844841,1419962.844,-3.25,1.625,2.499,4.2,2.856,2.857,11.096,9.544
124.0,2018-08-25 01:16:33.908593,2018-08-25 04:17:33.672707,1430942.672,-3.25,1.625,2.499,4.2,2.853,2.856,11.089,9.54
125.0,2018-08-25 04:19:33.728932,2018-08-25 07:20:30.150509,1441919.15,-3.25,1.625,2.499,4.2,2.852,2.855,11.084,9.539
126.0,2018-08-25 07:22:30.194014,2018-08-25 10:23:26.708521,1452895.708,-3.25,1.625,2.499,4.2,2.852,2.854,11.082,9.538
127.0,2018-08-25 10:25:26.770840,2018-08-25 13:26:12.973283,1463861.973,-3.25,1.625,2.499,4.2,2.85,2.853,11.076,9.536
128.0,2018-08-25 13:28:13.037695,2018-08-25 16:28:57.943880,1474826.943,-3.25,1.625,2.499,4.2,2.849,2.85,11.073,9.528
129.0,2018-08-25 16:30:58.008117,2018-08-25 19:31:38.080526,1485787.08,-3.25,1.625,2.499,4.2,2.847,2.851,11.065,9.53
130.0,2018-08-25 19:33:38.105305,2018-08-25 22:34:17.944814,1496746.944,-3.25,1.625,2.499,4.2,2.848,2.849,11.065,9.524
131.0,2018-08-25 22:36:17.992296,2018-08-26 01:36:56.521526,1507705.521,-3.25,1.625,2.499,4.2,2.846,2.849,11.061,9.518
132.0,2018-08-26 01:38:56.589479,2018-08-26 04:39:17.587074,1518646.587,-3.25,1.625,2.499,4.2,2.843,2.844,11.05,9.503
133.0,2018-08-26 04:41:17.647432,2018-08-26 07:41:52.841112,1529601.841,-3.25,1.625,2.499,4.2,2.845,2.846,11.054,9.512
134.0,2018-08-26 07:43:52.885546,2018-08-26 10:44:13.214101,1540542.214,-3.25,1.625,2.499,4.2,2.841,2.844,11.042,9.507
135.0,2018-08-26 10:46:13.249547,2018-08-26 13:46:54.947708,1551503.947,-3.25,1.625,2.499,4.2,2.845,2.847,11.052,9.516
136.0,2018-08-26 13:48:54.977830,2018-08-26 16:49:38.384471,1562467.384,-3.25,1.625,2.499,4.2,2.845,2.847,11.053,9.522
137.0,2018-08-26 16:51:38.411920,2018-08-26 19:52:00.901643,1573409.901,-3.25,1.625,2.499,4.2,2.841,2.841,11.04,9.494
138.0,2018-08-26 19:54:00.955014,2018-08-26 22:54:27.650674,1584356.65,-3.25,1.625,2.499,4.2,2.84,2.843,11.034,9.503
139.0,2018-08-26 22:56:27.705782,2018-08-27 01:56:40.605717,1595289.605,-3.25,1.625,2.499,4.2,2.837,2.838,11.024,9.478
140.0,2018-08-27 01:58:40.640019,2018-08-27 04:58:38.191738,1606207.191,-3.25,1.625,2.499,4.2,2.833,2.836,11.013,9.47
141.0,2018-08-27 05:00:38.242856,2018-08-27 08:00:35.408263,1617124.408,-3.25,1.625,2.499,4.2,2.833,2.836,11.011,9.466
142.0,2018-08-27 08:02:35.448270,2018-08-27 11:02:16.880310,1628025.88,-3.25,1.625,2.499,4.2,2.83,2.831,11.005,9.452
143.0,2018-08-27 11:04:16.907107,2018-08-27 14:03:47.506717,1638916.506,-3.25,1.625,2.499,4.2,2.826,2.829,10.99,9.441
144.0,2018-08-27 14:05:47.568884,2018-08-27 17:05:13.929307,1649802.929,-3.25,1.624,2.499,4.2,2.826,2.827,10.988,9.429
145.0,2018-08-27 17:07:13.988776,2018-08-27 20:06:28.533864,1660677.533,-3.25,1.625,2.499,4.2,2.823,2.825,10.979,9.415
146.0,2018-08-27 20:08:28.603076,2018-08-27 23:07:38.247793,1671547.247,-3.25,1.625,2.499,4.2,2.823,2.82,10.979,9.399
147.0,2018-08-27 23:09:38.349896,2018-08-28 02:08:40.874084,1682409.874,-3.25,1.625,2.499,4.2,2.818,2.822,10.961,9.402
148.0,2018-08-28 02:10:40.966049,2018-08-28 05:09:40.654080,1693269.654,-3.25,1.625,2.499,4.2,2.818,2.819,10.961,9.39
149.0,2018-08-28 05:11:40.731520,2018-08-28 08:10:27.854979,1704116.854,-3.25,1.625,2.499,4.2,2.815,2.817,10.95,9.382
150.0,2018-08-28 08:12:27.920366,2018-08-28 11:11:08.121384,1714957.121,-3.25,1.624,2.499,4.2,2.813,2.814,10.946,9.367
151.0,2018-08-28 11:13:08.136723,2018-08-28 14:11:39.858103,1725788.858,-3.25,1.625,2.499,4.2,2.811,2.811,10.938,9.354
152.0,2018-08-28 14:13:39.876038,2018-08-28 17:12:04.400983,1736613.4,-3.25,1.625,2.499,4.2,2.808,2.81,10.929,9.35
153.0,2018-08-28 17:14:04.503962,2018-08-28 20:12:22.931193,1747431.931,-3.25,1.625,2.499,4.2,2.806,2.808,10.92,9.342
154.0,2018-08-28 20:14:22.952586,2018-08-28 23:12:27.447608,1758236.447,-3.25,1.625,2.499,4.2,2.804,2.806,10.914,9.335
155.0,2018-08-28 23:14:27.552662,2018-08-29 02:12:31.036357,1769040.036,-3.25,1.625,2.499,4.2,2.804,2.801,10.912,9.299
156.0,2018-08-29 02:14:31.035453,2018-08-29 05:11:52.173812,1779801.173,-3.25,1.625,2.499,4.2,2.793,2.793,10.88,9.257
157.0,2018-08-29 05:13:52.186077,2018-08-29 08:10:57.015381,1790546.015,-3.25,1.625,2.499,4.2,2.787,2.791,10.862,9.249
158.0,2018-08-29 08:12:57.085811,2018-08-29 11:10:02.678331,1801291.678,-3.25,1.624,2.499,4.2,2.788,2.789,10.86,9.239
159.0,2018-08-29 11:12:02.714344,2018-08-29 14:09:01.214866,1812030.214,-3.25,1.624,2.499,4.2,2.785,2.79,10.852,9.251
160.0,2018-08-29 14:11:01.227362,2018-08-29 17:08:26.288625,1822795.288,-3.25,1.625,2.499,4.2,2.792,2.793,10.872,9.276
161.0,2018-08-29 17:10:26.320364,2018-08-29 20:07:39.389260,1833548.389,-3.25,1.625,2.499,4.2,2.789,2.79,10.864,9.262
162.0,2018-08-29 20:09:39.420776,2018-08-29 23:07:01.212223,1844310.212,-3.25,1.625,2.499,4.2,2.789,2.794,10.858,9.288
163.0,2018-08-29 23:09:01.257860,2018-08-30 02:06:43.802957,1855092.802,-3.25,1.625,2.499,4.2,2.794,2.797,10.875,9.3
164.0,2018-08-30 02:08:43.865230,2018-08-30 05:06:16.817303,1865865.817,-3.25,1.625,2.499,4.2,2.793,2.794,10.87,9.291
165.0,2018-08-30 05:08:16.849399,2018-08-30 08:05:46.062505,1876635.062,-3.25,1.625,2.499,4.2,2.791,2.793,10.865,9.286
166.0,2018-08-30 08:07:46.115466,2018-08-30 11:04:20.203476,1887349.203,-3.25,1.625,2.499,4.2,2.782,2.775,10.84,9.192
167.0,2018-08-30 11:06:20.242125,2018-08-30 14:02:29.616200,1898038.616,-3.25,1.625,2.499,4.2,2.771,2.774,10.803,9.184
168.0,2018-08-30 14:04:29.614320,2018-08-30 17:00:27.754647,1908716.754,-3.25,1.625,2.499,4.2,2.77,2.771,10.797,9.169
169.0,2018-08-30 17:02:27.850182,2018-08-30 19:58:11.848349,1919380.848,-3.25,1.625,2.499,4.2,2.766,2.767,10.786,9.151
170.0,2018-08-30 20:00:11.924582,2018-08-30 22:55:55.335076,1930044.335,-3.25,1.625,2.499,4.2,2.765,2.767,10.782,9.149
171.0,2018-08-30 22:57:55.421962,2018-08-31 01:53:32.392949,1940701.392,-3.25,1.625,2.499,4.2,2.764,2.764,10.78,9.135
172.0,2018-08-31 01:55:32.480524,2018-08-31 04:51:01.112699,1951350.112,-3.25,1.625,2.499,4.2,2.76,2.764,10.766,9.133
173.0,2018-08-31 04:53:01.187199,2018-08-31 07:48:22.808690,1961991.808,-3.25,1.625,2.499,4.2,2.758,2.76,10.759,9.118
174.0,2018-08-31 07:50:22.858880,2018-08-31 10:45:28.060404,1972617.06,-3.25,1.625,2.499,4.2,2.756,2.757,10.749,9.103
175.0,2018-08-31 10:47:28.091015,2018-08-31 13:42:23.990511,1983232.99,-3.25,1.625,2.499,4.2,2.753,2.756,10.742,9.097
176.0,2018-08-31 13:44:24.048791,2018-08-31 16:39:21.615293,1993850.615,-3.25,1.625,2.499,4.2,2.753,2.752,10.74,9.089
177.0,2018-08-31 16:41:21.641145,2018-08-31 19:36:08.576042,2004457.576,-3.25,1.625,2.499,4.2,2.749,2.753,10.728,9.087
178.0,2018-08-31 19:38:08.614949,2018-08-31 22:33:00.478570,2015069.478,-3.25,1.625,2.499,4.2,2.75,2.753,10.73,9.086
179.0,2018-08-31 22:35:00.569870,2018-09-01 01:29:46.459429,2025675.459,-3.25,1.625,2.499,4.2,2.749,2.75,10.724,9.078
180.0,2018-09-01 01:31:46.468157,2018-09-01 04:26:25.975051,2036274.975,-3.25,1.625,2.499,4.2,2.748,2.748,10.722,9.069
181.0,2018-09-01 04:28:25.984752,2018-09-01 07:22:57.305620,2046866.305,-3.25,1.625,2.499,4.2,2.745,2.746,10.712,9.061
182.0,2018-09-01 07:24:57.361078,2018-09-01 10:19:17.120257,2057446.12,-3.25,1.625,2.499,4.2,2.742,2.743,10.704,9.042
183.0,2018-09-01 10:21:17.175901,2018-09-01 13:15:13.846423,2068002.846,-3.25,1.625,2.499,4.2,2.737,2.739,10.685,9.025
184.0,2018-09-01 13:17:13.900844,2018-09-01 16:11:12.006885,2078561.006,-3.25,1.625,2.499,4.2,2.737,2.739,10.685,9.024
185.0,2018-09-01 16:13:12.063468,2018-09-01 19:07:06.204889,2089115.204,-3.25,1.625,2.499,4.2,2.735,2.737,10.679,9.02
186.0,2018-09-01 19:09:06.259234,2018-09-01 22:02:45.740460,2099654.74,-3.25,1.625,2.499,4.2,2.732,2.733,10.671,9.004
187.0,2018-09-01 22:04:45.796141,2018-09-02 00:58:14.825656,2110183.825,-3.25,1.625,2.499,4.2,2.729,2.731,10.66,8.989
188.0,2018-09-02 01:00:14.881192,2018-09-02 03:53:43.911477,2120712.911,-3.25,1.625,2.499,4.2,2.729,2.731,10.657,8.996
189.0,2018-09-02 03:55:43.966895,2018-09-02 06:49:12.247337,2131241.247,-3.25,1.625,2.499,4.2,2.729,2.73,10.656,8.99
190.0,2018-09-02 06:51:12.305134,2018-09-02 09:44:38.462485,2141767.462,-3.25,1.625,2.499,4.2,2.727,2.73,10.65,8.99
191.0,2018-09-02 09:46:38.519446,2018-09-02 12:40:00.027680,2152289.027,-3.25,1.625,2.499,4.2,2.727,2.727,10.648,8.977
192.0,2018-09-02 12:42:00.084220,2018-09-02 15:35:07.184517,2162796.184,-3.25,1.625,2.499,4.2,2.722,2.725,10.632,8.967
193.0,2018-09-02 15:37:07.240513,2018-09-02 18:30:09.871862,2173298.871,-3.25,1.625,2.499,4.2,2.722,2.722,10.632,8.957
194.0,2018-09-02 18:32:09.928156,2018-09-02 21:25:12.938085,2183801.938,-3.25,1.625,2.499,4.2,2.721,2.722,10.628,8.956
195.0,2018-09-02 21:27:12.994883,2018-09-03 00:20:06.503749,2194295.503,-3.25,1.625,2.499,4.2,2.718,2.72,10.619,8.944
196.0,2018-09-03 00:22:06.561444,2018-09-03 03:14:46.059509,2204775.059,-3.25,1.625,2.499,4.2,2.715,2.717,10.609,8.927
197.0,2018-09-03 03:16:46.110960,2018-09-03 06:09:23.716157,2215252.716,-3.25,1.625,2.499,4.2,2.714,2.715,10.604,8.921
198.0,2018-09-03 06:11:23.774021,2018-09-03 09:03:46.199409,2225715.199,-3.25,1.625,2.499,4.2,2.711,2.711,10.594,8.903
199.0,2018-09-03 09:05:46.254748,2018-09-03 11:58:02.855469,2236171.855,-3.25,1.625,2.499,4.2,2.708,2.709,10.585,8.891
200.0,2018-09-03 12:00:02.914330,2018-09-03 14:51:58.730633,2246607.73,-3.25,1.625,2.499,4.2,2.703,2.704,10.568,8.875
201.0,2018-09-03 14:53:58.790824,2018-09-03 17:45:50.695858,2257039.695,-3.25,1.625,2.499,4.2,2.702,2.704,10.563,8.871
202.0,2018-09-03 17:47:50.750744,2018-09-03 20:39:33.663058,2267462.663,-3.25,1.625,2.499,4.2,2.699,2.703,10.554,8.869
203.0,2018-09-03 20:41:33.713846,2018-09-03 23:33:24.248518,2277893.248,-3.25,1.625,2.499,4.2,2.702,2.703,10.562,8.875
204.0,2018-09-03 23:35:24.307808,2018-09-04 02:27:13.515560,2288322.515,-3.25,1.625,2.499,4.2,2.7,2.703,10.555,8.877
205.0,2018-09-04 02:29:13.565323,2018-09-04 05:20:57.450333,2298746.45,-3.25,1.625,2.499,4.2,2.7,2.7,10.554,8.862
206.0,2018-09-04 05:22:57.513037,2018-09-04 08:14:28.659773,2309157.659,-3.25,1.625,2.499,4.2,2.696,2.697,10.54,8.853
207.0,2018-09-04 08:16:28.715152,2018-09-04 11:07:55.397577,2319564.397,-3.25,1.625,2.499,4.2,2.694,2.695,10.535,8.844
208.0,2018-09-04 11:09:55.453814,2018-09-04 14:01:01.748436,2329950.748,-3.25,1.625,2.499,4.2,2.689,2.692,10.519,8.833
209.0,2018-09-04 14:03:01.803436,2018-09-04 16:54:04.251687,2340333.251,-3.25,1.625,2.499,4.2,2.688,2.689,10.515,8.823
210.0,2018-09-04 16:56:04.268422,2018-09-04 19:46:58.397859,2350707.397,-3.25,1.625,2.499,4.2,2.686,2.687,10.507,8.814
211.0,2018-09-04 19:48:58.409371,2018-09-04 22:39:55.607605,2361084.607,-3.25,1.625,2.499,4.2,2.686,2.688,10.505,8.815
212.0,2018-09-04 22:41:55.619108,2018-09-05 01:32:42.720128,2371451.72,-3.25,1.625,2.499,4.2,2.684,2.685,10.497,8.805
213.0,2018-09-05 01:34:42.730470,2018-09-05 04:25:27.202758,2381816.202,-3.25,1.625,2.499,4.2,2.682,2.684,10.493,8.8
214.0,2018-09-05 04:27:27.239402,2018-09-05 07:18:02.334130,2392171.334,-3.25,1.625,2.499,4.2,2.68,2.682,10.485,8.791
215.0,2018-09-05 07:20:02.350537,2018-09-05 10:10:41.597430,2402530.597,-3.25,1.625,2.499,4.2,2.681,2.682,10.486,8.795
216.0,2018-09-05 10:12:41.631504,2018-09-05 13:03:19.193478,2412888.193,-3.25,1.625,2.499,4.2,2.68,2.682,10.482,8.794
217.0,2018-09-05 13:05:19.211122,2018-09-05 15:56:00.829686,2423249.829,-3.25,1.625,2.499,4.2,2.681,2.682,10.484,8.794
218.0,2018-09-05 15:58:00.868829,2018-09-05 18:48:39.107713,2433608.107,-3.25,1.625,2.499,4.2,2.679,2.681,10.479,8.79
219.0,2018-09-05 18:50:39.131596,2018-09-05 21:41:07.669187,2443956.669,-3.25,1.625,2.499,4.2,2.678,2.678,10.474,8.777
220.0,2018-09-05 21:43:07.693173,2018-09-06 00:33:32.109877,2454301.109,-3.25,1.625,2.499,4.2,2.676,2.678,10.466,8.775
221.0,2018-09-06 00:35:32.127332,2018-09-06 03:25:50.956629,2464639.956,-3.25,1.625,2.499,4.2,2.674,2.676,10.462,8.765
222.0,2018-09-06 03:27:50.974197,2018-09-06 06:18:03.920336,2474972.92,-3.25,1.625,2.499,4.2,2.673,2.674,10.457,8.758
223.0,2018-09-06 06:20:03.959653,2018-09-06 09:09:59.308312,2485288.308,-3.25,1.625,2.499,4.2,2.668,2.67,10.441,8.74
224.0,2018-09-06 09:11:59.340930,2018-09-06 12:01:45.635166,2495594.635,-3.25,1.625,2.499,4.2,2.666,2.668,10.436,8.73
225.0,2018-09-06 12:03:45.646456,2018-09-06 14:53:31.656126,2505900.656,-3.25,1.625,2.499,4.2,2.665,2.668,10.432,8.732
226.0,2018-09-06 14:55:31.676961,2018-09-06 17:45:22.341166,2516211.341,-3.25,1.625,2.499,4.2,2.667,2.668,10.436,8.733
227.0,2018-09-06 17:47:22.379012,2018-09-06 20:37:06.741177,2526515.741,-3.25,1.625,2.499,4.2,2.665,2.666,10.428,8.723
228.0,2018-09-06 20:39:06.754292,2018-09-06 23:28:36.062314,2536805.062,-3.25,1.625,2.499,4.2,2.661,2.662,10.417,8.707
229.0,2018-09-06 23:30:36.073311,2018-09-07 02:19:55.036096,2547084.036,-3.25,1.625,2.499,4.2,2.658,2.661,10.406,8.701
230.0,2018-09-07 02:21:55.059450,2018-09-07 05:11:07.844378,2557356.844,-3.251,1.625,2.499,4.2,2.657,2.659,10.402,8.695
231.0,2018-09-07 05:13:07.870146,2018-09-07 08:02:32.440800,2567641.44,-3.25,1.625,2.499,4.2,2.659,2.661,10.408,8.704
232.0,2018-09-07 08:04:32.472506,2018-09-07 10:53:53.305446,2577922.305,-3.25,1.625,2.499,4.2,2.658,2.66,10.403,8.697
233.0,2018-09-07 10:55:53.305915,2018-09-07 13:45:06.512986,2588195.512,-3.25,1.625,2.499,4.2,2.656,2.658,10.396,8.693
234.0,2018-09-07 13:47:06.516440,2018-09-07 16:36:13.927672,2598462.927,-3.25,1.625,2.499,4.2,2.655,2.656,10.392,8.686
235.0,2018-09-07 16:38:13.971708,2018-09-07 19:27:24.743768,2608733.743,-3.25,1.625,2.499,4.2,2.654,2.657,10.39,8.69
236.0,2018-09-07 19:29:24.740027,2018-09-07 22:18:39.883088,2619008.883,-3.25,1.625,2.499,4.2,2.656,2.657,10.394,8.693
237.0,2018-09-07 22:20:39.916903,2018-09-08 01:09:35.680358,2629264.68,-3.25,1.625,2.499,4.2,2.651,2.653,10.379,8.674
238.0,2018-09-08 01:11:35.689071,2018-09-08 04:00:29.221231,2639518.221,-3.25,1.625,2.499,4.2,2.651,2.651,10.378,8.67
239.0,2018-09-08 04:02:29.216697,2018-09-08 06:51:08.397497,2649757.397,-3.25,1.625,2.499,4.2,2.647,2.649,10.365,8.654
240.0,2018-09-08 06:53:08.450263,2018-09-08 09:41:40.085621,2659989.085,-3.25,1.625,2.499,4.2,2.645,2.647,10.358,8.645
241.0,2018-09-08 09:43:40.120961,2018-09-08 12:32:11.280308,2670220.28,-3.25,1.625,2.499,4.2,2.644,2.647,10.355,8.643
242.0,2018-09-08 12:34:11.328687,2018-09-08 15:22:43.989651,2680452.989,-3.25,1.625,2.499,4.2,2.644,2.646,10.355,8.64
243.0,2018-09-08 15:24:44.037899,2018-09-08 18:13:05.288554,2690674.288,-3.25,1.625,2.499,4.2,2.642,2.643,10.346,8.628
244.0,2018-09-08 18:15:05.287015,2018-09-08 21:03:18.855383,2700887.855,-3.25,1.625,2.499,4.2,2.639,2.641,10.336,8.623
245.0,2018-09-08 21:05:18.869643,2018-09-08 23:53:23.716409,2711092.716,-3.25,1.625,2.499,4.2,2.637,2.639,10.33,8.617
246.0,2018-09-08 23:55:23.716613,2018-09-09 02:43:36.383640,2721305.383,-3.25,1.625,2.499,4.2,2.638,2.641,10.333,8.626
247.0,2018-09-09 02:45:36.429613,2018-09-09 05:33:43.190214,2731512.19,-3.25,1.625,2.499,4.2,2.637,2.639,10.328,8.619
248.0,2018-09-09 05:35:43.240629,2018-09-09 08:23:46.729570,2741715.729,-3.25,1.625,2.499,4.2,2.637,2.638,10.327,8.614
249.0,2018-09-09 08:25:46.764007,2018-09-09 11:13:45.568221,2751914.568,-3.25,1.625,2.499,4.2,2.635,2.637,10.32,8.613
250.0,2018-09-09 11:15:45.594402,2018-09-09 14:03:45.417951,2762114.417,-3.25,1.625,2.499,4.2,2.636,2.636,10.321,8.6
251.0,2018-09-09 14:05:45.453184,2018-09-09 16:53:23.251257,2772292.251,-3.25,1.625,2.499,4.2,2.629,2.632,10.302,8.587
252.0,2018-09-09 16:55:23.244224,2018-09-09 19:43:17.405754,2782486.405,-3.25,1.625,2.499,4.2,2.633,2.635,10.312,8.603
253.0,2018-09-09 19:45:17.445499,2018-09-09 22:33:07.362891,2792676.362,-3.25,1.625,2.499,4.2,2.632,2.634,10.31,8.603
254.0,2018-09-09 22:33:07.363018,2018-09-10 02:24:23.733575,2806552.733,-1.625,1.625,2.499,4.2,2.634,2.707,10.314,9.282
255.0,2018-09-10 02:24:23.775796,2018-09-10 06:18:04.761451,2820573.761,-1.625,1.625,2.499,4.2,2.702,2.707,10.595,9.284
256.0,2018-09-10 06:18:04.790884,2018-09-10 10:11:47.091750,2834596.091,-1.625,1.625,2.499,4.2,2.703,2.706,10.6,9.282
257.0,2018-09-10 10:11:47.091859,2018-09-10 10:12:47.125907,2834656.125,0.0,0.0,3.299,3.301,0.0,0.0,0.0,0.0
259.0,2018-09-25 07:44:54.002757,2018-09-25 11:44:15.300273,2849027.426,-1.625,1.625,2.499,4.2,2.725,2.795,10.681,9.648
260.0,2018-09-25 11:44:15.362999,2018-09-25 15:45:15.448798,2863487.574,-1.625,1.625,2.499,4.2,2.795,2.793,10.921,9.629
261.0,2018-09-25 15:45:15.479223,2018-09-25 19:46:50.509297,2877982.635,-1.625,1.625,2.499,4.2,2.8,2.8,10.932,9.671
262.0,2018-09-25 19:46:50.509410,2018-09-26 01:54:03.553305,2900015.679,-3.251,1.625,2.499,4.2,5.563,5.528,21.713,18.3
263.0,2018-09-26 01:56:03.610428,2018-09-26 04:51:57.548275,2910689.674,-3.251,1.625,2.499,4.2,2.762,2.763,10.764,9.147
264.0,2018-09-26 04:53:57.606079,2018-09-26 07:49:43.631619,2921355.757,-3.25,1.625,2.499,4.2,2.76,2.759,10.754,9.121
265.0,2018-09-26 07:51:43.688830,2018-09-26 10:47:06.844435,2931998.97,-3.251,1.625,2.499,4.2,2.754,2.755,10.737,9.105
266.0,2018-09-26 10:49:06.903018,2018-09-26 13:44:24.568559,2942636.694,-3.25,1.625,2.499,4.2,2.752,2.754,10.731,9.102
267.0,2018-09-26 13:46:24.627492,2018-09-26 16:41:39.574726,2953271.7,-3.25,1.625,2.499,4.2,2.751,2.752,10.725,9.097
268.0,2018-09-26 16:43:39.629630,2018-09-26 19:38:48.997283,2963901.123,-3.25,1.625,2.499,4.2,2.75,2.751,10.721,9.092
269.0,2018-09-26 19:40:49.054682,2018-09-26 22:35:53.656458,2974525.782,-3.25,1.625,2.499,4.2,2.749,2.748,10.718,9.084
270.0,2018-09-26 22:37:53.716309,2018-09-27 01:32:44.878934,2985137.004,-3.25,1.625,2.499,4.2,2.745,2.746,10.703,9.073
271.0,2018-09-27 01:34:44.927330,2018-09-27 04:29:32.222808,2995744.348,-3.25,1.625,2.499,4.2,2.744,2.745,10.699,9.067
272.0,2018-09-27 04:31:32.284855,2018-09-27 07:25:56.378725,3006328.504,-3.25,1.625,2.499,4.2,2.741,2.73,10.689,9.017
273.0,2018-09-27 07:27:56.432237,2018-09-27 10:20:34.118277,3016806.244,-3.251,1.625,2.499,4.2,2.709,2.723,10.596,8.96
274.0,2018-09-27 10:22:34.177720,2018-09-27 13:16:45.311986,3027377.437,-3.25,1.625,2.499,4.2,2.735,2.737,10.672,9.019
275.0,2018-09-27 13:18:45.369749,2018-09-27 16:12:34.488824,3037926.614,-3.25,1.625,2.499,4.2,2.73,2.73,10.656,8.987
276.0,2018-09-27 16:14:34.544071,2018-09-27 19:08:18.843343,3048470.969,-3.25,1.625,2.499,4.2,2.728,2.73,10.649,8.998
277.0,2018-09-27 19:10:18.903524,2018-09-27 22:04:15.318404,3059027.444,-3.25,1.625,2.499,4.2,2.731,2.731,10.655,9.003
278.0,2018-09-27 22:06:15.372338,2018-09-28 00:59:39.152359,3069551.278,-3.251,1.625,2.499,4.2,2.723,2.724,10.631,8.96
279.0,2018-09-28 01:01:39.209589,2018-09-28 03:54:43.584468,3080055.71,-3.25,1.625,2.499,4.2,2.718,2.719,10.617,8.949
280.0,2018-09-28 03:56:43.628909,2018-09-28 06:49:50.068451,3090562.194,-3.25,1.625,2.499,4.2,2.718,2.719,10.616,8.943
281.0,2018-09-28 06:51:50.119377,2018-09-28 09:44:49.280578,3101061.406,-3.25,1.625,2.499,4.2,2.716,2.718,10.607,8.936
282.0,2018-09-28 09:46:49.325945,2018-09-28 12:39:39.860674,3111551.986,-3.25,1.625,2.499,4.2,2.713,2.716,10.598,8.927
283.0,2018-09-28 12:41:39.917902,2018-09-28 15:34:46.173777,3122058.299,-3.25,1.625,2.499,4.2,2.716,2.72,10.607,8.946
284.0,2018-09-28 15:36:46.237250,2018-09-28 18:30:05.605266,3132577.731,-3.251,1.625,2.499,4.2,2.72,2.722,10.615,8.968
285.0,2018-09-28 18:32:05.664983,2018-09-28 21:25:24.559038,3143096.684,-3.25,1.625,2.499,4.2,2.72,2.72,10.614,8.964
286.0,2018-09-28 21:27:24.614114,2018-09-29 00:20:33.101573,3153605.227,-3.25,1.625,2.499,4.2,2.717,2.717,10.604,8.95
287.0,2018-09-29 00:22:33.166239,2018-09-29 03:15:24.272410,3164096.398,-3.25,1.625,2.499,4.2,2.712,2.713,10.59,8.932
288.0,2018-09-29 03:17:24.318891,2018-09-29 06:10:05.848289,3174577.974,-3.25,1.625,2.499,4.2,2.709,2.712,10.579,8.927
289.0,2018-09-29 06:12:05.892053,2018-09-29 09:04:50.297467,3185062.423,-3.25,1.625,2.499,4.2,2.71,2.712,10.582,8.927
290.0,2018-09-29 09:06:50.343215,2018-09-29 11:59:43.401107,3195555.527,-3.25,1.625,2.499,4.2,2.712,2.713,10.585,8.937
291.0,2018-09-29 12:01:43.462888,2018-09-29 14:54:41.883327,3206054.009,-3.25,1.625,2.499,4.2,2.712,2.716,10.585,8.958
292.0,2018-09-29 14:56:41.938439,2018-09-29 17:49:49.680701,3216561.806,-3.25,1.625,2.499,4.2,2.715,2.716,10.59,8.96
293.0,2018-09-29 17:51:49.744402,2018-09-29 20:44:41.930035,3227054.055,-3.25,1.625,2.499,4.2,2.711,2.71,10.58,8.938
294.0,2018-09-29 20:46:41.977111,2018-09-29 23:38:57.811422,3237509.937,-3.25,1.625,2.499,4.2,2.702,2.704,10.552,8.895
295.0,2018-09-29 23:40:57.876554,2018-09-30 02:33:18.687684,3247970.813,-3.251,1.625,2.499,4.2,2.703,2.704,10.554,8.898
296.0,2018-09-30 02:35:18.747722,2018-09-30 05:27:17.279682,3258409.405,-3.25,1.625,2.499,4.2,2.698,2.699,10.537,8.876
297.0,2018-09-30 05:29:17.329715,2018-09-30 08:21:11.732913,3268843.858,-3.25,1.625,2.499,4.2,2.696,2.697,10.531,8.869
298.0,2018-09-30 08:23:11.797560,2018-09-30 11:14:56.379940,3279268.505,-3.251,1.625,2.499,4.2,2.694,2.695,10.522,8.86
299.0,2018-09-30 11:16:56.443230,2018-09-30 14:08:34.948285,3289687.074,-3.25,1.625,2.499,4.2,2.691,2.693,10.514,8.854
300.0,2018-09-30 14:10:35.000529,2018-09-30 17:02:07.618953,3300099.744,-3.25,1.625,2.499,4.2,2.69,2.692,10.511,8.846
301.0,2018-09-30 17:04:07.681692,2018-09-30 19:55:35.132362,3310507.258,-3.25,1.625,2.499,4.2,2.689,2.691,10.504,8.844
302.0,2018-09-30 19:57:35.197219,2018-09-30 22:48:57.559759,3320909.685,-3.25,1.625,2.499,4.2,2.688,2.688,10.502,8.835
303.0,2018-09-30 22:50:57.618527,2018-10-01 01:42:20.554030,3331312.679,-3.25,1.625,2.499,4.2,2.686,2.689,10.495,8.836
304.0,2018-10-01 01:44:20.607725,2018-10-01 04:35:34.731232,3341706.857,-3.25,1.625,2.499,4.2,2.685,2.686,10.489,8.835
305.0,2018-10-01 04:37:34.796765,2018-10-01 07:28:33.933881,3352086.059,-3.25,1.625,2.499,4.2,2.681,2.681,10.476,8.803
306.0,2018-10-01 07:30:33.986893,2018-10-01 10:21:20.211090,3362452.336,-3.25,1.625,2.499,4.2,2.677,2.679,10.465,8.793
307.0,2018-10-01 10:23:20.261853,2018-10-01 13:14:06.260518,3372818.386,-3.25,1.625,2.499,4.2,2.677,2.679,10.463,8.795
308.0,2018-10-01 13:16:06.339815,2018-10-01 16:06:53.217277,3383185.343,-3.25,1.625,2.499,4.2,2.677,2.677,10.464,8.791
309.0,2018-10-01 16:08:53.295270,2018-10-01 18:59:30.865604,3393542.991,-3.25,1.625,2.499,4.2,2.674,2.676,10.453,8.781
310.0,2018-10-01 19:01:30.927369,2018-10-01 21:52:00.964271,3403893.09,-3.25,1.625,2.499,4.2,2.672,2.675,10.446,8.778
311.0,2018-10-01 21:54:00.997867,2018-10-02 00:44:28.402865,3414240.528,-3.25,1.625,2.499,4.2,2.671,2.673,10.442,8.775
312.0,2018-10-02 00:46:28.482020,2018-10-02 03:36:56.430921,3424588.556,-3.251,1.625,2.499,4.2,2.671,2.673,10.44,8.777
313.0,2018-10-02 03:38:56.486372,2018-10-02 06:29:06.806960,3434918.932,-3.25,1.625,2.499,4.2,2.667,2.671,10.427,8.757
314.0,2018-10-02 06:31:06.862205,2018-10-02 09:21:44.917382,3445277.043,-3.251,1.625,2.499,4.2,2.674,2.674,10.447,8.778
315.0,2018-10-02 09:23:44.972761,2018-10-02 12:13:56.478299,3455608.604,-3.251,1.625,2.499,4.2,2.667,2.668,10.427,8.751
316.0,2018-10-02 12:15:56.533824,2018-10-02 15:05:59.023643,3465931.149,-3.25,1.625,2.499,4.2,2.664,2.666,10.416,8.744
317.0,2018-10-02 15:07:59.080322,2018-10-02 17:57:55.672745,3476247.798,-3.25,1.625,2.499,4.2,2.663,2.664,10.411,8.737
318.0,2018-10-02 17:59:55.728524,2018-10-02 20:49:42.927581,3486555.053,-3.25,1.625,2.499,4.2,2.66,2.662,10.401,8.729
319.0,2018-10-02 20:51:42.983154,2018-10-02 23:41:26.398328,3496858.524,-3.25,1.625,2.499,4.2,2.66,2.66,10.399,8.718
320.0,2018-10-02 23:43:26.453454,2018-10-03 02:32:59.615894,3507151.741,-3.25,1.625,2.499,4.2,2.656,2.658,10.389,8.707
321.0,2018-10-03 02:34:59.671345,2018-10-03 05:24:21.802980,3517433.928,-3.25,1.625,2.499,4.2,2.654,2.655,10.38,8.696
322.0,2018-10-03 05:26:21.858563,2018-10-03 08:15:34.539359,3527706.665,-3.251,1.625,2.499,4.2,2.651,2.653,10.37,8.687
323.0,2018-10-03 08:17:34.594679,2018-10-03 11:06:47.788579,3537979.914,-3.251,1.625,2.499,4.2,2.651,2.653,10.371,8.684
324.0,2018-10-03 11:08:47.844379,2018-10-03 13:57:54.579411,3548246.705,-3.25,1.625,2.499,4.2,2.649,2.652,10.363,8.684
325.0,2018-10-03 13:59:54.635739,2018-10-03 16:49:15.817571,3558527.943,-3.25,1.625,2.499,4.2,2.653,2.653,10.374,8.693
326.0,2018-10-03 16:51:15.874372,2018-10-03 19:40:20.487716,3568792.613,-3.251,1.625,2.499,4.2,2.648,2.65,10.36,8.678
327.0,2018-10-03 19:42:20.541550,2018-10-03 22:31:12.395648,3579044.521,-3.251,1.625,2.499,4.2,2.645,2.647,10.349,8.669
328.0,2018-10-03 22:33:12.449381,2018-10-04 01:22:05.483824,3589297.609,-3.251,1.625,2.499,4.2,2.645,2.646,10.349,8.665
329.0,2018-10-04 01:24:05.539522,2018-10-04 04:12:48.593762,3599540.719,-3.251,1.625,2.499,4.2,2.642,2.644,10.339,8.655
330.0,2018-10-04 04:14:48.650596,2018-10-04 07:03:27.741341,3609779.867,-3.251,1.625,2.499,4.2,2.641,2.643,10.335,8.649
331.0,2018-10-04 07:05:27.793170,2018-10-04 09:53:59.461827,3620011.587,-3.25,1.625,2.499,4.2,2.639,2.642,10.327,8.642
332.0,2018-10-04 09:55:59.519936,2018-10-04 12:44:38.348354,3630250.474,-3.251,1.625,2.499,4.2,2.64,2.643,10.33,8.659
333.0,2018-10-04 12:46:38.400851,2018-10-04 15:35:30.571237,3640502.697,-3.251,1.625,2.499,4.2,2.643,2.645,10.337,8.665
334.0,2018-10-04 15:37:30.624120,2018-10-04 18:26:18.792786,3650750.918,-3.25,1.625,2.499,4.2,2.642,2.643,10.334,8.66
335.0,2018-10-04 18:28:18.847271,2018-10-04 21:16:51.935443,3660984.061,-3.251,1.625,2.499,4.2,2.638,2.64,10.321,8.642
336.0,2018-10-04 21:18:51.990370,2018-10-05 00:07:19.164975,3671211.29,-3.251,1.625,2.499,4.2,2.637,2.638,10.315,8.636
337.0,2018-10-05 00:09:19.226247,2018-10-05 02:57:25.768616,3681417.894,-3.25,1.625,2.499,4.2,2.632,2.633,10.301,8.618
338.0,2018-10-05 02:59:25.818866,2018-10-05 05:47:29.031276,3691621.157,-3.25,1.625,2.499,4.2,2.631,2.631,10.296,8.603
