Repository: Oliver191/MSc_Thesis_Predictive_Maintenance_Batteries

# MSc_Thesis_Predictive_Maintenance_Batteries
The GitHub repository accompanying the MSc Thesis at Esade written by Oliver Caspers regarding the topic “Predictive Maintenance for Lithium-Ion Batteries: Predicting the Remaining Useful Life (RUL) using Data-Driven Machine Learning based on Real-World Battery Datasets”.

SNL_Final.ipynb: The main Jupyter Notebook which contains the main code used to load, clean, and transform the SNL data. Four initial models are evaluated and a RF is chosen to be optimized. The RF is trained to predict the RUL on the training data and optimized using the validation data. Finally, the model is tested using independent testing data from UL.

File: SNL_Cycle_Timeseries_Data/SNL_18650_NCA_25C_0-100_0.5-2C_a_cycle_data.csv (part 1 of 3)
Cycle_Index,Start_Time,End_Time,Test_Time (s),Min_Current (A),Max_Current (A),Min_Voltage (V),Max_Voltage (V),Charge_Capacity (Ah),Discharge_Capacity (Ah),Charge_Energy (Wh),Discharge_Energy (Wh)
1.0,2018-05-11 12:34:08.013268,2018-05-11 17:00:26.316774,15988.316,-1.629,1.62,2.499,4.2,3.093,3.116,12.007,10.942
2.0,2018-05-11 17:00:26.348129,2018-05-11 21:25:59.045387,31921.045,-1.629,1.621,2.499,4.2,3.121,3.103,12.076,10.91
3.0,2018-05-11 21:25:59.077583,2018-05-12 01:50:20.423850,47782.423,-1.629,1.621,2.499,4.2,3.107,3.09,12.02,10.873
4.0,2018-05-12 01:50:20.423959,2018-05-12 07:42:59.922610,68941.922,-6.503,1.621,2.499,4.2,6.088,6.035,23.6,19.245
5.0,2018-05-12 07:44:59.978260,2018-05-12 10:32:58.282491,79140.282,-6.503,1.621,2.499,4.2,3.042,3.029,11.775,9.658
6.0,2018-05-12 10:34:58.337567,2018-05-12 13:22:37.121736,89319.121,-6.503,1.621,2.499,4.2,3.032,3.034,11.728,9.677
7.0,2018-05-12 13:24:37.176568,2018-05-12 16:18:24.894743,99866.894,-6.503,1.621,2.497,4.2,3.034,3.043,11.736,9.701
8.0,2018-05-12 16:20:24.951003,2018-05-12 19:14:27.734620,110429.734,-6.503,1.621,2.497,4.2,3.043,3.038,11.774,9.687
9.0,2018-05-12 19:16:27.788897,2018-05-12 22:04:19.176424,120621.176,-6.503,1.621,2.499,4.2,3.039,3.027,11.759,9.659
10.0,2018-05-12 22:06:19.232307,2018-05-13 00:59:47.264292,131149.264,-6.503,1.621,2.494,4.2,3.027,3.035,11.707,9.68
11.0,2018-05-13 01:01:47.321492,2018-05-13 03:49:22.174635,141324.174,-6.503,1.621,2.499,4.2,3.034,3.023,11.741,9.648
12.0,2018-05-13 03:51:22.232801,2018-05-13 06:38:32.888780,151474.888,-6.503,1.621,2.499,4.2,3.022,3.022,11.691,9.644
13.0,2018-05-13 06:40:32.940580,2018-05-13 10:01:23.808514,163645.808,-6.503,1.621,2.499,4.205,3.126,3.116,12.127,9.974
14.0,2018-05-13 10:03:23.863736,2018-05-13 12:50:07.568335,173769.568,-6.503,1.621,2.499,4.2,3.012,3.02,11.661,9.637
15.0,2018-05-13 12:52:07.624020,2018-05-13 15:39:05.848384,183907.848,-6.503,1.621,2.499,4.2,3.018,3.019,11.675,9.633
16.0,2018-05-13 15:41:05.887729,2018-05-13 18:28:01.257099,194043.257,-6.503,1.621,2.499,4.2,3.017,3.019,11.67,9.632
17.0,2018-05-13 18:30:01.311871,2018-05-13 21:16:58.866436,204180.866,-6.503,1.621,2.499,4.2,3.017,3.018,11.669,9.627
18.0,2018-05-13 21:18:58.920354,2018-05-14 00:05:49.749024,214311.749,-6.503,1.621,2.499,4.2,3.015,3.016,11.664,9.623
19.0,2018-05-14 00:07:49.803026,2018-05-14 02:54:36.258968,224438.258,-6.503,1.621,2.499,4.2,3.014,3.014,11.66,9.615
20.0,2018-05-14 02:56:36.314039,2018-05-14 05:43:20.096058,234562.096,-6.503,1.621,2.499,4.2,3.012,3.015,11.651,9.615
21.0,2018-05-14 05:45:20.151809,2018-05-14 08:32:03.746858,244685.746,-6.503,1.621,2.499,4.2,3.012,3.014,11.652,9.614
22.0,2018-05-14 08:34:03.798805,2018-05-14 11:20:48.082942,254810.082,-6.503,1.621,2.499,4.2,3.012,3.013,11.649,9.609
23.0,2018-05-14 11:22:48.140046,2018-05-14 14:09:25.084672,264927.084,-6.503,1.621,2.499,4.2,3.011,3.011,11.646,9.603
24.0,2018-05-14 14:11:25.142799,2018-05-14 16:57:58.339584,275040.339,-6.503,1.621,2.499,4.2,3.009,3.01,11.638,9.6
25.0,2018-05-14 16:59:58.392759,2018-05-14 19:46:28.822938,285150.822,-6.503,1.621,2.499,4.2,3.008,3.009,11.635,9.593
26.0,2018-05-14 19:48:28.874607,2018-05-14 22:34:59.311449,295261.311,-6.503,1.621,2.499,4.2,3.006,3.007,11.629,9.588
27.0,2018-05-14 22:36:59.369261,2018-05-15 01:23:19.105808,305361.105,-6.503,1.621,2.499,4.2,3.005,3.005,11.624,9.579
28.0,2018-05-15 01:25:19.168036,2018-05-15 04:11:36.735111,315458.735,-6.503,1.621,2.499,4.2,3.002,3.003,11.614,9.573
29.0,2018-05-15 04:13:36.798297,2018-05-15 07:05:54.939222,325916.939,-6.503,1.621,2.493,4.2,3.001,3.007,11.609,9.582
30.0,2018-05-15 07:07:54.995465,2018-05-15 09:54:18.589064,336020.589,-6.503,1.621,2.499,4.2,3.004,3.002,11.63,9.57
31.0,2018-05-15 09:56:18.640292,2018-05-15 12:48:33.639898,346475.639,-6.503,1.621,2.496,4.2,3.0,3.007,11.604,9.58
32.0,2018-05-15 12:50:33.693803,2018-05-15 15:42:55.557284,356937.557,-6.503,1.621,2.499,4.2,3.005,2.999,11.63,9.561
33.0,2018-05-15 15:44:55.609344,2018-05-15 18:30:59.739650,367021.739,-6.503,1.621,2.499,4.2,2.997,2.998,11.602,9.554
34.0,2018-05-15 18:32:59.788555,2018-05-15 21:19:01.577475,377103.577,-6.503,1.621,2.499,4.2,2.995,2.997,11.588,9.55
35.0,2018-05-15 21:21:01.633029,2018-05-16 00:12:59.839676,387541.839,-6.503,1.621,2.492,4.2,2.994,2.998,11.585,9.55
36.0,2018-05-16 00:14:59.902935,2018-05-16 03:00:58.273954,397620.273,-6.503,1.621,2.499,4.2,2.996,2.991,11.598,9.529
37.0,2018-05-16 03:02:58.322630,2018-05-16 05:48:40.272352,407682.272,-6.503,1.621,2.499,4.2,2.989,2.991,11.564,9.527
38.0,2018-05-16 05:50:40.314634,2018-05-16 08:36:23.669103,417745.669,-6.503,1.621,2.499,4.2,2.988,2.989,11.561,9.518
39.0,2018-05-16 08:38:23.699313,2018-05-16 11:30:00.320659,428162.32,-6.503,1.621,2.492,4.2,2.986,2.991,11.554,9.523
40.0,2018-05-16 11:32:00.350785,2018-05-16 14:17:40.405995,438222.405,-6.503,1.621,2.499,4.2,2.989,2.985,11.573,9.504
41.0,2018-05-16 14:19:40.445223,2018-05-16 17:11:06.058597,448628.058,-6.503,1.62,2.497,4.2,2.982,2.988,11.54,9.51
42.0,2018-05-16 17:13:06.068269,2018-05-16 20:04:33.068999,459035.068,-6.503,1.621,2.495,4.2,2.985,2.979,11.558,9.487
43.0,2018-05-16 20:06:33.087056,2018-05-16 22:51:44.197963,469066.197,-6.503,1.621,2.499,4.2,2.977,2.98,11.529,9.484
44.0,2018-05-16 22:53:44.232250,2018-05-17 01:38:56.148286,479098.148,-6.503,1.621,2.499,4.2,2.977,2.976,11.52,9.47
45.0,2018-05-17 01:40:56.194064,2018-05-17 04:31:57.582613,489479.582,-6.503,1.62,2.498,4.2,2.973,2.982,11.506,9.483
46.0,2018-05-17 04:33:57.617454,2018-05-17 07:19:08.885306,499510.885,-6.503,1.621,2.499,4.2,2.978,2.974,11.533,9.462
47.0,2018-05-17 07:21:08.940422,2018-05-17 10:06:05.332671,509527.332,-6.503,1.621,2.499,4.2,2.971,2.972,11.5,9.456
48.0,2018-05-17 10:08:05.387991,2018-05-17 12:52:53.979672,519535.979,-6.503,1.621,2.499,4.2,2.969,2.969,11.493,9.444
49.0,2018-05-17 12:54:54.036078,2018-05-17 15:45:32.033512,529894.033,-6.503,1.621,2.497,4.2,2.966,2.967,11.48,9.438
50.0,2018-05-17 15:47:32.087704,2018-05-17 18:32:09.324447,539891.324,-6.503,1.621,2.499,4.2,2.964,2.965,11.481,9.432
51.0,2018-05-17 18:34:09.381819,2018-05-17 21:18:40.501542,549882.501,-6.503,1.62,2.499,4.2,2.962,2.962,11.468,9.421
52.0,2018-05-17 21:20:40.555081,2018-05-18 00:05:03.312129,559865.312,-6.503,1.621,2.499,4.2,2.959,2.96,11.455,9.412
53.0,2018-05-18 00:07:03.364189,2018-05-18 02:51:20.257360,569842.257,-6.503,1.621,2.499,4.2,2.957,2.958,11.448,9.404
54.0,2018-05-18 02:53:20.310008,2018-05-18 05:43:29.694846,580171.694,-6.503,1.621,2.496,4.2,2.955,2.96,11.44,9.409
55.0,2018-05-18 05:45:29.750580,2018-05-18 08:35:41.719464,590503.719,-6.503,1.621,2.496,4.2,2.958,2.953,11.458,9.389
56.0,2018-05-18 08:37:41.774467,2018-05-18 11:27:33.942927,600815.942,-6.503,1.621,2.496,4.2,2.95,2.949,11.43,9.378
57.0,2018-05-18 11:29:33.995003,2018-05-18 14:19:21.352256,611123.352,-6.503,1.621,2.499,4.2,2.946,2.955,11.416,9.391
58.0,2018-05-18 14:21:21.401558,2018-05-18 17:11:21.803888,621443.803,-6.503,1.621,2.494,4.2,2.952,2.956,11.438,9.389
59.0,2018-05-18 17:13:21.860687,2018-05-18 20:03:21.932996,631763.932,-6.503,1.62,2.494,4.2,2.953,2.95,11.442,9.372
60.0,2018-05-18 20:05:21.993337,2018-05-18 22:55:01.437815,642063.437,-6.503,1.62,2.497,4.2,2.947,2.937,11.419,9.336
61.0,2018-05-18 22:57:01.499589,2018-05-19 01:46:14.449455,652336.449,-6.503,1.62,2.497,4.2,2.934,2.941,11.372,9.344
62.0,2018-05-19 01:48:14.496345,2018-05-19 04:37:37.429008,662619.429,-6.503,1.62,2.494,4.2,2.938,2.942,11.388,9.343
63.0,2018-05-19 04:39:37.486571,2018-05-19 07:29:03.201127,672905.201,-6.503,1.62,2.497,4.2,2.94,2.942,11.392,9.341
64.0,2018-05-19 07:31:03.249916,2018-05-19 10:20:15.857455,683177.857,-6.503,1.621,2.494,4.2,2.939,2.922,11.39,9.288
65.0,2018-05-19 10:22:15.914625,2018-05-19 13:10:49.569887,693411.569,-6.503,1.621,2.497,4.2,2.919,2.932,11.318,9.311
66.0,2018-05-19 13:12:49.631344,2018-05-19 16:01:48.945049,703670.945,-6.503,1.621,2.492,4.2,2.929,2.937,11.354,9.322
67.0,2018-05-19 16:03:49.005507,2018-05-19 18:52:48.877691,713930.877,-6.503,1.62,2.494,4.2,2.934,2.92,11.372,9.275
68.0,2018-05-19 18:54:48.938149,2018-05-19 21:43:07.477511,724149.477,-6.503,1.621,2.497,4.2,2.917,2.912,11.313,9.254
69.0,2018-05-19 21:45:07.532971,2018-05-20 00:33:04.801538,734346.801,-6.503,1.621,2.498,4.2,2.91,2.903,11.284,9.227
70.0,2018-05-20 00:35:04.864678,2018-05-20 03:22:42.936965,744524.936,-6.503,1.62,2.499,4.2,2.9,2.907,11.249,9.234
71.0,2018-05-20 03:24:42.991856,2018-05-20 06:12:30.339378,754712.339,-6.503,1.62,2.499,4.2,2.904,2.911,11.262,9.243
72.0,2018-05-20 06:14:30.377363,2018-05-20 09:02:27.060227,764909.06,-6.503,1.62,2.498,4.2,2.908,2.91,11.28,9.237
73.0,2018-05-20 09:04:27.111874,2018-05-20 11:52:23.944469,775105.944,-6.503,1.621,2.497,4.2,2.907,2.916,11.274,9.25
74.0,2018-05-20 11:54:24.005536,2018-05-20 14:42:28.633465,785310.633,-6.503,1.62,2.498,4.2,2.913,2.905,11.297,9.221
75.0,2018-05-20 14:44:28.676410,2018-05-20 17:32:02.560399,795484.56,-6.503,1.62,2.498,4.2,2.903,2.891,11.258,9.184
76.0,2018-05-20 17:34:02.626433,2018-05-20 20:21:09.325229,805631.325,-6.503,1.62,2.499,4.2,2.889,2.899,11.208,9.2
77.0,2018-05-20 20:23:09.376905,2018-05-20 23:10:33.170202,815795.17,-6.503,1.62,2.498,4.2,2.896,2.899,11.235,9.197
78.0,2018-05-20 23:12:33.239775,2018-05-21 01:59:50.556611,825952.556,-6.503,1.62,2.499,4.2,2.896,2.886,11.237,9.163
79.0,2018-05-21 02:01:50.587487,2018-05-21 04:48:42.393009,836084.393,-6.503,1.621,2.493,4.2,2.884,2.891,11.19,9.171
80.0,2018-05-21 04:50:42.462720,2018-05-21 07:37:42.660360,846224.66,-6.503,1.62,2.498,4.2,2.888,2.89,11.205,9.167
81.0,2018-05-21 07:39:42.698564,2018-05-21 10:26:40.775890,856362.775,-6.503,1.62,2.497,4.2,2.887,2.888,11.204,9.159
82.0,2018-05-21 10:28:40.824598,2018-05-21 13:15:34.835077,866496.835,-6.503,1.62,2.497,4.2,2.885,2.89,11.196,9.162
83.0,2018-05-21 13:17:34.881360,2018-05-21 16:04:29.468082,876631.468,-6.503,1.621,2.498,4.2,2.887,2.883,11.203,9.142
84.0,2018-05-21 16:06:29.513712,2018-05-21 18:53:07.810847,886749.81,-6.503,1.621,2.497,4.2,2.88,2.881,11.178,9.135
85.0,2018-05-21 18:55:07.865327,2018-05-21 21:41:39.748389,896861.748,-6.503,1.62,2.497,4.2,2.879,2.877,11.172,9.122
86.0,2018-05-21 21:43:39.791155,2018-05-22 00:29:55.534658,906957.534,-6.503,1.621,2.497,4.2,2.874,2.867,11.156,9.094
87.0,2018-05-22 00:31:55.575904,2018-05-22 03:17:50.769653,917032.769,-6.503,1.621,2.497,4.2,2.864,2.869,11.12,9.097
88.0,2018-05-22 03:19:50.804906,2018-05-22 06:05:50.169456,927112.169,-6.503,1.621,2.497,4.2,2.866,2.868,11.128,9.092
89.0,2018-05-22 06:07:50.212014,2018-05-22 08:53:45.678622,937187.678,-6.503,1.62,2.496,4.2,2.865,2.866,11.125,9.083
90.0,2018-05-22 08:55:45.741340,2018-05-22 11:41:31.094116,947253.094,-6.503,1.621,2.499,4.2,2.863,2.858,11.114,9.061
91.0,2018-05-22 11:43:31.153364,2018-05-22 14:28:59.516637,957301.516,-6.503,1.62,2.499,4.2,2.855,2.86,11.086,9.064
92.0,2018-05-22 14:30:59.591703,2018-05-22 17:16:35.515739,967357.515,-6.503,1.62,2.494,4.2,2.857,2.862,11.096,9.066
93.0,2018-05-22 17:18:35.587888,2018-05-22 20:04:14.524040,977416.524,-6.503,1.62,2.497,4.2,2.859,2.861,11.102,9.06
94.0,2018-05-22 20:06:14.598701,2018-05-22 22:51:47.321949,987469.321,-6.503,1.621,2.495,4.2,2.858,2.855,11.097,9.045
95.0,2018-05-22 22:53:47.388631,2018-05-23 01:39:04.960751,997506.96,-6.503,1.62,2.498,4.2,2.852,2.848,11.078,9.026
96.0,2018-05-23 01:41:05.025895,2018-05-23 04:26:02.256114,1007524.256,-6.503,1.62,2.497,4.2,2.846,2.841,11.053,9.005
97.0,2018-05-23 04:28:02.318627,2018-05-23 07:12:43.872910,1017525.872,-6.503,1.62,2.495,4.2,2.838,2.841,11.027,9.002
98.0,2018-05-23 07:14:43.938454,2018-05-23 09:59:24.312423,1027526.312,-6.503,1.62,2.494,4.2,2.838,2.841,11.026,9.0
99.0,2018-05-23 10:01:24.379113,2018-05-23 12:46:05.986387,1037527.986,-6.503,1.621,2.498,4.2,2.838,2.842,11.027,9.0
100.0,2018-05-23 12:48:06.086671,2018-05-23 15:32:47.466199,1047529.466,-6.503,1.621,2.498,4.2,2.839,2.838,11.028,8.989
101.0,2018-05-23 15:34:47.538078,2018-05-23 18:19:16.070989,1057518.07,-6.503,1.62,2.498,4.2,2.835,2.83,11.016,8.964
102.0,2018-05-23 18:21:16.155712,2018-05-23 21:05:20.277418,1067482.277,-6.503,1.62,2.498,4.2,2.827,2.82,10.985,8.937
103.0,2018-05-23 21:07:20.306366,2018-05-23 23:51:03.214942,1077425.214,-6.503,1.62,2.499,4.2,2.817,2.822,10.949,8.942
104.0,2018-05-23 23:53:03.215692,2018-05-24 02:36:49.632833,1087371.632,-6.503,1.621,2.499,4.2,2.82,2.818,10.959,8.929
105.0,2018-05-24 02:38:49.647771,2018-05-24 05:22:30.580308,1097312.58,-6.503,1.621,2.499,4.2,2.815,2.824,10.944,8.942
106.0,2018-05-24 05:24:30.622061,2018-05-24 08:08:18.571521,1107260.571,-6.503,1.621,2.497,4.2,2.821,2.814,10.966,8.915
107.0,2018-05-24 08:10:18.614315,2018-05-24 10:53:50.372328,1117192.372,-6.503,1.62,2.499,4.2,2.811,2.824,10.93,8.94
108.0,2018-05-24 10:55:50.400116,2018-05-24 13:39:31.029776,1127133.029,-6.503,1.62,2.498,4.2,2.821,2.801,10.966,8.878
109.0,2018-05-24 13:41:31.085437,2018-05-24 16:24:26.515887,1137028.515,-6.503,1.62,2.497,4.2,2.799,2.81,10.885,8.899
110.0,2018-05-24 16:26:26.545121,2018-05-24 19:09:37.086165,1146939.086,-6.503,1.62,2.498,4.2,2.807,2.804,10.915,8.88
111.0,2018-05-24 19:11:37.137822,2018-05-24 21:54:37.590607,1156839.59,-6.503,1.62,2.498,4.2,2.801,2.811,10.892,8.896
112.0,2018-05-24 21:56:37.662735,2018-05-25 00:39:49.214200,1166751.214,-6.503,1.62,2.497,4.2,2.808,2.802,10.917,8.872
113.0,2018-05-25 00:41:49.219075,2018-05-25 03:24:40.459046,1176642.459,-6.503,1.621,2.497,4.2,2.8,2.8,10.887,8.863
114.0,2018-05-25 03:26:40.486244,2018-05-25 06:09:24.940646,1186526.94,-6.503,1.62,2.499,4.2,2.796,2.801,10.876,8.863
115.0,2018-05-25 06:11:24.981748,2018-05-25 08:54:08.773346,1196410.773,-6.503,1.621,2.498,4.2,2.798,2.795,10.88,8.848
116.0,2018-05-25 08:56:08.799418,2018-05-25 11:38:36.800967,1206278.8,-6.503,1.621,2.499,4.2,2.792,2.789,10.86,8.83
117.0,2018-05-25 11:40:36.878181,2018-05-25 14:22:48.665689,1216130.665,-6.503,1.62,2.499,4.2,2.786,2.783,10.838,8.814
118.0,2018-05-25 14:24:48.751399,2018-05-25 17:06:49.980445,1225971.98,-6.503,1.62,2.498,4.2,2.78,2.787,10.818,8.822
119.0,2018-05-25 17:08:50.051972,2018-05-25 19:50:58.916390,1235820.916,-6.503,1.62,2.497,4.2,2.784,2.787,10.831,8.82
120.0,2018-05-25 19:52:58.954014,2018-05-25 22:35:07.333010,1245669.333,-6.503,1.62,2.499,4.2,2.784,2.785,10.831,8.813
121.0,2018-05-25 22:37:07.361402,2018-05-26 01:19:10.044816,1255512.044,-6.503,1.62,2.499,4.2,2.783,2.783,10.826,8.805
122.0,2018-05-26 01:21:10.094957,2018-05-26 04:03:09.759074,1265351.759,-6.503,1.621,2.497,4.2,2.78,2.786,10.817,8.811
123.0,2018-05-26 04:05:09.789810,2018-05-26 06:47:17.330758,1275199.33,-6.503,1.62,2.499,4.2,2.783,2.787,10.828,8.811
124.0,2018-05-26 06:49:17.367792,2018-05-26 09:31:15.032060,1285037.032,-6.503,1.621,2.498,4.2,2.784,2.766,10.831,8.756
125.0,2018-05-26 09:33:15.105630,2018-05-26 12:14:20.543757,1294822.543,-6.503,1.62,2.498,4.2,2.763,2.756,10.756,8.728
126.0,2018-05-26 12:16:20.609243,2018-05-26 14:57:14.598297,1304596.598,-6.503,1.62,2.497,4.2,2.753,2.775,10.72,8.776
127.0,2018-05-26 14:59:14.652534,2018-05-26 17:40:46.425625,1314408.425,-6.503,1.621,2.498,4.2,2.772,2.768,10.789,8.755
128.0,2018-05-26 17:42:46.487925,2018-05-26 20:24:02.211260,1324204.211,-6.503,1.62,2.499,4.2,2.765,2.766,10.763,8.749
129.0,2018-05-26 20:26:02.285973,2018-05-26 23:07:11.921034,1333993.921,-6.503,1.621,2.496,4.2,2.764,2.762,10.758,8.737
130.0,2018-05-26 23:09:11.967743,2018-05-27 01:50:09.778485,1343771.778,-6.503,1.62,2.499,4.2,2.759,2.758,10.742,8.724
131.0,2018-05-27 01:52:09.782625,2018-05-27 04:32:57.063166,1353539.063,-6.503,1.62,2.498,4.2,2.755,2.758,10.726,8.722
132.0,2018-05-27 04:34:57.105983,2018-05-27 07:15:46.681852,1363308.681,-6.503,1.621,2.499,4.2,2.755,2.761,10.727,8.729
133.0,2018-05-27 07:17:46.720170,2018-05-27 09:58:38.754292,1373080.754,-6.503,1.62,2.497,4.2,2.758,2.754,10.738,8.708
134.0,2018-05-27 10:00:38.806948,2018-05-27 12:41:16.026165,1382838.026,-6.503,1.62,2.498,4.2,2.751,2.754,10.714,8.708
135.0,2018-05-27 12:43:16.069151,2018-05-27 15:23:51.369091,1392593.369,-6.503,1.621,2.499,4.2,2.752,2.749,10.715,8.691
136.0,2018-05-27 15:25:51.444399,2018-05-27 18:06:18.453002,1402340.453,-6.503,1.621,2.498,4.2,2.746,2.757,10.693,8.71
137.0,2018-05-27 18:08:18.508167,2018-05-27 20:49:00.465457,1412102.465,-6.503,1.62,2.498,4.2,2.754,2.752,10.723,8.695
138.0,2018-05-27 20:51:00.498231,2018-05-27 23:31:25.844907,1421847.844,-6.503,1.62,2.498,4.2,2.749,2.743,10.704,8.672
139.0,2018-05-27 23:33:25.927301,2018-05-28 02:13:32.326902,1431574.326,-6.503,1.621,2.498,4.2,2.741,2.741,10.675,8.664
140.0,2018-05-28 02:15:32.397275,2018-05-28 04:55:31.823355,1441293.823,-6.503,1.621,2.499,4.2,2.738,2.74,10.666,8.66
141.0,2018-05-28 04:57:31.885005,2018-05-28 07:37:26.916233,1451008.916,-6.503,1.621,2.498,4.2,2.737,2.737,10.662,8.649
142.0,2018-05-28 07:39:26.965685,2018-05-28 10:19:14.293961,1460716.293,-6.503,1.62,2.498,4.2,2.734,2.737,10.649,8.648
143.0,2018-05-28 10:21:14.331914,2018-05-28 13:01:00.255203,1470422.255,-6.503,1.62,2.498,4.2,2.734,2.733,10.651,8.636
144.0,2018-05-28 13:03:00.341229,2018-05-28 15:42:38.681857,1480120.681,-6.503,1.621,2.499,4.2,2.73,2.735,10.635,8.641
145.0,2018-05-28 15:44:38.747665,2018-05-28 18:24:22.106230,1489824.106,-6.503,1.62,2.498,4.2,2.732,2.735,10.644,8.637
146.0,2018-05-28 18:26:22.127150,2018-05-28 21:06:00.912989,1499522.912,-6.503,1.62,2.499,4.2,2.732,2.727,10.645,8.615
147.0,2018-05-28 21:08:00.894262,2018-05-28 23:47:21.108006,1509203.108,-6.503,1.62,2.498,4.2,2.724,2.727,10.615,8.614
148.0,2018-05-28 23:49:21.139360,2018-05-29 02:28:38.926615,1518880.926,-6.503,1.62,2.498,4.2,2.725,2.72,10.617,8.592
149.0,2018-05-29 02:30:38.966902,2018-05-29 05:09:39.372690,1528541.372,-6.503,1.621,2.499,4.2,2.717,2.719,10.589,8.588
150.0,2018-05-29 05:11:39.409458,2018-05-29 07:50:38.464388,1538200.464,-6.503,1.62,2.498,4.2,2.716,2.722,10.584,8.595
151.0,2018-05-29 07:52:38.510973,2018-05-29 10:31:42.767153,1547864.767,-6.503,1.621,2.499,4.2,2.719,2.719,10.596,8.586
152.0,2018-05-29 10:33:42.800697,2018-05-29 13:12:40.664869,1557522.664,-6.503,1.62,2.499,4.2,2.716,2.717,10.587,8.58
153.0,2018-05-29 13:14:40.598184,2018-05-29 15:53:36.779388,1567178.779,-6.503,1.62,2.498,4.2,2.715,2.722,10.58,8.59
154.0,2018-05-29 15:55:36.722962,2018-05-29 18:34:41.125603,1576843.125,-6.503,1.62,2.499,4.2,2.719,2.718,10.597,8.579
155.0,2018-05-29 18:36:41.175089,2018-05-29 21:15:33.485876,1586495.485,-6.503,1.62,2.499,4.2,2.715,2.712,10.584,8.561
156.0,2018-05-29 21:17:33.464142,2018-05-29 23:56:10.069945,1596132.069,-6.503,1.621,2.499,4.2,2.71,2.706,10.563,8.544
157.0,2018-05-29 23:58:10.057551,2018-05-30 02:36:33.078866,1605755.078,-6.503,1.621,2.499,4.2,2.704,2.707,10.541,8.544
158.0,2018-05-30 02:38:33.114638,2018-05-30 05:16:55.758034,1615377.758,-6.503,1.62,2.499,4.2,2.704,2.705,10.542,8.537
159.0,2018-05-30 05:18:55.737357,2018-05-30 07:57:08.325385,1624990.325,-6.503,1.621,2.499,4.2,2.702,2.695,10.535,8.511
160.0,2018-05-30 07:59:08.370802,2018-05-30 10:37:04.760781,1634586.76,-6.503,1.62,2.498,4.2,2.693,2.705,10.501,8.534
161.0,2018-05-30 10:39:04.839468,2018-05-30 13:17:01.837288,1644183.837,-6.504,1.621,2.499,4.2,2.704,2.666,10.545,8.436
162.0,2018-05-30 13:19:01.788500,2018-05-30 15:55:33.303820,1653695.303,-6.505,1.623,2.499,4.201,2.669,2.666,10.419,8.442
163.0,2018-05-30 15:57:33.374572,2018-05-30 18:34:03.760702,1663205.76,-6.505,1.623,2.499,4.201,2.666,2.678,10.404,8.47
164.0,2018-05-30 18:36:03.758602,2018-05-30 21:12:58.667271,1672740.667,-6.504,1.622,2.499,4.2,2.676,2.678,10.441,8.467
165.0,2018-05-30 21:14:58.705898,2018-05-30 23:52:00.782733,1682282.782,-6.504,1.622,2.499,4.2,2.675,2.687,10.439,8.487
166.0,2018-05-30 23:54:00.828694,2018-05-31 02:31:17.205421,1691839.205,-6.504,1.622,2.499,4.2,2.685,2.673,10.475,8.448
167.0,2018-05-31 02:33:17.115310,2018-05-31 05:09:59.111878,1701361.111,-6.504,1.622,2.499,4.2,2.672,2.665,10.429,8.427
168.0,2018-05-31 05:11:59.128204,2018-05-31 07:48:19.146801,1710861.146,-6.505,1.623,2.499,4.201,2.667,2.659,10.411,8.415
169.0,2018-05-31 07:50:19.231518,2018-05-31 10:26:19.162729,1720341.162,-6.505,1.623,2.499,4.202,2.661,2.656,10.386,8.405
170.0,2018-05-31 10:28:19.089578,2018-05-31 13:04:16.867261,1729818.867,-6.505,1.624,2.499,4.202,2.657,2.671,10.374,8.432
171.0,2018-05-31 13:06:16.819157,2018-05-31 15:43:04.454544,1739346.454,-6.503,1.623,2.498,4.201,2.666,2.706,10.406,8.517
172.0,2018-05-31 15:45:04.489958,2018-05-31 18:23:08.175930,1748950.175,-6.503,1.62,2.499,4.2,2.7,2.688,10.529,8.471
173.0,2018-05-31 18:25:08.186942,2018-05-31 21:02:36.471366,1758518.471,-6.503,1.621,2.498,4.2,2.685,2.684,10.476,8.458
174.0,2018-05-31 21:04:36.457721,2018-05-31 23:41:57.537748,1768079.537,-6.503,1.62,2.499,4.2,2.681,2.688,10.46,8.467
175.0,2018-05-31 23:43:57.566159,2018-06-01 02:21:22.280082,1777644.28,-6.503,1.62,2.499,4.2,2.685,2.679,10.474,8.443
176.0,2018-06-01 02:23:22.213507,2018-06-01 05:00:28.357295,1787190.357,-6.503,1.62,2.498,4.2,2.677,2.679,10.444,8.441
177.0,2018-06-01 05:02:28.428686,2018-06-01 07:39:31.734046,1796733.734,-6.503,1.621,2.499,4.2,2.676,2.676,10.442,8.432
178.0,2018-06-01 07:41:31.814791,2018-06-01 10:18:29.396569,1806271.396,-6.503,1.62,2.499,4.2,2.673,2.677,10.43,8.433
179.0,2018-06-01 10:20:29.462247,2018-06-01 12:57:26.192853,1815808.192,-6.503,1.621,2.499,4.2,2.674,2.673,10.433,8.422
180.0,2018-06-01 12:59:26.172190,2018-06-01 15:36:12.149269,1825334.149,-6.503,1.62,2.499,4.2,2.67,2.668,10.419,8.408
181.0,2018-06-01 15:38:12.122390,2018-06-01 18:14:48.204033,1834850.204,-6.503,1.62,2.499,4.2,2.665,2.672,10.401,8.415
182.0,2018-06-01 18:16:48.170623,2018-06-01 20:53:31.366782,1844373.366,-6.503,1.62,2.498,4.2,2.669,2.668,10.415,8.404
183.0,2018-06-01 20:55:31.380676,2018-06-01 23:32:05.172565,1853887.172,-6.503,1.62,2.499,4.2,2.665,2.666,10.403,8.395
184.0,2018-06-01 23:34:05.173061,2018-06-02 02:10:28.147138,1863390.147,-6.503,1.62,2.499,4.2,2.663,2.657,10.394,8.373
185.0,2018-06-02 02:12:28.182000,2018-06-02 04:48:35.143269,1872877.143,-6.503,1.62,2.499,4.2,2.655,2.661,10.364,8.381
186.0,2018-06-02 04:50:35.177817,2018-06-02 07:26:49.767200,1882371.767,-6.503,1.621,2.499,4.2,2.658,2.66,10.377,8.378
187.0,2018-06-02 07:28:49.826397,2018-06-02 10:05:02.023842,1891864.023,-6.503,1.62,2.498,4.2,2.658,2.658,10.376,8.37
188.0,2018-06-02 10:07:02.138811,2018-06-02 12:43:06.068770,1901348.068,-6.503,1.62,2.499,4.2,2.655,2.655,10.366,8.36
189.0,2018-06-02 12:45:06.097588,2018-06-02 15:21:03.569675,1910825.569,-6.503,1.621,2.499,4.2,2.653,2.654,10.357,8.355
190.0,2018-06-02 15:23:03.588989,2018-06-02 17:58:56.786332,1920298.786,-6.503,1.62,2.497,4.2,2.651,2.652,10.353,8.349
191.0,2018-06-02 18:00:56.813971,2018-06-02 20:36:49.503773,1929771.503,-6.503,1.62,2.498,4.2,2.65,2.657,10.347,8.359
192.0,2018-06-02 20:38:49.582978,2018-06-02 23:14:46.991561,1939248.991,-6.503,1.62,2.498,4.2,2.654,2.647,10.363,8.332
193.0,2018-06-02 23:16:47.025087,2018-06-03 01:52:22.625387,1948704.625,-6.503,1.62,2.499,4.2,2.644,2.645,10.328,8.324
194.0,2018-06-03 01:54:22.675839,2018-06-03 04:29:53.184547,1958155.184,-6.503,1.621,2.499,4.2,2.642,2.648,10.319,8.328
195.0,2018-06-03 04:31:53.297925,2018-06-03 07:07:28.546237,1967610.546,-6.503,1.621,2.499,4.2,2.645,2.645,10.33,8.32
196.0,2018-06-03 07:09:28.536951,2018-06-03 09:44:56.213866,1977058.213,-6.503,1.621,2.499,4.2,2.642,2.642,10.321,8.311
197.0,2018-06-03 09:46:56.279016,2018-06-03 12:22:29.404437,1986511.404,-6.503,1.621,2.499,4.2,2.639,2.665,10.309,8.368
198.0,2018-06-03 12:24:29.520541,2018-06-03 15:00:55.798438,1996017.798,-6.503,1.621,2.499,4.2,2.662,2.672,10.391,8.384
199.0,2018-06-03 15:02:55.842633,2018-06-03 17:39:24.333327,2005526.333,-6.503,1.621,2.499,4.2,2.669,2.649,10.417,8.323
200.0,2018-06-03 17:41:24.284606,2018-06-03 20:17:14.156221,2014996.156,-6.503,1.621,2.498,4.2,2.647,2.668,10.337,8.372
201.0,2018-06-03 20:19:14.253478,2018-06-03 22:55:39.964324,2024501.964,-6.503,1.621,2.499,4.2,2.665,2.66,10.405,8.35
202.0,2018-06-03 22:57:40.026006,2018-06-04 01:33:47.002711,2033989.002,-6.503,1.621,2.498,4.2,2.658,2.656,10.378,8.337
203.0,2018-06-04 01:35:47.058154,2018-06-04 04:11:43.001417,2043465.001,-6.503,1.621,2.499,4.2,2.654,2.653,10.363,8.328
204.0,2018-06-04 04:13:43.013400,2018-06-04 06:49:27.382495,2052929.382,-6.503,1.621,2.499,4.2,2.65,2.645,10.351,8.307
205.0,2018-06-04 06:51:27.494329,2018-06-04 09:26:50.332461,2062372.332,-6.503,1.621,2.499,4.2,2.643,2.635,10.326,8.279
206.0,2018-06-04 09:28:50.419299,2018-06-04 12:03:49.747458,2071791.747,-6.503,1.621,2.499,4.2,2.632,2.634,10.286,8.277
207.0,2018-06-04 12:05:49.764395,2018-06-04 14:40:50.071379,2081212.071,-6.503,1.621,2.499,4.2,2.632,2.637,10.284,8.283
208.0,2018-06-04 14:42:50.183722,2018-06-04 17:17:52.288927,2090634.288,-6.503,1.621,2.498,4.2,2.634,2.63,10.293,8.263
209.0,2018-06-04 17:19:52.364704,2018-06-04 19:54:42.890652,2100044.89,-6.503,1.621,2.499,4.2,2.628,2.637,10.269,8.278
210.0,2018-06-04 19:56:42.899167,2018-06-04 22:31:48.461179,2109470.461,-6.503,1.621,2.499,4.2,2.634,2.64,10.292,8.285
211.0,2018-06-04 22:33:48.452052,2018-06-05 01:08:59.997777,2118901.997,-6.503,1.621,2.498,4.2,2.638,2.636,10.306,8.271
212.0,2018-06-05 01:11:00.083596,2018-06-05 03:45:57.122096,2128319.122,-6.503,1.621,2.497,4.2,2.633,2.628,10.289,8.249
213.0,2018-06-05 03:47:57.200901,2018-06-05 06:22:45.503971,2137727.503,-6.503,1.621,2.499,4.2,2.625,2.644,10.26,8.289
214.0,2018-06-05 06:24:45.562004,2018-06-05 08:59:56.550214,2147158.55,-6.503,1.621,2.498,4.2,2.641,2.622,10.319,8.232
215.0,2018-06-05 09:01:56.622824,2018-06-05 11:36:22.798018,2156544.798,-6.503,1.621,2.499,4.2,2.62,2.626,10.242,8.24
216.0,2018-06-05 11:38:22.858265,2018-06-05 14:13:04.395286,2165946.395,-6.503,1.621,2.498,4.2,2.623,2.641,10.252,8.278
217.0,2018-06-05 14:15:04.467394,2018-06-05 16:50:06.826992,2175368.826,-6.503,1.621,2.499,4.2,2.639,2.618,10.309,8.215
218.0,2018-06-05 16:52:06.900145,2018-06-05 19:26:19.359458,2184741.359,-6.503,1.621,2.497,4.2,2.615,2.619,10.224,8.218
219.0,2018-06-05 19:28:19.415231,2018-06-05 22:02:35.874371,2194117.874,-6.503,1.621,2.499,4.2,2.617,2.622,10.229,8.224
220.0,2018-06-05 22:04:35.845648,2018-06-06 00:38:55.514554,2203497.514,-6.503,1.621,2.499,4.2,2.62,2.616,10.24,8.207
221.0,2018-06-06 00:40:55.616276,2018-06-06 03:15:15.088316,2212877.088,-6.503,1.621,2.498,4.2,2.613,2.639,10.217,8.265
222.0,2018-06-06 03:17:15.121547,2018-06-06 05:52:11.929089,2222293.929,-6.503,1.621,2.499,4.2,2.636,2.617,10.3,8.207
223.0,2018-06-06 05:54:11.892210,2018-06-06 08:28:20.328785,2231662.328,-6.503,1.621,2.499,4.2,2.615,2.614,10.223,8.198
224.0,2018-06-06 08:30:20.361759,2018-06-06 11:04:25.260144,2241027.26,-6.503,1.621,2.498,4.2,2.611,2.624,10.209,8.222
225.0,2018-06-06 11:06:25.304291,2018-06-06 13:40:41.685694,2250403.685,-6.503,1.621,2.499,4.2,2.621,2.604,10.246,8.172
226.0,2018-06-06 13:42:41.707784,2018-06-06 16:16:16.389889,2259738.389,-6.503,1.621,2.499,4.2,2.602,2.608,10.175,8.18
227.0,2018-06-06 16:18:16.418539,2018-06-06 18:51:59.623055,2269081.623,-6.503,1.621,2.499,4.2,2.606,2.61,10.189,8.184
228.0,2018-06-06 18:53:59.616828,2018-06-06 21:27:40.955518,2278422.955,-6.503,1.621,2.499,4.2,2.608,2.598,10.197,8.152
229.0,2018-06-06 21:29:40.980812,2018-06-07 00:03:01.757873,2287743.757,-6.503,1.621,2.499,4.2,2.596,2.607,10.154,8.172
230.0,2018-06-07 00:05:01.743347,2018-06-07 02:38:36.843406,2297078.843,-6.503,1.621,2.499,4.2,2.604,2.6,10.184,8.153
231.0,2018-06-07 02:40:36.875452,2018-06-07 05:13:56.998764,2306398.998,-6.503,1.621,2.499,4.2,2.598,2.599,10.16,8.15
232.0,2018-06-07 05:15:57.015517,2018-06-07 07:49:11.335257,2315713.335,-6.503,1.621,2.499,4.2,2.597,2.592,10.156,8.131
233.0,2018-06-07 07:51:11.360298,2018-06-07 10:24:11.794423,2325013.794,-6.503,1.621,2.499,4.2,2.59,2.593,10.132,8.133
234.0,2018-06-07 10:26:11.790065,2018-06-07 12:59:14.159257,2334316.159,-6.503,1.621,2.499,4.2,2.591,2.595,10.134,8.136
235.0,2018-06-07 13:01:14.146296,2018-06-07 15:34:21.933289,2343623.933,-6.503,1.621,2.498,4.2,2.592,2.599,10.141,8.145
236.0,2018-06-07 15:36:21.962511,2018-06-07 18:09:32.449313,2352934.449,-6.503,1.621,2.498,4.2,2.596,2.587,10.155,8.113
237.0,2018-06-07 18:11:32.468878,2018-06-07 20:44:17.816893,2362219.816,-6.503,1.621,2.499,4.2,2.584,2.589,10.112,8.118
238.0,2018-06-07 20:46:17.824176,2018-06-07 23:19:06.411409,2371508.411,-6.503,1.621,2.499,4.2,2.587,2.586,10.121,8.11
239.0,2018-06-07 23:21:06.382136,2018-06-08 01:53:53.282370,2380795.282,-6.503,1.621,2.499,4.2,2.584,2.594,10.11,8.128
240.0,2018-06-08 01:55:53.250772,2018-06-08 04:28:49.492661,2390091.492,-6.503,1.621,2.499,4.2,2.591,2.581,10.138,8.094
241.0,2018-06-08 04:30:49.548096,2018-06-08 07:03:17.969013,2399359.969,-6.503,1.621,2.499,4.2,2.579,2.58,10.093,8.089
242.0,2018-06-08 07:05:18.003432,2018-06-08 09:37:42.214999,2408624.214,-6.503,1.621,2.498,4.2,2.577,2.58,10.086,8.089
243.0,2018-06-08 09:39:42.227865,2018-06-08 12:12:21.316402,2417903.316,-6.503,1.621,2.499,4.2,2.577,2.608,10.087,8.158
244.0,2018-06-08 12:14:21.398594,2018-06-08 14:47:45.813234,2427227.813,-6.503,1.621,2.498,4.2,2.605,2.579,10.188,8.084
245.0,2018-06-08 14:49:45.889866,2018-06-08 17:22:10.249941,2436492.249,-6.503,1.621,2.499,4.2,2.577,2.581,10.086,8.087
246.0,2018-06-08 17:24:10.275378,2018-06-08 19:56:39.567937,2445761.567,-6.503,1.621,2.499,4.2,2.578,2.587,10.091,8.1
247.0,2018-06-08 19:58:39.587459,2018-06-08 22:31:20.384434,2455042.384,-6.503,1.621,2.499,4.2,2.584,2.585,10.111,8.094
248.0,2018-06-08 22:33:20.381991,2018-06-09 01:05:53.225001,2464315.225,-6.503,1.621,2.499,4.2,2.583,2.575,10.106,8.068
249.0,2018-06-09 01:07:53.204705,2018-06-09 03:40:04.471336,2473566.471,-6.503,1.621,2.499,4.2,2.573,2.575,10.071,8.066
250.0,2018-06-09 03:42:04.528081,2018-06-09 06:14:15.689415,2482817.689,-6.503,1.621,2.498,4.2,2.573,2.575,10.07,8.065
251.0,2018-06-09 06:16:15.682921,2018-06-09 08:48:25.628403,2492067.628,-6.503,1.621,2.499,4.2,2.573,2.572,10.071,8.055
252.0,2018-06-09 08:50:25.636154,2018-06-09 11:22:33.137056,2501315.137,-6.503,1.621,2.498,4.2,2.57,2.582,10.059,8.079
253.0,2018-06-09 11:24:33.207573,2018-06-09 13:56:56.708177,2510578.708,-6.503,1.621,2.499,4.2,2.579,2.573,10.094,8.054
254.0,2018-06-09 13:56:56.771133,2018-06-09 17:52:04.759442,2524686.759,-1.628,1.621,2.499,4.2,2.57,2.844,10.061,9.874
255.0,2018-06-09 17:52:04.835687,2018-06-09 21:56:45.505762,2539367.505,-1.628,1.621,2.499,4.2,2.838,2.834,11.046,9.842
256.0,2018-06-09 21:56:45.582233,2018-06-10 02:00:55.822227,2554017.822,-1.628,1.621,2.499,4.2,2.83,2.83,11.015,9.828
257.0,2018-06-10 02:00:55.822339,2018-06-10 02:01:55.828104,2554077.828,0.0,0.0,3.254,3.256,0.0,0.0,0.0,0.0
259.0,2018-06-20 08:27:30.024421,2018-06-20 12:33:00.700163,2568818.528,-1.628,1.621,2.499,4.2,2.817,2.855,10.992,9.92
260.0,2018-06-20 12:33:00.793744,2018-06-20 16:39:45.124201,2583622.952,-1.628,1.621,2.499,4.2,2.863,2.861,11.133,9.949
261.0,2018-06-20 16:39:45.217858,2018-06-20 20:46:23.162673,2598420.99,-1.628,1.621,2.499,4.2,2.86,2.86,11.119,9.947
262.0,2018-06-20 20:46:23.162784,2018-06-21 02:05:41.134239,2617578.962,-6.503,1.621,2.499,4.2,5.569,5.423,21.686,16.944
263.0,2018-06-21 02:07:41.158490,2018-06-21 04:38:46.369614,2626764.197,-6.503,1.621,2.499,4.2,2.709,2.71,10.553,8.468
264.0,2018-06-21 04:40:46.421730,2018-06-21 07:11:57.468334,2635955.296,-6.503,1.621,2.499,4.2,2.707,2.706,10.545,8.452
265.0,2018-06-21 07:13:57.522646,2018-06-21 09:44:57.048276,2645134.876,-6.503,1.621,2.499,4.2,2.703,2.704,10.533,8.445
266.0,2018-06-21 09:46:57.106674,2018-06-21 12:17:44.035044,2654301.863,-6.503,1.621,2.499,4.2,2.701,2.702,10.526,8.436
267.0,2018-06-21 12:19:44.093097,2018-06-21 14:50:17.070609,2663454.898,-6.503,1.621,2.499,4.2,2.699,2.7,10.517,8.428
268.0,2018-06-21 14:52:17.128927,2018-06-21 17:22:48.677976,2672606.506,-6.503,1.621,2.499,4.2,2.697,2.696,10.509,8.417
269.0,2018-06-21 17:24:48.734337,2018-06-21 19:55:18.063336,2681755.891,-6.503,1.621,2.499,4.2,2.693,2.695,10.497,8.412
270.0,2018-06-21 19:57:18.122273,2018-06-21 22:27:36.968716,2690894.796,-6.503,1.621,2.499,4.2,2.692,2.693,10.492,8.404
271.0,2018-06-21 22:29:37.020617,2018-06-22 00:59:54.157172,2700031.985,-6.503,1.621,2.499,4.2,2.69,2.691,10.485,8.397
272.0,2018-06-22 01:01:54.215046,2018-06-22 03:32:05.226777,2709163.054,-6.503,1.621,2.499,4.2,2.688,2.689,10.48,8.39
273.0,2018-06-22 03:34:05.280634,2018-06-22 06:04:16.411117,2718294.239,-6.503,1.621,2.499,4.2,2.686,2.686,10.471,8.381
274.0,2018-06-22 06:06:16.461142,2018-06-22 08:36:19.144740,2727416.972,-6.503,1.621,2.499,4.2,2.683,2.684,10.462,8.371
275.0,2018-06-22 08:38:19.204321,2018-06-22 11:08:14.904360,2736532.732,-6.503,1.621,2.499,4.2,2.681,2.682,10.455,8.366
276.0,2018-06-22 11:10:14.963106,2018-06-22 13:40:12.306272,2745650.134,-6.503,1.621,2.499,4.2,2.679,2.68,10.447,8.359
277.0,2018-06-22 13:42:12.344577,2018-06-22 16:12:00.235481,2754758.063,-6.503,1.621,2.499,4.2,2.677,2.678,10.439,8.354
278.0,2018-06-22 16:14:00.294122,2018-06-22 18:43:42.805420,2763860.633,-6.503,1.621,2.499,4.2,2.675,2.677,10.433,8.349
279.0,2018-06-22 18:45:42.857311,2018-06-22 21:15:25.438134,2772963.266,-6.503,1.621,2.499,4.2,2.674,2.674,10.428,8.339
280.0,2018-06-22 21:17:25.486801,2018-06-22 23:47:02.680618,2782060.508,-6.503,1.621,2.499,4.2,2.671,2.671,10.418,8.33
281.0,2018-06-22 23:49:02.719327,2018-06-23 02:18:34.481038,2791152.309,-6.503,1.621,2.499,4.2,2.668,2.669,10.409,8.321
282.0,2018-06-23 02:20:34.498562,2018-06-23 04:49:50.536990,2800228.365,-6.503,1.621,2.499,4.2,2.666,2.666,10.399,8.314
283.0,2018-06-23 04:51:50.554219,2018-06-23 07:21:01.694085,2809299.522,-6.503,1.621,2.499,4.2,2.663,2.665,10.391,8.307
284.0,2018-06-23 07:23:01.725576,2018-06-23 09:52:10.278308,2818368.106,-6.503,1.621,2.499,4.2,2.662,2.663,10.384,8.301
285.0,2018-06-23 09:54:10.314397,2018-06-23 12:23:17.072397,2827434.9,-6.503,1.621,2.499,4.2,2.66,2.661,10.378,8.294
286.0,2018-06-23 12:25:17.109080,2018-06-23 14:54:11.839199,2836489.667,-6.503,1.621,2.499,4.2,2.658,2.658,10.37,8.286
287.0,2018-06-23 14:56:11.853374,2018-06-23 17:25:03.589685,2845541.417,-6.503,1.621,2.499,4.2,2.655,2.657,10.361,8.281
288.0,2018-06-23 17:27:03.631233,2018-06-23 19:55:56.447828,2854594.275,-6.503,1.621,2.499,4.2,2.654,2.655,10.357,8.273
289.0,2018-06-23 19:57:56.485109,2018-06-23 22:26:34.461298,2863632.289,-6.503,1.621,2.499,4.2,2.652,2.652,10.349,8.266
290.0,2018-06-23 22:28:34.471338,2018-06-24 00:57:10.910829,2872668.738,-6.503,1.621,2.499,4.2,2.649,2.65,10.341,8.257
291.0,2018-06-24 00:59:10.963597,2018-06-24 03:27:41.595372,2881699.423,-6.503,1.621,2.499,4.2,2.647,2.648,10.331,8.25
292.0,2018-06-24 03:29:41.617679,2018-06-24 05:58:07.783105,2890725.611,-6.503,1.621,2.499,4.2,2.645,2.647,10.325,8.246
293.0,2018-06-24 06:00:07.795765,2018-06-24 08:28:36.991032,2899754.819,-6.503,1.621,2.499,4.2,2.644,2.644,10.32,8.235
294.0,2018-06-24 08:30:37.029416,2018-06-24 10:58:52.108603,2908769.936,-6.503,1.621,2.499,4.2,2.641,2.643,10.31,8.231
295.0,2018-06-24 11:00:52.117294,2018-06-24 13:29:09.149332,2917786.977,-6.503,1.621,2.499,4.2,2.64,2.641,10.306,8.224
296.0,2018-06-24 13:31:09.191252,2018-06-24 15:59:18.124383,2926795.952,-6.503,1.621,2.499,4.2,2.637,2.639,10.298,8.218
297.0,2018-06-24 16:01:18.169537,2018-06-24 18:29:17.453019,2935795.281,-6.503,1.621,2.499,4.2,2.636,2.636,10.292,8.21
298.0,2018-06-24 18:31:17.492203,2018-06-24 20:59:14.100281,2944791.928,-6.503,1.621,2.499,4.2,2.633,2.634,10.283,8.202
299.0,2018-06-24 21:01:14.138988,2018-06-24 23:29:01.769285,2953779.597,-6.503,1.621,2.499,4.2,2.631,2.632,10.276,8.195
300.0,2018-06-24 23:31:01.796359,2018-06-25 01:58:50.350334,2962768.178,-6.503,1.621,2.499,4.2,2.629,2.63,10.268,8.189
301.0,2018-06-25 02:00:50.381657,2018-06-25 04:28:23.516809,2971741.344,-6.503,1.621,2.499,4.2,2.627,2.627,10.262,8.178
302.0,2018-06-25 04:30:23.565519,2018-06-25 06:57:45.319528,2980703.147,-6.503,1.621,2.499,4.2,2.624,2.625,10.251,8.171
303.0,2018-06-25 06:59:45.346010,2018-06-25 09:27:06.171182,2989663.999,-6.503,1.621,2.499,4.2,2.622,2.622,10.244,8.163
304.0,2018-06-25 09:29:06.228801,2018-06-25 11:56:20.901517,2998618.729,-6.503,1.621,2.499,4.2,2.619,2.621,10.234,8.157
305.0,2018-06-25 11:58:20.945807,2018-06-25 14:25:34.630280,3007572.458,-6.503,1.621,2.499,4.2,2.618,2.619,10.229,8.149
306.0,2018-06-25 14:27:34.682298,2018-06-25 16:54:38.961956,3016516.79,-6.503,1.621,2.499,4.2,2.616,2.617,10.221,8.143
307.0,2018-06-25 16:56:39.006170,2018-06-25 19:23:40.512586,3025458.34,-6.503,1.621,2.499,4.2,2.614,2.615,10.215,8.135
308.0,2018-06-25 19:25:40.558200,2018-06-25 21:52:34.546131,3034392.374,-6.503,1.621,2.499,4.2,2.612,2.612,10.206,8.126
309.0,2018-06-25 21:54:34.576821,2018-06-26 00:21:19.471737,3043317.299,-6.503,1.621,2.499,4.2,2.609,2.61,10.198,8.117
310.0,2018-06-26 00:23:19.485634,2018-06-26 02:49:55.301486,3052233.129,-6.503,1.621,2.499,4.2,2.607,2.608,10.188,8.112
311.0,2018-06-26 02:51:55.325034,2018-06-26 05:18:23.205929,3061141.034,-6.503,1.621,2.499,4.2,2.605,2.606,10.183,8.104
312.0,2018-06-26 05:20:23.217252,2018-06-26 07:46:48.919014,3070046.747,-6.503,1.621,2.499,4.2,2.603,2.604,10.174,8.096
313.0,2018-06-26 07:48:48.962094,2018-06-26 10:14:46.376819,3078924.204,-6.503,1.621,2.499,4.2,2.6,2.595,10.164,8.065
314.0,2018-06-26 10:16:46.429157,2018-06-26 12:42:25.047184,3087782.875,-6.503,1.621,2.499,4.2,2.592,2.594,10.135,8.062
315.0,2018-06-26 12:44:25.104273,2018-06-26 15:10:02.999260,3096640.827,-6.503,1.621,2.499,4.2,2.591,2.593,10.133,8.059
316.0,2018-06-26 15:12:03.067681,2018-06-26 17:37:36.400933,3105494.229,-6.503,1.621,2.499,4.2,2.59,2.59,10.129,8.051
317.0,2018-06-26 17:39:36.483972,2018-06-26 20:04:59.060256,3114336.888,-6.503,1.621,2.499,4.2,2.587,2.589,10.119,8.047
318.0,2018-06-26 20:06:59.136745,2018-06-26 22:32:20.152501,3123177.98,-6.503,1.621,2.499,4.2,2.586,2.587,10.114,8.041
319.0,2018-06-26 22:34:20.192474,2018-06-27 00:59:35.295345,3132013.123,-6.503,1.621,2.499,4.2,2.584,2.586,10.109,8.036
320.0,2018-06-27 01:01:35.320129,2018-06-27 03:26:43.066135,3140840.894,-6.503,1.621,2.499,4.2,2.583,2.584,10.102,8.029
321.0,2018-06-27 03:28:43.126384,2018-06-27 05:53:52.269008,3149670.097,-6.503,1.621,2.499,4.2,2.581,2.583,10.096,8.024
322.0,2018-06-27 05:55:52.304704,2018-06-27 08:21:07.815544,3158505.643,-6.503,1.621,2.499,4.2,2.58,2.582,10.092,8.022
323.0,2018-06-27 08:23:07.884568,2018-06-27 10:48:14.184640,3167332.012,-6.503,1.621,2.499,4.2,2.579,2.58,10.089,8.014
324.0,2018-06-27 10:50:14.255782,2018-06-27 13:15:05.563552,3176143.391,-6.503,1.621,2.499,4.2,2.577,2.578,10.083,8.009
325.0,2018-06-27 13:17:05.637613,2018-06-27 15:42:08.123075,3184965.951,-6.503,1.621,2.499,4.2,2.575,2.577,10.076,8.004
326.0,2018-06-27 15:44:08.161488,2018-06-27 18:09:02.322819,3193780.15,-6.503,1.621,2.499,4.2,2.574,2.575,10.074,7.997
327.0,2018-06-27 18:11:02.406230,2018-06-27 20:35:56.050673,3202593.878,-6.503,1.621,2.499,4.2,2.572,2.574,10.064,7.992
328.0,2018-06-27 20:37:56.115566,2018-06-27 23:02:44.464429,3211402.292,-6.503,1.621,2.499,4.2,2.571,2.572,10.06,7.986
329.0,2018-06-27 23:04:44.487302,2018-06-28 01:29:26.329279,3220204.157,-6.503,1.621,2.499,4.2,2.569,2.57,10.055,7.978
330.0,2018-06-28 01:31:26.341280,2018-06-28 03:55:55.159640,3228992.987,-6.503,1.621,2.499,4.2,2.567,2.568,10.047,7.97
331.0,2018-06-28 03:57:55.225190,2018-06-28 06:22:19.066360,3237776.894,-6.503,1.621,2.499,4.2,2.564,2.567,10.037,7.966
332.0,2018-06-28 06:24:19.101039,2018-06-28 08:48:42.376312,3246560.204,-6.503,1.621,2.499,4.2,2.564,2.564,10.035,7.957
333.0,2018-06-28 08:50:42.458687,2018-06-28 11:14:58.017658,3255335.845,-6.503,1.621,2.499,4.2,2.561,2.563,10.024,7.955
334.0,2018-06-28 11:16:58.084261,2018-06-28 13:41:15.969729,3264113.797,-6.503,1.621,2.499,4.2,2.56,2.562,10.023,7.949
335.0,2018-06-28 13:43:16.053590,2018-06-28 16:07:25.522458,3272883.35,-6.503,1.621,2.499,4.2,2.559,2.56,10.016,7.943
336.0,2018-06-28 16:09:25.578707,2018-06-28 18:33:37.463637,3281655.291,-6.503,1.621,2.499,4.2,2.557,2.558,10.01,7.936
