Repository: Oliver191/MSc_Thesis_Predictive_Maintenance_Batteries

# MSc_Thesis_Predictive_Maintenance_Batteries
The GitHub repository accompanying the MSc Thesis at Esade written by Oliver Caspers regarding the topic “Predictive Maintenance for Lithium-Ion Batteries: Predicting the Remaining Useful Life (RUL) using Data-Driven Machine Learning based on Real-World Battery Datasets”.

SNL_Final.ipynb: The main Jupyter Notebook which contains the main code used to load, clean, and transform the SNL data. Four initial models are evaluated and a RF is chosen to be optimized. The RF is trained to predict the RUL on the training data and optimized using the validation data. Finally, the model is tested using independent testing data from UL.

File: SNL_Cycle_Timeseries_Data/SNL_18650_NCA_25C_20-80_0.5-0.5C_d_cycle_data.csv (part 1 of 5)
Cycle_Index,Start_Time,End_Time,Test_Time (s),Min_Current (A),Max_Current (A),Min_Voltage (V),Max_Voltage (V),Charge_Capacity (Ah),Discharge_Capacity (Ah),Charge_Energy (Wh),Discharge_Energy (Wh)
1.0,2017-07-24 15:54:58.018927,2017-07-24 20:20:17.008385,15929.008,-1.624,1.625,2.499,4.2,3.073,3.097,11.911,10.887
2.0,2017-07-24 20:20:17.071085,2017-07-25 00:45:12.642695,31824.642,-1.625,1.625,2.499,4.201,3.111,3.091,12.024,10.88
3.0,2017-07-25 00:45:12.735847,2017-07-25 05:08:59.635005,47651.635,-1.624,1.625,2.499,4.201,3.097,3.079,11.974,10.847
4.0,2017-07-25 05:08:59.635113,2017-07-25 11:22:30.959926,70062.959,-1.624,1.625,2.699,4.2,4.676,4.624,17.677,15.947
5.0,2017-07-25 11:22:30.991409,2017-07-25 13:58:42.836269,79434.836,-1.624,1.625,2.699,3.98,1.978,1.979,7.37,6.727
6.0,2017-07-25 13:58:42.895734,2017-07-25 16:34:48.098679,88800.098,-1.624,1.625,2.699,3.98,1.977,1.977,7.366,6.719
7.0,2017-07-25 16:34:48.126798,2017-07-25 19:10:40.485132,98152.485,-1.624,1.625,2.699,3.98,1.974,1.975,7.355,6.709
8.0,2017-07-25 19:10:40.548037,2017-07-25 21:46:25.340635,107497.34,-1.624,1.625,2.699,3.98,1.973,1.973,7.348,6.703
9.0,2017-07-25 21:46:25.374716,2017-07-26 00:22:10.926732,116842.926,-1.624,1.625,2.699,3.98,1.973,1.973,7.348,6.704
10.0,2017-07-26 00:22:10.955167,2017-07-26 02:57:54.351279,126186.351,-1.624,1.625,2.699,3.98,1.972,1.972,7.346,6.702
11.0,2017-07-26 02:57:54.399775,2017-07-26 05:33:35.552833,135527.552,-1.624,1.625,2.699,3.98,1.972,1.972,7.345,6.699
12.0,2017-07-26 05:33:35.579983,2017-07-26 08:09:12.118720,144864.118,-1.624,1.625,2.699,3.98,1.971,1.97,7.342,6.695
13.0,2017-07-26 08:09:12.148975,2017-07-26 10:44:37.804575,154189.804,-1.624,1.625,2.699,3.98,1.969,1.968,7.333,6.686
14.0,2017-07-26 10:44:37.871088,2017-07-26 13:19:58.628302,163510.628,-1.625,1.625,2.699,3.98,1.967,1.967,7.328,6.683
15.0,2017-07-26 13:19:58.685419,2017-07-26 15:55:17.785707,172829.785,-1.624,1.625,2.699,3.98,1.967,1.967,7.326,6.682
16.0,2017-07-26 15:55:17.814308,2017-07-26 18:30:35.929839,182147.929,-1.625,1.625,2.699,3.98,1.967,1.967,7.326,6.681
17.0,2017-07-26 18:30:35.987429,2017-07-26 21:05:50.094172,191462.094,-1.624,1.625,2.699,3.98,1.966,1.966,7.322,6.678
18.0,2017-07-26 21:05:50.159116,2017-07-26 23:41:03.254883,200775.254,-1.624,1.625,2.699,3.98,1.966,1.965,7.321,6.677
19.0,2017-07-26 23:41:03.281152,2017-07-27 02:16:18.787955,210090.787,-1.624,1.625,2.699,3.98,1.966,1.966,7.321,6.68
20.0,2017-07-27 02:16:18.851612,2017-07-27 04:51:39.007525,219411.007,-1.624,1.625,2.699,3.98,1.967,1.967,7.325,6.683
21.0,2017-07-27 04:51:39.138550,2017-07-27 07:27:00.547958,228732.547,-1.624,1.625,2.699,3.98,1.968,1.967,7.328,6.683
22.0,2017-07-27 07:27:00.605442,2017-07-27 10:02:14.586419,238046.586,-1.625,1.625,2.699,3.98,1.966,1.965,7.323,6.676
23.0,2017-07-27 10:02:14.647633,2017-07-27 12:37:20.700823,247352.7,-1.624,1.625,2.699,3.98,1.964,1.964,7.315,6.671
24.0,2017-07-27 12:37:20.740873,2017-07-27 15:12:23.632443,256655.632,-1.625,1.625,2.699,3.98,1.963,1.963,7.311,6.669
25.0,2017-07-27 15:12:23.656198,2017-07-27 17:47:31.562635,265963.562,-1.624,1.625,2.699,3.98,1.964,1.965,7.315,6.673
26.0,2017-07-27 17:47:31.602553,2017-07-27 20:22:40.901487,275272.901,-1.624,1.625,2.699,3.98,1.965,1.965,7.316,6.674
27.0,2017-07-27 20:22:41.006430,2017-07-27 22:57:49.999874,284581.999,-1.624,1.624,2.699,3.98,1.965,1.964,7.317,6.673
28.0,2017-07-27 22:57:50.044508,2017-07-28 01:32:52.080785,293884.08,-1.624,1.624,2.699,3.98,1.963,1.963,7.311,6.667
29.0,2017-07-28 01:32:52.136461,2017-07-28 04:07:52.506352,303184.506,-1.624,1.625,2.699,3.98,1.963,1.962,7.31,6.666
30.0,2017-07-28 04:07:52.559567,2017-07-28 06:42:49.045734,312481.045,-1.625,1.624,2.699,3.98,1.962,1.962,7.305,6.663
31.0,2017-07-28 06:42:49.106099,2017-07-28 09:17:46.506466,321778.506,-1.625,1.625,2.699,3.98,1.962,1.962,7.306,6.664
32.0,2017-07-28 09:17:46.609499,2017-07-28 11:52:45.262159,331077.262,-1.624,1.625,2.699,3.98,1.962,1.962,7.308,6.664
33.0,2017-07-28 11:52:45.274572,2017-07-28 14:27:42.776814,340374.776,-1.624,1.625,2.699,3.98,1.962,1.962,7.306,6.664
34.0,2017-07-28 14:27:42.823652,2017-07-28 17:02:38.724235,349670.724,-1.624,1.625,2.699,3.98,1.962,1.961,7.305,6.662
35.0,2017-07-28 17:02:38.748157,2017-07-28 19:37:23.598854,358955.598,-1.625,1.625,2.699,3.98,1.961,1.958,7.301,6.652
36.0,2017-07-28 19:37:23.713183,2017-07-28 22:12:01.739512,368233.739,-1.624,1.626,2.699,3.98,1.96,1.957,7.302,6.647
37.0,2017-07-28 22:12:01.842348,2017-07-29 00:47:03.373315,377535.373,-1.624,1.626,2.699,3.98,1.96,1.967,7.302,6.683
38.0,2017-07-29 00:47:03.395508,2017-07-29 03:22:48.210050,386880.21,-1.624,1.626,2.699,3.98,1.973,1.974,7.346,6.708
39.0,2017-07-29 03:22:48.356412,2017-07-29 05:58:49.212721,396241.212,-1.625,1.626,2.699,3.98,1.978,1.976,7.364,6.715
40.0,2017-07-29 05:58:49.293028,2017-07-29 08:34:47.624744,405599.624,-1.624,1.626,2.699,3.98,1.978,1.975,7.363,6.711
41.0,2017-07-29 08:34:47.663845,2017-07-29 11:10:39.405601,414951.405,-1.625,1.626,2.699,3.98,1.977,1.973,7.361,6.705
42.0,2017-07-29 11:10:39.575512,2017-07-29 13:46:17.811131,424289.811,-1.624,1.626,2.699,3.98,1.974,1.969,7.348,6.689
43.0,2017-07-29 13:46:17.856375,2017-07-29 16:21:29.602776,433601.602,-1.625,1.625,2.699,3.98,1.965,1.966,7.316,6.677
44.0,2017-07-29 16:21:29.639388,2017-07-29 18:56:49.934747,442921.934,-1.625,1.625,2.699,3.98,1.967,1.967,7.323,6.684
45.0,2017-07-29 18:56:49.965018,2017-07-29 21:32:14.054195,452246.054,-1.625,1.625,2.699,3.98,1.968,1.968,7.327,6.685
46.0,2017-07-29 21:32:14.185369,2017-07-30 00:07:32.215467,461564.215,-1.624,1.625,2.699,3.98,1.967,1.966,7.323,6.679
47.0,2017-07-30 00:07:32.275644,2017-07-30 02:42:43.065965,470875.065,-1.625,1.625,2.699,3.98,1.966,1.964,7.317,6.673
48.0,2017-07-30 02:42:43.084081,2017-07-30 05:17:51.062302,480183.062,-1.625,1.625,2.699,3.98,1.964,1.964,7.313,6.672
49.0,2017-07-30 05:17:51.098437,2017-07-30 07:52:55.758677,489487.758,-1.624,1.625,2.699,3.98,1.964,1.963,7.311,6.669
50.0,2017-07-30 07:52:55.864327,2017-07-30 10:27:54.553378,498786.553,-1.624,1.625,2.699,3.98,1.962,1.962,7.306,6.664
51.0,2017-07-30 10:27:54.566976,2017-07-30 13:02:51.349516,508083.349,-1.625,1.625,2.699,3.98,1.962,1.962,7.305,6.663
52.0,2017-07-30 13:02:51.475963,2017-07-30 15:37:45.326481,517377.326,-1.625,1.625,2.699,3.98,1.961,1.961,7.302,6.661
53.0,2017-07-30 15:37:45.338924,2017-07-30 18:12:37.557573,526669.557,-1.624,1.625,2.699,3.98,1.961,1.961,7.301,6.659
54.0,2017-07-30 18:12:37.607046,2017-07-30 20:47:23.702595,535955.702,-1.624,1.625,2.699,3.98,1.96,1.959,7.298,6.652
55.0,2017-07-30 20:47:23.821517,2017-07-30 23:22:03.512984,545235.512,-1.624,1.625,2.699,3.98,1.958,1.958,7.291,6.649
56.0,2017-07-30 23:22:03.614023,2017-07-31 01:56:38.073587,554510.073,-1.624,1.625,2.699,3.98,1.957,1.956,7.288,6.644
57.0,2017-07-31 01:56:38.131213,2017-07-31 04:31:06.440670,563778.44,-1.625,1.624,2.699,3.98,1.956,1.955,7.283,6.639
58.0,2017-07-31 04:31:06.454396,2017-07-31 07:05:24.120614,573036.12,-1.624,1.625,2.699,3.98,1.953,1.952,7.274,6.63
59.0,2017-07-31 07:05:24.184047,2017-07-31 09:39:31.411862,582283.411,-1.624,1.624,2.699,3.98,1.951,1.95,7.266,6.621
60.0,2017-07-31 09:39:31.527138,2017-07-31 12:13:32.781238,591524.781,-1.624,1.625,2.699,3.98,1.95,1.949,7.261,6.617
61.0,2017-07-31 12:13:32.891200,2017-07-31 14:47:28.015665,600760.015,-1.624,1.625,2.699,3.98,1.948,1.947,7.257,6.612
62.0,2017-07-31 14:47:28.092909,2017-07-31 17:21:13.224316,609985.224,-1.624,1.625,2.699,3.98,1.946,1.945,7.249,6.603
63.0,2017-07-31 17:21:13.225013,2017-07-31 19:54:48.594195,619200.594,-1.625,1.625,2.699,3.98,1.944,1.943,7.239,6.597
64.0,2017-07-31 19:54:48.741818,2017-07-31 22:28:18.212473,628410.212,-1.625,1.625,2.699,3.98,1.943,1.942,7.236,6.591
65.0,2017-07-31 22:28:18.272189,2017-08-01 01:01:34.346284,637606.346,-1.625,1.625,2.699,3.98,1.94,1.938,7.226,6.579
66.0,2017-08-01 01:01:34.373480,2017-08-01 03:34:43.204176,646795.204,-1.625,1.625,2.699,3.98,1.938,1.937,7.217,6.575
67.0,2017-08-01 03:34:43.249281,2017-08-01 06:07:49.681577,665162.382,-1.625,1.625,2.699,3.98,1.936,1.935,7.211,6.568
67.0,2017-08-01 03:34:43.249281,2017-08-01 06:07:49.681577,665162.382,-1.625,1.625,2.699,3.98,1.936,1.935,7.211,6.568
68.0,2017-08-01 06:07:49.719760,2017-08-01 08:40:50.382567,674341.169,-1.625,1.624,2.699,3.98,1.935,1.935,7.209,6.567
69.0,2017-08-01 08:40:50.476893,2017-08-01 11:13:49.169595,683515.745,-1.624,1.624,2.699,3.98,1.934,1.934,7.206,6.563
70.0,2017-08-01 11:13:49.312386,2017-08-01 13:46:43.745905,692686.48,-1.625,1.624,2.699,3.98,1.933,1.933,7.202,6.561
71.0,2017-08-01 13:46:43.783083,2017-08-01 16:19:34.480290,701855.731,-1.625,1.624,2.699,3.98,1.933,1.933,7.2,6.56
72.0,2017-08-01 16:19:34.620338,2017-08-01 18:52:23.731412,711023.321,-1.624,1.624,2.699,3.98,1.933,1.933,7.2,6.557
73.0,2017-08-01 18:52:23.781979,2017-08-01 21:25:11.321337,720190.329,-1.624,1.624,2.699,3.98,1.932,1.933,7.199,6.557
74.0,2017-08-01 21:25:11.352684,2017-08-01 23:57:58.329855,729354.819,-1.624,1.624,2.699,3.98,1.932,1.932,7.197,6.554
75.0,2017-08-01 23:57:58.392668,2017-08-02 02:30:42.819103,738515.625,-1.624,1.625,2.699,3.98,1.931,1.931,7.193,6.552
76.0,2017-08-02 02:30:42.880314,2017-08-02 05:03:23.625180,747674.363,-1.624,1.624,2.699,3.98,1.931,1.931,7.192,6.55
77.0,2017-08-02 05:03:23.633586,2017-08-02 07:36:02.363938,756830.779,-1.625,1.625,2.699,3.98,1.93,1.93,7.19,6.548
78.0,2017-08-02 07:36:02.411977,2017-08-02 10:08:38.779207,765984.564,-1.624,1.625,2.699,3.98,1.93,1.929,7.189,6.545
79.0,2017-08-02 10:08:38.781438,2017-08-02 12:41:12.564495,775135.459,-1.624,1.625,2.699,3.98,1.929,1.929,7.185,6.544
80.0,2017-08-02 12:41:12.686876,2017-08-02 15:13:43.459525,784284.008,-1.624,1.625,2.699,3.98,1.929,1.928,7.184,6.541
81.0,2017-08-02 15:13:43.480200,2017-08-02 17:46:12.008090,793432.609,-1.624,1.625,2.699,3.98,1.928,1.928,7.184,6.542
82.0,2017-08-02 17:46:12.114450,2017-08-02 20:18:40.609984,802579.077,-1.625,1.624,2.699,3.98,1.928,1.928,7.182,6.54
83.0,2017-08-02 20:18:40.661422,2017-08-02 22:51:07.077988,811721.325,-1.624,1.624,2.699,3.98,1.927,1.927,7.179,6.536
84.0,2017-08-02 22:51:07.086828,2017-08-03 01:23:29.325605,820860.376,-1.625,1.625,2.699,3.98,1.926,1.926,7.176,6.533
85.0,2017-08-03 01:23:29.378471,2017-08-03 03:55:48.376347,829998.401,-1.625,1.624,2.699,3.98,1.926,1.926,7.174,6.534
86.0,2017-08-03 03:55:48.390072,2017-08-03 06:28:06.401262,839136.171,-1.624,1.625,2.699,3.98,1.926,1.926,7.175,6.532
87.0,2017-08-03 06:28:06.452334,2017-08-03 09:00:24.171267,848272.959,-1.625,1.625,2.699,3.98,1.926,1.926,7.174,6.531
88.0,2017-08-03 09:00:24.186315,2017-08-03 11:32:40.959440,857403.995,-1.624,1.625,2.699,3.98,1.925,1.924,7.17,6.526
89.0,2017-08-03 11:32:40.970544,2017-08-03 14:04:51.995571,866533.362,-1.624,1.625,2.699,3.98,1.924,1.924,7.167,6.526
90.0,2017-08-03 14:04:52.095212,2017-08-03 16:37:01.362045,875662.485,-1.624,1.625,2.699,3.98,1.924,1.924,7.168,6.525
91.0,2017-08-03 16:37:01.413008,2017-08-03 19:09:10.485342,884788.613,-1.624,1.624,2.699,3.98,1.923,1.923,7.165,6.522
92.0,2017-08-03 19:09:10.543557,2017-08-03 21:41:16.613584,893913.999,-1.624,1.625,2.699,3.98,1.923,1.923,7.164,6.521
93.0,2017-08-03 21:41:16.627206,2017-08-04 00:13:21.999264,903037.436,-1.624,1.624,2.699,3.98,1.923,1.922,7.163,6.519
94.0,2017-08-04 00:13:22.045221,2017-08-04 02:45:25.436254,912160.018,-1.624,1.625,2.699,3.98,1.922,1.923,7.16,6.521
95.0,2017-08-04 02:45:25.449008,2017-08-04 05:17:28.018367,921291.031,-1.624,1.624,2.699,3.98,1.924,1.924,7.169,6.526
96.0,2017-08-04 05:17:28.121438,2017-08-04 07:49:39.031275,930415.279,-1.624,1.624,2.699,3.98,1.923,1.923,7.164,6.519
97.0,2017-08-04 07:49:39.066331,2017-08-04 10:21:43.279348,939535.695,-1.624,1.625,2.699,3.98,1.922,1.922,7.16,6.517
98.0,2017-08-04 10:21:43.313685,2017-08-04 12:53:43.695612,948662.541,-1.624,1.624,2.699,3.98,1.923,1.924,7.164,6.523
99.0,2017-08-04 12:53:43.769960,2017-08-04 15:25:50.541905,957791.351,-1.624,1.625,2.699,3.98,1.923,1.924,7.165,6.525
100.0,2017-08-04 15:25:50.572949,2017-08-04 17:57:59.351296,966924.527,-1.624,1.624,2.699,3.98,1.925,1.925,7.17,6.527
101.0,2017-08-04 17:57:59.357792,2017-08-04 20:30:12.527034,976056.356,-1.624,1.625,2.699,3.98,1.925,1.924,7.17,6.524
102.0,2017-08-04 20:30:12.625548,2017-08-04 23:02:24.356267,985183.533,-1.624,1.625,2.699,3.98,1.924,1.923,7.166,6.521
103.0,2017-08-04 23:02:24.356864,2017-08-05 01:34:31.533050,994303.315,-1.624,1.624,2.699,3.98,1.922,1.922,7.16,6.515
104.0,2017-08-05 01:34:31.537828,2017-08-05 04:06:31.315762,1003421.509,-1.624,1.624,2.699,3.98,1.921,1.922,7.158,6.515
105.0,2017-08-05 04:06:31.343806,2017-08-05 06:38:29.509844,1012537.08,-1.624,1.624,2.699,3.98,1.921,1.921,7.156,6.512
106.0,2017-08-05 06:38:29.527553,2017-08-05 09:10:25.080432,1021649.479,-1.625,1.624,2.699,3.98,1.92,1.92,7.153,6.509
107.0,2017-08-05 09:10:25.114642,2017-08-05 11:42:17.479642,1030757.809,-1.624,1.624,2.699,3.98,1.919,1.919,7.15,6.506
108.0,2017-08-05 11:42:17.495405,2017-08-05 14:14:05.809525,1039866.007,-1.624,1.625,2.699,3.98,1.919,1.919,7.15,6.506
109.0,2017-08-05 14:14:05.906198,2017-08-05 16:45:54.007005,1048972.726,-1.624,1.625,2.699,3.98,1.919,1.919,7.149,6.505
110.0,2017-08-05 16:45:54.092843,2017-08-05 19:17:40.726707,1058075.603,-1.624,1.624,2.699,3.98,1.918,1.918,7.145,6.501
111.0,2017-08-05 19:17:40.745875,2017-08-05 21:49:23.603590,1067177.01,-1.624,1.624,2.699,3.98,1.918,1.917,7.145,6.499
112.0,2017-08-05 21:49:23.673557,2017-08-06 00:21:05.010926,1076275.295,-1.624,1.625,2.699,3.98,1.917,1.917,7.142,6.498
113.0,2017-08-06 00:21:05.130050,2017-08-06 02:52:43.295595,1085370.912,-1.624,1.624,2.699,3.98,1.917,1.916,7.14,6.495
114.0,2017-08-06 02:52:43.381493,2017-08-06 05:24:18.912035,1094464.239,-1.624,1.624,2.699,3.98,1.916,1.916,7.137,6.494
115.0,2017-08-06 05:24:18.950833,2017-08-06 07:55:52.239250,1103555.332,-1.624,1.624,2.699,3.98,1.915,1.915,7.136,6.492
116.0,2017-08-06 07:55:52.277014,2017-08-06 10:27:23.332820,1112645.435,-1.624,1.625,2.699,3.98,1.915,1.915,7.135,6.491
117.0,2017-08-06 10:27:23.423493,2017-08-06 12:58:53.435785,1121730.694,-1.624,1.625,2.699,3.98,1.914,1.914,7.132,6.486
118.0,2017-08-06 12:58:53.457373,2017-08-06 15:30:18.694103,1130812.243,-1.624,1.625,2.699,3.98,1.913,1.913,7.128,6.484
119.0,2017-08-06 15:30:18.774451,2017-08-06 18:01:40.243420,1139892.709,-1.625,1.624,2.699,3.98,1.913,1.913,7.128,6.482
120.0,2017-08-06 18:01:40.251152,2017-08-06 20:33:00.709602,1148970.924,-1.624,1.624,2.699,3.98,1.912,1.912,7.126,6.481
121.0,2017-08-06 20:33:00.715880,2017-08-06 23:04:18.924088,1158047.954,-1.624,1.625,2.699,3.98,1.912,1.912,7.124,6.48
122.0,2017-08-06 23:04:18.970792,2017-08-07 01:35:35.954921,1167119.817,-1.624,1.624,2.699,3.98,1.911,1.911,7.121,6.475
123.0,2017-08-07 01:35:35.964769,2017-08-07 04:06:47.817948,1176191.349,-1.625,1.624,2.699,3.98,1.911,1.911,7.12,6.475
124.0,2017-08-07 04:06:47.937427,2017-08-07 06:37:59.349186,1185259.191,-1.625,1.624,2.699,3.98,1.91,1.91,7.117,6.472
125.0,2017-08-07 06:37:59.374607,2017-08-07 09:09:07.191916,1194322.038,-1.624,1.625,2.699,3.98,1.909,1.909,7.113,6.468
126.0,2017-08-07 09:09:07.273054,2017-08-07 11:40:10.038203,1203383.661,-1.624,1.625,2.699,3.98,1.909,1.909,7.112,6.467
127.0,2017-08-07 11:40:10.079486,2017-08-07 14:11:11.661503,1212444.343,-1.624,1.625,2.699,3.98,1.909,1.909,7.111,6.467
128.0,2017-08-07 14:11:11.753432,2017-08-07 16:42:12.343302,1221502.629,-1.625,1.625,2.699,3.98,1.908,1.908,7.11,6.464
129.0,2017-08-07 16:42:12.433507,2017-08-07 19:13:10.629823,1230556.704,-1.625,1.625,2.699,3.98,1.907,1.907,7.106,6.461
130.0,2017-08-07 19:13:10.635080,2017-08-07 21:44:04.704658,1239608.622,-1.624,1.625,2.699,3.98,1.907,1.906,7.104,6.459
131.0,2017-08-07 21:44:04.771385,2017-08-08 00:14:56.622913,1248660.273,-1.624,1.624,2.699,3.98,1.906,1.907,7.103,6.459
132.0,2017-08-08 00:14:56.656481,2017-08-08 02:45:48.273972,1257710.054,-1.624,1.625,2.699,3.98,1.906,1.906,7.103,6.457
133.0,2017-08-08 02:45:48.410583,2017-08-08 05:16:38.054927,1266756.476,-1.624,1.624,2.699,3.98,1.905,1.905,7.099,6.455
134.0,2017-08-08 05:16:38.119019,2017-08-08 07:47:24.476538,1275804.252,-1.625,1.624,2.699,3.98,1.905,1.906,7.099,6.457
135.0,2017-08-08 07:47:24.504242,2017-08-08 10:18:12.252714,1284852.896,-1.625,1.625,2.699,3.98,1.906,1.906,7.102,6.456
136.0,2017-08-08 10:18:12.369089,2017-08-08 12:49:00.896989,1293903.33,-1.625,1.625,2.699,3.98,1.906,1.907,7.102,6.458
137.0,2017-08-08 12:49:01.073635,2017-08-08 15:19:51.330467,1302951.456,-1.624,1.625,2.699,3.98,1.906,1.906,7.101,6.455
138.0,2017-08-08 15:19:51.343905,2017-08-08 17:50:39.456640,1321038.057,-1.624,1.625,2.699,3.98,1.904,1.903,7.095,6.447
138.0,2017-08-08 15:19:51.343905,2017-08-08 17:50:39.456640,1321038.057,-1.624,1.625,2.699,3.98,1.904,1.903,7.095,6.447
139.0,2017-08-08 17:50:39.560664,2017-08-08 20:21:26.525894,1330077.703,-1.624,1.625,2.699,3.98,1.904,1.904,7.093,6.449
140.0,2017-08-08 20:21:26.596509,2017-08-08 22:52:06.057065,1339117.772,-1.624,1.624,2.699,3.98,1.904,1.904,7.094,6.449
141.0,2017-08-08 22:52:06.114987,2017-08-09 01:22:45.703136,1348152.682,-1.625,1.624,2.699,3.98,1.903,1.903,7.09,6.444
142.0,2017-08-09 01:22:45.734069,2017-08-09 03:53:25.772427,1357185.736,-1.624,1.625,2.699,3.98,1.902,1.902,7.087,6.444
143.0,2017-08-09 03:53:25.788588,2017-08-09 06:24:00.682591,1366209.198,-1.625,1.624,2.699,3.98,1.902,1.898,7.088,6.428
144.0,2017-08-09 06:24:00.844233,2017-08-09 08:54:33.736264,1375210.948,-1.624,1.625,2.699,3.98,1.894,1.896,7.061,6.42
145.0,2017-08-09 08:54:33.857974,2017-08-09 11:24:57.198727,1384208.24,-1.625,1.625,2.699,3.98,1.894,1.894,7.061,6.413
146.0,2017-08-09 11:24:57.318883,2017-08-09 13:54:58.948496,1393205.61,-1.625,1.625,2.699,3.98,1.895,1.894,7.062,6.412
147.0,2017-08-09 13:54:59.029312,2017-08-09 16:24:56.240460,1402195.162,-1.624,1.625,2.699,3.98,1.893,1.892,7.054,6.408
148.0,2017-08-09 16:24:56.317525,2017-08-09 18:54:53.610411,1411181.743,-1.624,1.625,2.699,3.98,1.892,1.892,7.053,6.405
149.0,2017-08-09 18:54:53.667078,2017-08-09 21:24:43.162950,1420164.864,-1.624,1.624,2.699,3.98,1.891,1.891,7.048,6.403
150.0,2017-08-09 21:24:43.229901,2017-08-09 23:54:29.743326,1429147.356,-1.625,1.625,2.699,3.98,1.891,1.891,7.049,6.402
151.0,2017-08-09 23:54:29.818773,2017-08-10 02:24:12.864674,1438124.852,-1.625,1.624,2.699,3.98,1.89,1.89,7.044,6.398
152.0,2017-08-10 02:24:12.987624,2017-08-10 04:53:55.356487,1447102.873,-1.624,1.625,2.699,3.98,1.89,1.89,7.044,6.399
153.0,2017-08-10 04:53:55.383084,2017-08-10 07:23:32.852317,1456080.784,-1.625,1.625,2.699,3.98,1.89,1.89,7.044,6.399
154.0,2017-08-10 07:23:32.928151,2017-08-10 09:53:10.873794,1465056.595,-1.624,1.625,2.699,3.98,1.889,1.889,7.042,6.397
155.0,2017-08-10 09:53:10.912349,2017-08-10 12:22:48.784151,1474032.963,-1.624,1.625,2.699,3.98,1.889,1.89,7.042,6.398
156.0,2017-08-10 12:22:48.804643,2017-08-10 14:52:24.595511,1483017.976,-1.625,1.625,2.699,3.98,1.891,1.892,7.049,6.405
157.0,2017-08-10 14:52:24.656284,2017-08-10 17:22:00.963007,1491997.396,-1.624,1.625,2.699,3.98,1.891,1.889,7.048,6.397
158.0,2017-08-10 17:22:01.022411,2017-08-10 19:51:45.976817,1500973.604,-1.624,1.624,2.699,3.98,1.889,1.89,7.041,6.398
159.0,2017-08-10 19:51:46.141680,2017-08-10 22:21:25.396679,1509951.424,-1.625,1.624,2.699,3.98,1.89,1.89,7.044,6.398
160.0,2017-08-10 22:21:25.546310,2017-08-11 00:51:01.604138,1518923.824,-1.625,1.625,2.699,3.98,1.889,1.888,7.041,6.392
161.0,2017-08-11 00:51:01.704013,2017-08-11 03:20:39.424782,1527887.154,-1.624,1.625,2.699,3.98,1.887,1.886,7.034,6.385
162.0,2017-08-11 03:20:39.513143,2017-08-11 05:50:11.824831,1536848.022,-1.624,1.625,2.699,3.98,1.886,1.886,7.031,6.384
163.0,2017-08-11 05:50:11.830509,2017-08-11 08:19:35.154667,1545801.473,-1.624,1.625,2.699,3.98,1.885,1.884,7.026,6.377
164.0,2017-08-11 08:19:35.225188,2017-08-11 10:48:56.022802,1554754.896,-1.624,1.625,2.699,3.98,1.884,1.885,7.023,6.379
165.0,2017-08-11 10:48:56.049217,2017-08-11 13:18:09.473522,1563705.767,-1.624,1.625,2.699,3.98,1.884,1.883,7.023,6.374
166.0,2017-08-11 13:18:09.492710,2017-08-11 15:47:22.896116,1572655.726,-1.624,1.624,2.699,3.98,1.883,1.884,7.021,6.375
167.0,2017-08-11 15:47:22.940571,2017-08-11 18:16:33.767313,1581603.781,-1.624,1.624,2.699,3.98,1.883,1.883,7.02,6.373
168.0,2017-08-11 18:16:33.769295,2017-08-11 20:45:43.726981,1590547.866,-1.624,1.625,2.699,3.98,1.882,1.882,7.017,6.37
169.0,2017-08-11 20:45:43.739455,2017-08-11 23:14:51.781337,1599489.152,-1.625,1.624,2.699,3.98,1.882,1.881,7.015,6.367
170.0,2017-08-11 23:14:51.855815,2017-08-12 01:43:55.866433,1608427.732,-1.624,1.625,2.699,3.98,1.881,1.881,7.011,6.366
171.0,2017-08-12 01:43:55.913723,2017-08-12 04:12:57.152138,1617365.338,-1.625,1.624,2.699,3.98,1.881,1.881,7.012,6.364
172.0,2017-08-12 04:12:57.304030,2017-08-12 06:41:55.732470,1626302.853,-1.625,1.625,2.699,3.98,1.881,1.881,7.011,6.365
173.0,2017-08-12 06:41:55.782791,2017-08-12 09:10:53.338113,1635237.511,-1.625,1.625,2.699,3.98,1.88,1.88,7.009,6.362
174.0,2017-08-12 09:10:53.382654,2017-08-12 11:39:50.853053,1644171.722,-1.625,1.625,2.699,3.98,1.88,1.88,7.008,6.362
175.0,2017-08-12 11:39:50.882106,2017-08-12 14:08:45.511802,1653105.364,-1.625,1.625,2.699,3.98,1.88,1.88,7.008,6.362
176.0,2017-08-12 14:08:45.583993,2017-08-12 16:37:39.722784,1662037.598,-1.625,1.625,2.699,3.98,1.88,1.879,7.007,6.36
177.0,2017-08-12 16:37:39.786957,2017-08-12 19:06:33.364505,1670976.494,-1.625,1.625,2.699,3.98,1.879,1.883,7.007,6.37
178.0,2017-08-12 19:06:33.454561,2017-08-12 21:35:25.598514,1679923.188,-1.625,1.624,2.699,3.98,1.883,1.882,7.019,6.37
179.0,2017-08-12 21:35:25.649520,2017-08-13 00:04:24.494352,1688875.194,-1.624,1.625,2.699,3.98,1.883,1.885,7.02,6.378
180.0,2017-08-13 00:04:24.510572,2017-08-13 02:33:31.188443,1697825.755,-1.625,1.624,2.699,3.98,1.884,1.884,7.021,6.373
181.0,2017-08-13 02:33:31.331365,2017-08-13 05:02:43.194142,1706770.967,-1.625,1.624,2.699,3.98,1.883,1.882,7.017,6.369
182.0,2017-08-13 05:02:43.401193,2017-08-13 07:31:53.755449,1715709.787,-1.625,1.625,2.699,3.98,1.881,1.881,7.013,6.364
183.0,2017-08-13 07:31:53.910862,2017-08-13 10:00:58.967299,1724640.396,-1.625,1.625,2.699,3.98,1.88,1.878,7.009,6.355
184.0,2017-08-13 10:00:58.969251,2017-08-13 12:29:57.787019,1733559.753,-1.625,1.625,2.699,3.98,1.877,1.876,6.997,6.349
185.0,2017-08-13 12:29:57.842606,2017-08-13 14:58:48.396816,1742474.029,-1.625,1.625,2.699,3.98,1.876,1.875,6.993,6.345
186.0,2017-08-13 14:58:48.404232,2017-08-13 17:27:27.753646,1751383.578,-1.625,1.625,2.699,3.98,1.874,1.875,6.987,6.342
187.0,2017-08-13 17:27:27.845326,2017-08-13 19:56:02.029610,1760295.899,-1.624,1.625,2.699,3.98,1.875,1.875,6.99,6.344
188.0,2017-08-13 19:56:02.111112,2017-08-13 22:24:31.578147,1769217.955,-1.624,1.624,2.699,3.98,1.876,1.879,6.993,6.356
189.0,2017-08-13 22:24:31.608985,2017-08-14 00:53:03.899309,1778143.316,-1.625,1.625,2.699,3.98,1.879,1.877,7.002,6.351
190.0,2017-08-14 00:53:03.996881,2017-08-14 03:21:45.955059,1782907.055,-1.624,1.624,2.899,3.98,1.877,0.001,6.997,0.005
191.0,2017-08-14 03:21:46.017454,2017-08-14 05:50:31.316928,1778143.316,-1.625,1.625,2.699,3.98,1.879,1.877,7.002,6.351
192.0,2017-08-14 05:50:31.466849,2017-08-14 07:09:55.055892,1782907.055,-1.624,1.624,2.899,3.98,1.877,0.001,6.997,0.005
194.0,2017-08-14 07:19:13.066306,2017-08-14 08:26:29.676980,1787063.732,-1.624,-1.624,2.699,3.692,0.0,1.875,0.0,6.342
195.0,2017-08-14 08:28:29.732243,2017-08-14 10:55:07.767684,1795981.823,-1.624,1.624,2.699,3.98,1.876,1.876,6.995,6.347
196.0,2017-08-14 10:57:07.822740,2017-08-14 13:23:46.931731,1804900.987,-1.625,1.624,2.699,3.98,1.876,1.877,6.994,6.349
197.0,2017-08-14 13:25:46.986881,2017-08-14 15:52:24.577432,1813818.633,-1.624,1.624,2.699,3.98,1.876,1.876,6.995,6.346
198.0,2017-08-14 15:54:24.632059,2017-08-14 18:20:52.134806,1822726.19,-1.624,1.624,2.699,3.98,1.874,1.874,6.986,6.339
199.0,2017-08-14 18:22:52.188865,2017-08-14 20:49:24.190315,1831638.246,-1.624,1.624,2.699,3.98,1.875,1.875,6.99,6.343
200.0,2017-08-14 20:51:24.247123,2017-08-14 23:17:54.621309,1840548.677,-1.624,1.624,2.699,3.98,1.875,1.875,6.988,6.341
201.0,2017-08-14 23:19:54.678380,2017-08-15 01:46:23.396607,1849457.452,-1.624,1.624,2.699,3.98,1.874,1.874,6.986,6.34
202.0,2017-08-15 01:48:23.455216,2017-08-15 04:14:49.213969,1858363.269,-1.624,1.624,2.699,3.98,1.874,1.873,6.985,6.337
203.0,2017-08-15 04:16:49.269579,2017-08-15 06:43:14.427188,1867268.483,-1.624,1.624,2.699,3.98,1.873,1.874,6.983,6.337
204.0,2017-08-15 06:45:14.484571,2017-08-15 09:11:37.364186,1876171.42,-1.625,1.625,2.699,3.98,1.873,1.873,6.982,6.335
205.0,2017-08-15 09:13:37.421669,2017-08-15 11:39:58.732258,1885072.788,-1.624,1.624,2.699,3.98,1.873,1.872,6.982,6.333
206.0,2017-08-15 11:41:58.787037,2017-08-15 14:08:12.802321,1893966.858,-1.624,1.624,2.699,3.98,1.871,1.871,6.976,6.328
207.0,2017-08-15 14:10:12.859391,2017-08-15 16:36:28.255231,1902862.311,-1.625,1.624,2.699,3.98,1.871,1.871,6.977,6.328
208.0,2017-08-15 16:38:28.307794,2017-08-15 19:04:41.176630,1911755.232,-1.624,1.624,2.699,3.98,1.871,1.871,6.974,6.328
209.0,2017-08-15 19:06:41.228270,2017-08-15 21:32:52.979804,1920647.035,-1.624,1.624,2.699,3.98,1.87,1.87,6.974,6.326
210.0,2017-08-15 21:34:53.028925,2017-08-16 00:01:01.681254,1929535.737,-1.624,1.624,2.699,3.98,1.87,1.87,6.97,6.324
211.0,2017-08-16 00:03:01.738453,2017-08-16 02:29:09.595265,1938423.651,-1.624,1.624,2.699,3.98,1.87,1.87,6.971,6.323
212.0,2017-08-16 02:31:09.643751,2017-08-16 04:57:16.091937,1947310.147,-1.624,1.624,2.699,3.98,1.869,1.869,6.969,6.322
213.0,2017-08-16 04:59:16.106047,2017-08-16 07:25:16.985469,1956191.041,-1.624,1.624,2.699,3.98,1.868,1.868,6.965,6.317
214.0,2017-08-16 07:27:17.038306,2017-08-16 09:53:14.200185,1965068.256,-1.624,1.624,2.699,3.98,1.867,1.867,6.961,6.315
215.0,2017-08-16 09:55:14.254481,2017-08-16 12:21:10.651242,1973944.707,-1.624,1.624,2.699,3.98,1.867,1.867,6.961,6.314
216.0,2017-08-16 12:23:10.709415,2017-08-16 14:49:03.770123,1982817.826,-1.624,1.624,2.699,3.98,1.866,1.866,6.958,6.311
217.0,2017-08-16 14:51:03.826705,2017-08-16 17:16:55.321031,1991689.376,-1.624,1.624,2.699,3.98,1.866,1.866,6.957,6.31
218.0,2017-08-16 17:18:55.373232,2017-08-16 19:44:44.000337,2000558.056,-1.624,1.624,2.699,3.98,1.865,1.865,6.955,6.307
219.0,2017-08-16 19:46:44.059412,2017-08-16 22:12:29.077370,2009423.133,-1.624,1.624,2.699,3.98,1.865,1.864,6.953,6.304
220.0,2017-08-16 22:14:29.137522,2017-08-17 00:40:08.937040,2018282.992,-1.625,1.624,2.699,3.98,1.863,1.863,6.947,6.3
221.0,2017-08-17 00:42:08.989993,2017-08-17 03:07:44.978667,2027139.034,-1.624,1.624,2.699,3.98,1.862,1.862,6.945,6.297
222.0,2017-08-17 03:09:45.033506,2017-08-17 05:35:18.712019,2035992.767,-1.624,1.624,2.699,3.98,1.862,1.862,6.942,6.296
223.0,2017-08-17 05:37:18.765162,2017-08-17 08:02:50.645129,2044844.701,-1.624,1.624,2.699,3.98,1.862,1.861,6.941,6.293
224.0,2017-08-17 08:04:50.693984,2017-08-17 10:30:20.039035,2053694.094,-1.624,1.624,2.699,3.98,1.861,1.861,6.938,6.292
225.0,2017-08-17 10:32:20.102347,2017-08-17 12:57:47.831166,2062541.887,-1.625,1.624,2.699,3.98,1.861,1.86,6.939,6.29
226.0,2017-08-17 12:59:47.896427,2017-08-17 15:25:13.316395,2071387.372,-1.624,1.624,2.699,3.98,1.86,1.86,6.936,6.289
227.0,2017-08-17 15:27:13.367104,2017-08-17 17:52:39.574070,2080233.629,-1.624,1.625,2.699,3.98,1.86,1.861,6.935,6.291
228.0,2017-08-17 17:54:39.632906,2017-08-17 20:20:04.588764,2089078.644,-1.624,1.624,2.699,3.98,1.86,1.86,6.937,6.287
229.0,2017-08-17 20:22:04.647249,2017-08-17 22:47:24.100224,2097918.156,-1.624,1.624,2.699,3.98,1.859,1.859,6.932,6.284
230.0,2017-08-17 22:49:24.149431,2017-08-18 01:14:40.645180,2106754.701,-1.625,1.624,2.699,3.98,1.858,1.858,6.928,6.282
231.0,2017-08-18 01:16:40.711447,2017-08-18 03:41:54.367244,2115588.423,-1.624,1.624,2.699,3.98,1.857,1.857,6.926,6.279
232.0,2017-08-18 03:43:54.415047,2017-08-18 06:09:07.095529,2124421.151,-1.625,1.624,2.699,3.98,1.857,1.857,6.925,6.279
233.0,2017-08-18 06:11:07.154199,2017-08-18 08:36:16.957054,2133251.012,-1.624,1.624,2.699,3.98,1.856,1.857,6.923,6.276
234.0,2017-08-18 08:38:16.997134,2017-08-18 11:03:24.404406,2142078.46,-1.624,1.624,2.699,3.98,1.856,1.856,6.921,6.274
235.0,2017-08-18 11:05:24.470167,2017-08-18 13:30:31.093785,2150905.149,-1.625,1.624,2.699,3.98,1.856,1.856,6.921,6.274
236.0,2017-08-18 13:32:31.161000,2017-08-18 15:57:33.599328,2159727.655,-1.624,1.625,2.699,3.98,1.855,1.855,6.917,6.27
237.0,2017-08-18 15:59:33.661101,2017-08-18 18:24:34.182723,2168548.238,-1.624,1.624,2.699,3.98,1.855,1.854,6.916,6.268
238.0,2017-08-18 18:26:34.236051,2017-08-18 20:51:36.079815,2177370.135,-1.624,1.624,2.699,3.98,1.854,1.855,6.915,6.271
239.0,2017-08-18 20:53:36.126367,2017-08-18 23:18:37.686888,2186191.742,-1.624,1.624,2.699,3.98,1.856,1.854,6.92,6.266
240.0,2017-08-18 23:20:37.726663,2017-08-19 01:45:25.708029,2194999.763,-1.625,1.624,2.699,3.98,1.852,1.851,6.908,6.257
241.0,2017-08-19 01:47:25.750150,2017-08-19 04:12:20.752882,2203814.808,-1.624,1.624,2.699,3.98,1.852,1.855,6.907,6.269
242.0,2017-08-19 04:14:20.808670,2017-08-19 06:39:16.600054,2212630.655,-1.624,1.624,2.699,3.98,1.853,1.853,6.912,6.264
243.0,2017-08-19 06:41:16.670447,2017-08-19 09:06:08.960767,2221443.016,-1.625,1.624,2.699,3.98,1.853,1.852,6.91,6.261
244.0,2017-08-19 09:08:09.009483,2017-08-19 11:32:58.096538,2230252.152,-1.625,1.624,2.699,3.98,1.852,1.852,6.905,6.26
245.0,2017-08-19 11:34:58.149307,2017-08-19 13:59:48.026074,2239062.081,-1.625,1.624,2.699,3.98,1.852,1.852,6.906,6.26
246.0,2017-08-19 14:01:48.084129,2017-08-19 16:26:35.850355,2247869.906,-1.625,1.624,2.699,3.98,1.852,1.851,6.906,6.257
247.0,2017-08-19 16:28:35.910407,2017-08-19 18:53:18.210299,2256672.266,-1.624,1.624,2.699,3.98,1.85,1.85,6.901,6.253
248.0,2017-08-19 18:55:18.263633,2017-08-19 21:20:00.702807,2265474.758,-1.625,1.624,2.699,3.98,1.85,1.851,6.9,6.255
249.0,2017-08-19 21:22:00.749366,2017-08-19 23:46:34.811658,2274268.867,-1.625,1.624,2.699,3.98,1.85,1.847,6.898,6.243
250.0,2017-08-19 23:48:34.869218,2017-08-20 02:13:02.027873,2283056.083,-1.625,1.624,2.699,3.98,1.845,1.848,6.883,6.246
251.0,2017-08-20 02:15:02.085199,2017-08-20 04:39:38.039111,2291852.095,-1.624,1.624,2.699,3.98,1.849,1.848,6.897,6.247
252.0,2017-08-20 04:41:38.079355,2017-08-20 07:06:09.119565,2300643.175,-1.624,1.624,2.699,3.98,1.848,1.848,6.891,6.245
253.0,2017-08-20 07:08:09.165641,2017-08-20 09:32:36.614124,2309430.67,-1.624,1.624,2.699,3.98,1.847,1.847,6.888,6.242
254.0,2017-08-20 09:34:36.655345,2017-08-20 11:59:02.794213,2318216.85,-1.624,1.624,2.699,3.98,1.847,1.847,6.887,6.241
255.0,2017-08-20 12:01:02.844451,2017-08-20 14:25:25.450395,2326999.506,-1.624,1.624,2.699,3.98,1.846,1.846,6.884,6.238
256.0,2017-08-20 14:27:25.455822,2017-08-20 16:51:48.839502,2335782.895,-1.624,1.624,2.699,3.98,1.846,1.846,6.885,6.238
257.0,2017-08-20 16:53:48.906935,2017-08-20 19:18:09.494877,2344563.55,-1.625,1.624,2.699,3.98,1.845,1.845,6.883,6.236
258.0,2017-08-20 19:20:09.554741,2017-08-20 21:44:28.494273,2353342.55,-1.624,1.624,2.699,3.98,1.845,1.845,6.881,6.235
259.0,2017-08-20 21:46:28.511220,2017-08-21 00:10:45.750358,2362119.806,-1.624,1.624,2.699,3.98,1.845,1.845,6.88,6.233
260.0,2017-08-21 00:12:45.797538,2017-08-21 02:36:59.316109,2370893.372,-1.624,1.624,2.699,3.98,1.844,1.844,6.877,6.23
261.0,2017-08-21 02:38:59.367964,2017-08-21 05:03:10.239360,2379664.295,-1.624,1.624,2.699,3.98,1.843,1.843,6.874,6.228
262.0,2017-08-21 05:05:10.255035,2017-08-21 07:29:11.639321,2388425.695,-1.624,1.624,2.699,3.98,1.843,1.839,6.874,6.213
263.0,2017-08-21 07:31:11.706068,2017-08-21 09:55:05.196893,2397179.252,-1.625,1.624,2.699,3.98,1.838,1.841,6.856,6.219
264.0,2017-08-21 09:57:05.228798,2017-08-21 12:21:05.532232,2405939.588,-1.624,1.624,2.699,3.98,1.84,1.841,6.865,6.221
265.0,2017-08-21 12:23:05.592618,2017-08-21 14:47:06.349659,2414700.405,-1.625,1.624,2.699,3.98,1.841,1.841,6.866,6.22
266.0,2017-08-21 14:49:06.387599,2017-08-21 17:13:04.942953,2423458.998,-1.624,1.624,2.699,3.98,1.84,1.841,6.864,6.218
267.0,2017-08-21 17:15:04.977689,2017-08-21 19:39:02.788526,2432216.844,-1.625,1.624,2.699,3.98,1.84,1.84,6.864,6.218
268.0,2017-08-21 19:41:02.869262,2017-08-21 22:04:59.427839,2440973.483,-1.624,1.624,2.699,3.98,1.84,1.84,6.863,6.217
269.0,2017-08-21 22:06:59.490022,2017-08-22 00:30:58.416046,2449732.471,-1.624,1.624,2.699,3.98,1.84,1.841,6.864,6.219
270.0,2017-08-22 00:32:58.494756,2017-08-22 02:56:58.330110,2458492.386,-1.624,1.624,2.699,3.98,1.84,1.841,6.865,6.219
271.0,2017-08-22 02:58:58.364369,2017-08-22 05:22:56.549344,2467250.605,-1.624,1.624,2.699,3.98,1.84,1.84,6.864,6.217
272.0,2017-08-22 05:24:56.630090,2017-08-22 07:48:51.952449,2476006.008,-1.624,1.624,2.699,3.98,1.84,1.84,6.862,6.215
273.0,2017-08-22 07:50:52.004261,2017-08-22 10:14:39.948816,2484754.004,-1.625,1.624,2.699,3.98,1.838,1.838,6.858,6.206
274.0,2017-08-22 10:16:40.033002,2017-08-22 12:39:39.038346,2493453.094,-1.625,1.624,2.699,3.98,1.827,1.827,6.818,6.164
275.0,2017-08-22 12:41:39.102119,2017-08-22 15:04:37.783166,2502151.839,-1.625,1.624,2.699,3.98,1.827,1.827,6.818,6.164
276.0,2017-08-22 15:06:37.859563,2017-08-22 17:29:39.140321,2510853.196,-1.624,1.624,2.699,3.98,1.827,1.828,6.82,6.167
277.0,2017-08-22 17:31:39.214362,2017-08-22 19:54:42.351870,2519556.407,-1.624,1.624,2.699,3.98,1.828,1.828,6.821,6.169
278.0,2017-08-22 19:56:42.414489,2017-08-22 22:19:47.796309,2528261.852,-1.625,1.624,2.699,3.98,1.828,1.829,6.823,6.17
279.0,2017-08-22 22:21:47.866742,2017-08-23 00:44:53.062358,2536967.118,-1.624,1.624,2.699,3.98,1.828,1.828,6.823,6.169
280.0,2017-08-23 00:46:53.093568,2017-08-23 03:09:54.976367,2545669.032,-1.624,1.624,2.699,3.98,1.828,1.828,6.821,6.167
281.0,2017-08-23 03:11:55.009576,2017-08-23 05:34:52.350187,2554366.406,-1.624,1.624,2.699,3.98,1.827,1.826,6.817,6.163
282.0,2017-08-23 05:36:52.425125,2017-08-23 07:59:47.626136,2563061.682,-1.625,1.624,2.699,3.98,1.826,1.826,6.815,6.162
283.0,2017-08-23 08:01:47.674732,2017-08-23 10:24:43.779862,2571757.835,-1.625,1.624,2.699,3.98,1.826,1.827,6.814,6.164
284.0,2017-08-23 10:26:43.825267,2017-08-23 12:49:42.145075,2580456.2,-1.624,1.624,2.699,3.98,1.827,1.827,6.817,6.164
285.0,2017-08-23 12:51:42.183239,2017-08-23 15:14:40.313347,2589154.369,-1.624,1.624,2.699,3.98,1.827,1.827,6.817,6.164
286.0,2017-08-23 15:16:40.362979,2017-08-23 17:39:36.370583,2597850.426,-1.625,1.624,2.699,3.98,1.826,1.827,6.815,6.164
287.0,2017-08-23 17:41:36.440659,2017-08-23 20:04:35.415555,2606549.471,-1.624,1.624,2.699,3.98,1.827,1.827,6.818,6.165
288.0,2017-08-23 20:06:35.466932,2017-08-23 22:29:34.779972,2615248.835,-1.624,1.624,2.699,3.98,1.827,1.827,6.818,6.166
289.0,2017-08-23 22:31:34.813766,2017-08-24 00:54:31.110064,2623945.165,-1.624,1.624,2.699,3.98,1.826,1.826,6.815,6.163
290.0,2017-08-24 00:56:31.135736,2017-08-24 03:19:28.563595,2632642.619,-1.624,1.624,2.699,3.98,1.826,1.827,6.816,6.164
291.0,2017-08-24 03:21:28.610103,2017-08-24 05:44:23.698003,2641337.753,-1.624,1.624,2.699,3.98,1.826,1.826,6.815,6.162
292.0,2017-08-24 05:46:23.703866,2017-08-24 08:09:10.971781,2650025.027,-1.625,1.624,2.699,3.98,1.826,1.823,6.813,6.152
293.0,2017-08-24 08:11:11.052993,2017-08-24 10:34:09.734392,2658723.79,-1.625,1.624,2.699,3.98,1.826,1.827,6.816,6.17
294.0,2017-08-24 10:36:09.817685,2017-08-24 12:59:08.263074,2667422.318,-1.625,1.624,2.699,3.98,1.825,1.829,6.809,6.174
295.0,2017-08-24 13:01:08.316354,2017-08-24 15:24:36.662750,2676150.718,-1.625,1.624,2.699,3.98,1.833,1.834,6.838,6.194
296.0,2017-08-24 15:26:36.746626,2017-08-24 17:50:06.447081,2684880.502,-1.625,1.624,2.699,3.98,1.835,1.833,6.846,6.189
297.0,2017-08-24 17:52:06.531262,2017-08-24 20:15:23.509517,2693597.565,-1.624,1.624,2.699,3.98,1.83,1.832,6.828,6.186
298.0,2017-08-24 20:17:23.585670,2017-08-24 22:40:36.095434,2702310.151,-1.624,1.624,2.699,3.98,1.831,1.829,6.83,6.177
299.0,2017-08-24 22:42:36.162548,2017-08-25 01:05:42.751912,2711016.807,-1.624,1.624,2.699,3.98,1.828,1.829,6.821,6.176
300.0,2017-08-25 01:07:42.779324,2017-08-25 03:30:51.303513,2719725.359,-1.625,1.624,2.699,3.98,1.829,1.829,6.824,6.176
301.0,2017-08-25 03:32:51.337680,2017-08-25 05:55:59.999588,2728434.055,-1.625,1.624,2.699,3.98,1.829,1.829,6.824,6.176
302.0,2017-08-25 05:58:00.026585,2017-08-25 08:21:02.964153,2737137.02,-1.624,1.624,2.699,3.98,1.828,1.827,6.821,6.17
303.0,2017-08-25 08:23:02.972349,2017-08-25 10:46:02.530864,2745836.586,-1.625,1.624,2.699,3.98,1.827,1.827,6.816,6.17
304.0,2017-08-25 10:48:02.575482,2017-08-25 13:11:02.617097,2754536.672,-1.624,1.624,2.699,3.98,1.827,1.827,6.817,6.169
305.0,2017-08-25 13:13:02.664830,2017-08-25 15:36:05.878880,2763239.934,-1.625,1.624,2.699,3.98,1.827,1.828,6.819,6.173
306.0,2017-08-25 15:38:05.884851,2017-08-25 18:01:07.045423,2771941.101,-1.625,1.624,2.699,3.98,1.827,1.828,6.818,6.17
307.0,2017-08-25 18:03:07.078810,2017-08-25 20:26:04.977683,2780639.033,-1.625,1.624,2.699,3.98,1.827,1.827,6.815,6.168
308.0,2017-08-25 20:28:05.016956,2017-08-25 22:51:05.256257,2789339.312,-1.625,1.624,2.699,3.98,1.827,1.828,6.816,6.171
309.0,2017-08-25 22:53:05.254814,2017-08-26 01:16:07.263401,2798041.319,-1.625,1.624,2.699,3.98,1.827,1.828,6.818,6.171
310.0,2017-08-26 01:18:07.277495,2017-08-26 03:41:08.606079,2806742.661,-1.625,1.624,2.699,3.98,1.827,1.828,6.817,6.171
311.0,2017-08-26 03:43:08.631099,2017-08-26 06:06:07.517414,2815441.573,-1.625,1.624,2.699,3.98,1.827,1.827,6.816,6.168
312.0,2017-08-26 06:08:07.575670,2017-08-26 08:31:03.500830,2824137.556,-1.625,1.624,2.699,3.98,1.827,1.826,6.815,6.165
313.0,2017-08-26 08:33:03.513698,2017-08-26 10:55:53.867889,2832827.923,-1.625,1.624,2.699,3.98,1.825,1.825,6.809,6.161
314.0,2017-08-26 10:57:53.948802,2017-08-26 13:20:40.509240,2841514.565,-1.625,1.624,2.699,3.98,1.824,1.824,6.806,6.159
315.0,2017-08-26 13:22:40.547567,2017-08-26 15:45:22.629840,2850196.685,-1.625,1.624,2.699,3.98,1.823,1.823,6.802,6.155
316.0,2017-08-26 15:47:22.714393,2017-08-26 18:10:02.499084,2858876.554,-1.625,1.624,2.699,3.98,1.823,1.823,6.801,6.153
317.0,2017-08-26 18:12:02.572648,2017-08-26 20:34:36.264492,2867550.32,-1.624,1.624,2.699,3.98,1.821,1.821,6.796,6.148
318.0,2017-08-26 20:36:36.356538,2017-08-26 22:59:07.967448,2876222.023,-1.624,1.624,2.699,3.98,1.821,1.821,6.793,6.147
319.0,2017-08-26 23:01:07.993004,2017-08-27 01:23:40.326883,2884894.382,-1.625,1.624,2.699,3.98,1.821,1.821,6.795,6.147
320.0,2017-08-27 01:25:40.347229,2017-08-27 03:48:10.637557,2893564.693,-1.625,1.624,2.699,3.98,1.82,1.821,6.792,6.146
321.0,2017-08-27 03:50:10.654087,2017-08-27 06:12:37.342314,2902231.398,-1.625,1.624,2.699,3.98,1.819,1.82,6.789,6.143
322.0,2017-08-27 06:14:37.337326,2017-08-27 08:37:03.474675,2910897.53,-1.624,1.624,2.699,3.98,1.82,1.819,6.79,6.141
323.0,2017-08-27 08:39:03.489072,2017-08-27 11:01:23.365798,2919557.421,-1.625,1.624,2.699,3.98,1.818,1.818,6.784,6.136
324.0,2017-08-27 11:03:23.348922,2017-08-27 13:25:44.624268,2928218.68,-1.625,1.624,2.699,3.98,1.818,1.819,6.785,6.139
325.0,2017-08-27 13:27:44.655587,2017-08-27 15:50:06.010022,2936880.065,-1.625,1.624,2.699,3.98,1.818,1.819,6.786,6.138
326.0,2017-08-27 15:52:06.038927,2017-08-27 18:14:27.953039,2945542.008,-1.625,1.624,2.699,3.98,1.818,1.819,6.785,6.139
327.0,2017-08-27 18:16:27.954412,2017-08-27 20:38:48.856805,2954202.912,-1.625,1.624,2.699,3.98,1.818,1.818,6.786,6.138
328.0,2017-08-27 20:40:48.868975,2017-08-27 23:03:06.613113,2962860.669,-1.624,1.624,2.699,3.98,1.818,1.818,6.783,6.135
329.0,2017-08-27 23:05:06.644118,2017-08-28 01:27:20.862926,2971514.918,-1.625,1.624,2.699,3.98,1.817,1.817,6.78,6.132
330.0,2017-08-28 01:29:20.878673,2017-08-28 03:51:33.167224,2980167.223,-1.624,1.624,2.699,3.98,1.816,1.817,6.777,6.132
331.0,2017-08-28 03:53:33.212688,2017-08-28 06:15:44.875780,2988818.931,-1.625,1.624,2.699,3.98,1.816,1.816,6.778,6.13
332.0,2017-08-28 06:17:44.872904,2017-08-28 08:39:57.051379,2997471.107,-1.625,1.624,2.699,3.98,1.816,1.817,6.777,6.131
333.0,2017-08-28 08:41:57.060212,2017-08-28 11:04:06.863179,3006120.919,-1.625,1.624,2.699,3.98,1.816,1.816,6.776,6.129
