Repository: Oliver191/MSc_Thesis_Predictive_Maintenance_Batteries

# MSc_Thesis_Predictive_Maintenance_Batteries
The GitHub repository accompanying the MSc Thesis at Esade written by Oliver Caspers regarding the topic “Predictive Maintenance for Lithium-Ion Batteries: Predicting the Remaining Useful Life (RUL) using Data-Driven Machine Learning based on Real-World Battery Datasets”.

SNL_Final.ipynb: The main Jupyter Notebook which contains the main code used to load, clean, and transform the SNL data. Four initial models are evaluated and a RF is chosen to be optimized. The RF is trained to predict the RUL on the training data and optimized using the validation data. Finally, the model is tested using independent testing data from UL.

File: SNL_Cycle_Timeseries_Data/SNL_18650_NCA_35C_0-100_0.5-2C_b_cycle_data.csv (part 1 of 3)
Cycle_Index,Start_Time,End_Time,Test_Time (s),Min_Current (A),Max_Current (A),Min_Voltage (V),Max_Voltage (V),Charge_Capacity (Ah),Discharge_Capacity (Ah),Charge_Energy (Wh),Discharge_Energy (Wh)
1.0,2018-02-27 13:09:59.075900,2018-02-27 17:31:32.063020,15702.99,-1.625,1.625,2.499,4.2,3.081,3.106,12.097,10.669
2.0,2018-02-27 17:31:32.084660,2018-02-27 21:55:43.311308,31554.238,-1.625,1.625,2.499,4.2,3.144,3.123,12.261,10.753
3.0,2018-02-27 21:55:43.328500,2018-02-28 02:19:29.050240,47379.977,-1.625,1.625,2.499,4.2,3.135,3.116,12.219,10.741
4.0,2018-02-28 02:19:29.064480,2018-02-28 07:48:38.580348,67129.507,-6.5,1.625,2.499,4.2,5.938,5.575,23.234,16.766
5.0,2018-02-28 07:48:38.600124,2018-02-28 10:41:22.180588,77493.107,-6.5,1.625,2.499,4.2,2.819,2.959,11.055,8.924
6.0,2018-02-28 10:41:22.203220,2018-02-28 13:40:37.240172,88248.167,-6.5,1.625,2.499,4.2,2.968,2.982,11.587,8.997
7.0,2018-02-28 13:40:37.261236,2018-02-28 16:40:09.333556,99020.26,-6.5,1.625,2.499,4.2,2.989,3.007,11.661,9.072
8.0,2018-02-28 16:40:09.351712,2018-02-28 19:39:58.472016,109809.399,-6.5,1.625,2.499,4.2,3.013,3.015,11.747,9.101
9.0,2018-02-28 19:39:58.485848,2018-02-28 22:39:12.517848,120563.444,-6.5,1.625,2.499,4.2,3.02,2.994,11.771,9.054
10.0,2018-02-28 22:39:12.536148,2018-03-01 01:36:22.626888,131193.553,-6.5,1.625,2.499,4.2,2.999,2.981,11.692,9.027
11.0,2018-03-01 01:36:22.637088,2018-03-01 04:33:18.542684,141809.469,-6.5,1.625,2.499,4.2,2.986,3.025,11.643,9.143
12.0,2018-03-01 04:33:18.543192,2018-03-01 07:31:25.446956,152496.373,-6.5,1.625,2.499,4.2,3.029,3.023,11.797,9.138
13.0,2018-03-01 07:31:25.466144,2018-03-01 10:29:15.311360,163166.238,-6.5,1.625,2.499,4.2,3.026,3.026,11.786,9.142
14.0,2018-03-01 10:29:15.336052,2018-03-01 13:27:10.858208,173841.785,-6.5,1.625,2.499,4.2,3.028,3.023,11.793,9.131
15.0,2018-03-01 13:27:10.875124,2018-03-01 16:25:09.239968,184520.166,-6.5,1.625,2.499,4.2,3.027,3.023,11.791,9.132
16.0,2018-03-01 16:25:09.258512,2018-03-01 19:23:33.181008,195224.108,-6.5,1.625,2.499,4.2,3.026,3.029,11.786,9.151
17.0,2018-03-01 19:23:33.204240,2018-03-01 22:21:50.457588,205921.384,-6.499,1.625,2.499,4.2,3.033,3.019,11.808,9.122
18.0,2018-03-01 22:21:50.465496,2018-03-02 01:20:14.385188,216625.312,-6.499,1.625,2.499,4.2,3.024,3.022,11.779,9.131
19.0,2018-03-02 01:20:14.410124,2018-03-02 04:18:38.328544,227329.255,-6.5,1.625,2.499,4.2,3.024,3.026,11.777,9.141
20.0,2018-03-02 04:18:38.337468,2018-03-02 07:16:39.537672,238010.464,-6.5,1.625,2.499,4.2,3.029,3.016,11.794,9.115
21.0,2018-03-02 07:16:39.558488,2018-03-02 10:13:37.084812,248628.011,-6.5,1.625,2.499,4.2,2.975,3.017,11.582,9.119
22.0,2018-03-02 10:13:37.100600,2018-03-02 13:11:15.578804,259286.505,-6.5,1.625,2.499,4.2,3.018,3.015,11.754,9.116
23.0,2018-03-02 13:11:15.591512,2018-03-02 16:09:08.270472,269959.197,-6.5,1.625,2.499,4.2,3.018,3.01,11.751,9.103
24.0,2018-03-02 16:09:08.296152,2018-03-02 19:06:58.138308,280629.065,-6.5,1.625,2.499,4.2,3.012,2.995,11.732,9.061
25.0,2018-03-02 19:06:58.164560,2018-03-02 22:04:24.279992,291275.206,-6.5,1.625,2.499,4.2,2.998,3.013,11.68,9.107
26.0,2018-03-02 22:04:24.289752,2018-03-03 01:01:54.252528,301925.179,-6.5,1.625,2.499,4.2,3.016,3.007,11.743,9.093
27.0,2018-03-03 01:01:54.247000,2018-03-03 03:59:12.867768,312563.794,-6.5,1.625,2.499,4.2,3.01,3.005,11.723,9.085
28.0,2018-03-03 03:59:12.905588,2018-03-03 06:57:02.735008,323233.662,-6.5,1.625,2.499,4.2,3.007,2.998,11.713,9.066
29.0,2018-03-03 06:57:02.756212,2018-03-03 09:54:29.867204,333880.794,-6.5,1.625,2.499,4.2,3.0,3.008,11.687,9.091
30.0,2018-03-03 09:54:29.898612,2018-03-03 12:51:39.959628,344510.886,-6.5,1.625,2.499,4.2,3.011,2.998,11.724,9.064
31.0,2018-03-03 12:51:39.968884,2018-03-03 15:48:41.582016,355132.509,-6.5,1.625,2.499,4.2,3.0,2.994,11.687,9.053
32.0,2018-03-03 15:48:41.582012,2018-03-03 18:45:28.935500,365739.862,-6.5,1.625,2.499,4.2,2.995,2.996,11.668,9.058
33.0,2018-03-03 18:45:28.947060,2018-03-03 21:42:06.769324,376337.696,-6.499,1.625,2.499,4.2,2.998,2.992,11.677,9.047
34.0,2018-03-03 21:42:06.803188,2018-03-04 00:38:34.277012,386925.204,-6.499,1.625,2.499,4.2,2.994,2.989,11.663,9.038
35.0,2018-03-04 00:38:34.307928,2018-03-04 03:35:10.304864,397521.231,-6.5,1.625,2.499,4.2,2.991,2.993,11.652,9.051
36.0,2018-03-04 03:35:10.332248,2018-03-04 06:31:51.973732,408122.9,-6.5,1.625,2.499,4.2,2.995,2.986,11.666,9.033
37.0,2018-03-04 06:31:52.032532,2018-03-04 09:28:42.190428,418733.117,-6.5,1.625,2.499,4.2,2.988,2.983,11.638,9.025
38.0,2018-03-04 09:28:42.245396,2018-03-04 12:24:55.484988,429306.411,-6.5,1.625,2.499,4.2,2.985,2.923,11.628,8.874
39.0,2018-03-04 12:24:55.521724,2018-03-04 15:19:15.160764,439766.087,-6.5,1.625,2.499,4.2,2.926,2.919,11.412,8.863
40.0,2018-03-04 15:19:15.198296,2018-03-04 18:14:00.441352,450251.368,-6.5,1.625,2.499,4.2,2.921,2.94,11.396,8.915
41.0,2018-03-04 18:14:00.466876,2018-03-04 21:09:39.654296,460790.581,-6.499,1.625,2.499,4.2,2.942,2.901,11.472,8.81
42.0,2018-03-04 21:09:39.679284,2018-03-05 00:04:52.304420,471303.231,-6.5,1.625,2.499,4.2,2.903,2.864,11.331,8.711
43.0,2018-03-05 00:04:52.333812,2018-03-05 02:57:58.183544,481689.11,-6.5,1.625,2.499,4.2,2.867,2.905,11.199,8.816
44.0,2018-03-05 02:57:58.184280,2018-03-05 05:53:34.544172,492225.471,-6.5,1.625,2.499,4.2,2.907,2.909,11.344,8.826
45.0,2018-03-05 05:53:34.541272,2018-03-05 08:49:27.947752,502778.874,-6.5,1.625,2.499,4.2,2.911,2.964,11.361,8.964
46.0,2018-03-05 08:49:28.000060,2018-03-05 11:46:43.743004,513414.67,-6.5,1.625,2.499,4.2,2.965,2.966,11.555,8.968
47.0,2018-03-05 11:46:43.768664,2018-03-05 14:43:05.577376,523996.504,-6.5,1.625,2.499,4.2,2.968,2.962,11.564,8.954
48.0,2018-03-05 14:43:05.574872,2018-03-05 17:39:41.565808,534592.492,-6.5,1.625,2.499,4.2,2.964,2.962,11.549,8.953
49.0,2018-03-05 17:39:41.565424,2018-03-05 20:35:26.461236,545137.388,-6.5,1.625,2.499,4.2,2.964,2.957,11.548,8.939
50.0,2018-03-05 20:35:26.502432,2018-03-05 23:30:31.615012,555642.542,-6.5,1.625,2.499,4.2,2.959,2.939,11.53,8.894
51.0,2018-03-05 23:30:31.660788,2018-03-06 02:24:53.160612,566104.087,-6.5,1.625,2.499,4.2,2.94,2.963,11.462,8.952
52.0,2018-03-06 02:24:53.180468,2018-03-06 05:19:35.630812,576586.557,-6.5,1.625,2.499,4.2,2.965,2.95,11.551,8.916
53.0,2018-03-06 05:19:35.655968,2018-03-06 08:13:52.448492,587043.375,-6.5,1.625,2.499,4.2,2.952,2.948,11.505,8.91
54.0,2018-03-06 08:13:52.448856,2018-03-06 11:08:17.869584,597508.796,-6.5,1.625,2.499,4.2,2.95,2.942,11.496,8.896
55.0,2018-03-06 11:08:17.830360,2018-03-06 14:02:40.407564,607971.334,-6.5,1.625,2.499,4.2,2.945,2.944,11.477,8.902
56.0,2018-03-06 14:02:40.387616,2018-03-06 16:57:00.088112,618431.015,-6.5,1.625,2.499,4.2,2.946,2.942,11.483,8.895
57.0,2018-03-06 16:57:00.064088,2018-03-06 19:51:19.801888,628890.728,-6.5,1.625,2.499,4.2,2.945,2.94,11.478,8.891
58.0,2018-03-06 19:51:19.806296,2018-03-06 22:45:39.463012,639350.39,-6.5,1.625,2.499,4.2,2.943,2.938,11.471,8.885
59.0,2018-03-06 22:45:39.482968,2018-03-07 01:39:45.039508,649795.966,-6.5,1.625,2.499,4.2,2.94,2.935,11.462,8.876
60.0,2018-03-07 01:39:45.006064,2018-03-07 04:33:40.979300,660231.906,-6.5,1.625,2.499,4.2,2.937,2.934,11.452,8.872
61.0,2018-03-07 04:33:41.021940,2018-03-07 07:27:32.319408,670663.246,-6.5,1.625,2.499,4.2,2.935,2.931,11.444,8.863
62.0,2018-03-07 07:27:32.324724,2018-03-07 10:21:23.582356,681094.509,-6.5,1.625,2.499,4.2,2.934,2.93,11.438,8.861
63.0,2018-03-07 10:21:23.626108,2018-03-07 13:15:29.092752,691540.019,-6.5,1.625,2.499,4.2,2.932,2.934,11.433,8.87
64.0,2018-03-07 13:15:29.142004,2018-03-07 16:09:28.893588,701979.82,-6.5,1.625,2.499,4.2,2.935,2.925,11.444,8.845
65.0,2018-03-07 16:09:28.961568,2018-03-07 19:03:28.740464,712419.667,-6.499,1.625,2.499,4.2,2.926,2.925,11.412,8.846
66.0,2018-03-07 19:03:28.780732,2018-03-07 21:56:57.332848,722828.259,-6.5,1.625,2.499,4.2,2.927,2.919,11.413,8.828
67.0,2018-03-07 21:56:57.404660,2018-03-08 00:50:37.290388,733248.217,-6.5,1.625,2.499,4.2,2.92,2.911,11.39,8.806
68.0,2018-03-08 00:50:37.308180,2018-03-08 03:43:54.493860,743645.42,-6.5,1.625,2.499,4.2,2.912,2.911,11.359,8.807
69.0,2018-03-08 03:43:54.522144,2018-03-08 06:37:13.606596,754044.533,-6.5,1.625,2.499,4.2,2.912,2.888,11.359,8.745
70.0,2018-03-08 06:37:13.584916,2018-03-08 09:29:39.727552,764390.654,-6.5,1.625,2.499,4.2,2.89,2.913,11.279,8.807
71.0,2018-03-08 09:29:39.687600,2018-03-08 12:22:56.939972,774787.866,-6.5,1.625,2.499,4.2,2.915,2.899,11.368,8.77
72.0,2018-03-08 12:22:56.972500,2018-03-08 15:16:02.784952,785173.711,-6.5,1.625,2.499,4.2,2.901,2.886,11.317,8.735
73.0,2018-03-08 15:16:02.857336,2018-03-08 18:08:40.216880,795531.143,-6.5,1.625,2.499,4.2,2.887,2.837,11.266,8.608
74.0,2018-03-08 18:08:40.299248,2018-03-08 20:59:55.317524,805806.244,-6.5,1.625,2.499,4.2,2.84,2.865,11.096,8.678
75.0,2018-03-08 20:59:55.421044,2018-03-08 23:52:32.837644,816163.764,-6.5,1.625,2.499,4.2,2.866,2.835,11.191,8.597
76.0,2018-03-08 23:52:32.858556,2018-03-09 02:44:24.821108,826475.748,-6.5,1.625,2.499,4.2,2.837,2.818,11.085,8.55
77.0,2018-03-09 02:44:24.882620,2018-03-09 05:35:22.906776,836733.833,-6.5,1.625,2.499,4.2,2.819,2.844,11.022,8.616
78.0,2018-03-09 05:35:22.975156,2018-03-09 08:28:02.192052,847093.119,-6.5,1.625,2.499,4.2,2.845,2.879,11.113,8.701
79.0,2018-03-09 08:28:02.248276,2018-03-09 11:21:59.220776,857530.147,-6.5,1.625,2.499,4.2,2.881,2.893,11.246,8.733
80.0,2018-03-09 11:21:59.187256,2018-03-09 14:15:07.920480,867918.847,-6.5,1.625,2.499,4.2,2.894,2.878,11.292,8.692
81.0,2018-03-09 14:15:07.955476,2018-03-09 17:07:45.357332,878276.284,-6.5,1.625,2.499,4.2,2.88,2.878,11.243,8.691
82.0,2018-03-09 17:07:45.392088,2018-03-09 20:00:05.795276,888616.722,-6.5,1.625,2.499,4.2,2.879,2.875,11.239,8.683
83.0,2018-03-09 20:00:05.858776,2018-03-09 22:51:37.920808,898908.847,-6.5,1.625,2.499,4.2,2.877,2.887,11.231,8.71
84.0,2018-03-09 22:51:37.963696,2018-03-10 01:43:10.095004,909201.022,-6.5,1.625,2.499,4.2,2.888,2.868,11.27,8.66
85.0,2018-03-10 01:43:10.129852,2018-03-10 04:34:36.577408,919487.504,-6.5,1.625,2.499,4.2,2.87,2.88,11.204,8.69
86.0,2018-03-10 04:34:36.588576,2018-03-10 07:26:08.724216,929779.651,-6.5,1.625,2.499,4.2,2.882,2.851,11.247,8.615
87.0,2018-03-10 07:26:08.764632,2018-03-10 10:17:05.816588,940036.743,-6.5,1.625,2.499,4.2,2.853,2.871,11.142,8.661
88.0,2018-03-10 10:17:05.794392,2018-03-10 13:08:57.826236,950348.753,-6.5,1.625,2.499,4.2,2.872,2.872,11.212,8.662
89.0,2018-03-10 13:08:57.825656,2018-03-10 16:00:21.457752,960632.384,-6.5,1.625,2.499,4.2,2.874,2.848,11.218,8.599
90.0,2018-03-10 16:00:21.472532,2018-03-10 18:51:08.118652,970879.045,-6.5,1.625,2.499,4.2,2.85,2.827,11.131,8.545
91.0,2018-03-10 18:51:08.157104,2018-03-10 21:41:17.880784,981088.807,-6.5,1.625,2.499,4.2,2.829,2.861,11.058,8.629
92.0,2018-03-10 21:41:17.945008,2018-03-11 00:32:30.189176,991361.116,-6.5,1.625,2.499,4.2,2.863,2.804,11.18,8.482
93.0,2018-03-11 00:32:30.181720,2018-03-11 03:21:40.296536,1001511.223,-6.5,1.625,2.499,4.2,2.806,2.827,10.974,8.539
94.0,2018-03-11 03:21:40.337564,2018-03-11 06:11:35.909932,1011706.836,-6.5,1.625,2.499,4.2,2.828,2.853,11.055,8.601
95.0,2018-03-11 06:11:35.966292,2018-03-11 09:02:31.130184,1021962.057,-6.5,1.625,2.499,4.2,2.854,2.838,11.149,8.561
96.0,2018-03-11 09:02:31.170744,2018-03-11 11:52:34.225152,1032165.152,-6.5,1.625,2.499,4.2,2.838,2.838,11.092,8.561
97.0,2018-03-11 11:52:34.273876,2018-03-11 14:42:58.266668,1042389.193,-6.5,1.625,2.499,4.2,2.84,2.828,11.097,8.534
98.0,2018-03-11 14:42:58.283092,2018-03-11 17:32:42.424936,1052573.351,-6.5,1.625,2.499,4.2,2.829,2.804,11.056,8.47
99.0,2018-03-11 17:32:42.448920,2018-03-11 20:21:29.909872,1062700.836,-6.5,1.625,2.499,4.2,2.805,2.801,10.97,8.463
100.0,2018-03-11 20:21:29.853372,2018-03-11 23:10:08.824160,1072819.751,-6.5,1.625,2.499,4.2,2.802,2.816,10.96,8.498
101.0,2018-03-11 23:10:08.810780,2018-03-12 01:59:35.917532,1082986.844,-6.5,1.625,2.499,4.2,2.817,2.772,11.013,8.384
102.0,2018-03-12 01:59:35.936848,2018-03-12 04:47:20.992880,1093051.919,-6.5,1.625,2.499,4.2,2.773,2.799,10.854,8.45
103.0,2018-03-12 04:47:20.954428,2018-03-12 07:36:39.602536,1103210.529,-6.5,1.625,2.499,4.2,2.8,2.753,10.951,8.331
104.0,2018-03-12 07:36:39.557716,2018-03-12 10:24:21.649832,1113272.576,-6.499,1.625,2.499,4.2,2.755,2.781,10.79,8.399
105.0,2018-03-12 10:24:21.690712,2018-03-12 13:14:04.830888,1123455.757,-6.499,1.625,2.499,4.2,2.782,2.743,10.885,8.299
106.0,2018-03-12 13:14:04.938936,2018-03-12 16:02:35.285280,1133566.212,-6.5,1.625,2.499,4.2,2.745,2.744,10.754,8.298
107.0,2018-03-12 16:02:35.308828,2018-03-12 18:51:05.655808,1143676.582,-6.5,1.625,2.499,4.2,2.746,2.751,10.757,8.312
108.0,2018-03-12 18:51:05.676220,2018-03-12 21:40:21.487096,1153832.414,-6.5,1.625,2.499,4.2,2.751,2.785,10.775,8.398
109.0,2018-03-12 21:40:21.530296,2018-03-13 00:30:14.179828,1164025.106,-6.499,1.625,2.499,4.2,2.787,2.818,10.904,8.477
110.0,2018-03-13 00:30:14.344276,2018-03-13 03:20:46.720636,1174257.647,-6.5,1.625,2.499,4.2,2.819,2.802,11.021,8.435
111.0,2018-03-13 03:20:46.874072,2018-03-13 06:10:02.574832,1184413.501,-6.5,1.625,2.499,4.2,2.803,2.781,10.963,8.378
112.0,2018-03-13 06:10:02.594176,2018-03-13 08:57:33.361628,1194464.288,-6.5,1.625,2.499,4.2,2.783,2.778,10.888,8.372
113.0,2018-03-13 08:57:33.326108,2018-03-13 11:45:18.256304,1204529.183,-6.5,1.625,2.499,4.2,2.78,2.772,10.876,8.354
114.0,2018-03-13 11:45:18.342488,2018-03-13 14:32:39.432424,1214570.359,-6.5,1.625,2.499,4.2,2.773,2.768,10.853,8.341
115.0,2018-03-13 14:32:39.506364,2018-03-13 17:20:01.647892,1224612.574,-6.5,1.625,2.499,4.2,2.769,2.768,10.838,8.341
116.0,2018-03-13 17:20:01.724216,2018-03-13 20:07:38.065896,1234668.992,-6.5,1.625,2.499,4.2,2.77,2.756,10.841,8.308
117.0,2018-03-13 20:07:38.221116,2018-03-13 22:54:43.305184,1244694.232,-6.5,1.625,2.499,4.2,2.758,2.75,10.798,8.291
118.0,2018-03-13 22:54:43.395608,2018-03-14 01:41:34.318616,1254705.245,-6.499,1.625,2.499,4.2,2.752,2.759,10.779,8.313
119.0,2018-03-14 01:41:34.279352,2018-03-14 04:28:39.428060,1264730.355,-6.499,1.625,2.499,4.2,2.761,2.741,10.811,8.266
120.0,2018-03-14 04:28:39.584216,2018-03-14 07:15:07.713956,1274718.64,-6.5,1.625,2.499,4.2,2.743,2.767,10.746,8.329
121.0,2018-03-14 07:15:07.794004,2018-03-14 10:02:35.719676,1284766.646,-6.5,1.625,2.499,4.2,2.768,2.749,10.837,8.28
122.0,2018-03-14 10:02:35.643452,2018-03-14 12:49:23.798632,1294774.725,-6.499,1.625,2.499,4.2,2.75,2.738,10.774,8.252
123.0,2018-03-14 12:49:23.776184,2018-03-14 15:35:59.679196,1304770.606,-6.499,1.625,2.499,4.2,2.739,2.74,10.732,8.256
124.0,2018-03-14 15:35:59.586748,2018-03-14 18:22:36.408272,1314767.335,-6.499,1.625,2.499,4.2,2.741,2.73,10.739,8.229
125.0,2018-03-14 18:22:36.450488,2018-03-14 21:08:44.860732,1324735.787,-6.499,1.625,2.499,4.2,2.731,2.711,10.701,8.181
126.0,2018-03-14 21:08:44.869404,2018-03-14 23:53:47.789976,1334638.716,-6.5,1.625,2.499,4.2,2.713,2.735,10.636,8.239
127.0,2018-03-14 23:53:47.885492,2018-03-15 02:40:13.305688,1344624.232,-6.5,1.625,2.499,4.2,2.735,2.707,10.715,8.165
128.0,2018-03-15 02:40:13.343768,2018-03-15 05:25:47.544672,1354558.471,-6.5,1.625,2.499,4.2,2.708,2.698,10.617,8.142
129.0,2018-03-15 05:25:47.552592,2018-03-15 08:11:33.207452,1364504.134,-6.5,1.625,2.499,4.2,2.699,2.682,10.587,8.101
130.0,2018-03-15 08:11:33.162780,2018-03-15 10:56:56.141756,1374427.068,-6.5,1.625,2.499,4.2,2.684,2.691,10.531,8.119
131.0,2018-03-15 10:56:56.230584,2018-03-15 13:43:32.919436,1384423.846,-6.5,1.625,2.499,4.2,2.692,2.673,10.56,8.071
132.0,2018-03-15 13:43:32.960852,2018-03-15 16:29:48.849928,1394399.776,-6.5,1.625,2.499,4.2,2.675,2.678,10.501,8.082
133.0,2018-03-15 16:29:48.850972,2018-03-15 19:15:31.724952,1404342.651,-6.5,1.625,2.499,4.2,2.68,2.686,10.517,8.1
134.0,2018-03-15 19:15:31.708348,2018-03-15 22:02:00.007548,1414330.934,-6.5,1.625,2.499,4.2,2.687,2.729,10.542,8.207
135.0,2018-03-15 22:01:59.919036,2018-03-16 00:49:27.785740,1424378.712,-6.5,1.625,2.499,4.2,2.73,2.716,10.698,8.17
136.0,2018-03-16 00:49:27.767484,2018-03-16 03:35:36.128832,1434347.055,-6.5,1.625,2.499,4.2,2.717,2.739,10.649,8.226
137.0,2018-03-16 03:35:36.186400,2018-03-16 06:24:48.653032,1444499.58,-6.5,1.625,2.499,4.2,2.74,2.685,10.734,8.127
138.0,2018-03-16 06:24:48.634904,2018-03-16 09:15:23.902728,1454734.829,-6.5,1.625,2.499,4.2,2.719,2.727,10.65,8.27
139.0,2018-03-16 09:15:23.916112,2018-03-16 12:06:06.857632,1464977.784,-6.5,1.625,2.499,4.2,2.728,2.729,10.685,8.278
140.0,2018-03-16 12:06:06.799896,2018-03-16 14:57:33.203544,1475264.13,-6.5,1.625,2.499,4.2,2.73,2.731,10.695,8.285
141.0,2018-03-16 14:57:33.197784,2018-03-16 17:49:05.286152,1485556.213,-6.5,1.625,2.499,4.2,2.732,2.732,10.703,8.29
142.0,2018-03-16 17:49:05.363540,2018-03-16 20:40:43.137792,1495854.064,-6.5,1.625,2.499,4.2,2.733,2.739,10.705,8.309
143.0,2018-03-16 20:40:43.032720,2018-03-16 23:33:23.399272,1506214.326,-6.5,1.625,2.499,4.2,2.741,2.743,10.733,8.319
144.0,2018-03-16 23:33:23.356916,2018-03-17 02:25:43.749460,1516554.676,-6.5,1.625,2.499,4.2,2.744,2.738,10.746,8.305
145.0,2018-03-17 02:25:43.892240,2018-03-17 05:18:52.471260,1526943.398,-6.499,1.625,2.499,4.2,2.739,2.747,10.728,8.325
146.0,2018-03-17 05:18:52.397816,2018-03-17 08:11:27.046112,1537297.973,-6.5,1.625,2.499,4.2,2.749,2.738,10.762,8.302
147.0,2018-03-17 08:11:27.085016,2018-03-17 11:03:58.852388,1547649.779,-6.5,1.625,2.499,4.2,2.739,2.738,10.726,8.302
148.0,2018-03-17 11:03:58.890232,2018-03-17 13:57:03.642624,1558034.569,-6.5,1.625,2.499,4.2,2.739,2.74,10.726,8.303
149.0,2018-03-17 13:57:03.723892,2018-03-17 16:49:04.177348,1568355.104,-6.5,1.625,2.499,4.2,2.742,2.727,10.736,8.272
150.0,2018-03-17 16:49:04.199000,2018-03-17 19:40:07.799596,1578618.726,-6.5,1.625,2.499,4.2,2.729,2.73,10.689,8.278
151.0,2018-03-17 19:40:07.795160,2018-03-17 22:31:22.926568,1588893.853,-6.5,1.625,2.499,4.2,2.731,2.723,10.699,8.26
152.0,2018-03-17 22:31:22.922356,2018-03-18 01:23:14.926680,1599205.853,-6.5,1.625,2.499,4.2,2.725,2.731,10.676,8.279
153.0,2018-03-18 01:23:15.015156,2018-03-18 04:14:58.336404,1609509.263,-6.5,1.625,2.499,4.2,2.733,2.73,10.704,8.275
154.0,2018-03-18 04:14:58.316632,2018-03-18 07:06:58.816708,1619829.743,-6.5,1.625,2.499,4.2,2.731,2.729,10.697,8.27
155.0,2018-03-18 07:06:58.929112,2018-03-18 09:58:19.624580,1630110.551,-6.5,1.625,2.499,4.2,2.73,2.719,10.692,8.246
156.0,2018-03-18 09:58:19.692504,2018-03-18 12:48:59.628628,1640350.555,-6.5,1.625,2.499,4.2,2.72,2.719,10.659,8.243
157.0,2018-03-18 12:48:59.692404,2018-03-18 15:40:09.018452,1650619.945,-6.5,1.625,2.499,4.2,2.72,2.719,10.657,8.243
158.0,2018-03-18 15:40:09.052632,2018-03-18 18:30:44.292000,1660855.219,-6.5,1.625,2.499,4.2,2.721,2.714,10.66,8.228
159.0,2018-03-18 18:30:44.331040,2018-03-18 21:22:13.504648,1671144.431,-6.5,1.625,2.499,4.2,2.716,2.722,10.642,8.247
160.0,2018-03-18 21:22:13.621812,2018-03-19 00:14:05.678512,1681456.605,-6.5,1.625,2.499,4.2,2.723,2.718,10.669,8.236
161.0,2018-03-19 00:14:05.572540,2018-03-19 03:05:34.842604,1691745.769,-6.5,1.625,2.499,4.2,2.719,2.714,10.655,8.225
162.0,2018-03-19 03:05:34.858612,2018-03-19 05:57:26.817152,1702057.744,-6.5,1.625,2.499,4.2,2.716,2.714,10.642,8.222
163.0,2018-03-19 05:57:26.817240,2018-03-19 08:49:18.830644,1712369.757,-6.5,1.625,2.499,4.2,2.715,2.713,10.64,8.218
164.0,2018-03-19 08:49:18.772768,2018-03-19 11:41:10.778664,1722681.705,-6.499,1.625,2.499,4.2,2.714,2.714,10.635,8.22
165.0,2018-03-19 11:41:10.865368,2018-03-19 14:31:48.961228,1732919.888,-6.5,1.625,2.499,4.2,2.716,2.705,10.643,8.195
166.0,2018-03-19 14:31:48.898288,2018-03-19 17:22:26.100480,1743157.027,-6.5,1.625,2.499,4.2,2.705,2.706,10.605,8.195
167.0,2018-03-19 17:22:26.146576,2018-03-19 19:41:04.440668,1751475.367,-6.5,1.625,2.499,4.2,2.361,2.342,9.156,7.006
168.0,2018-03-19 19:41:04.497084,2018-03-19 22:30:40.056344,1761650.983,-6.5,1.625,2.499,4.2,2.687,2.701,10.538,8.182
169.0,2018-03-19 22:30:40.140932,2018-03-20 01:22:00.867384,1771931.794,-6.5,1.624,2.499,4.2,2.703,2.706,10.595,8.19
170.0,2018-03-20 01:22:00.776252,2018-03-20 04:12:30.494772,1782161.421,-6.5,1.624,2.499,4.2,2.708,2.698,10.614,8.171
171.0,2018-03-20 04:12:30.421464,2018-03-20 07:03:11.421512,1792402.348,-6.5,1.624,2.499,4.2,2.699,2.698,10.582,8.169
172.0,2018-03-20 07:03:11.470140,2018-03-20 09:55:00.641428,1802711.568,-6.5,1.625,2.499,4.2,2.7,2.7,10.584,8.173
173.0,2018-03-20 09:55:00.544984,2018-03-20 12:45:47.308804,1812958.235,-6.5,1.625,2.499,4.2,2.702,2.695,10.591,8.16
174.0,2018-03-20 12:45:47.360628,2018-03-20 15:37:13.647096,1823244.574,-6.5,1.625,2.499,4.2,2.697,2.695,10.573,8.157
175.0,2018-03-20 15:37:13.760116,2018-03-20 18:27:28.026812,1833458.953,-6.5,1.625,2.499,4.2,2.695,2.689,10.568,8.142
176.0,2018-03-20 18:27:28.066504,2018-03-20 21:17:52.095180,1843683.022,-6.5,1.625,2.499,4.2,2.691,2.691,10.553,8.145
177.0,2018-03-20 21:17:52.076020,2018-03-21 00:08:33.074920,1853924.001,-6.5,1.625,2.499,4.2,2.692,2.691,10.556,8.142
178.0,2018-03-21 00:08:33.127796,2018-03-21 02:59:19.767432,1864170.694,-6.5,1.625,2.499,4.2,2.692,2.694,10.557,8.148
179.0,2018-03-21 02:59:19.681396,2018-03-21 05:50:09.290596,1874420.217,-6.5,1.625,2.499,4.2,2.695,2.685,10.567,8.125
180.0,2018-03-21 05:50:09.249752,2018-03-21 08:40:33.154656,1884644.081,-6.5,1.625,2.499,4.2,2.686,2.687,10.536,8.127
181.0,2018-03-21 08:40:33.258868,2018-03-21 11:31:05.646464,1894876.573,-6.5,1.625,2.499,4.2,2.688,2.685,10.544,8.122
182.0,2018-03-21 11:31:05.656792,2018-03-21 14:22:23.542384,1905154.469,-6.5,1.625,2.499,4.2,2.686,2.686,10.535,8.12
183.0,2018-03-21 14:22:23.533400,2018-03-21 17:12:53.101172,1915384.028,-6.5,1.625,2.499,4.2,2.687,2.68,10.538,8.105
184.0,2018-03-21 17:12:53.184912,2018-03-21 20:03:16.098924,1925607.025,-6.5,1.625,2.499,4.2,2.681,2.679,10.517,8.101
185.0,2018-03-21 20:03:16.142452,2018-03-21 22:54:25.592304,1935876.519,-6.5,1.625,2.499,4.2,2.681,2.681,10.515,8.101
186.0,2018-03-21 22:54:25.502380,2018-03-22 01:45:26.394800,1946137.321,-6.5,1.625,2.499,4.2,2.682,2.675,10.519,8.085
187.0,2018-03-22 01:45:26.340028,2018-03-22 04:36:44.277000,1956415.204,-6.499,1.625,2.499,4.2,2.676,2.678,10.499,8.09
188.0,2018-03-22 04:36:44.350908,2018-03-22 07:28:30.565888,1966721.492,-6.5,1.625,2.499,4.2,2.679,2.676,10.511,8.083
189.0,2018-03-22 07:28:30.542068,2018-03-22 10:20:19.761600,1977030.688,-6.5,1.625,2.499,4.2,2.677,2.673,10.501,8.074
190.0,2018-03-22 10:20:19.882356,2018-03-22 13:11:29.156496,1987300.083,-6.5,1.625,2.499,4.2,2.674,2.671,10.491,8.067
191.0,2018-03-22 13:11:29.239384,2018-03-22 16:02:52.726980,1997583.653,-6.5,1.625,2.499,4.2,2.672,2.679,10.482,8.083
192.0,2018-03-22 16:02:52.755288,2018-03-22 18:54:41.801392,2007892.728,-6.5,1.625,2.499,4.2,2.68,2.678,10.513,8.077
193.0,2018-03-22 18:54:41.830132,2018-03-22 21:08:18.140512,2015909.067,-6.5,6.556,2.499,4.202,2.259,2.229,8.743,6.625
194.0,2018-03-22 21:08:18.065880,2018-03-22 23:58:27.896008,2026118.823,-6.5,1.625,2.499,4.2,2.649,2.657,10.398,8.025
195.0,2018-03-22 23:58:27.785048,2018-03-23 02:49:40.027220,2036390.954,-6.5,1.625,2.499,4.2,2.659,2.661,10.437,8.032
196.0,2018-03-23 02:49:40.031760,2018-03-23 05:40:38.171428,2046649.098,-6.499,1.625,2.499,4.2,2.662,2.66,10.449,8.029
197.0,2018-03-23 05:40:38.116696,2018-03-23 08:31:44.726084,2056915.653,-6.5,1.625,2.499,4.2,2.661,2.661,10.444,8.03
198.0,2018-03-23 08:31:44.727212,2018-03-23 11:22:45.555376,2067176.482,-6.5,1.625,2.499,4.2,2.663,2.658,10.45,8.02
199.0,2018-03-23 11:22:45.567960,2018-03-23 14:13:15.111956,2077406.038,-6.5,1.625,2.499,4.2,2.658,2.658,10.435,8.017
200.0,2018-03-23 14:13:15.213272,2018-03-23 17:03:13.627936,2087604.554,-6.5,1.625,2.499,4.2,2.66,2.651,10.439,7.999
201.0,2018-03-23 17:03:13.529176,2018-03-23 19:53:12.064920,2097802.991,-6.5,1.625,2.499,4.2,2.652,2.649,10.412,7.992
202.0,2018-03-23 19:53:12.113624,2018-03-23 22:41:49.906208,2107920.833,-6.5,1.625,2.499,4.2,2.65,2.639,10.404,7.972
203.0,2018-03-23 22:41:49.820348,2018-03-24 01:31:05.685880,2118076.612,-6.499,1.625,2.499,4.2,2.64,2.64,10.368,7.968
204.0,2018-03-24 01:31:05.544252,2018-03-24 04:20:29.918104,2128240.845,-6.499,1.625,2.499,4.2,2.641,2.636,10.371,7.956
205.0,2018-03-24 04:20:30.043480,2018-03-24 07:09:37.182528,2138388.109,-6.499,1.625,2.499,4.2,2.638,2.636,10.36,7.954
206.0,2018-03-24 07:09:37.378676,2018-03-24 09:58:56.014416,2148546.941,-6.5,1.625,2.499,4.2,2.638,2.636,10.36,7.952
207.0,2018-03-24 09:58:55.851092,2018-03-24 12:47:03.564896,2158634.491,-6.5,1.625,2.499,4.2,2.638,2.629,10.36,7.935
208.0,2018-03-24 12:47:03.546228,2018-03-24 15:34:51.298480,2168702.225,-6.5,1.625,2.499,4.2,2.631,2.627,10.334,7.928
209.0,2018-03-24 15:34:51.314420,2018-03-24 18:22:53.155540,2178784.082,-6.5,1.625,2.499,4.2,2.629,2.627,10.326,7.924
210.0,2018-03-24 18:22:53.375860,2018-03-24 21:10:58.070960,2188868.997,-6.5,1.625,2.499,4.2,2.628,2.626,10.325,7.919
211.0,2018-03-24 21:10:58.055540,2018-03-24 23:58:50.441068,2198941.368,-6.5,1.625,2.499,4.2,2.627,2.62,10.322,7.905
212.0,2018-03-24 23:58:50.545524,2018-03-25 02:47:12.318588,2209043.245,-6.5,1.625,2.499,4.2,2.621,2.623,10.3,7.908
213.0,2018-03-25 02:47:12.264564,2018-03-25 05:35:02.700780,2219113.627,-6.5,1.625,2.499,4.2,2.624,2.616,10.309,7.894
214.0,2018-03-25 05:35:02.788468,2018-03-25 08:23:33.336960,2229224.263,-6.5,1.625,2.499,4.2,2.617,2.619,10.286,7.895
215.0,2018-03-25 08:23:33.419604,2018-03-25 11:11:46.626564,2239317.553,-6.5,1.625,2.499,4.2,2.621,2.618,10.298,7.894
216.0,2018-03-25 11:11:46.488792,2018-03-25 14:00:00.039028,2249410.966,-6.5,1.625,2.499,4.2,2.619,2.614,10.291,7.881
217.0,2018-03-25 13:59:59.819224,2018-03-25 16:47:44.852208,2259475.779,-6.5,1.625,2.499,4.2,2.615,2.614,10.279,7.878
218.0,2018-03-25 16:47:44.838004,2018-03-25 19:35:01.316880,2269512.243,-6.5,1.625,2.499,4.2,2.615,2.611,10.277,7.87
219.0,2018-03-25 19:35:01.283288,2018-03-25 22:23:31.712180,2279622.639,-6.5,1.625,2.499,4.2,2.612,2.618,10.266,7.881
220.0,2018-03-25 22:23:31.652980,2018-03-26 01:12:23.597340,2289754.524,-6.5,1.625,2.499,4.2,2.619,2.614,10.292,7.872
221.0,2018-03-26 01:12:23.783024,2018-03-26 04:00:17.116372,2299828.043,-6.5,1.625,2.499,4.2,2.615,2.607,10.277,7.857
222.0,2018-03-26 04:00:17.188112,2018-03-26 06:47:56.242176,2309887.169,-6.5,1.625,2.499,4.2,2.608,2.605,10.252,7.853
223.0,2018-03-26 06:47:56.439924,2018-03-26 09:35:38.502028,2319949.429,-6.5,1.625,2.499,4.2,2.607,2.604,10.248,7.847
224.0,2018-03-26 09:35:38.572220,2018-03-26 12:22:43.718656,2329974.645,-6.5,1.625,2.499,4.2,2.605,2.601,10.242,7.837
225.0,2018-03-26 12:22:43.490968,2018-03-26 15:09:26.175576,2339977.102,-6.5,1.625,2.499,4.2,2.602,2.595,10.231,7.824
226.0,2018-03-26 15:09:26.111576,2018-03-26 17:56:14.132520,2349985.059,-6.5,1.625,2.499,4.2,2.597,2.59,10.211,7.807
227.0,2018-03-26 17:56:14.248408,2018-03-26 20:42:39.511096,2359970.438,-6.5,1.625,2.499,4.2,2.591,2.587,10.19,7.793
228.0,2018-03-26 20:42:39.577812,2018-03-26 23:27:11.366912,2369842.293,-6.5,1.625,2.499,4.2,2.587,2.567,10.177,7.74
229.0,2018-03-26 23:27:11.394264,2018-03-27 02:08:21.532620,2379512.459,-6.5,1.625,2.499,4.2,2.567,2.555,10.103,7.705
230.0,2018-03-27 02:08:21.624280,2018-03-27 04:47:17.209968,2389048.136,-6.5,1.625,2.499,4.2,2.555,2.546,10.059,7.671
231.0,2018-03-27 04:47:17.374324,2018-03-27 07:25:48.206968,2398559.133,-6.499,1.625,2.499,4.2,2.547,2.557,10.029,7.698
232.0,2018-03-27 07:25:48.220788,2018-03-27 10:05:02.176996,2408113.103,-6.5,1.625,2.499,4.2,2.557,2.552,10.067,7.683
233.0,2018-03-27 10:05:02.058868,2018-03-27 12:44:27.170644,2417678.097,-6.5,1.625,2.499,4.2,2.553,2.545,10.052,7.663
234.0,2018-03-27 12:44:27.169140,2018-03-27 15:23:57.806956,2427248.733,-6.5,1.625,2.499,4.2,2.546,2.532,10.026,7.63
235.0,2018-03-27 15:23:57.784436,2018-03-27 18:02:26.271952,2436757.198,-6.5,1.625,2.499,4.2,2.533,2.537,9.979,7.642
236.0,2018-03-27 18:02:26.009460,2018-03-27 20:41:17.299728,2446288.226,-6.5,1.625,2.499,4.2,2.539,2.544,9.999,7.659
237.0,2018-03-27 20:41:17.038112,2018-03-27 23:21:13.587308,2455884.514,-6.5,1.625,2.499,4.2,2.545,2.537,10.022,7.642
238.0,2018-03-27 23:21:13.605564,2018-03-28 02:02:26.463772,2465557.39,-6.5,1.625,2.499,4.2,2.538,2.53,9.996,7.624
239.0,2018-03-28 02:02:26.456920,2018-03-28 04:43:55.320172,2475246.247,-6.5,1.625,2.499,4.2,2.531,2.532,9.973,7.629
240.0,2018-03-28 04:43:55.564404,2018-03-28 07:25:08.479440,2484919.406,-6.5,1.625,2.499,4.2,2.533,2.53,9.979,7.624
241.0,2018-03-28 07:25:08.678004,2018-03-28 10:07:06.836056,2494637.763,-6.499,1.625,2.499,4.2,2.531,2.532,9.972,7.629
242.0,2018-03-28 10:07:06.877372,2018-03-28 12:49:36.722460,2504387.649,-6.5,1.625,2.499,4.2,2.533,2.533,9.981,7.626
243.0,2018-03-28 12:49:36.540120,2018-03-28 15:32:23.343664,2514154.27,-6.5,1.625,2.499,4.2,2.534,2.539,9.984,7.644
244.0,2018-03-28 15:32:23.239828,2018-03-28 18:16:18.148936,2523989.075,-6.5,1.624,2.499,4.2,2.541,2.541,10.007,7.651
245.0,2018-03-28 18:16:18.092476,2018-03-28 21:00:18.591156,2533829.518,-6.5,1.624,2.499,4.2,2.542,2.541,10.013,7.646
246.0,2018-03-28 21:00:18.718192,2018-03-28 23:44:41.951892,2543692.878,-6.5,1.624,2.499,4.2,2.542,2.542,10.014,7.647
247.0,2018-03-28 23:44:42.149236,2018-03-29 02:29:33.542296,2553584.469,-6.5,1.624,2.499,4.2,2.544,2.546,10.019,7.655
248.0,2018-03-29 02:29:33.625588,2018-03-29 05:15:30.690648,2563541.617,-6.5,1.625,2.499,4.2,2.548,2.555,10.034,7.678
249.0,2018-03-29 05:15:30.641340,2018-03-29 08:01:32.139236,2573503.066,-6.5,1.625,2.499,4.2,2.557,2.55,10.065,7.666
250.0,2018-03-29 08:01:32.379384,2018-03-29 10:48:00.433020,2583491.36,-6.5,1.625,2.499,4.2,2.552,2.561,10.05,7.692
251.0,2018-03-29 10:48:00.589272,2018-03-29 13:32:06.855188,2593337.782,-6.499,1.625,2.499,4.2,2.562,2.518,10.086,7.581
252.0,2018-03-29 13:32:06.717812,2018-03-29 16:13:53.850076,2603044.777,-6.5,1.625,2.499,4.2,2.518,2.504,9.925,7.539
253.0,2018-03-29 16:13:53.910332,2018-03-29 18:55:35.282084,2612746.209,-6.5,1.624,2.499,4.2,2.506,2.513,9.881,7.565
254.0,2018-03-29 18:55:35.332284,2018-03-29 22:47:51.913984,2626682.84,-1.625,1.625,2.499,4.2,2.514,2.846,9.909,9.831
255.0,2018-03-29 22:47:51.958900,2018-03-30 02:52:10.749220,2641341.676,-1.625,1.625,2.499,4.2,2.847,2.84,11.12,9.811
256.0,2018-03-30 02:52:10.786036,2018-03-30 06:56:00.483072,2655971.41,-1.625,1.625,2.499,4.2,2.84,2.835,11.093,9.795
257.0,2018-03-30 06:56:00.518488,2018-03-30 06:57:00.524888,2656031.451,0.0,0.0,3.103,3.107,0.0,0.0,0.0,0.0
259.0,2018-06-21 09:36:36.159200,2018-06-21 13:37:18.446008,2670483.744,-1.625,1.625,2.499,4.2,2.787,2.808,10.965,9.622
260.0,2018-06-21 13:37:18.470420,2018-06-21 17:38:15.373032,2684940.671,-1.625,1.625,2.499,4.2,2.814,2.806,11.033,9.607
261.0,2018-06-21 17:38:15.388028,2018-06-21 21:38:52.970964,2699378.269,-1.625,1.625,2.499,4.2,2.808,2.803,11.013,9.588
262.0,2018-06-21 21:38:52.992112,2018-06-22 03:26:09.756116,2720215.055,-6.5,1.625,2.499,4.2,5.228,4.81,20.596,14.223
263.0,2018-06-22 03:26:09.778488,2018-06-22 06:14:40.100800,2730325.399,-6.5,1.625,2.499,4.2,2.415,2.409,9.568,7.136
264.0,2018-06-22 06:14:40.122104,2018-06-22 09:03:07.612540,2740432.911,-6.5,1.625,2.499,4.2,2.411,2.409,9.552,7.136
265.0,2018-06-22 09:03:07.631988,2018-06-22 11:52:29.091576,2750594.39,-6.5,1.625,2.499,4.2,2.411,2.409,9.552,7.135
266.0,2018-06-22 11:52:29.110168,2018-06-22 14:41:36.367628,2760741.666,-6.5,1.625,2.499,4.2,2.411,2.415,9.556,7.153
267.0,2018-06-22 14:41:36.381720,2018-06-22 17:31:03.515136,2770908.814,-6.5,1.625,2.499,4.2,2.418,2.417,9.579,7.163
268.0,2018-06-22 17:31:03.533364,2018-06-22 20:18:41.743300,2780967.042,-6.5,1.625,2.499,4.2,2.418,2.402,9.578,7.121
269.0,2018-06-22 20:18:41.758076,2018-06-22 23:06:09.619740,2791014.918,-6.5,1.625,2.499,4.2,2.406,2.411,9.534,7.152
270.0,2018-06-22 23:06:09.626908,2018-06-23 01:54:48.481500,2801133.78,-6.5,1.625,2.499,4.2,2.413,2.416,9.561,7.168
271.0,2018-06-23 01:54:48.495996,2018-06-23 04:43:55.770352,2811281.069,-6.5,1.625,2.499,4.2,2.419,2.418,9.581,7.176
272.0,2018-06-23 04:43:55.782840,2018-06-23 07:32:51.685408,2821416.984,-6.5,1.625,2.499,4.2,2.42,2.417,9.586,7.176
273.0,2018-06-23 07:32:51.707672,2018-06-23 10:21:24.882024,2831530.18,-6.5,1.625,2.499,4.2,2.419,2.419,9.581,7.184
274.0,2018-06-23 10:21:24.912196,2018-06-23 13:10:23.643840,2841668.942,-6.5,1.625,2.499,4.2,2.421,2.428,9.588,7.212
275.0,2018-06-23 13:10:23.658776,2018-06-23 15:59:28.091668,2851813.39,-6.5,1.625,2.499,4.2,2.43,2.429,9.621,7.218
276.0,2018-06-23 15:59:28.107188,2018-06-23 18:48:46.723288,2861972.022,-6.5,1.625,2.499,4.2,2.431,2.433,9.622,7.231
277.0,2018-06-23 18:48:46.744044,2018-06-23 21:38:24.256712,2872149.555,-6.5,1.625,2.499,4.2,2.434,2.429,9.635,7.221
278.0,2018-06-23 21:38:24.275252,2018-06-24 00:27:57.089312,2882322.388,-6.499,1.625,2.499,4.2,2.431,2.436,9.622,7.242
279.0,2018-06-24 00:27:57.114136,2018-06-24 02:39:43.622668,2890228.921,-6.499,1.625,2.499,4.2,2.006,2.065,7.834,6.006
280.0,2018-06-24 02:39:43.642420,2018-06-24 05:31:27.097420,2900532.396,-6.5,1.625,2.499,4.2,2.496,2.434,9.862,7.241
281.0,2018-06-24 05:31:27.134420,2018-06-24 08:21:45.395576,2910750.694,-6.5,1.625,2.499,4.2,2.437,2.433,9.645,7.239
282.0,2018-06-24 08:21:45.402036,2018-06-24 11:12:09.362672,2920974.661,-6.5,1.625,2.499,4.2,2.435,2.435,9.637,7.245
283.0,2018-06-24 11:12:09.378584,2018-06-24 14:01:56.372312,2931161.671,-6.5,1.625,2.499,4.2,2.437,2.433,9.642,7.24
284.0,2018-06-24 14:01:56.409012,2018-06-24 16:51:46.281540,2941351.58,-6.5,1.625,2.499,4.2,2.434,2.434,9.633,7.246
285.0,2018-06-24 16:51:46.273972,2018-06-24 19:41:13.427080,2951518.725,-6.499,1.625,2.499,4.2,2.436,2.433,9.639,7.245
286.0,2018-06-24 19:41:13.430808,2018-06-24 22:31:19.357304,2961724.656,-6.5,1.625,2.499,4.2,2.435,2.434,9.635,7.25
287.0,2018-06-24 22:31:19.391856,2018-06-25 01:20:03.930692,2971849.229,-6.499,1.625,2.499,4.2,2.436,2.433,9.639,7.249
288.0,2018-06-25 01:20:03.943192,2018-06-25 04:09:45.287796,2982030.586,-6.499,1.625,2.499,4.2,2.435,2.433,9.636,7.249
289.0,2018-06-25 04:09:45.288572,2018-06-25 06:59:06.779576,2992192.078,-6.499,1.625,2.499,4.2,2.434,2.432,9.632,7.246
290.0,2018-06-25 06:59:06.779444,2018-06-25 09:48:19.732948,3002345.031,-6.5,1.625,2.499,4.2,2.431,2.423,9.62,7.21
291.0,2018-06-25 09:48:19.746636,2018-06-25 12:37:58.251868,3012523.55,-6.5,1.625,2.499,4.2,2.427,2.426,9.606,7.222
292.0,2018-06-25 12:37:58.239000,2018-06-25 15:27:48.156480,3022713.455,-6.5,1.625,2.499,4.2,2.427,2.43,9.608,7.234
293.0,2018-06-25 15:27:48.172496,2018-06-25 18:17:29.482196,3032894.781,-6.5,1.625,2.499,4.2,2.431,2.428,9.622,7.232
294.0,2018-06-25 18:17:29.517976,2018-06-25 21:06:16.887292,3043022.186,-6.5,1.625,2.499,4.2,2.429,2.426,9.614,7.222
295.0,2018-06-25 21:06:16.861392,2018-06-25 23:55:31.674700,3053176.973,-6.5,1.625,2.499,4.2,2.427,2.429,9.607,7.232
296.0,2018-06-25 23:55:31.697460,2018-06-26 02:45:04.454412,3063349.753,-6.5,1.625,2.499,4.2,2.433,2.43,9.626,7.238
297.0,2018-06-26 02:45:04.457524,2018-06-26 05:34:40.148976,3073525.447,-6.5,1.625,2.499,4.2,2.431,2.426,9.619,7.229
298.0,2018-06-26 05:34:40.166808,2018-06-26 08:23:53.061528,3083678.36,-6.5,1.625,2.499,4.2,2.427,2.427,9.606,7.233
299.0,2018-06-26 08:23:53.102232,2018-06-26 11:12:51.816320,3093817.115,-6.5,1.625,2.499,4.2,2.428,2.426,9.609,7.231
300.0,2018-06-26 11:12:51.849112,2018-06-26 14:01:53.417696,3103958.716,-6.5,1.625,2.499,4.2,2.428,2.426,9.607,7.232
301.0,2018-06-26 14:01:53.443608,2018-06-26 16:50:55.008768,3114100.307,-6.5,1.625,2.499,4.2,2.428,2.424,9.609,7.228
302.0,2018-06-26 16:50:55.041304,2018-06-26 19:39:11.167700,3124196.466,-6.5,1.625,2.499,4.2,2.426,2.428,9.602,7.238
303.0,2018-06-26 19:39:11.192984,2018-06-26 22:27:30.160712,3134295.459,-6.5,1.625,2.499,4.2,2.429,2.423,9.613,7.222
304.0,2018-06-26 22:27:30.188980,2018-06-27 01:15:05.560636,3144350.859,-6.5,1.625,2.499,4.2,2.424,2.417,9.595,7.207
305.0,2018-06-27 01:15:05.573968,2018-06-27 04:02:16.367944,3154381.666,-6.5,1.625,2.499,4.2,2.421,2.421,9.58,7.215
306.0,2018-06-27 04:02:16.416024,2018-06-27 06:49:58.461536,3164443.76,-6.5,1.625,2.499,4.2,2.422,2.424,9.586,7.224
307.0,2018-06-27 06:49:58.453016,2018-06-27 09:33:22.070292,3174247.369,-6.5,1.625,2.499,4.2,2.337,2.268,9.285,6.648
308.0,2018-06-27 09:33:22.084760,2018-06-27 12:19:41.769736,3184227.068,-6.499,1.625,2.499,4.2,2.341,2.334,9.298,6.884
309.0,2018-06-27 12:19:41.838104,2018-06-27 15:05:24.617804,3194169.916,-6.5,1.625,2.499,4.2,2.338,2.346,9.287,6.932
310.0,2018-06-27 15:05:24.602676,2018-06-27 17:51:27.278032,3204132.576,-6.5,1.625,2.499,4.2,2.349,2.353,9.326,6.957
311.0,2018-06-27 17:51:27.293592,2018-06-27 20:37:07.251472,3214072.55,-6.5,1.625,2.499,4.2,2.356,2.355,9.35,6.966
312.0,2018-06-27 20:37:07.230516,2018-06-27 23:22:58.499348,3224023.798,-6.5,1.625,2.499,4.2,2.358,2.356,9.358,6.973
313.0,2018-06-27 23:22:58.544536,2018-06-28 02:09:40.907108,3234026.205,-6.5,1.625,2.499,4.2,2.359,2.365,9.36,7.003
314.0,2018-06-28 02:09:40.976436,2018-06-28 04:55:56.811928,3244002.11,-6.5,1.625,2.499,4.2,2.367,2.365,9.391,7.005
315.0,2018-06-28 04:55:56.863256,2018-06-28 07:43:27.500736,3254052.799,-6.5,1.625,2.499,4.2,2.367,2.366,9.39,7.01
316.0,2018-06-28 07:43:27.532952,2018-06-28 10:30:26.988380,3264072.287,-6.5,1.625,2.499,4.2,2.368,2.372,9.394,7.029
317.0,2018-06-28 10:30:27.004212,2018-06-28 13:17:26.467396,3274091.766,-6.5,1.625,2.499,4.2,2.373,2.372,9.414,7.033
318.0,2018-06-28 13:17:26.538108,2018-06-28 16:04:23.131468,3284108.43,-6.5,1.625,2.499,4.2,2.374,2.373,9.415,7.037
319.0,2018-06-28 16:04:23.128984,2018-06-28 18:51:14.079508,3294119.378,-6.5,1.625,2.499,4.2,2.375,2.372,9.417,7.036
320.0,2018-06-28 18:51:14.080564,2018-06-28 21:38:27.773328,3304153.072,-6.5,1.625,2.499,4.2,2.374,2.374,9.413,7.043
321.0,2018-06-28 21:38:27.773336,2018-06-29 00:25:04.541104,3314149.839,-6.5,1.625,2.499,4.2,2.376,2.373,9.419,7.041
322.0,2018-06-29 00:25:04.507504,2018-06-29 03:13:09.348792,3324234.647,-6.5,1.625,2.499,4.2,2.374,2.375,9.414,7.047
323.0,2018-06-29 03:13:09.314456,2018-06-29 06:01:07.408916,3334312.707,-6.5,1.625,2.499,4.2,2.376,2.375,9.421,7.048
324.0,2018-06-29 06:01:07.440436,2018-06-29 08:49:37.751944,3344423.05,-6.5,1.625,2.499,4.2,2.376,2.377,9.421,7.052
325.0,2018-06-29 08:49:37.807128,2018-06-29 11:37:53.930044,3354519.228,-6.499,1.625,2.499,4.2,2.378,2.38,9.429,7.063
326.0,2018-06-29 11:37:53.955508,2018-06-29 14:26:10.079252,3364615.378,-6.499,1.625,2.499,4.2,2.381,2.38,9.438,7.065
327.0,2018-06-29 14:26:10.104088,2018-06-29 17:13:57.886340,3374683.185,-6.5,1.625,2.499,4.2,2.382,2.379,9.443,7.065
328.0,2018-06-29 17:13:57.878680,2018-06-29 20:01:17.193868,3384722.492,-6.5,1.625,2.499,4.2,2.381,2.374,9.436,7.05
329.0,2018-06-29 20:01:17.207448,2018-06-29 22:47:45.432236,3394710.731,-6.5,1.625,2.499,4.2,2.376,2.373,9.419,7.049
330.0,2018-06-29 22:47:45.482772,2018-06-30 01:34:22.167228,3404707.466,-6.5,1.625,2.499,4.2,2.375,2.373,9.418,7.051
331.0,2018-06-30 01:34:22.214040,2018-06-30 04:20:41.910000,3414687.208,-6.5,1.625,2.499,4.2,2.375,2.373,9.416,7.05
332.0,2018-06-30 04:20:41.902048,2018-06-30 07:06:37.891884,3424643.19,-6.5,1.625,2.499,4.2,2.375,2.372,9.415,7.049
333.0,2018-06-30 07:06:37.939060,2018-06-30 09:53:06.143312,3434631.442,-6.5,1.625,2.499,4.2,2.373,2.373,9.408,7.051
334.0,2018-06-30 09:53:06.144948,2018-06-30 12:39:34.351968,3444619.65,-6.5,1.625,2.499,4.2,2.374,2.375,9.41,7.057
335.0,2018-06-30 12:39:34.355836,2018-06-30 15:25:51.193080,3454596.491,-6.5,1.625,2.499,4.2,2.376,2.377,9.418,7.063
336.0,2018-06-30 15:25:51.228896,2018-06-30 18:12:39.348532,3464604.647,-6.5,1.625,2.499,4.2,2.378,2.374,9.426,7.056
337.0,2018-06-30 18:12:39.365528,2018-06-30 20:59:47.327056,3474632.625,-6.5,1.625,2.499,4.2,2.375,2.376,9.416,7.063
338.0,2018-06-30 20:59:47.356468,2018-06-30 23:47:03.822816,3484669.121,-6.5,1.625,2.499,4.2,2.378,2.374,9.425,7.057
339.0,2018-06-30 23:47:03.867188,2018-07-01 02:33:34.937116,3494660.236,-6.5,1.625,2.499,4.2,2.376,2.373,9.417,7.053
340.0,2018-07-01 02:33:34.892824,2018-07-01 05:19:40.439760,3504625.738,-6.5,1.625,2.499,4.2,2.375,2.372,9.414,7.051
341.0,2018-07-01 05:19:40.427956,2018-07-01 08:05:56.327924,3514601.626,-6.5,1.625,2.499,4.2,2.373,2.371,9.408,7.05
