Repository: Oliver191/MSc_Thesis_Predictive_Maintenance_Batteries

# MSc_Thesis_Predictive_Maintenance_Batteries
The GitHub repository accompanying the MSc Thesis at Esade written by Oliver Caspers regarding the topic “Predictive Maintenance for Lithium-Ion Batteries: Predicting the Remaining Useful Life (RUL) using Data-Driven Machine Learning based on Real-World Battery Datasets”.

SNL_Final.ipynb: The main Jupyter Notebook which contains the main code used to load, clean, and transform the SNL data. Four initial models are evaluated and a RF is chosen to be optimized. The RF is trained to predict the RUL on the training data and optimized using the validation data. Finally, the model is tested using independent testing data from UL.

File: SNL_Cycle_Timeseries_Data/SNL_18650_NMC_15C_0-100_0.5-1C_b_cycle_data.csv (part 1 of 2)
Cycle_Index,Start_Time,End_Time,Test_Time (s),Min_Current (A),Max_Current (A),Min_Voltage (V),Max_Voltage (V),Charge_Capacity (Ah),Discharge_Capacity (Ah),Charge_Energy (Wh),Discharge_Energy (Wh)
1.0,2018-02-01 10:06:46.013097,2018-02-01 14:01:02.149222,14066.149,-1.5,1.5,1.999,4.2,2.443,2.579,9.621,8.829
2.0,2018-02-01 14:01:02.180672,2018-02-01 17:56:22.228152,28186.228,-1.5,1.5,1.999,4.2,2.537,2.538,9.935,8.638
3.0,2018-02-01 17:56:22.258932,2018-02-01 21:51:39.378975,42303.378,-1.5,1.5,1.999,4.2,2.538,2.536,9.945,8.63
4.0,2018-02-01 21:51:39.379089,2018-02-02 03:52:53.789687,63977.789,-3.0,1.5,1.998,4.2,5.109,5.089,20.004,16.711
5.0,2018-02-02 03:54:53.826565,2018-02-02 06:49:29.868932,74573.868,-3.0,1.499,1.999,4.2,2.566,2.561,10.009,8.432
6.0,2018-02-02 06:51:29.892642,2018-02-02 09:46:09.200903,85173.2,-3.0,1.5,1.999,4.2,2.565,2.561,10.003,8.435
7.0,2018-02-02 09:48:09.257925,2018-02-02 12:42:43.448991,95767.448,-3.0,1.5,1.999,4.2,2.564,2.559,9.998,8.436
8.0,2018-02-02 12:44:43.505335,2018-02-02 15:39:02.657207,106346.657,-3.0,1.5,1.999,4.2,2.56,2.556,9.985,8.439
9.0,2018-02-02 15:41:02.708959,2018-02-02 18:35:05.407272,116909.407,-3.0,1.499,1.999,4.2,2.555,2.551,9.966,8.425
10.0,2018-02-02 18:37:05.463021,2018-02-02 21:31:09.525397,127473.525,-3.0,1.5,1.999,4.2,2.555,2.552,9.964,8.432
11.0,2018-02-02 21:33:09.579287,2018-02-03 00:26:43.085610,138007.085,-3.0,1.5,1.999,4.2,2.546,2.543,9.934,8.408
12.0,2018-02-03 00:28:43.135158,2018-02-03 03:22:24.098257,148548.098,-3.0,1.499,1.998,4.2,2.549,2.546,9.94,8.435
13.0,2018-02-03 03:24:24.147495,2018-02-03 06:17:57.188234,159081.188,-3.0,1.5,1.999,4.2,2.547,2.544,9.932,8.436
14.0,2018-02-03 06:19:57.240321,2018-02-03 09:13:29.131264,169613.131,-3.0,1.5,1.998,4.2,2.546,2.544,9.929,8.456
15.0,2018-02-03 09:15:29.184303,2018-02-03 12:09:02.708187,180146.708,-3.0,1.5,1.999,4.2,2.546,2.544,9.924,8.479
16.0,2018-02-03 12:11:02.764350,2018-02-03 15:04:39.787082,190683.787,-3.0,1.5,1.999,4.2,2.547,2.545,9.928,8.511
17.0,2018-02-03 15:06:39.836763,2018-02-03 18:00:21.629074,201225.629,-3.0,1.5,1.998,4.2,2.548,2.546,9.93,8.542
18.0,2018-02-03 18:02:21.679925,2018-02-03 20:56:17.734120,211781.734,-3.0,1.5,1.999,4.2,2.552,2.55,9.94,8.583
19.0,2018-02-03 20:58:17.793909,2018-02-03 23:52:52.090430,222376.09,-3.0,1.499,1.998,4.2,2.562,2.561,9.971,8.652
20.0,2018-02-03 23:54:52.142509,2018-02-04 02:50:13.551540,233017.551,-3.0,1.5,1.998,4.2,2.574,2.572,10.004,8.72
21.0,2018-02-04 02:52:13.610081,2018-02-04 05:47:54.923232,243678.923,-3.0,1.499,1.999,4.2,2.578,2.576,10.013,8.753
22.0,2018-02-04 05:49:54.973813,2018-02-04 08:45:36.609804,254340.609,-3.0,1.499,1.999,4.2,2.578,2.576,10.009,8.763
23.0,2018-02-04 08:47:36.668346,2018-02-04 11:43:12.038427,264996.038,-3.0,1.499,1.999,4.2,2.576,2.574,10.0,8.764
24.0,2018-02-04 11:45:12.079026,2018-02-04 14:40:37.443453,275641.443,-3.0,1.5,1.998,4.2,2.573,2.571,9.988,8.76
25.0,2018-02-04 14:42:37.496982,2018-02-04 17:37:52.164276,286276.164,-3.0,1.499,1.999,4.2,2.569,2.568,9.976,8.756
26.0,2018-02-04 17:39:52.213490,2018-02-04 20:34:53.346380,296897.346,-3.0,1.5,1.998,4.2,2.565,2.564,9.961,8.747
27.0,2018-02-04 20:36:53.400456,2018-02-04 23:31:42.373591,307506.373,-3.0,1.5,1.998,4.2,2.562,2.56,9.948,8.739
28.0,2018-02-04 23:33:42.444060,2018-02-05 02:28:17.379879,318101.379,-3.0,1.5,1.998,4.2,2.558,2.556,9.933,8.73
29.0,2018-02-05 02:30:17.443859,2018-02-05 05:24:39.998560,328683.998,-3.0,1.5,1.998,4.2,2.554,2.553,9.919,8.72
30.0,2018-02-05 05:26:40.067313,2018-02-05 08:20:48.665069,339252.665,-3.0,1.5,1.999,4.2,2.55,2.549,9.905,8.709
31.0,2018-02-05 08:22:48.727988,2018-02-05 11:16:42.318969,349806.318,-3.0,1.5,1.999,4.2,2.546,2.544,9.888,8.697
32.0,2018-02-05 11:18:42.382191,2018-02-05 14:12:22.171031,360346.171,-3.0,1.5,1.998,4.2,2.542,2.54,9.874,8.686
33.0,2018-02-05 14:14:22.239940,2018-02-05 17:07:49.257544,370873.257,-3.0,1.5,1.999,4.2,2.538,2.537,9.862,8.676
34.0,2018-02-05 17:09:49.319589,2018-02-05 20:03:00.443006,381384.443,-3.0,1.5,1.999,4.2,2.534,2.532,9.845,8.664
35.0,2018-02-05 20:05:00.487385,2018-02-05 22:57:56.158736,391880.158,-3.0,1.5,1.999,4.2,2.53,2.528,9.829,8.651
36.0,2018-02-05 22:59:56.223804,2018-02-06 01:52:37.432909,402361.432,-3.0,1.5,1.999,4.2,2.525,2.524,9.814,8.639
37.0,2018-02-06 01:54:37.479048,2018-02-06 04:47:04.672373,412828.672,-3.0,1.5,1.999,4.2,2.521,2.52,9.799,8.627
38.0,2018-02-06 04:49:04.723826,2018-02-06 07:41:16.631661,423280.631,-3.0,1.5,1.999,4.2,2.517,2.516,9.784,8.614
39.0,2018-02-06 07:43:16.689353,2018-02-06 10:35:55.343483,433759.343,-3.0,1.5,1.996,4.2,2.514,2.545,9.771,8.69
40.0,2018-02-06 10:37:55.398877,2018-02-06 13:31:01.557325,444265.557,-3.0,1.5,1.998,4.2,2.541,2.514,9.884,8.612
41.0,2018-02-06 13:33:01.612864,2018-02-06 16:24:58.120509,454702.12,-3.0,1.5,1.999,4.2,2.513,2.509,9.771,8.596
42.0,2018-02-06 16:26:58.175486,2018-02-06 19:18:31.204871,465115.204,-3.0,1.5,1.999,4.2,2.506,2.503,9.745,8.578
43.0,2018-02-06 19:20:31.259433,2018-02-06 22:11:45.318670,475509.318,-3.0,1.5,1.999,4.2,2.501,2.498,9.725,8.562
44.0,2018-02-06 22:13:45.373200,2018-02-07 01:04:42.181238,485886.181,-3.0,1.5,1.998,4.2,2.496,2.494,9.706,8.548
45.0,2018-02-07 01:06:42.235235,2018-02-07 03:57:23.223241,496247.223,-3.0,1.5,1.998,4.2,2.491,2.489,9.689,8.534
46.0,2018-02-07 03:59:23.278495,2018-02-07 06:49:47.539616,506591.539,-3.0,1.5,1.999,4.2,2.487,2.485,9.673,8.519
47.0,2018-02-07 06:51:47.596094,2018-02-07 09:41:57.608032,516921.608,-3.0,1.5,1.999,4.2,2.482,2.481,9.657,8.506
48.0,2018-02-07 09:43:57.662331,2018-02-07 12:33:52.177651,527236.177,-3.0,1.5,1.998,4.2,2.478,2.477,9.643,8.493
49.0,2018-02-07 12:35:52.230351,2018-02-07 15:25:32.943897,537536.943,-3.0,1.5,1.999,4.2,2.474,2.473,9.629,8.481
50.0,2018-02-07 15:27:32.997771,2018-02-07 18:17:00.452194,547824.452,-3.0,1.5,1.998,4.2,2.47,2.469,9.614,8.468
51.0,2018-02-07 18:19:00.509175,2018-02-07 21:08:13.700757,558097.7,-3.0,1.5,1.997,4.2,2.466,2.465,9.598,8.454
52.0,2018-02-07 21:10:13.753085,2018-02-07 23:59:10.654083,568354.654,-3.0,1.5,1.999,4.2,2.462,2.46,9.583,8.44
53.0,2018-02-08 00:01:10.714772,2018-02-08 02:49:54.263001,578598.263,-3.0,1.5,1.999,4.2,2.458,2.457,9.568,8.428
54.0,2018-02-08 02:51:54.315092,2018-02-08 05:40:23.651814,588827.651,-3.0,1.5,1.999,4.2,2.454,2.453,9.554,8.415
55.0,2018-02-08 05:42:23.706784,2018-02-08 08:30:39.745521,599043.745,-3.0,1.5,1.998,4.2,2.45,2.449,9.54,8.403
56.0,2018-02-08 08:32:39.804799,2018-02-08 11:20:42.669635,609246.669,-3.0,1.5,1.999,4.2,2.447,2.445,9.527,8.391
57.0,2018-02-08 11:22:42.706387,2018-02-08 14:10:31.435827,619435.435,-3.0,1.5,1.998,4.2,2.443,2.441,9.513,8.379
58.0,2018-02-08 14:12:31.491261,2018-02-08 17:00:06.870748,629610.87,-3.0,1.5,1.999,4.2,2.439,2.438,9.5,8.367
59.0,2018-02-08 17:02:06.918930,2018-02-08 19:49:29.631870,639773.631,-3.0,1.5,1.998,4.2,2.435,2.434,9.487,8.356
60.0,2018-02-08 19:51:29.691527,2018-02-08 22:38:38.855496,649922.855,-3.0,1.5,1.998,4.2,2.432,2.43,9.473,8.343
61.0,2018-02-08 22:40:38.904851,2018-02-09 01:27:34.516968,660058.516,-3.0,1.5,1.998,4.2,2.428,2.426,9.458,8.33
62.0,2018-02-09 01:29:34.565143,2018-02-09 04:16:17.295649,670181.295,-3.0,1.5,1.999,4.2,2.424,2.422,9.444,8.317
63.0,2018-02-09 04:18:17.353038,2018-02-09 07:04:44.835469,680288.835,-3.0,1.5,1.997,4.2,2.419,2.418,9.429,8.304
64.0,2018-02-09 07:06:44.892934,2018-02-09 09:52:59.776967,690383.776,-3.0,1.5,1.998,4.2,2.416,2.415,9.416,8.292
65.0,2018-02-09 09:54:59.829804,2018-02-09 12:41:01.256588,700465.256,-3.0,1.5,1.997,4.2,2.412,2.411,9.402,8.28
66.0,2018-02-09 12:43:01.313985,2018-02-09 15:28:49.938120,710533.938,-3.0,1.5,1.997,4.2,2.408,2.407,9.389,8.268
67.0,2018-02-09 15:30:49.979372,2018-02-09 18:16:25.095003,720589.095,-3.0,1.5,1.998,4.2,2.405,2.403,9.375,8.255
68.0,2018-02-09 18:18:25.160676,2018-02-09 21:03:46.766340,730630.766,-3.0,1.5,1.997,4.2,2.401,2.399,9.361,8.242
69.0,2018-02-09 21:05:46.834786,2018-02-09 23:50:56.617237,740660.617,-3.0,1.5,1.997,4.2,2.397,2.396,9.349,8.231
70.0,2018-02-09 23:52:56.669374,2018-02-10 02:37:52.833379,750676.833,-3.0,1.5,1.997,4.2,2.394,2.392,9.336,8.219
71.0,2018-02-10 02:39:52.893897,2018-02-10 05:24:36.831488,760680.831,-3.0,1.5,1.998,4.2,2.39,2.389,9.322,8.206
72.0,2018-02-10 05:26:36.896158,2018-02-10 08:11:06.886572,770670.886,-3.0,1.5,1.999,4.2,2.386,2.385,9.307,8.193
73.0,2018-02-10 08:13:06.932927,2018-02-10 10:57:22.971197,780646.971,-3.0,1.5,1.997,4.2,2.382,2.381,9.293,8.179
74.0,2018-02-10 10:59:23.038766,2018-02-10 13:43:25.588907,790609.588,-3.0,1.5,1.996,4.2,2.378,2.377,9.278,8.166
75.0,2018-02-10 13:45:25.656252,2018-02-10 16:29:15.560158,800559.56,-3.0,1.5,1.998,4.2,2.374,2.373,9.265,8.153
76.0,2018-02-10 16:31:15.606302,2018-02-10 19:14:52.113774,810496.113,-3.0,1.5,1.998,4.2,2.371,2.369,9.251,8.14
77.0,2018-02-10 19:16:52.179874,2018-02-10 22:00:15.977642,820419.977,-3.0,1.5,1.999,4.2,2.367,2.365,9.237,8.128
78.0,2018-02-10 22:02:16.042850,2018-02-11 00:45:26.597799,830330.597,-3.0,1.5,1.999,4.2,2.363,2.362,9.223,8.115
79.0,2018-02-11 00:47:26.640777,2018-02-11 03:30:24.327371,840228.327,-3.0,1.5,1.998,4.2,2.36,2.358,9.21,8.103
80.0,2018-02-11 03:32:24.389763,2018-02-11 06:15:09.645254,850113.645,-3.0,1.499,1.999,4.2,2.356,2.355,9.198,8.091
81.0,2018-02-11 06:17:09.707224,2018-02-11 08:59:43.631027,859987.631,-3.0,1.5,1.999,4.2,2.353,2.352,9.187,8.08
82.0,2018-02-11 09:01:43.673814,2018-02-11 11:44:05.866241,869849.866,-3.0,1.5,1.997,4.2,2.349,2.348,9.174,8.068
83.0,2018-02-11 11:46:05.933282,2018-02-11 14:28:14.864659,879698.864,-3.0,1.5,1.996,4.2,2.346,2.344,9.16,8.055
84.0,2018-02-11 14:30:14.934666,2018-02-11 17:12:12.045224,889536.045,-3.0,1.5,1.998,4.2,2.342,2.341,9.147,8.043
85.0,2018-02-11 17:14:12.098984,2018-02-11 19:55:55.512176,899359.512,-3.0,1.5,1.996,4.2,2.338,2.337,9.133,8.031
86.0,2018-02-11 19:57:55.558523,2018-02-11 22:39:26.868483,909170.868,-3.0,1.5,1.997,4.2,2.335,2.334,9.12,8.019
87.0,2018-02-11 22:41:26.919207,2018-02-12 01:22:44.657638,918968.657,-3.0,1.5,1.998,4.2,2.331,2.33,9.107,8.007
88.0,2018-02-12 01:24:44.722025,2018-02-12 04:05:50.377757,928754.377,-3.0,1.5,1.997,4.2,2.328,2.326,9.094,7.994
89.0,2018-02-12 04:07:50.437387,2018-02-12 06:48:42.296590,938526.296,-3.0,1.5,1.999,4.2,2.324,2.323,9.08,7.981
90.0,2018-02-12 06:50:42.364173,2018-02-12 09:31:22.091687,948286.091,-3.0,1.5,1.999,4.2,2.32,2.319,9.067,7.97
91.0,2018-02-12 09:33:22.133088,2018-02-12 12:13:48.855753,958032.855,-3.0,1.5,1.997,4.2,2.317,2.316,9.055,7.958
92.0,2018-02-12 12:15:48.922042,2018-02-12 14:56:03.010714,967767.01,-3.0,1.5,1.996,4.2,2.313,2.312,9.042,7.946
93.0,2018-02-12 14:58:03.080978,2018-02-12 17:38:06.605142,977490.605,-3.0,1.5,1.999,4.2,2.31,2.309,9.03,7.934
94.0,2018-02-12 17:40:06.662393,2018-02-12 20:19:57.847244,987201.847,-3.0,1.5,1.997,4.2,2.306,2.305,9.016,7.921
95.0,2018-02-12 20:21:57.902651,2018-02-12 23:01:36.781819,996900.781,-3.0,1.5,1.997,4.2,2.303,2.302,9.002,7.909
96.0,2018-02-12 23:03:36.815018,2018-02-13 01:43:02.043961,1006586.043,-3.0,1.5,1.997,4.2,2.299,2.298,8.988,7.895
97.0,2018-02-13 01:45:02.096240,2018-02-13 04:24:14.262813,1016258.262,-3.0,1.5,1.997,4.2,2.295,2.294,8.975,7.883
98.0,2018-02-13 04:26:14.310994,2018-02-13 07:05:15.014917,1025919.014,-3.0,1.5,1.996,4.2,2.292,2.291,8.963,7.872
99.0,2018-02-13 07:07:15.046051,2018-02-13 09:46:03.678833,1035567.678,-3.0,1.5,1.999,4.2,2.289,2.287,8.951,7.859
100.0,2018-02-13 09:48:03.726219,2018-02-13 12:26:40.909498,1045204.909,-3.0,1.5,1.996,4.2,2.285,2.284,8.938,7.847
101.0,2018-02-13 12:28:40.978451,2018-02-13 15:07:05.968278,1054829.968,-3.0,1.5,1.996,4.2,2.282,2.281,8.926,7.836
102.0,2018-02-13 15:09:06.020290,2018-02-13 17:47:20.316953,1064444.316,-3.0,1.5,1.996,4.2,2.279,2.278,8.915,7.825
103.0,2018-02-13 17:49:20.366310,2018-02-13 20:27:23.731064,1074047.731,-3.0,1.5,1.997,4.2,2.276,2.275,8.904,7.815
104.0,2018-02-13 20:29:23.759999,2018-02-13 23:07:17.768610,1083641.768,-3.0,1.5,1.996,4.2,2.273,2.272,8.894,7.805
105.0,2018-02-13 23:09:17.824648,2018-02-14 01:47:00.615166,1093224.615,-3.0,1.5,1.996,4.2,2.27,2.269,8.883,7.793
106.0,2018-02-14 01:49:00.679874,2018-02-14 04:26:29.800279,1102793.8,-3.0,1.5,1.997,4.2,2.266,2.265,8.868,7.78
107.0,2018-02-14 04:28:29.873937,2018-02-14 07:05:46.042954,1112350.042,-3.0,1.5,1.996,4.2,2.262,2.261,8.855,7.768
108.0,2018-02-14 07:07:46.125891,2018-02-14 09:44:47.773774,1121891.773,-3.0,1.5,1.996,4.2,2.258,2.257,8.84,7.754
109.0,2018-02-14 09:46:47.830213,2018-02-14 12:23:37.347721,1131421.347,-3.0,1.5,1.996,4.2,2.255,2.254,8.827,7.742
110.0,2018-02-14 12:25:37.388942,2018-02-14 15:02:14.873634,1140938.873,-3.0,1.5,1.996,4.2,2.251,2.25,8.814,7.73
111.0,2018-02-14 15:04:14.911653,2018-02-14 17:40:42.153297,1150446.153,-3.0,1.5,1.997,4.2,2.248,2.247,8.802,7.719
112.0,2018-02-14 17:42:42.202660,2018-02-14 20:18:58.461121,1159942.461,-3.0,1.5,1.998,4.2,2.245,2.244,8.79,7.708
113.0,2018-02-14 20:20:58.535165,2018-02-14 22:57:03.347549,1169427.347,-3.0,1.5,1.996,4.2,2.242,2.241,8.779,7.698
114.0,2018-02-14 22:59:03.427639,2018-02-15 01:34:59.496093,1178903.496,-3.0,1.499,1.996,4.2,2.239,2.238,8.77,7.688
115.0,2018-02-15 01:36:59.536993,2018-02-15 04:12:45.414037,1188369.414,-3.0,1.5,1.996,4.2,2.236,2.235,8.759,7.677
116.0,2018-02-15 04:14:45.495290,2018-02-15 06:50:20.199510,1197824.199,-3.0,1.5,1.998,4.2,2.233,2.232,8.746,7.665
117.0,2018-02-15 06:52:20.274002,2018-02-15 09:27:44.491259,1207268.491,-3.0,1.5,1.999,4.2,2.23,2.229,8.734,7.654
118.0,2018-02-15 09:29:44.564826,2018-02-15 12:04:57.358503,1216701.358,-3.0,1.5,1.996,4.2,2.227,2.226,8.722,7.643
119.0,2018-02-15 12:06:57.385418,2018-02-15 14:42:00.460937,1226124.46,-3.0,1.5,1.998,4.2,2.224,2.223,8.713,7.634
120.0,2018-02-15 14:44:00.518926,2018-02-15 17:18:52.325787,1235536.325,-3.0,1.5,1.999,4.2,2.221,2.22,8.701,7.623
121.0,2018-02-15 17:20:52.365173,2018-02-15 19:55:32.816114,1244936.816,-3.0,1.5,1.998,4.2,2.218,2.217,8.69,7.612
122.0,2018-02-15 19:57:32.881316,2018-02-15 22:32:03.550747,1254327.55,-3.0,1.5,1.999,4.2,2.215,2.214,8.679,7.602
123.0,2018-02-15 22:34:03.625951,2018-02-16 01:08:23.557731,1263707.557,-3.0,1.499,1.996,4.2,2.212,2.211,8.667,7.592
124.0,2018-02-16 01:10:23.594154,2018-02-16 03:44:32.234138,1273076.234,-3.0,1.5,1.999,4.2,2.209,2.208,8.656,7.581
125.0,2018-02-16 03:46:32.275955,2018-02-16 06:20:32.168968,1282436.168,-3.0,1.5,1.998,4.2,2.206,2.205,8.647,7.572
126.0,2018-02-16 06:22:32.201933,2018-02-16 08:56:21.769846,1291785.769,-3.0,1.5,1.997,4.2,2.203,2.203,8.636,7.561
127.0,2018-02-16 08:58:21.808265,2018-02-16 11:32:03.225493,1301127.225,-3.0,1.5,1.997,4.2,2.201,2.2,8.627,7.552
128.0,2018-02-16 11:34:03.256241,2018-02-16 14:07:32.725191,1310456.725,-3.0,1.5,1.999,4.2,2.197,2.197,8.614,7.54
129.0,2018-02-16 14:09:32.791850,2018-02-16 16:42:51.882500,1319775.882,-3.0,1.5,1.998,4.2,2.194,2.194,8.603,7.53
130.0,2018-02-16 16:44:51.936462,2018-02-16 19:18:01.005647,1329085.005,-3.0,1.5,1.997,4.2,2.191,2.191,8.592,7.519
131.0,2018-02-16 19:20:01.030996,2018-02-16 21:53:00.968354,1338384.968,-3.0,1.5,1.999,4.2,2.189,2.188,8.582,7.511
132.0,2018-02-16 21:55:01.012751,2018-02-17 00:27:53.496156,1347677.496,-3.0,1.5,1.997,4.2,2.186,2.186,8.573,7.502
133.0,2018-02-17 00:29:53.578454,2018-02-17 03:02:36.315930,1356960.315,-3.0,1.5,1.998,4.2,2.184,2.183,8.564,7.493
134.0,2018-02-17 03:04:36.389510,2018-02-17 05:37:09.114539,1366233.114,-3.0,1.5,1.996,4.2,2.181,2.181,8.554,7.483
135.0,2018-02-17 05:39:09.162999,2018-02-17 08:11:32.453072,1375496.453,-3.0,1.5,1.996,4.2,2.179,2.178,8.544,7.475
136.0,2018-02-17 08:13:32.492335,2018-02-17 10:45:46.991698,1384750.991,-3.0,1.5,1.997,4.2,2.176,2.176,8.534,7.465
137.0,2018-02-17 10:47:47.069908,2018-02-17 13:19:52.359518,1393996.359,-3.0,1.5,1.996,4.2,2.173,2.173,8.524,7.456
138.0,2018-02-17 13:21:52.430758,2018-02-17 15:53:49.091483,1403233.091,-3.0,1.5,1.996,4.2,2.171,2.17,8.515,7.447
139.0,2018-02-17 15:55:49.141425,2018-02-17 18:27:38.415863,1412462.415,-3.0,1.5,1.999,4.2,2.169,2.168,8.507,7.439
140.0,2018-02-17 18:29:38.464140,2018-02-17 21:01:18.781147,1421682.781,-3.0,1.5,1.996,4.2,2.166,2.166,8.497,7.43
141.0,2018-02-17 21:03:18.844167,2018-02-17 23:34:50.065742,1430894.065,-3.0,1.5,1.999,4.2,2.163,2.163,8.488,7.42
142.0,2018-02-17 23:36:50.128944,2018-02-18 02:08:14.653439,1440098.653,-3.0,1.5,1.998,4.2,2.161,2.161,8.48,7.413
143.0,2018-02-18 02:10:14.705800,2018-02-18 04:41:30.432306,1449294.432,-3.0,1.5,1.999,4.2,2.159,2.159,8.472,7.405
144.0,2018-02-18 04:43:30.459597,2018-02-18 07:14:40.038889,1458484.038,-3.0,1.5,1.997,4.2,2.157,2.157,8.465,7.399
145.0,2018-02-18 07:16:40.093765,2018-02-18 09:47:41.522396,1467665.522,-3.0,1.5,1.996,4.2,2.155,2.155,8.458,7.392
146.0,2018-02-18 09:49:41.591481,2018-02-18 12:20:35.677003,1476839.677,-3.0,1.5,1.999,4.2,2.153,2.153,8.449,7.385
147.0,2018-02-18 12:22:35.717296,2018-02-18 14:53:20.702215,1486004.702,-3.0,1.5,1.998,4.2,2.15,2.15,8.439,7.376
148.0,2018-02-18 14:55:20.699096,2018-02-18 17:25:57.321344,1495161.321,-3.0,1.5,1.999,4.2,2.148,2.148,8.43,7.367
149.0,2018-02-18 17:27:57.417058,2018-02-18 19:58:25.761483,1504309.761,-3.0,1.5,1.999,4.2,2.145,2.145,8.42,7.358
150.0,2018-02-18 20:00:25.786594,2018-02-18 22:30:47.783723,1513451.783,-2.999,1.5,1.997,4.2,2.144,2.144,8.413,7.352
151.0,2018-02-18 22:32:47.790464,2018-02-19 01:03:03.693203,1522587.693,-3.0,1.5,1.997,4.2,2.142,2.142,8.406,7.344
152.0,2018-02-19 01:05:03.734102,2018-02-19 03:35:11.801071,1531715.801,-3.0,1.5,1.996,4.2,2.139,2.139,8.397,7.335
153.0,2018-02-19 03:37:11.811732,2018-02-19 06:07:12.044924,1540836.044,-3.0,1.5,1.995,4.2,2.137,2.137,8.389,7.328
154.0,2018-02-19 06:09:12.142609,2018-02-19 08:39:06.214455,1549950.214,-3.0,1.5,1.996,4.2,2.135,2.135,8.382,7.321
155.0,2018-02-19 08:41:06.322778,2018-02-19 11:10:54.079321,1559058.079,-3.0,1.5,1.999,4.2,2.134,2.134,8.376,7.315
156.0,2018-02-19 11:12:54.113703,2018-02-19 13:42:37.046767,1568161.046,-3.0,1.5,1.996,4.2,2.132,2.132,8.371,7.31
157.0,2018-02-19 13:44:37.093010,2018-02-19 16:14:12.454875,1577256.454,-3.0,1.5,1.996,4.2,2.13,2.13,8.364,7.303
158.0,2018-02-19 16:16:12.469576,2018-02-19 18:45:40.694496,1586344.694,-3.0,1.5,1.996,4.2,2.128,2.128,8.356,7.295
159.0,2018-02-19 18:47:40.790853,2018-02-19 21:17:00.904509,1595424.904,-3.0,1.5,1.995,4.2,2.126,2.126,8.346,7.287
160.0,2018-02-19 21:19:00.975912,2018-02-19 23:48:13.659307,1604497.659,-3.0,1.5,1.995,4.2,2.123,2.124,8.338,7.279
161.0,2018-02-19 23:50:13.724860,2018-02-20 02:19:18.908756,1613562.908,-3.0,1.499,1.996,4.2,2.122,2.122,8.331,7.272
162.0,2018-02-20 02:21:19.018755,2018-02-20 04:50:18.860049,1622622.86,-3.0,1.5,1.996,4.2,2.12,2.12,8.325,7.266
163.0,2018-02-20 04:52:18.880922,2018-02-20 07:21:11.317504,1631675.317,-3.0,1.5,1.998,4.2,2.118,2.118,8.317,7.258
164.0,2018-02-20 07:23:11.424754,2018-02-20 09:51:57.172480,1640721.172,-3.0,1.5,1.996,4.2,2.116,2.116,8.31,7.251
165.0,2018-02-20 09:53:57.198942,2018-02-20 12:22:37.635733,1649761.635,-3.0,1.5,1.998,4.2,2.114,2.114,8.302,7.245
166.0,2018-02-20 12:24:37.728841,2018-02-20 14:53:12.293867,1658796.293,-3.0,1.5,1.999,4.2,2.112,2.113,8.296,7.239
167.0,2018-02-20 14:55:12.381906,2018-02-20 17:23:41.765294,1667825.765,-3.0,1.5,1.997,4.2,2.111,2.111,8.292,7.234
168.0,2018-02-20 17:25:41.871023,2018-02-20 19:54:05.422994,1676849.422,-3.0,1.5,1.997,4.2,2.11,2.11,8.286,7.228
169.0,2018-02-20 19:56:05.443133,2018-02-20 22:24:22.586774,1685866.586,-3.0,1.5,1.998,4.2,2.108,2.108,8.279,7.222
170.0,2018-02-20 22:26:22.682715,2018-02-21 00:54:33.749368,1694877.749,-3.0,1.5,1.997,4.2,2.106,2.106,8.272,7.215
171.0,2018-02-21 00:56:33.864657,2018-02-21 03:24:38.415756,1703882.415,-3.0,1.5,1.996,4.2,2.104,2.104,8.264,7.208
172.0,2018-02-21 03:26:38.508599,2018-02-21 05:54:37.640474,1712881.64,-3.0,1.5,1.996,4.2,2.102,2.103,8.258,7.202
173.0,2018-02-21 05:56:37.639626,2018-02-21 08:24:31.357237,1721875.357,-3.0,1.5,1.997,4.2,2.101,2.101,8.253,7.196
174.0,2018-02-21 08:26:31.410123,2018-02-21 10:54:21.063036,1730865.063,-3.0,1.5,1.998,4.2,2.1,2.1,8.248,7.192
175.0,2018-02-21 10:56:21.068999,2018-02-21 13:24:07.797584,1739851.797,-3.0,1.5,1.996,4.2,2.098,2.099,8.244,7.188
176.0,2018-02-21 13:26:07.877044,2018-02-21 15:53:49.818885,1748833.818,-3.0,1.5,1.996,4.2,2.097,2.098,8.239,7.184
177.0,2018-02-21 15:55:49.839485,2018-02-21 18:23:27.378764,1757811.378,-3.0,1.5,1.996,4.2,2.096,2.096,8.234,7.179
178.0,2018-02-21 18:25:27.458167,2018-02-21 20:52:59.662903,1766783.662,-3.0,1.5,1.997,4.2,2.095,2.095,8.23,7.175
179.0,2018-02-21 20:54:59.761142,2018-02-21 23:22:27.045678,1775751.045,-3.0,1.5,1.999,4.2,2.093,2.094,8.225,7.17
180.0,2018-02-21 23:24:27.123448,2018-02-22 01:51:47.773571,1784711.773,-3.0,1.5,1.995,4.2,2.091,2.092,8.218,7.163
181.0,2018-02-22 01:53:47.851577,2018-02-22 04:21:02.525236,1793666.525,-3.0,1.5,1.999,4.2,2.09,2.09,8.21,7.157
182.0,2018-02-22 04:23:02.562357,2018-02-22 06:50:12.404708,1802616.404,-3.0,1.5,1.998,4.2,2.088,2.088,8.203,7.151
183.0,2018-02-22 06:52:12.502854,2018-02-22 09:19:17.022869,1811561.022,-3.0,1.5,1.998,4.2,2.086,2.087,8.198,7.146
184.0,2018-02-22 09:21:17.138027,2018-02-22 11:48:17.507053,1820501.507,-3.0,1.5,1.997,4.2,2.085,2.086,8.194,7.141
185.0,2018-02-22 11:50:17.515734,2018-02-22 14:17:13.045670,1829437.045,-3.0,1.5,1.998,4.2,2.084,2.084,8.189,7.136
186.0,2018-02-22 14:19:13.138670,2018-02-22 16:46:05.260358,1838369.26,-3.0,1.5,1.998,4.2,2.083,2.083,8.185,7.132
187.0,2018-02-22 16:48:05.369603,2018-02-22 19:14:52.720073,1847296.72,-3.0,1.5,1.998,4.2,2.081,2.082,8.18,7.127
188.0,2018-02-22 19:16:52.806837,2018-02-22 21:43:36.584163,1856220.584,-3.0,1.5,1.999,4.2,2.08,2.081,8.176,7.124
189.0,2018-02-22 21:45:36.580258,2018-02-23 00:12:17.486519,1865141.486,-3.0,1.5,1.999,4.2,2.08,2.08,8.173,7.121
190.0,2018-02-23 00:14:17.512083,2018-02-23 02:40:54.594072,1874058.594,-3.0,1.5,1.996,4.2,2.078,2.079,8.169,7.116
191.0,2018-02-23 02:42:54.642540,2018-02-23 05:09:27.538336,1882971.538,-3.0,1.5,1.997,4.2,2.077,2.078,8.164,7.111
192.0,2018-02-23 05:11:27.634406,2018-02-23 07:37:53.944000,1891877.943,-3.0,1.5,1.997,4.2,2.075,2.076,8.157,7.105
193.0,2018-02-23 07:39:54.014592,2018-02-23 10:06:15.019707,1900779.019,-3.0,1.5,1.998,4.2,2.074,2.075,8.151,7.101
194.0,2018-02-23 10:08:15.087367,2018-02-23 12:34:31.951960,1909675.951,-3.0,1.5,1.996,4.2,2.073,2.073,8.147,7.096
195.0,2018-02-23 12:36:32.041270,2018-02-23 15:02:43.711838,1918567.711,-3.0,1.5,1.995,4.2,2.071,2.072,8.142,7.091
196.0,2018-02-23 15:04:43.783148,2018-02-23 17:30:51.456492,1927455.456,-3.0,1.5,1.996,4.2,2.07,2.071,8.137,7.086
197.0,2018-02-23 17:32:51.565521,2018-02-23 19:58:54.062720,1936338.062,-3.0,1.5,1.995,4.2,2.069,2.069,8.131,7.081
198.0,2018-02-23 20:00:54.076337,2018-02-23 22:26:52.687766,1945216.687,-3.0,1.5,1.995,4.2,2.067,2.068,8.127,7.077
199.0,2018-02-23 22:28:52.693691,2018-02-24 00:54:47.587631,1954091.587,-3.0,1.5,1.995,4.2,2.066,2.067,8.124,7.073
200.0,2018-02-24 00:56:47.673357,2018-02-24 03:22:37.985770,1962961.985,-3.0,1.5,1.996,4.2,2.065,2.066,8.12,7.069
201.0,2018-02-24 03:24:38.050215,2018-02-24 05:50:24.950380,1971828.95,-3.0,1.5,1.999,4.2,2.064,2.065,8.116,7.064
202.0,2018-02-24 05:52:24.956694,2018-02-24 08:18:06.580653,1980690.58,-3.0,1.5,1.999,4.2,2.063,2.063,8.109,7.059
203.0,2018-02-24 08:20:06.582463,2018-02-24 10:45:42.809474,1989546.809,-3.0,1.5,1.995,4.2,2.061,2.062,8.103,7.053
204.0,2018-02-24 10:47:42.860520,2018-02-24 13:13:15.198683,1998399.198,-3.0,1.5,1.997,4.2,2.06,2.061,8.098,7.049
205.0,2018-02-24 13:15:15.199128,2018-02-24 15:40:43.378679,2007247.378,-3.0,1.5,1.996,4.2,2.059,2.06,8.094,7.044
206.0,2018-02-24 15:42:43.384466,2018-02-24 18:08:07.792619,2016091.792,-3.0,1.5,1.998,4.2,2.058,2.059,8.09,7.04
207.0,2018-02-24 18:10:07.860029,2018-02-24 20:35:29.542943,2024933.542,-3.0,1.5,1.999,4.2,2.057,2.058,8.087,7.037
208.0,2018-02-24 20:37:29.542469,2018-02-24 23:02:47.860110,2033771.86,-3.0,1.5,1.996,4.2,2.056,2.057,8.083,7.034
209.0,2018-02-24 23:04:47.942796,2018-02-25 01:30:03.817866,2042607.817,-3.0,1.5,1.997,4.2,2.055,2.056,8.081,7.032
210.0,2018-02-25 01:32:03.917043,2018-02-25 03:57:17.149307,2051441.149,-3.0,1.5,1.999,4.2,2.055,2.056,8.079,7.029
211.0,2018-02-25 03:59:17.260688,2018-02-25 06:24:26.365068,2060270.365,-3.0,1.5,1.996,4.2,2.054,2.055,8.075,7.026
212.0,2018-02-25 06:26:26.419401,2018-02-25 08:51:29.936101,2069093.936,-3.0,1.5,1.997,4.2,2.052,2.053,8.07,7.021
213.0,2018-02-25 08:53:30.049199,2018-02-25 11:18:30.302152,2077914.302,-3.0,1.5,1.998,4.2,2.051,2.052,8.065,7.016
214.0,2018-02-25 11:20:30.375107,2018-02-25 13:45:25.092639,2086729.092,-3.0,1.5,1.996,4.2,2.049,2.05,8.059,7.011
215.0,2018-02-25 13:47:25.210259,2018-02-25 16:12:16.776275,2095540.776,-3.0,1.5,1.999,4.2,2.048,2.049,8.055,7.007
216.0,2018-02-25 16:14:16.839709,2018-02-25 18:39:03.985946,2104347.985,-3.0,1.5,1.999,4.2,2.047,2.048,8.05,7.003
217.0,2018-02-25 18:41:03.987927,2018-02-25 21:05:47.350508,2113151.35,-3.0,1.5,1.996,4.2,2.046,2.047,8.045,6.998
218.0,2018-02-25 21:07:47.347741,2018-02-25 23:32:27.597104,2121951.597,-3.0,1.5,1.997,4.2,2.045,2.046,8.042,6.995
219.0,2018-02-25 23:34:27.646619,2018-02-26 01:59:05.548384,2130749.548,-3.0,1.5,1.996,4.2,2.044,2.046,8.04,6.993
220.0,2018-02-26 02:01:05.615191,2018-02-26 04:25:41.465725,2139545.465,-3.0,1.5,1.996,4.2,2.044,2.045,8.038,6.99
221.0,2018-02-26 04:27:41.460219,2018-02-26 06:52:14.903655,2148338.903,-3.0,1.5,1.997,4.2,2.043,2.044,8.035,6.989
222.0,2018-02-26 06:54:14.937010,2018-02-26 09:18:43.525989,2157127.525,-3.0,1.5,1.997,4.2,2.042,2.043,8.031,6.983
223.0,2018-02-26 09:20:43.624349,2018-02-26 11:45:07.022729,2165911.022,-3.0,1.5,1.995,4.2,2.041,2.042,8.025,6.978
224.0,2018-02-26 11:47:07.114409,2018-02-26 14:11:28.346540,2174692.346,-3.0,1.5,1.996,4.2,2.04,2.041,8.022,6.976
225.0,2018-02-26 14:13:28.409235,2018-02-26 16:37:44.752789,2183468.752,-3.0,1.5,1.999,4.2,2.038,2.04,8.017,6.971
226.0,2018-02-26 16:39:44.860305,2018-02-26 19:03:59.713945,2192243.713,-3.0,1.5,1.995,4.2,2.038,2.039,8.015,6.968
227.0,2018-02-26 19:05:59.801719,2018-02-26 21:30:10.902084,2201014.902,-3.0,1.5,1.996,4.2,2.037,2.038,8.011,6.964
228.0,2018-02-26 21:32:10.901504,2018-02-26 23:56:18.855307,2209782.855,-3.0,1.5,1.995,4.2,2.036,2.037,8.008,6.961
229.0,2018-02-26 23:58:18.917097,2018-02-27 02:22:24.147803,2218548.147,-3.0,1.5,1.998,4.2,2.035,2.036,8.006,6.958
230.0,2018-02-27 02:24:24.236729,2018-02-27 04:48:25.978770,2227309.978,-3.0,1.5,1.998,4.2,2.034,2.036,8.002,6.956
231.0,2018-02-27 04:50:26.057604,2018-02-27 07:14:24.534950,2236068.534,-3.0,1.5,1.996,4.2,2.034,2.035,7.999,6.953
232.0,2018-02-27 07:16:24.561968,2018-02-27 09:40:19.245338,2244823.245,-3.0,1.5,1.996,4.2,2.032,2.033,7.995,6.948
233.0,2018-02-27 09:42:19.294272,2018-02-27 12:06:08.188628,2253572.188,-3.0,1.5,1.996,4.2,2.031,2.032,7.988,6.943
234.0,2018-02-27 12:08:08.290413,2018-02-27 14:31:53.340227,2262317.34,-3.0,1.499,1.995,4.2,2.029,2.031,7.982,6.938
235.0,2018-02-27 14:33:53.417188,2018-02-27 16:57:33.497049,2271057.497,-3.0,1.5,1.997,4.2,2.028,2.029,7.977,6.933
236.0,2018-02-27 16:59:33.529019,2018-02-27 19:23:11.282518,2279795.282,-3.0,1.499,1.999,4.2,2.027,2.028,7.975,6.929
237.0,2018-02-27 19:25:11.328004,2018-02-27 21:48:44.191851,2288528.191,-3.0,1.499,1.997,4.2,2.026,2.027,7.97,6.923
238.0,2018-02-27 21:50:44.290117,2018-02-28 00:14:11.944683,2297255.944,-3.0,1.5,1.996,4.2,2.025,2.026,7.965,6.917
239.0,2018-02-28 00:16:12.040197,2018-02-28 02:39:36.149325,2305980.149,-3.0,1.499,1.995,4.2,2.024,2.025,7.962,6.913
240.0,2018-02-28 02:41:36.174041,2018-02-28 05:04:56.407580,2314700.407,-3.0,1.5,1.995,4.2,2.023,2.024,7.958,6.908
241.0,2018-02-28 05:06:56.448728,2018-02-28 07:30:11.159489,2323415.159,-3.0,1.5,1.995,4.2,2.021,2.022,7.953,6.901
242.0,2018-02-28 07:32:11.208210,2018-02-28 09:55:20.401575,2332124.401,-3.0,1.5,1.997,4.2,2.02,2.021,7.948,6.894
243.0,2018-02-28 09:57:20.417366,2018-02-28 12:20:21.623146,2340825.623,-3.0,1.5,1.996,4.2,2.017,2.019,7.94,6.885
244.0,2018-02-28 12:22:21.655601,2018-02-28 14:45:14.416055,2349518.416,-3.0,1.499,1.999,4.2,2.015,2.016,7.931,6.874
245.0,2018-02-28 14:47:14.528545,2018-02-28 17:09:57.086527,2358201.086,-3.0,1.5,1.997,4.2,2.012,2.014,7.922,6.861
246.0,2018-02-28 17:11:57.185660,2018-02-28 19:34:27.588154,2366871.588,-3.0,1.499,1.996,4.2,2.009,2.011,7.912,6.846
247.0,2018-02-28 19:36:27.654199,2018-02-28 21:58:46.187896,2375530.187,-3.0,1.5,1.995,4.2,2.006,2.008,7.901,6.828
248.0,2018-02-28 22:00:46.263803,2018-03-01 00:22:47.922557,2384171.922,-3.0,1.499,1.997,4.2,2.002,2.003,7.887,6.806
249.0,2018-03-01 00:24:48.012788,2018-03-01 02:46:32.777307,2392796.777,-3.0,1.499,1.999,4.2,1.998,1.999,7.873,6.782
250.0,2018-03-01 02:48:32.885324,2018-03-01 05:09:58.200703,2401402.2,-3.0,1.5,1.998,4.2,1.993,1.994,7.856,6.755
251.0,2018-03-01 05:11:58.263700,2018-03-01 07:33:08.888193,2409992.888,-3.0,1.5,1.996,4.2,1.989,1.99,7.843,6.733
252.0,2018-03-01 07:35:08.945206,2018-03-01 09:56:01.613728,2418565.613,-3.0,1.5,1.999,4.2,1.984,1.986,7.827,6.71
253.0,2018-03-01 09:56:01.627872,2018-03-01 13:08:38.761618,2430122.761,-1.5,1.5,1.998,4.2,1.981,1.99,7.814,7.047
254.0,2018-03-01 13:08:38.844282,2018-03-01 16:21:54.823607,2441718.823,-1.5,1.5,1.998,4.2,1.992,1.994,7.871,7.067
255.0,2018-03-01 16:21:54.899369,2018-03-01 19:35:12.857770,2453316.857,-1.5,1.5,1.998,4.2,1.992,1.995,7.87,7.069
256.0,2018-03-01 19:35:12.857893,2018-03-01 19:36:12.957657,2453376.957,0.0,0.0,2.829,2.84,0.0,0.0,0.0,0.0
258.0,2018-03-02 15:37:38.020474,2018-03-02 18:52:43.030134,2465091.987,-1.5,1.5,1.997,4.2,1.997,2.013,7.906,7.152
259.0,2018-03-02 18:52:43.123809,2018-03-02 22:07:37.630585,2476786.588,-1.5,1.5,1.999,4.2,2.013,2.012,7.942,7.153
260.0,2018-03-02 22:07:37.724656,2018-03-03 01:22:23.090101,2488472.047,-1.5,1.5,1.998,4.2,2.01,2.011,7.932,7.151
261.0,2018-03-03 01:22:23.090225,2018-03-03 06:20:34.115225,2506363.072,-3.0,1.499,1.996,4.2,4.009,4.001,15.818,13.617
262.0,2018-03-03 06:22:34.171367,2018-03-03 08:44:20.877357,2514989.835,-3.0,1.499,1.998,4.2,1.998,1.998,7.868,6.799
263.0,2018-03-03 08:46:20.930940,2018-03-03 11:07:59.590883,2523608.548,-3.0,1.5,1.995,4.2,1.995,1.996,7.859,6.792
264.0,2018-03-03 11:09:59.648646,2018-03-03 13:31:33.066244,2532222.023,-3.0,1.499,1.996,4.2,1.994,1.994,7.852,6.788
265.0,2018-03-03 13:33:33.123358,2018-03-03 15:55:04.826330,2540833.783,-3.0,1.499,1.997,4.2,1.993,1.994,7.849,6.787
266.0,2018-03-03 15:57:04.879979,2018-03-03 18:18:33.489430,2549442.447,-3.0,1.499,1.999,4.2,1.992,1.993,7.845,6.785
267.0,2018-03-03 18:20:33.542512,2018-03-03 20:42:01.994035,2558050.951,-3.0,1.499,1.996,4.2,1.992,1.993,7.843,6.786
268.0,2018-03-03 20:44:02.046314,2018-03-03 23:05:28.813900,2566657.771,-3.0,1.499,1.996,4.2,1.991,1.992,7.841,6.785
269.0,2018-03-03 23:07:28.870442,2018-03-04 01:28:52.879926,2575261.837,-3.0,1.5,1.997,4.2,1.99,1.991,7.838,6.784
270.0,2018-03-04 01:30:52.936389,2018-03-04 03:52:15.647950,2583864.605,-3.0,1.5,1.996,4.2,1.99,1.991,7.835,6.783
271.0,2018-03-04 03:54:15.702213,2018-03-04 06:15:38.416306,2592467.373,-3.0,1.499,1.995,4.2,1.989,1.991,7.833,6.784
272.0,2018-03-04 06:17:38.468288,2018-03-04 08:39:00.471056,2601069.428,-3.0,1.5,1.996,4.2,1.989,1.99,7.832,6.785
273.0,2018-03-04 08:41:00.519634,2018-03-04 11:02:22.623401,2609671.581,-3.0,1.499,1.999,4.2,1.989,1.99,7.831,6.785
274.0,2018-03-04 11:04:22.684323,2018-03-04 13:25:44.183891,2618273.141,-3.0,1.499,1.996,4.2,1.989,1.99,7.83,6.786
275.0,2018-03-04 13:27:44.240848,2018-03-04 15:49:04.084834,2626873.042,-3.0,1.5,1.996,4.2,1.988,1.989,7.828,6.786
276.0,2018-03-04 15:51:04.134910,2018-03-04 18:12:22.080564,2635471.038,-3.0,1.5,1.997,4.2,1.988,1.989,7.825,6.785
277.0,2018-03-04 18:14:22.136456,2018-03-04 20:35:37.939999,2644066.897,-3.0,1.5,1.995,4.2,1.987,1.988,7.822,6.783
278.0,2018-03-04 20:37:37.998075,2018-03-04 22:58:52.354656,2652661.312,-3.0,1.5,1.997,4.2,1.986,1.988,7.819,6.781
279.0,2018-03-04 23:00:52.412673,2018-03-05 01:22:05.469751,2661254.427,-3.0,1.499,1.996,4.2,1.986,1.987,7.818,6.781
280.0,2018-03-05 01:24:05.525466,2018-03-05 03:45:15.414020,2669844.371,-3.0,1.499,1.998,4.2,1.985,1.986,7.814,6.778
281.0,2018-03-05 03:47:15.462440,2018-03-05 06:08:23.890391,2678432.848,-3.0,1.499,1.999,4.2,1.985,1.986,7.812,6.776
282.0,2018-03-05 06:10:23.944840,2018-03-05 08:31:28.205851,2687017.163,-3.0,1.499,1.998,4.2,1.983,1.985,7.808,6.773
283.0,2018-03-05 08:33:28.260544,2018-03-05 10:54:29.835218,2695598.792,-3.0,1.5,1.996,4.2,1.983,1.984,7.805,6.771
284.0,2018-03-05 10:56:29.884436,2018-03-05 13:17:29.057596,2704178.015,-3.0,1.499,1.995,4.2,1.982,1.983,7.802,6.768
285.0,2018-03-05 13:19:29.109618,2018-03-05 15:40:25.544093,2712754.501,-3.0,1.499,1.999,4.2,1.981,1.983,7.799,6.766
286.0,2018-03-05 15:42:25.598250,2018-03-05 18:03:18.985848,2721327.943,-3.0,1.499,1.996,4.2,1.98,1.982,7.796,6.763
287.0,2018-03-05 18:05:19.052611,2018-03-05 20:26:10.585717,2729899.543,-3.0,1.5,1.997,4.2,1.98,1.981,7.794,6.761
288.0,2018-03-05 20:28:10.646445,2018-03-05 22:48:58.248874,2738467.206,-3.0,1.5,1.997,4.2,1.979,1.98,7.789,6.757
289.0,2018-03-05 22:50:58.297385,2018-03-06 01:11:42.670079,2747031.627,-3.0,1.499,1.997,4.2,1.978,1.979,7.786,6.754
290.0,2018-03-06 01:13:42.732024,2018-03-06 03:34:24.203260,2755593.16,-3.0,1.499,1.996,4.2,1.977,1.978,7.783,6.751
291.0,2018-03-06 03:36:24.274292,2018-03-06 05:57:03.425834,2764152.383,-3.0,1.5,1.997,4.2,1.976,1.978,7.78,6.748
292.0,2018-03-06 05:59:03.470863,2018-03-06 08:19:38.756391,2772707.714,-3.0,1.499,1.997,4.2,1.975,1.977,7.776,6.744
293.0,2018-03-06 08:21:38.800302,2018-03-06 10:42:11.233541,2781260.191,-3.0,1.499,1.997,4.2,1.974,1.976,7.773,6.742
294.0,2018-03-06 10:44:11.303049,2018-03-06 13:04:40.708563,2789809.666,-3.0,1.499,1.995,4.2,1.974,1.975,7.77,6.739
295.0,2018-03-06 13:06:40.748910,2018-03-06 15:27:07.155844,2798356.113,-3.0,1.499,1.995,4.2,1.973,1.974,7.767,6.735
296.0,2018-03-06 15:29:07.211100,2018-03-06 17:49:31.369120,2806900.326,-3.0,1.5,1.998,4.2,1.972,1.973,7.764,6.733
297.0,2018-03-06 17:51:31.428566,2018-03-06 20:11:52.445896,2815441.403,-3.0,1.499,1.997,4.2,1.971,1.973,7.76,6.73
298.0,2018-03-06 20:13:52.504361,2018-03-06 22:34:09.676486,2823978.634,-3.0,1.499,1.999,4.2,1.97,1.972,7.757,6.726
299.0,2018-03-06 22:36:09.720361,2018-03-07 00:56:24.688822,2832513.646,-3.0,1.499,1.998,4.2,1.969,1.971,7.754,6.724
300.0,2018-03-07 00:58:24.729804,2018-03-07 03:18:36.498496,2841045.456,-3.0,1.499,1.999,4.2,1.969,1.97,7.751,6.719
301.0,2018-03-07 03:20:36.562840,2018-03-07 05:40:43.955664,2849572.913,-3.0,1.499,1.998,4.2,1.967,1.969,7.746,6.716
302.0,2018-03-07 05:42:44.005178,2018-03-07 08:02:49.444622,2858098.402,-3.0,1.5,1.999,4.2,1.967,1.968,7.743,6.713
303.0,2018-03-07 08:04:49.507042,2018-03-07 10:24:52.827360,2866621.785,-3.0,1.499,1.996,4.2,1.966,1.967,7.74,6.71
304.0,2018-03-07 10:26:52.868391,2018-03-07 12:46:52.054746,2875141.012,-3.0,1.5,1.996,4.2,1.965,1.966,7.737,6.706
305.0,2018-03-07 12:48:52.098781,2018-03-07 15:08:47.975472,2883656.933,-3.0,1.5,1.996,4.2,1.964,1.965,7.733,6.703
306.0,2018-03-07 15:10:48.016909,2018-03-07 17:30:40.787068,2892169.744,-3.0,1.5,1.997,4.2,1.963,1.964,7.73,6.7
307.0,2018-03-07 17:32:40.852109,2018-03-07 19:52:31.504109,2900680.461,-3.0,1.5,1.997,4.2,1.962,1.964,7.727,6.697
308.0,2018-03-07 19:54:31.558259,2018-03-07 22:14:17.294293,2909186.251,-3.0,1.5,1.999,4.2,1.961,1.962,7.722,6.692
309.0,2018-03-07 22:16:17.360938,2018-03-08 00:36:00.347743,2917689.305,-3.0,1.5,1.996,4.2,1.96,1.962,7.719,6.689
310.0,2018-03-08 00:38:00.390892,2018-03-08 02:57:40.303330,2926189.26,-3.0,1.5,1.996,4.2,1.959,1.961,7.716,6.686
311.0,2018-03-08 02:59:40.349369,2018-03-08 05:19:16.013305,2934684.97,-3.0,1.5,1.998,4.2,1.958,1.959,7.711,6.681
312.0,2018-03-08 05:21:16.055329,2018-03-08 07:40:47.981543,2943176.939,-3.0,1.5,1.995,4.2,1.957,1.959,7.707,6.678
313.0,2018-03-08 07:42:48.044754,2018-03-08 10:02:17.507313,2951666.464,-3.0,1.5,1.996,4.2,1.956,1.958,7.704,6.674
314.0,2018-03-08 10:04:17.562505,2018-03-08 12:23:44.144908,2960153.102,-3.0,1.5,1.998,4.2,1.955,1.957,7.701,6.671
315.0,2018-03-08 12:25:44.196359,2018-03-08 14:45:11.151788,2968640.109,-3.0,1.5,1.997,4.2,1.955,1.956,7.698,6.664
316.0,2018-03-08 14:47:11.219920,2018-03-08 17:06:21.470441,2977110.428,-3.0,1.5,1.996,4.2,1.951,1.953,7.686,6.652
317.0,2018-03-08 17:08:21.524786,2018-03-08 19:27:30.669976,2985579.627,-3.0,1.5,1.998,4.2,1.951,1.952,7.685,6.651
318.0,2018-03-08 19:29:30.708722,2018-03-08 21:48:37.929444,2994046.887,-3.0,1.5,1.996,4.2,1.95,1.952,7.683,6.649
319.0,2018-03-08 21:50:38.011722,2018-03-09 00:09:42.829201,3002511.786,-3.0,1.5,1.996,4.2,1.95,1.951,7.679,6.647
320.0,2018-03-09 00:11:42.888936,2018-03-09 02:30:45.666449,3010974.624,-3.0,1.5,1.995,4.2,1.949,1.95,7.677,6.645
321.0,2018-03-09 02:32:45.731437,2018-03-09 04:51:48.996287,3019437.953,-3.0,1.5,1.995,4.2,1.949,1.95,7.676,6.644
322.0,2018-03-09 04:53:49.036079,2018-03-09 07:12:50.252163,3027899.209,-3.0,1.5,1.998,4.2,1.948,1.95,7.675,6.644
323.0,2018-03-09 07:14:50.294747,2018-03-09 09:33:45.665183,3036354.622,-3.0,1.5,1.997,4.2,1.947,1.948,7.67,6.639
324.0,2018-03-09 09:35:45.732553,2018-03-09 11:54:38.016845,3044806.974,-3.0,1.5,1.998,4.2,1.946,1.947,7.665,6.635
325.0,2018-03-09 11:56:38.072372,2018-03-09 14:15:26.784137,3053255.741,-3.0,1.5,1.997,4.2,1.945,1.946,7.661,6.632
326.0,2018-03-09 14:17:26.853421,2018-03-09 16:36:13.135688,3061702.093,-3.0,1.5,1.996,4.2,1.944,1.945,7.657,6.628
327.0,2018-03-09 16:38:13.214741,2018-03-09 18:56:57.085455,3070146.043,-3.0,1.5,1.996,4.2,1.943,1.944,7.654,6.625
328.0,2018-03-09 18:58:57.139178,2018-03-09 21:17:39.087991,3078588.045,-3.0,1.5,1.999,4.2,1.943,1.944,7.652,6.623
329.0,2018-03-09 21:19:39.144611,2018-03-09 23:38:17.249414,3087026.207,-2.999,1.5,1.996,4.2,1.942,1.943,7.649,6.62
330.0,2018-03-09 23:40:17.333502,2018-03-10 01:58:51.014038,3095459.971,-3.0,1.5,1.996,4.2,1.941,1.942,7.645,6.616
331.0,2018-03-10 02:00:51.087748,2018-03-10 04:19:20.980199,3103889.937,-3.0,1.5,1.996,4.2,1.94,1.941,7.641,6.612
332.0,2018-03-10 04:21:21.036997,2018-03-10 06:39:48.126320,3112317.083,-3.0,1.5,1.996,4.2,1.939,1.94,7.637,6.609
333.0,2018-03-10 06:41:48.193157,2018-03-10 09:00:11.212580,3120740.17,-3.0,1.5,1.996,4.2,1.937,1.938,7.632,6.604
334.0,2018-03-10 09:02:11.282824,2018-03-10 11:20:30.147983,3129159.105,-3.0,1.5,1.999,4.2,1.936,1.938,7.628,6.6
335.0,2018-03-10 11:22:30.183537,2018-03-10 13:40:43.780353,3137572.738,-3.0,1.5,1.997,4.2,1.935,1.936,7.623,6.594
336.0,2018-03-10 13:42:43.866452,2018-03-10 16:00:54.954778,3145983.912,-3.0,1.499,1.995,4.2,1.934,1.935,7.62,6.592
337.0,2018-03-10 16:02:54.993642,2018-03-10 18:21:06.191708,3154395.149,-3.0,1.499,1.999,4.2,1.934,1.935,7.62,6.591
338.0,2018-03-10 18:23:06.245950,2018-03-10 20:41:13.013164,3162801.97,-3.0,1.5,1.998,4.2,1.933,1.934,7.616,6.587
339.0,2018-03-10 20:43:13.044572,2018-03-10 23:01:15.047997,3171204.005,-3.0,1.499,1.995,4.2,1.932,1.933,7.611,6.582
340.0,2018-03-10 23:03:15.111479,2018-03-11 01:21:11.920801,3179600.878,-3.0,1.5,1.997,4.2,1.93,1.931,7.605,6.577
341.0,2018-03-11 01:23:11.975773,2018-03-11 03:41:05.475208,3187994.432,-3.0,1.5,1.998,4.2,1.929,1.93,7.601,6.573
342.0,2018-03-11 03:43:05.548468,2018-03-11 06:00:56.976010,3196385.933,-3.0,1.5,1.997,4.2,1.928,1.929,7.597,6.569
343.0,2018-03-11 06:02:57.032584,2018-03-11 08:20:45.090466,3204774.048,-3.0,1.5,1.997,4.2,1.927,1.929,7.594,6.566
344.0,2018-03-11 08:22:45.124861,2018-03-11 10:40:28.954252,3213157.911,-3.0,1.5,1.998,4.2,1.926,1.927,7.59,6.561
345.0,2018-03-11 10:42:29.021855,2018-03-11 13:00:09.821675,3221538.779,-3.0,1.5,1.999,4.2,1.925,1.926,7.586,6.558
346.0,2018-03-11 13:02:09.855381,2018-03-11 15:19:43.946103,3229912.903,-3.0,1.5,1.996,4.2,1.924,1.925,7.58,6.552
347.0,2018-03-11 15:21:43.997534,2018-03-11 17:39:13.948044,3238282.905,-3.0,1.5,1.999,4.2,1.922,1.924,7.575,6.547
348.0,2018-03-11 17:41:14.010369,2018-03-11 19:58:39.548995,3246648.506,-3.0,1.5,1.996,4.2,1.921,1.922,7.57,6.544
349.0,2018-03-11 20:00:39.583853,2018-03-11 22:18:03.007557,3255011.965,-3.0,1.5,1.997,4.2,1.92,1.921,7.567,6.54
