Repository: Oliver191/MSc_Thesis_Predictive_Maintenance_Batteries

# MSc_Thesis_Predictive_Maintenance_Batteries
The GitHub repository accompanying the MSc Thesis at Esade written by Oliver Caspers regarding the topic “Predictive Maintenance for Lithium-Ion Batteries: Predicting the Remaining Useful Life (RUL) using Data-Driven Machine Learning based on Real-World Battery Datasets”.

SNL_Final.ipynb: The main Jupyter Notebook which contains the main code used to load, clean, and transform the SNL data. Four initial models are evaluated and a RF is chosen to be optimized. The RF is trained to predict the RUL on the training data and optimized using the validation data. Finally, the model is tested using independent testing data from UL.

File: SNL_Cycle_Timeseries_Data/SNL_18650_NMC_15C_0-100_0.5-2C_a_cycle_data.csv
Cycle_Index,Start_Time,End_Time,Test_Time (s),Min_Current (A),Max_Current (A),Min_Voltage (V),Max_Voltage (V),Charge_Capacity (Ah),Discharge_Capacity (Ah),Charge_Energy (Wh),Discharge_Energy (Wh)
1.0,2018-02-01 10:11:29.016722,2018-02-01 14:17:29.085501,14770.085,-1.5,1.499,1.999,4.2,2.582,2.724,10.092,9.551
2.0,2018-02-01 14:17:29.116714,2018-02-01 18:29:02.699107,29863.699,-1.5,1.499,1.999,4.2,2.731,2.732,10.584,9.587
3.0,2018-02-01 18:29:02.854334,2018-02-01 22:40:26.034457,44947.034,-1.5,1.499,1.999,4.2,2.731,2.727,10.581,9.575
4.0,2018-02-01 22:40:26.034577,2018-02-02 04:08:00.545458,64601.545,-6.0,1.499,1.999,4.2,5.436,5.414,21.061,17.261
5.0,2018-02-02 04:10:00.581164,2018-02-02 06:45:51.870336,74072.87,-5.999,1.499,1.999,4.2,2.698,2.689,10.439,8.575
6.0,2018-02-02 06:47:51.897498,2018-02-02 09:23:11.706804,83512.706,-5.999,1.499,1.999,4.2,2.688,2.679,10.401,8.547
7.0,2018-02-02 09:25:11.765633,2018-02-02 12:00:09.614548,92930.614,-5.999,1.499,1.998,4.2,2.683,2.674,10.386,8.544
8.0,2018-02-02 12:02:09.671579,2018-02-02 14:36:41.792288,102322.792,-5.999,1.499,1.999,4.2,2.671,2.664,10.34,8.516
9.0,2018-02-02 14:38:41.845802,2018-02-02 17:12:53.087272,111694.087,-5.999,1.499,1.999,4.2,2.664,2.657,10.313,8.505
10.0,2018-02-02 17:14:53.138926,2018-02-02 19:48:47.038142,121048.038,-5.999,1.499,1.998,4.2,2.657,2.651,10.289,8.496
11.0,2018-02-02 19:50:47.094822,2018-02-02 22:24:24.713801,130385.713,-5.999,1.499,1.999,4.2,2.651,2.646,10.267,8.486
12.0,2018-02-02 22:26:24.772237,2018-02-03 00:59:46.195535,139707.195,-5.999,1.499,1.999,4.2,2.646,2.641,10.246,8.478
13.0,2018-02-03 01:01:46.245225,2018-02-03 03:34:53.611700,149014.611,-5.999,1.499,1.999,4.2,2.64,2.635,10.226,8.469
14.0,2018-02-03 03:36:53.661163,2018-02-03 06:09:45.789312,158306.789,-5.999,1.499,1.999,4.2,2.635,2.63,10.206,8.459
15.0,2018-02-03 06:11:45.844814,2018-02-03 08:44:23.349224,167584.349,-5.999,1.499,1.999,4.2,2.63,2.625,10.187,8.45
16.0,2018-02-03 08:46:23.402970,2018-02-03 11:18:45.569707,176846.569,-5.999,1.499,1.999,4.2,2.625,2.62,10.169,8.441
17.0,2018-02-03 11:20:45.627805,2018-02-03 13:52:53.479156,186094.479,-5.999,1.499,1.998,4.2,2.619,2.616,10.149,8.431
18.0,2018-02-03 13:54:53.534536,2018-02-03 16:26:48.348383,195329.348,-5.999,1.499,1.997,4.2,2.615,2.611,10.132,8.42
19.0,2018-02-03 16:28:48.410658,2018-02-03 19:00:27.803808,204548.803,-5.998,1.499,1.997,4.2,2.609,2.606,10.113,8.408
20.0,2018-02-03 19:02:27.864087,2018-02-03 21:33:54.096306,213755.096,-5.998,1.499,1.999,4.2,2.605,2.601,10.096,8.397
21.0,2018-02-03 21:35:54.148285,2018-02-04 00:07:06.497164,222947.497,-5.999,1.499,1.999,4.2,2.6,2.596,10.078,8.386
22.0,2018-02-04 00:09:06.549998,2018-02-04 02:40:05.103540,232126.103,-5.999,1.499,1.999,4.2,2.595,2.592,10.061,8.376
23.0,2018-02-04 02:42:05.166033,2018-02-04 05:12:50.829118,241291.829,-5.999,1.499,1.997,4.2,2.591,2.587,10.044,8.364
24.0,2018-02-04 05:14:50.880298,2018-02-04 07:45:23.449031,250444.449,-5.999,1.499,1.998,4.2,2.586,2.583,10.027,8.353
25.0,2018-02-04 07:47:23.498695,2018-02-04 10:17:42.939648,259583.939,-5.999,1.499,1.998,4.2,2.582,2.579,10.011,8.342
26.0,2018-02-04 10:19:42.997994,2018-02-04 12:49:50.970610,268711.97,-5.999,1.499,1.997,4.2,2.578,2.575,9.996,8.332
27.0,2018-02-04 12:51:51.034584,2018-02-04 15:21:47.263177,277828.263,-5.999,1.499,1.999,4.2,2.574,2.571,9.982,8.323
28.0,2018-02-04 15:23:47.329416,2018-02-04 17:53:31.318479,286932.318,-5.999,1.499,1.999,4.2,2.569,2.566,9.966,8.311
29.0,2018-02-04 17:55:31.367079,2018-02-04 20:25:03.119243,296024.119,-5.999,1.499,1.999,4.2,2.565,2.562,9.95,8.3
30.0,2018-02-04 20:27:03.161544,2018-02-04 22:56:21.677081,305102.677,-5.999,1.499,1.997,4.2,2.56,2.558,9.934,8.288
31.0,2018-02-04 22:58:21.722954,2018-02-05 01:27:29.383182,314170.383,-5.998,1.499,1.998,4.2,2.556,2.554,9.919,8.276
32.0,2018-02-05 01:29:29.446543,2018-02-05 03:58:24.347138,323225.347,-5.998,1.499,1.998,4.2,2.552,2.55,9.904,8.266
33.0,2018-02-05 04:00:24.407033,2018-02-05 06:29:08.460954,332269.46,-5.998,1.499,1.999,4.2,2.548,2.546,9.89,8.255
34.0,2018-02-05 06:31:08.531043,2018-02-05 08:59:41.069077,341302.069,-5.998,1.499,1.998,4.2,2.545,2.542,9.877,8.245
35.0,2018-02-05 09:01:41.111312,2018-02-05 11:30:02.057202,350323.057,-5.999,1.499,1.998,4.2,2.541,2.539,9.865,8.235
36.0,2018-02-05 11:32:02.114563,2018-02-05 14:00:11.177131,359332.177,-5.999,1.499,1.998,4.2,2.538,2.535,9.852,8.226
37.0,2018-02-05 14:02:11.226781,2018-02-05 16:30:17.912003,368338.912,-5.999,1.499,1.997,4.2,2.537,2.534,9.849,8.225
38.0,2018-02-05 16:32:17.936484,2018-02-05 19:00:11.663714,377332.663,-5.999,1.499,1.999,4.2,2.533,2.531,9.837,8.215
39.0,2018-02-05 19:02:11.732168,2018-02-05 21:29:51.692867,386312.692,-5.999,1.499,1.997,4.2,2.529,2.527,9.823,8.204
40.0,2018-02-05 21:31:51.760951,2018-02-05 23:59:20.351826,395281.351,-5.999,1.499,1.997,4.2,2.526,2.523,9.81,8.194
41.0,2018-02-06 00:01:20.386626,2018-02-06 02:28:36.002007,404237.002,-5.999,1.499,1.999,4.2,2.521,2.519,9.795,8.183
42.0,2018-02-06 02:30:36.059872,2018-02-06 04:57:40.126676,413181.126,-5.999,1.499,1.999,4.2,2.517,2.515,9.777,8.169
43.0,2018-02-06 04:59:40.188992,2018-02-06 07:26:32.117986,422113.117,-6.0,1.499,1.997,4.2,2.512,2.51,9.759,8.155
44.0,2018-02-06 07:28:32.164853,2018-02-06 09:55:14.371550,431035.371,-6.0,1.499,1.996,4.2,2.508,2.506,9.744,8.143
45.0,2018-02-06 09:57:14.434182,2018-02-06 12:23:43.534435,439944.534,-6.0,1.499,1.997,4.2,2.504,2.5,9.729,8.124
46.0,2018-02-06 12:25:43.589794,2018-02-06 14:52:00.608573,448841.608,-6.0,1.499,1.997,4.2,2.499,2.498,9.713,8.117
47.0,2018-02-06 14:54:00.664237,2018-02-06 17:20:09.026716,457730.026,-6.0,1.499,1.997,4.2,2.496,2.494,9.702,8.105
48.0,2018-02-06 17:22:09.081437,2018-02-06 19:48:07.318402,466608.318,-6.0,1.499,1.999,4.2,2.493,2.491,9.69,8.093
49.0,2018-02-06 19:50:07.372141,2018-02-06 22:15:54.623903,475475.623,-5.999,1.499,1.997,4.2,2.489,2.487,9.676,8.081
50.0,2018-02-06 22:17:54.678710,2018-02-07 00:43:31.793296,484332.793,-5.999,1.499,1.996,4.2,2.486,2.484,9.663,8.071
51.0,2018-02-07 00:45:31.847619,2018-02-07 03:10:58.011979,493179.011,-5.999,1.499,1.997,4.2,2.482,2.48,9.65,8.06
52.0,2018-02-07 03:12:58.068869,2018-02-07 05:38:15.462164,502016.462,-5.999,1.499,1.997,4.2,2.479,2.477,9.639,8.05
53.0,2018-02-07 05:40:15.514050,2018-02-07 08:05:22.897680,510843.897,-5.999,1.499,1.999,4.2,2.476,2.473,9.627,8.04
54.0,2018-02-07 08:07:22.952064,2018-02-07 10:32:21.635961,519662.635,-6.0,1.499,1.999,4.2,2.473,2.471,9.617,8.031
55.0,2018-02-07 10:34:21.690517,2018-02-07 12:59:09.442116,528470.442,-5.999,1.499,1.996,4.2,2.469,2.467,9.604,8.021
56.0,2018-02-07 13:01:09.497160,2018-02-07 15:25:51.326977,537272.326,-5.999,1.499,1.997,4.2,2.466,2.464,9.595,8.011
57.0,2018-02-07 15:27:51.382400,2018-02-07 17:52:22.789463,546063.789,-5.999,1.499,1.998,4.2,2.463,2.461,9.584,8.003
58.0,2018-02-07 17:54:22.844134,2018-02-07 20:18:41.089356,554842.089,-5.999,1.499,1.998,4.2,2.46,2.458,9.573,7.993
59.0,2018-02-07 20:20:41.144927,2018-02-07 22:44:45.634315,563606.634,-5.999,1.499,1.998,4.2,2.456,2.454,9.559,7.982
60.0,2018-02-07 22:46:45.692306,2018-02-08 01:10:39.289217,572360.289,-5.999,1.499,1.996,4.2,2.452,2.45,9.544,7.97
61.0,2018-02-08 01:12:39.347508,2018-02-08 03:36:23.037243,581104.037,-5.999,1.499,1.997,4.2,2.448,2.446,9.528,7.956
62.0,2018-02-08 03:38:23.092040,2018-02-08 06:01:55.397646,589836.397,-6.0,1.499,1.997,4.2,2.444,2.442,9.512,7.944
63.0,2018-02-08 06:03:55.449912,2018-02-08 08:27:18.539168,598559.539,-6.0,1.499,1.997,4.2,2.44,2.438,9.498,7.93
64.0,2018-02-08 08:29:18.597025,2018-02-08 10:52:31.760891,607272.76,-6.0,1.499,1.996,4.2,2.437,2.435,9.487,7.919
65.0,2018-02-08 10:54:31.820044,2018-02-08 13:17:35.420240,615976.42,-6.0,1.499,1.999,4.2,2.434,2.431,9.475,7.908
66.0,2018-02-08 13:19:35.479087,2018-02-08 15:42:29.489492,624670.489,-5.999,1.499,1.998,4.2,2.43,2.428,9.462,7.897
67.0,2018-02-08 15:44:29.545554,2018-02-08 18:07:12.507004,633353.507,-5.999,1.499,1.999,4.2,2.427,2.424,9.449,7.885
68.0,2018-02-08 18:09:12.566090,2018-02-08 20:31:46.203088,642027.203,-5.999,1.499,1.999,4.2,2.423,2.421,9.437,7.874
69.0,2018-02-08 20:33:46.265370,2018-02-08 22:56:09.622897,650690.622,-5.999,1.499,1.999,4.2,2.42,2.418,9.425,7.864
70.0,2018-02-08 22:58:09.671686,2018-02-09 01:20:25.160369,659346.16,-5.999,1.499,1.999,4.2,2.417,2.415,9.414,7.854
71.0,2018-02-09 01:22:25.214579,2018-02-09 03:44:31.980119,667992.98,-5.999,1.499,1.999,4.2,2.414,2.412,9.403,7.845
72.0,2018-02-09 03:46:32.040689,2018-02-09 06:08:32.062011,676633.062,-5.999,1.499,1.998,4.2,2.411,2.409,9.395,7.836
73.0,2018-02-09 06:10:32.118620,2018-02-09 08:32:22.526318,685263.526,-5.999,1.499,1.999,4.2,2.409,2.406,9.385,7.828
74.0,2018-02-09 08:34:22.578703,2018-02-09 10:56:00.409736,693881.409,-5.999,1.499,1.997,4.2,2.406,2.403,9.375,7.819
75.0,2018-02-09 10:58:00.468836,2018-02-09 13:19:25.366193,702486.366,-5.999,1.499,1.997,4.2,2.402,2.4,9.363,7.808
76.0,2018-02-09 13:21:25.410610,2018-02-09 15:42:40.809557,711081.809,-5.999,1.499,1.998,4.2,2.398,2.396,9.347,7.794
77.0,2018-02-09 15:44:40.855472,2018-02-09 18:05:44.610580,719665.61,-6.0,1.499,1.995,4.2,2.393,2.391,9.327,7.779
78.0,2018-02-09 18:07:44.670616,2018-02-09 20:28:38.384711,728239.384,-6.0,1.499,1.997,4.2,2.389,2.387,9.312,7.766
79.0,2018-02-09 20:30:38.442105,2018-02-09 22:51:21.186686,736802.186,-6.0,1.499,1.999,4.2,2.385,2.383,9.299,7.753
80.0,2018-02-09 22:53:21.255341,2018-02-10 01:13:54.197538,745355.197,-6.0,1.499,1.999,4.2,2.382,2.38,9.287,7.74
81.0,2018-02-10 01:15:54.261754,2018-02-10 03:36:17.292407,753898.292,-5.999,1.499,1.995,4.2,2.379,2.377,9.275,7.729
82.0,2018-02-10 03:38:17.351137,2018-02-10 05:58:31.533923,762432.533,-5.999,1.499,1.997,4.2,2.376,2.373,9.264,7.719
83.0,2018-02-10 06:00:31.588787,2018-02-10 08:20:34.953330,770955.953,-5.999,1.499,1.996,4.2,2.372,2.37,9.251,7.708
84.0,2018-02-10 08:22:35.018050,2018-02-10 10:42:29.392093,779470.392,-5.999,1.499,1.997,4.2,2.369,2.367,9.24,7.697
85.0,2018-02-10 10:44:29.451757,2018-02-10 13:04:15.606122,787976.606,-5.999,1.499,1.996,4.2,2.366,2.364,9.228,7.687
86.0,2018-02-10 13:06:15.647666,2018-02-10 15:25:53.573237,796474.573,-5.999,1.499,1.995,4.2,2.363,2.361,9.218,7.677
87.0,2018-02-10 15:27:53.614523,2018-02-10 17:47:24.963316,804965.963,-5.999,1.499,1.998,4.2,2.36,2.358,9.209,7.668
88.0,2018-02-10 17:49:25.024911,2018-02-10 20:08:42.493024,813443.493,-5.999,1.499,1.999,4.2,2.357,2.355,9.197,7.657
89.0,2018-02-10 20:10:42.552292,2018-02-10 22:29:46.949815,821907.949,-5.999,1.499,1.999,4.2,2.354,2.352,9.186,7.647
90.0,2018-02-10 22:31:47.017354,2018-02-11 00:50:38.722170,830359.722,-5.999,1.499,1.998,4.2,2.35,2.347,9.17,7.634
91.0,2018-02-11 00:52:38.776995,2018-02-11 03:11:21.020327,838802.02,-5.999,1.499,1.995,4.2,2.345,2.343,9.153,7.62
92.0,2018-02-11 03:13:21.078520,2018-02-11 05:31:52.623129,847233.623,-6.0,1.499,1.996,4.2,2.341,2.339,9.136,7.605
93.0,2018-02-11 05:33:52.667285,2018-02-11 07:52:14.742305,855655.742,-6.0,1.499,1.994,4.2,2.337,2.335,9.124,7.594
94.0,2018-02-11 07:54:14.788348,2018-02-11 10:12:26.751091,864067.751,-6.0,1.499,1.997,4.2,2.334,2.332,9.112,7.581
95.0,2018-02-11 10:14:26.813403,2018-02-11 12:32:29.681092,872470.681,-6.0,1.499,1.995,4.2,2.331,2.329,9.1,7.569
96.0,2018-02-11 12:34:29.745673,2018-02-11 14:52:23.035224,880864.035,-5.999,1.499,1.994,4.2,2.328,2.326,9.088,7.558
97.0,2018-02-11 14:54:23.086176,2018-02-11 17:12:06.877303,889247.877,-5.999,1.499,1.999,4.2,2.324,2.322,9.076,7.546
98.0,2018-02-11 17:14:06.930734,2018-02-11 19:31:40.266286,897621.266,-5.999,1.499,1.996,4.2,2.321,2.319,9.063,7.536
99.0,2018-02-11 19:33:40.336064,2018-02-11 21:51:05.610075,905986.61,-5.999,1.499,1.995,4.2,2.318,2.316,9.052,7.525
100.0,2018-02-11 21:53:05.652111,2018-02-12 00:10:22.887599,914343.887,-5.999,1.499,1.996,4.2,2.315,2.313,9.042,7.515
101.0,2018-02-12 00:12:22.951292,2018-02-12 02:29:33.299362,922694.299,-5.999,1.499,1.996,4.2,2.312,2.31,9.033,7.506
102.0,2018-02-12 02:31:33.342306,2018-02-12 04:48:33.390425,931034.39,-5.999,1.499,1.994,4.2,2.31,2.308,9.026,7.499
103.0,2018-02-12 04:50:33.454501,2018-02-12 07:07:20.849181,939361.849,-5.999,1.499,1.997,4.2,2.307,2.305,9.015,7.49
104.0,2018-02-12 07:09:20.896594,2018-02-12 09:25:55.650984,947676.65,-5.999,1.499,1.998,4.2,2.303,2.301,9.0,7.477
105.0,2018-02-12 09:27:55.704314,2018-02-12 11:44:19.473634,955980.473,-5.999,1.499,1.994,4.2,2.298,2.296,8.983,7.463
106.0,2018-02-12 11:46:19.524598,2018-02-12 14:02:34.050733,964275.05,-6.0,1.499,1.997,4.2,2.294,2.292,8.966,7.448
107.0,2018-02-12 14:04:34.115555,2018-02-12 16:20:37.439261,972558.439,-6.0,1.499,1.996,4.2,2.29,2.288,8.951,7.435
108.0,2018-02-12 16:22:37.468056,2018-02-12 18:38:33.951631,980834.951,-6.0,1.499,1.995,4.2,2.288,2.286,8.942,7.424
109.0,2018-02-12 18:40:34.027231,2018-02-12 20:56:19.624336,989100.624,-6.0,1.499,1.994,4.2,2.284,2.282,8.929,7.411
110.0,2018-02-12 20:58:19.697882,2018-02-12 23:13:55.830547,997356.83,-5.999,1.499,1.994,4.2,2.281,2.279,8.917,7.401
111.0,2018-02-12 23:15:55.886806,2018-02-13 01:31:23.481059,1005604.481,-5.999,1.499,1.996,4.2,2.278,2.276,8.905,7.389
112.0,2018-02-13 01:33:23.506135,2018-02-13 03:48:41.136563,1013842.136,-5.999,1.499,1.997,4.2,2.275,2.272,8.893,7.378
113.0,2018-02-13 03:50:41.175365,2018-02-13 06:05:50.487257,1022071.487,-5.999,1.499,1.997,4.2,2.272,2.27,8.883,7.368
114.0,2018-02-13 06:07:50.527945,2018-02-13 08:22:54.184163,1030295.184,-6.0,1.499,1.997,4.2,2.27,2.268,8.878,7.363
115.0,2018-02-13 08:24:54.221214,2018-02-13 10:39:49.710560,1038510.71,-5.999,1.499,1.996,4.2,2.267,2.265,8.869,7.354
116.0,2018-02-13 10:41:49.738123,2018-02-13 12:56:36.623288,1046717.623,-5.999,1.499,1.994,4.2,2.265,2.263,8.86,7.346
117.0,2018-02-13 12:58:36.680332,2018-02-13 15:13:11.213038,1054912.213,-5.999,1.499,1.996,4.2,2.262,2.26,8.85,7.336
118.0,2018-02-13 15:15:11.277847,2018-02-13 17:29:33.868285,1063094.868,-5.999,1.499,1.998,4.2,2.258,2.256,8.836,7.326
119.0,2018-02-13 17:31:33.952861,2018-02-13 19:45:47.177886,1071268.177,-5.999,1.499,1.996,4.201,2.254,2.252,8.82,7.312
120.0,2018-02-13 19:47:47.235571,2018-02-13 22:01:49.827258,1079430.827,-6.0,1.499,1.996,4.2,2.25,2.248,8.803,7.298
121.0,2018-02-13 22:03:49.872244,2018-02-14 00:17:44.096329,1087585.096,-6.0,1.499,1.994,4.2,2.247,2.245,8.791,7.286
122.0,2018-02-14 00:19:44.146468,2018-02-14 02:33:29.056467,1095730.056,-6.0,1.499,1.998,4.2,2.244,2.242,8.78,7.274
123.0,2018-02-14 02:35:29.090982,2018-02-14 04:49:05.659175,1103866.659,-6.0,1.499,1.995,4.2,2.241,2.239,8.77,7.264
124.0,2018-02-14 04:51:05.740930,2018-02-14 07:04:34.204192,1111995.204,-6.0,1.499,1.997,4.2,2.238,2.236,8.759,7.253
125.0,2018-02-14 07:06:34.249482,2018-02-14 09:19:53.675063,1120114.675,-6.0,1.5,1.997,4.2,2.235,2.233,8.748,7.244
126.0,2018-02-14 09:21:53.700008,2018-02-14 11:35:04.921791,1128225.921,-6.0,1.499,1.996,4.2,2.232,2.23,8.737,7.234
127.0,2018-02-14 11:37:04.975560,2018-02-14 13:50:09.019058,1136330.019,-6.0,1.499,1.998,4.2,2.229,2.228,8.727,7.224
128.0,2018-02-14 13:52:09.059033,2018-02-14 16:05:06.923386,1144427.923,-6.0,1.499,1.999,4.2,2.227,2.225,8.718,7.215
129.0,2018-02-14 16:07:06.970863,2018-02-14 18:19:59.281426,1152520.281,-5.999,1.499,1.993,4.2,2.225,2.223,8.711,7.209
130.0,2018-02-14 18:21:59.327028,2018-02-14 20:34:41.731747,1160602.731,-5.999,1.499,1.994,4.2,2.223,2.221,8.704,7.202
131.0,2018-02-14 20:36:41.759545,2018-02-14 22:49:12.582964,1168673.582,-5.999,1.499,1.997,4.2,2.22,2.218,8.692,7.192
132.0,2018-02-14 22:51:12.636697,2018-02-15 01:03:33.296058,1176734.296,-5.999,1.499,1.993,4.2,2.216,2.214,8.679,7.181
133.0,2018-02-15 01:05:33.328369,2018-02-15 03:17:44.784395,1184785.784,-5.999,1.499,1.995,4.2,2.212,2.21,8.663,7.167
134.0,2018-02-15 03:19:44.813558,2018-02-15 05:31:47.983967,1192828.983,-6.0,1.499,1.997,4.2,2.208,2.207,8.649,7.156
135.0,2018-02-15 05:33:48.029908,2018-02-15 07:45:43.395886,1200864.395,-6.0,1.499,1.997,4.2,2.206,2.204,8.639,7.145
136.0,2018-02-15 07:47:43.472650,2018-02-15 09:59:29.903218,1208890.903,-6.0,1.499,1.999,4.2,2.203,2.201,8.628,7.134
137.0,2018-02-15 10:01:29.961713,2018-02-15 12:13:08.828474,1216909.828,-6.0,1.499,1.995,4.2,2.2,2.198,8.618,7.122
138.0,2018-02-15 12:15:08.891303,2018-02-15 14:26:39.721713,1224920.721,-6.0,1.499,1.998,4.2,2.197,2.195,8.607,7.113
139.0,2018-02-15 14:28:39.775901,2018-02-15 16:40:03.532310,1232924.532,-5.999,1.499,1.998,4.2,2.194,2.193,8.597,7.104
140.0,2018-02-15 16:42:03.597264,2018-02-15 18:53:20.465312,1240921.465,-5.999,1.499,1.998,4.2,2.192,2.191,8.588,7.096
141.0,2018-02-15 18:55:20.498763,2018-02-15 21:06:31.665103,1248912.665,-5.999,1.499,1.996,4.2,2.19,2.189,8.581,7.09
142.0,2018-02-15 21:08:31.720319,2018-02-15 23:19:38.192949,1256899.192,-5.999,1.499,1.999,4.2,2.188,2.187,8.575,7.083
143.0,2018-02-15 23:21:38.231090,2018-02-16 01:32:35.722537,1264876.722,-5.999,1.499,1.994,4.2,2.186,2.185,8.567,7.076
144.0,2018-02-16 01:34:35.760415,2018-02-16 03:45:23.382463,1272844.382,-5.999,1.499,1.995,4.2,2.184,2.182,8.558,7.068
145.0,2018-02-16 03:47:23.435251,2018-02-16 05:58:01.956115,1280802.956,-5.999,1.499,1.999,4.2,2.181,2.179,8.548,7.059
146.0,2018-02-16 06:00:02.040134,2018-02-16 08:10:31.948982,1288752.948,-5.999,1.499,1.997,4.2,2.177,2.176,8.534,7.048
147.0,2018-02-16 08:12:32.019357,2018-02-16 10:22:52.962376,1296693.962,-6.0,1.499,1.997,4.2,2.174,2.173,8.521,7.036
148.0,2018-02-16 10:24:53.035606,2018-02-16 12:35:08.319913,1304629.319,-6.0,1.499,1.997,4.2,2.171,2.17,8.512,7.027
149.0,2018-02-16 12:37:08.386916,2018-02-16 14:47:15.447430,1312556.447,-6.0,1.499,1.998,4.2,2.169,2.167,8.5,7.015
150.0,2018-02-16 14:49:15.526147,2018-02-16 16:59:15.417663,1320476.417,-6.0,1.499,1.993,4.2,2.166,2.165,8.49,7.006
151.0,2018-02-16 17:01:15.496679,2018-02-16 19:11:08.372612,1328389.372,-5.999,1.499,1.997,4.2,2.163,2.162,8.48,6.997
152.0,2018-02-16 19:13:08.439996,2018-02-16 21:22:56.208609,1336297.208,-5.999,1.499,1.996,4.2,2.161,2.16,8.473,6.989
153.0,2018-02-16 21:24:56.287702,2018-02-16 23:34:36.917555,1344197.917,-5.999,1.499,1.998,4.2,2.159,2.158,8.465,6.981
154.0,2018-02-16 23:36:36.965220,2018-02-17 01:46:13.305061,1352094.305,-5.999,1.499,1.993,4.2,2.157,2.156,8.458,6.975
155.0,2018-02-17 01:48:13.345564,2018-02-17 03:57:46.125798,1359987.125,-5.999,1.499,1.996,4.2,2.156,2.155,8.453,6.97
156.0,2018-02-17 03:59:46.153773,2018-02-17 06:09:10.811748,1367871.811,-5.999,1.499,1.998,4.2,2.154,2.153,8.449,6.964
157.0,2018-02-17 06:11:10.876227,2018-02-17 08:20:26.713857,1375747.713,-6.0,1.499,1.995,4.2,2.152,2.151,8.441,6.957
158.0,2018-02-17 08:22:26.800382,2018-02-17 10:31:35.156929,1383616.156,-5.999,1.499,1.998,4.2,2.15,2.149,8.432,6.95
159.0,2018-02-17 10:33:35.191090,2018-02-17 12:42:37.347207,1391478.347,-5.999,1.499,1.993,4.2,2.147,2.146,8.42,6.94
160.0,2018-02-17 12:44:37.412588,2018-02-17 14:53:32.273552,1399333.273,-6.0,1.499,1.997,4.2,2.144,2.143,8.409,6.929
161.0,2018-02-17 14:55:32.327571,2018-02-17 17:04:19.729645,1407180.729,-6.0,1.499,1.998,4.2,2.141,2.141,8.399,6.921
162.0,2018-02-17 17:06:19.759580,2018-02-17 19:15:00.951150,1415021.951,-6.0,1.499,1.994,4.2,2.139,2.138,8.392,6.911
163.0,2018-02-17 19:17:01.009796,2018-02-17 21:25:35.553925,1422856.553,-6.0,1.499,1.998,4.2,2.137,2.136,8.382,6.903
164.0,2018-02-17 21:27:35.630655,2018-02-17 23:36:05.343764,1430686.343,-5.999,1.499,1.999,4.2,2.135,2.134,8.375,6.896
165.0,2018-02-17 23:38:05.399045,2018-02-18 01:46:29.786079,1438510.786,-6.0,1.499,1.994,4.2,2.133,2.132,8.368,6.889
166.0,2018-02-18 01:48:29.842797,2018-02-18 03:56:50.508010,1446331.508,-5.999,1.499,1.998,4.2,2.132,2.131,8.363,6.884
167.0,2018-02-18 03:58:50.560254,2018-02-18 06:07:06.419269,1454147.419,-5.999,1.499,1.994,4.2,2.13,2.129,8.357,6.877
168.0,2018-02-18 06:09:06.459156,2018-02-18 08:17:19.336663,1461960.336,-5.999,1.499,1.994,4.2,2.129,2.128,8.353,6.874
169.0,2018-02-18 08:19:19.421672,2018-02-18 10:27:25.574019,1469766.574,-5.999,1.499,1.999,4.2,2.128,2.127,8.349,6.869
170.0,2018-02-18 10:29:25.599765,2018-02-18 12:37:22.862970,1477563.862,-5.999,1.499,1.995,4.2,2.126,2.125,8.34,6.863
171.0,2018-02-18 12:39:22.939731,2018-02-18 14:47:15.503579,1485356.503,-5.999,1.499,1.999,4.2,2.123,2.123,8.333,6.856
172.0,2018-02-18 14:49:15.561385,2018-02-18 16:57:01.305241,1493142.305,-6.0,1.499,1.994,4.2,2.12,2.12,8.319,6.845
173.0,2018-02-18 16:59:01.395509,2018-02-18 19:06:42.227762,1500923.227,-6.0,1.499,1.997,4.2,2.118,2.117,8.311,6.836
174.0,2018-02-18 19:08:42.311206,2018-02-18 21:16:16.951100,1508697.951,-6.0,1.499,1.994,4.2,2.116,2.116,8.305,6.83
175.0,2018-02-18 21:18:17.049090,2018-02-18 23:25:47.253973,1516468.253,-6.0,1.499,1.997,4.2,2.115,2.114,8.3,6.823
176.0,2018-02-18 23:27:47.359097,2018-02-19 01:35:11.447101,1524232.447,-5.999,1.499,1.997,4.2,2.113,2.112,8.292,6.816
177.0,2018-02-19 01:37:11.550019,2018-02-19 03:44:30.735320,1531991.735,-5.999,1.499,1.994,4.2,2.111,2.11,8.283,6.808
178.0,2018-02-19 03:46:30.838236,2018-02-19 05:53:45.712497,1539746.712,-6.0,1.499,1.997,4.2,2.109,2.108,8.276,6.802
179.0,2018-02-19 05:55:45.750562,2018-02-19 08:02:58.262425,1547499.262,-6.0,1.499,1.997,4.2,2.108,2.107,8.273,6.798
180.0,2018-02-19 08:04:58.291270,2018-02-19 10:12:09.906286,1555250.906,-5.999,1.499,1.997,4.2,2.107,2.107,8.271,6.795
181.0,2018-02-19 10:14:09.943417,2018-02-19 12:21:13.906805,1562994.906,-5.999,1.499,1.995,4.2,2.106,2.105,8.266,6.789
182.0,2018-02-19 12:23:14.002448,2018-02-19 14:30:09.431185,1570730.431,-5.999,1.499,1.998,4.201,2.104,2.104,8.259,6.783
183.0,2018-02-19 14:32:09.478043,2018-02-19 16:38:59.216772,1578460.216,-6.0,1.499,1.995,4.2,2.102,2.101,8.25,6.776
184.0,2018-02-19 16:40:59.267857,2018-02-19 18:47:44.576183,1586185.576,-5.999,1.499,1.996,4.2,2.099,2.098,8.239,6.766
185.0,2018-02-19 18:49:44.593157,2018-02-19 20:56:25.385284,1593906.385,-6.0,1.499,1.997,4.2,2.096,2.096,8.229,6.758
186.0,2018-02-19 20:58:25.423086,2018-02-19 23:05:02.958206,1601623.958,-6.0,1.499,1.998,4.2,2.095,2.095,8.225,6.751
187.0,2018-02-19 23:07:02.980033,2018-02-20 01:13:34.828819,1609335.828,-6.0,1.499,1.996,4.2,2.094,2.093,8.219,6.744
188.0,2018-02-20 01:15:34.825871,2018-02-20 03:22:01.023247,1617042.023,-5.999,1.499,1.999,4.2,2.092,2.092,8.213,6.738
189.0,2018-02-20 03:24:01.048500,2018-02-20 05:30:22.288127,1624743.288,-5.999,1.499,1.998,4.2,2.09,2.09,8.207,6.733
190.0,2018-02-20 05:32:22.365255,2018-02-20 07:38:40.097427,1632441.097,-5.999,1.499,1.999,4.2,2.089,2.089,8.2,6.727
191.0,2018-02-20 07:40:40.189313,2018-02-20 09:46:54.145541,1640135.145,-6.0,1.499,1.996,4.2,2.087,2.087,8.195,6.721
192.0,2018-02-20 09:48:54.152402,2018-02-20 11:55:06.099414,1647827.099,-5.999,1.499,1.998,4.2,2.086,2.086,8.191,6.718
193.0,2018-02-20 11:57:06.111726,2018-02-20 14:03:14.628795,1655515.628,-5.999,1.499,1.996,4.2,2.086,2.085,8.19,6.715
194.0,2018-02-20 14:05:14.703533,2018-02-20 16:11:14.227538,1663195.227,-5.999,1.499,1.997,4.2,2.084,2.084,8.182,6.708
195.0,2018-02-20 16:13:14.318944,2018-02-20 18:19:06.939594,1670867.939,-5.999,1.499,1.997,4.2,2.082,2.081,8.174,6.699
196.0,2018-02-20 18:21:07.004925,2018-02-20 20:26:55.477248,1678536.477,-5.999,1.499,1.997,4.2,2.079,2.079,8.165,6.693
197.0,2018-02-20 20:28:55.509697,2018-02-20 22:34:39.392064,1686200.392,-6.0,1.499,1.999,4.2,2.077,2.077,8.156,6.685
198.0,2018-02-20 22:36:39.431415,2018-02-21 00:42:19.434489,1693860.434,-6.0,1.499,1.994,4.2,2.076,2.076,8.151,6.679
199.0,2018-02-21 00:44:19.427726,2018-02-21 02:49:57.726937,1701518.726,-6.0,1.499,1.997,4.2,2.075,2.075,8.148,6.674
200.0,2018-02-21 02:51:57.796117,2018-02-21 04:57:31.624408,1709172.624,-6.0,1.499,1.993,4.2,2.074,2.073,8.142,6.668
201.0,2018-02-21 04:59:31.668203,2018-02-21 07:05:01.441405,1716822.441,-5.999,1.499,1.995,4.2,2.073,2.073,8.139,6.664
202.0,2018-02-21 07:07:01.547243,2018-02-21 09:12:27.184157,1724468.184,-5.999,1.499,1.994,4.2,2.071,2.071,8.134,6.66
203.0,2018-02-21 09:14:27.251491,2018-02-21 11:19:50.737687,1732111.737,-6.0,1.499,1.993,4.2,2.07,2.07,8.13,6.657
204.0,2018-02-21 11:21:50.731721,2018-02-21 13:27:11.994912,1739752.994,-5.999,1.499,1.997,4.2,2.069,2.069,8.126,6.652
205.0,2018-02-21 13:29:12.068609,2018-02-21 15:34:30.564859,1747391.564,-6.0,1.499,1.994,4.2,2.068,2.068,8.122,6.648
206.0,2018-02-21 15:36:30.682466,2018-02-21 17:41:42.509217,1755023.509,-5.999,1.499,1.993,4.2,2.067,2.067,8.118,6.645
207.0,2018-02-21 17:43:42.503315,2018-02-21 19:48:47.003759,1762648.003,-6.0,1.499,1.997,4.2,2.065,2.066,8.112,6.639
208.0,2018-02-21 19:50:47.112723,2018-02-21 21:55:48.986421,1770269.986,-5.999,1.499,1.997,4.2,2.063,2.063,8.104,6.632
209.0,2018-02-21 21:57:49.080802,2018-02-22 00:02:46.746844,1777887.746,-6.0,1.499,1.997,4.2,2.061,2.061,8.096,6.625
210.0,2018-02-22 00:04:46.788574,2018-02-22 02:09:41.071445,1785502.071,-6.0,1.499,1.997,4.2,2.06,2.06,8.09,6.62
211.0,2018-02-22 02:11:41.180110,2018-02-22 04:16:31.310475,1793112.31,-6.0,1.499,1.994,4.2,2.059,2.059,8.085,6.613
212.0,2018-02-22 04:18:31.322967,2018-02-22 06:23:18.206404,1800719.206,-6.0,1.499,1.999,4.2,2.057,2.057,8.08,6.605
213.0,2018-02-22 06:25:18.290083,2018-02-22 08:30:01.359632,1808322.359,-5.999,1.499,1.994,4.2,2.056,2.056,8.076,6.603
214.0,2018-02-22 08:32:01.429556,2018-02-22 10:36:43.918882,1815924.918,-5.999,1.499,1.998,4.2,2.056,2.056,8.075,6.601
215.0,2018-02-22 10:38:44.017504,2018-02-22 12:43:24.980144,1823525.98,-5.999,1.499,1.996,4.2,2.056,2.056,8.074,6.6
216.0,2018-02-22 12:45:25.050333,2018-02-22 14:50:01.941711,1831122.941,-5.999,1.499,1.999,4.2,2.054,2.054,8.069,6.596
217.0,2018-02-22 14:52:01.988306,2018-02-22 16:56:36.961024,1838717.961,-5.999,1.499,1.997,4.2,2.053,2.053,8.066,6.592
218.0,2018-02-22 16:58:37.074882,2018-02-22 19:03:06.922368,1846307.922,-5.999,1.499,1.998,4.2,2.052,2.052,8.062,6.588
219.0,2018-02-22 19:05:07.032180,2018-02-22 21:09:30.037156,1853891.037,-5.999,1.499,1.995,4.2,2.051,2.051,8.057,6.583
220.0,2018-02-22 21:11:30.069475,2018-02-22 23:15:48.425723,1861469.425,-5.999,1.499,1.999,4.2,2.049,2.049,8.05,6.579
221.0,2018-02-22 23:17:48.529198,2018-02-23 01:22:02.842685,1869043.842,-6.0,1.499,1.994,4.2,2.047,2.047,8.041,6.572
222.0,2018-02-23 01:24:02.854837,2018-02-23 03:28:14.641210,1876615.641,-6.0,1.499,1.996,4.2,2.045,2.045,8.034,6.564
223.0,2018-02-23 03:30:14.745193,2018-02-23 05:34:22.704303,1884183.704,-6.0,1.499,1.996,4.2,2.044,2.044,8.03,6.559
224.0,2018-02-23 05:36:22.768906,2018-02-23 07:40:28.919033,1891749.919,-6.0,1.499,1.996,4.2,2.044,2.043,8.028,6.554
225.0,2018-02-23 07:42:28.941684,2018-02-23 09:46:31.611827,1899312.611,-5.999,1.5,1.996,4.2,2.043,2.043,8.024,6.552
226.0,2018-02-23 09:48:31.617909,2018-02-23 11:52:32.391080,1906873.391,-5.999,1.499,1.998,4.2,2.042,2.042,8.021,6.548
227.0,2018-02-23 11:54:32.471149,2018-02-23 13:58:31.336843,1914432.336,-5.999,1.499,1.999,4.2,2.041,2.041,8.018,6.545
228.0,2018-02-23 14:00:31.425151,2018-02-23 16:04:30.034961,1921991.034,-5.999,1.499,1.993,4.2,2.04,2.041,8.016,6.543
229.0,2018-02-23 16:06:30.099807,2018-02-23 18:10:28.295606,1929549.295,-5.999,1.499,1.997,4.2,2.04,2.04,8.015,6.541
230.0,2018-02-23 18:12:28.367527,2018-02-23 20:16:20.754949,1937101.754,-5.999,1.499,1.996,4.2,2.04,2.04,8.014,6.539
231.0,2018-02-23 20:18:20.762205,2018-02-23 22:22:05.559850,1944646.559,-6.0,1.499,1.993,4.2,2.038,2.038,8.008,6.535
232.0,2018-02-23 22:24:05.583852,2018-02-24 00:27:46.080011,1952187.08,-6.0,1.499,1.999,4.2,2.036,2.036,8.001,6.528
233.0,2018-02-24 00:29:46.113792,2018-02-24 02:33:22.288817,1959723.288,-5.999,1.499,1.994,4.2,2.034,2.034,7.991,6.52
234.0,2018-02-24 02:35:22.356774,2018-02-24 04:38:55.599215,1967256.599,-6.0,1.499,1.998,4.2,2.032,2.032,7.983,6.515
235.0,2018-02-24 04:40:55.602974,2018-02-24 06:44:26.929405,1974787.929,-6.0,1.499,1.997,4.2,2.031,2.032,7.981,6.51
236.0,2018-02-24 06:46:26.927929,2018-02-24 08:49:55.919963,1982316.919,-6.0,1.499,1.996,4.2,2.031,2.031,7.979,6.506
237.0,2018-02-24 08:51:55.940646,2018-02-24 10:55:20.708586,1989841.708,-5.999,1.499,1.996,4.2,2.03,2.03,7.974,6.5
238.0,2018-02-24 10:57:20.745091,2018-02-24 13:00:43.463045,1997364.463,-5.999,1.499,1.999,4.2,2.029,2.029,7.97,6.497
239.0,2018-02-24 13:02:43.574561,2018-02-24 15:06:05.169948,2004886.169,-5.999,1.499,1.995,4.2,2.028,2.028,7.968,6.495
240.0,2018-02-24 15:08:05.229275,2018-02-24 17:11:26.167065,2012407.167,-5.999,1.499,1.996,4.2,2.028,2.028,7.967,6.495
241.0,2018-02-24 17:13:26.266689,2018-02-24 19:16:47.546462,2019928.546,-6.0,1.499,1.994,4.2,2.028,2.028,7.967,6.493
242.0,2018-02-24 19:18:47.562261,2018-02-24 21:22:03.857095,2027444.857,-5.999,1.499,1.997,4.2,2.027,2.027,7.965,6.491
243.0,2018-02-24 21:24:03.968526,2018-02-24 23:27:15.067096,2034956.067,-5.999,1.499,1.996,4.2,2.026,2.026,7.962,6.489
244.0,2018-02-24 23:29:15.078473,2018-02-25 01:32:22.555844,2042463.555,-6.0,1.499,1.995,4.2,2.025,2.025,7.958,6.485
245.0,2018-02-25 01:34:22.617129,2018-02-25 03:37:26.737437,2049967.737,-5.999,1.499,1.996,4.2,2.023,2.024,7.951,6.481
246.0,2018-02-25 03:39:26.811798,2018-02-25 05:42:26.025198,2057467.025,-6.0,1.499,1.996,4.2,2.021,2.022,7.943,6.473
247.0,2018-02-25 05:44:26.105033,2018-02-25 07:47:22.674557,2064963.674,-6.0,1.499,1.995,4.2,2.02,2.02,7.938,6.468
248.0,2018-02-25 07:49:22.755654,2018-02-25 09:52:16.729273,2072457.729,-6.0,1.499,1.994,4.2,2.019,2.019,7.934,6.462
249.0,2018-02-25 09:54:16.776373,2018-02-25 11:57:08.423946,2079949.423,-6.0,1.499,1.998,4.2,2.018,2.018,7.931,6.458
250.0,2018-02-25 11:59:08.464119,2018-02-25 14:01:57.992549,2087438.992,-5.999,1.499,1.997,4.2,2.017,2.018,7.927,6.455
251.0,2018-02-25 14:03:57.991303,2018-02-25 16:06:44.984577,2094925.984,-6.0,1.499,1.998,4.2,2.016,2.016,7.923,6.45
252.0,2018-02-25 16:08:45.000244,2018-02-25 18:11:30.571460,2102411.571,-5.999,1.499,1.997,4.2,2.016,2.016,7.921,6.449
253.0,2018-02-25 18:11:30.571581,2018-02-25 21:27:29.672463,2114170.672,-1.5,1.499,1.997,4.2,2.015,2.034,7.92,7.245
254.0,2018-02-25 21:27:29.685224,2018-02-26 00:44:50.533915,2126011.533,-1.5,1.499,1.999,4.2,2.044,2.043,8.05,7.294
255.0,2018-02-26 00:44:50.686863,2018-02-26 04:02:15.687208,2137856.687,-1.5,1.499,1.998,4.2,2.044,2.044,8.049,7.299
256.0,2018-02-26 04:02:15.687323,2018-02-26 04:03:15.822602,2137916.822,0.0,0.0,2.825,2.836,0.0,0.0,0.0,0.0
258.0,2018-03-02 12:53:12.012969,2018-03-02 16:08:42.293642,2149657.116,-1.5,1.499,1.998,4.2,2.002,2.023,7.934,7.179
259.0,2018-03-02 16:08:42.324884,2018-03-02 19:24:32.928363,2161407.75,-1.5,1.499,1.998,4.2,2.028,2.025,8.003,7.187
260.0,2018-03-02 19:24:32.990842,2018-03-02 22:40:05.936067,2173140.758,-1.5,1.499,1.998,4.2,2.023,2.021,7.981,7.176
261.0,2018-03-02 22:40:05.936183,2018-03-03 02:58:49.236745,2188664.059,-5.999,1.499,1.995,4.2,4.027,4.015,15.892,12.661
262.0,2018-03-03 03:00:49.292481,2018-03-03 05:03:06.396365,2196121.218,-5.999,1.499,1.993,4.2,2.01,2.009,7.911,6.346
263.0,2018-03-03 05:05:06.451499,2018-03-03 07:07:26.455037,2203581.277,-5.999,1.499,1.997,4.2,2.011,2.01,7.914,6.357
264.0,2018-03-03 07:09:26.510728,2018-03-03 09:11:47.481970,2211042.304,-5.999,1.499,1.993,4.2,2.011,2.01,7.912,6.366
265.0,2018-03-03 09:13:47.535815,2018-03-03 11:16:10.945626,2218505.768,-5.999,1.499,1.998,4.2,2.011,2.011,7.914,6.375
266.0,2018-03-03 11:18:11.001286,2018-03-03 13:20:35.717431,2225970.54,-5.999,1.499,1.996,4.2,2.011,2.011,7.913,6.382
267.0,2018-03-03 13:22:35.769438,2018-03-03 15:25:03.043619,2233437.866,-5.999,1.499,1.998,4.2,2.012,2.012,7.914,6.391
268.0,2018-03-03 15:27:03.096095,2018-03-03 17:29:30.652849,2240905.475,-5.999,1.499,1.993,4.2,2.012,2.012,7.913,6.397
269.0,2018-03-03 17:31:30.706224,2018-03-03 19:33:59.135837,2248373.958,-5.999,1.499,1.999,4.2,2.012,2.012,7.913,6.401
270.0,2018-03-03 19:35:59.191469,2018-03-03 21:38:27.462935,2255842.285,-5.999,1.499,1.999,4.2,2.012,2.012,7.911,6.406
271.0,2018-03-03 21:40:27.520509,2018-03-03 23:42:55.915810,2263310.738,-5.999,1.499,1.994,4.2,2.012,2.012,7.91,6.409
272.0,2018-03-03 23:44:55.968008,2018-03-04 01:47:23.720667,2270778.543,-5.999,1.499,1.993,4.2,2.011,2.011,7.908,6.41
273.0,2018-03-04 01:49:23.781759,2018-03-04 03:51:50.177550,2278245.0,-5.999,1.499,1.996,4.2,2.01,2.01,7.905,6.409
274.0,2018-03-04 03:53:50.238013,2018-03-04 05:56:14.109076,2285708.931,-5.999,1.499,1.995,4.2,2.01,2.01,7.902,6.41
275.0,2018-03-04 05:58:14.164458,2018-03-04 08:00:37.144252,2293171.966,-5.999,1.499,1.999,4.2,2.009,2.009,7.9,6.408
276.0,2018-03-04 08:02:37.193143,2018-03-04 10:04:57.474591,2300632.297,-5.999,1.499,1.998,4.2,2.008,2.009,7.896,6.408
277.0,2018-03-04 10:06:57.528278,2018-03-04 12:09:17.088914,2308091.911,-5.999,1.499,1.997,4.2,2.008,2.008,7.895,6.405
278.0,2018-03-04 12:11:17.145914,2018-03-04 14:13:34.993297,2315549.815,-5.999,1.499,1.995,4.2,2.007,2.008,7.892,6.406
279.0,2018-03-04 14:15:35.051091,2018-03-04 16:17:50.332646,2323005.155,-5.999,1.499,1.995,4.2,2.007,2.007,7.889,6.404
280.0,2018-03-04 16:19:50.387196,2018-03-04 18:22:02.949172,2330457.771,-5.999,1.499,1.996,4.2,2.006,2.006,7.887,6.402
281.0,2018-03-04 18:24:03.011679,2018-03-04 20:26:13.437193,2337908.259,-5.999,1.499,1.993,4.2,2.005,2.005,7.882,6.398
282.0,2018-03-04 20:28:13.488452,2018-03-04 22:30:21.062516,2345355.885,-5.999,1.499,1.995,4.2,2.004,2.004,7.876,6.393
283.0,2018-03-04 22:32:21.113491,2018-03-05 00:34:25.804396,2352800.626,-5.999,1.499,1.993,4.2,2.003,2.003,7.873,6.391
284.0,2018-03-05 00:36:25.866034,2018-03-05 02:38:27.489168,2360242.311,-5.999,1.499,1.996,4.2,2.002,2.002,7.869,6.387
285.0,2018-03-05 02:40:27.540972,2018-03-05 04:42:25.922850,2367680.745,-5.999,1.499,1.997,4.2,2.001,2.001,7.865,6.384
286.0,2018-03-05 04:44:25.975011,2018-03-05 06:46:21.790281,2375116.612,-5.999,1.499,1.996,4.2,2.0,2.0,7.862,6.381
287.0,2018-03-05 06:48:21.838787,2018-03-05 08:50:14.945316,2382549.767,-5.999,1.499,1.999,4.2,1.999,1.999,7.858,6.379
288.0,2018-03-05 08:52:15.002602,2018-03-05 10:54:05.148635,2389979.971,-5.999,1.499,1.995,4.2,1.998,1.998,7.855,6.374
289.0,2018-03-05 10:56:05.208648,2018-03-05 12:57:52.677259,2397407.499,-5.999,1.499,1.998,4.2,1.997,1.998,7.851,6.372
290.0,2018-03-05 12:59:52.732054,2018-03-05 15:01:37.921522,2404832.744,-5.999,1.499,1.997,4.2,1.996,1.997,7.848,6.368
291.0,2018-03-05 15:03:37.970972,2018-03-05 17:05:19.557414,2412254.38,-5.999,1.499,1.996,4.2,1.995,1.996,7.844,6.364
292.0,2018-03-05 17:07:19.611313,2018-03-05 19:08:59.677529,2419674.5,-5.999,1.499,1.997,4.2,1.994,1.995,7.841,6.362
293.0,2018-03-05 19:10:59.733461,2018-03-05 21:12:36.548524,2427091.371,-5.999,1.499,1.998,4.2,1.993,1.993,7.836,6.357
294.0,2018-03-05 21:14:36.601169,2018-03-05 23:16:10.525134,2434505.347,-5.999,1.499,1.999,4.2,1.992,1.992,7.832,6.353
295.0,2018-03-05 23:18:10.569670,2018-03-06 01:19:40.209646,2441915.032,-5.999,1.499,1.997,4.2,1.991,1.991,7.827,6.348
296.0,2018-03-06 01:21:40.270664,2018-03-06 03:23:08.082546,2449322.905,-5.999,1.499,1.997,4.2,1.99,1.99,7.823,6.344
297.0,2018-03-06 03:25:08.125826,2018-03-06 05:26:33.533821,2456728.356,-5.999,1.499,1.993,4.2,1.989,1.99,7.819,6.342
298.0,2018-03-06 05:28:33.586599,2018-03-06 07:29:56.174105,2464130.996,-5.999,1.499,1.995,4.2,1.988,1.988,7.816,6.336
299.0,2018-03-06 07:31:56.231778,2018-03-06 09:33:15.263793,2471530.086,-5.999,1.499,1.999,4.2,1.987,1.987,7.811,6.332
300.0,2018-03-06 09:35:15.320817,2018-03-06 11:36:32.113327,2478926.935,-5.999,1.499,1.997,4.2,1.986,1.987,7.809,6.329
301.0,2018-03-06 11:38:32.178176,2018-03-06 13:39:45.843566,2486320.666,-5.999,1.499,1.993,4.2,1.985,1.986,7.804,6.326
302.0,2018-03-06 13:41:45.899046,2018-03-06 15:42:57.498668,2493712.321,-5.999,1.499,1.997,4.2,1.984,1.985,7.802,6.322
303.0,2018-03-06 15:44:57.559283,2018-03-06 17:46:05.971641,2501100.794,-5.999,1.499,1.995,4.2,1.983,1.984,7.797,6.32
304.0,2018-03-06 17:48:06.018857,2018-03-06 19:49:12.335382,2508487.157,-5.999,1.499,1.995,4.2,1.982,1.982,7.793,6.315
305.0,2018-03-06 19:51:12.384095,2018-03-06 21:52:14.916090,2515869.738,-5.999,1.499,1.999,4.2,1.98,1.981,7.787,6.309
306.0,2018-03-06 21:54:14.984061,2018-03-06 23:55:14.817277,2523249.639,-5.999,1.499,1.995,4.2,1.98,1.98,7.784,6.306
307.0,2018-03-06 23:57:14.884439,2018-03-07 01:58:12.429434,2530627.252,-5.999,1.499,1.994,4.2,1.978,1.979,7.78,6.302
308.0,2018-03-07 02:00:12.492406,2018-03-07 04:01:07.142295,2538001.964,-5.999,1.499,1.995,4.2,1.978,1.978,7.777,6.299
309.0,2018-03-07 04:03:07.195918,2018-03-07 06:03:58.530060,2545373.352,-5.999,1.499,1.996,4.2,1.977,1.977,7.773,6.294
310.0,2018-03-07 06:05:58.600466,2018-03-07 08:06:46.320032,2552741.142,-5.999,1.499,1.994,4.2,1.975,1.976,7.768,6.289
311.0,2018-03-07 08:08:46.370168,2018-03-07 10:09:31.367676,2560106.19,-5.999,1.499,1.999,4.2,1.974,1.975,7.764,6.284
312.0,2018-03-07 10:11:31.424314,2018-03-07 12:12:13.589429,2567468.412,-5.999,1.499,1.996,4.2,1.974,1.974,7.761,6.283
313.0,2018-03-07 12:14:13.647952,2018-03-07 14:14:52.593348,2574827.415,-5.999,1.499,1.994,4.2,1.972,1.973,7.757,6.278
314.0,2018-03-07 14:16:52.648528,2018-03-07 16:17:29.266816,2582184.089,-5.999,1.499,1.998,4.2,1.972,1.972,7.753,6.275
315.0,2018-03-07 16:19:29.315013,2018-03-07 18:20:02.058486,2589536.881,-5.999,1.499,1.994,4.2,1.97,1.971,7.749,6.271
316.0,2018-03-07 18:22:02.124370,2018-03-07 20:22:33.230254,2596888.052,-5.999,1.499,1.994,4.2,1.97,1.97,7.746,6.268
317.0,2018-03-07 20:24:33.280174,2018-03-07 22:25:01.143277,2604235.965,-5.999,1.499,1.997,4.2,1.969,1.969,7.742,6.264
318.0,2018-03-07 22:27:01.203087,2018-03-08 00:27:26.027311,2611580.849,-5.999,1.499,1.994,4.2,1.968,1.968,7.738,6.259
319.0,2018-03-08 00:29:26.092256,2018-03-08 02:29:48.582978,2618923.405,-5.999,1.499,1.998,4.2,1.967,1.967,7.735,6.255
320.0,2018-03-08 02:31:48.649385,2018-03-08 04:32:07.948393,2626262.77,-5.999,1.499,1.999,4.2,1.966,1.966,7.731,6.252
321.0,2018-03-08 04:34:08.010390,2018-03-08 06:34:23.945517,2633598.768,-5.999,1.499,1.999,4.2,1.965,1.965,7.727,6.248
322.0,2018-03-08 06:36:23.998192,2018-03-08 08:36:37.273842,2640932.096,-5.999,1.499,1.997,4.2,1.964,1.964,7.724,6.244
323.0,2018-03-08 08:38:37.343794,2018-03-08 10:38:47.779492,2648262.602,-5.999,1.499,1.994,4.2,1.963,1.964,7.719,6.241
324.0,2018-03-08 10:40:47.825653,2018-03-08 12:40:56.033751,2655590.856,-5.999,1.499,1.995,4.2,1.962,1.963,7.716,6.239
325.0,2018-03-08 12:42:56.090874,2018-03-08 14:42:49.535009,2662904.357,-5.999,1.499,1.995,4.2,1.958,1.958,7.699,6.21
326.0,2018-03-08 14:44:49.605916,2018-03-08 16:44:42.137699,2670216.96,-5.999,1.499,1.995,4.2,1.958,1.958,7.702,6.211
327.0,2018-03-08 16:46:42.223646,2018-03-08 18:46:31.386229,2677526.208,-5.999,1.499,1.999,4.2,1.957,1.957,7.698,6.209
328.0,2018-03-08 18:48:31.450870,2018-03-08 20:48:18.232263,2684833.054,-5.999,1.499,1.997,4.2,1.956,1.956,7.693,6.203
329.0,2018-03-08 20:50:18.302682,2018-03-08 22:50:03.472554,2692138.295,-5.999,1.499,1.995,4.2,1.955,1.956,7.692,6.202
330.0,2018-03-08 22:52:03.546526,2018-03-09 00:51:45.813735,2699440.636,-5.999,1.499,1.996,4.2,1.954,1.955,7.688,6.199
331.0,2018-03-09 00:53:45.855156,2018-03-09 02:53:26.427361,2706741.249,-5.999,1.499,1.994,4.2,1.953,1.954,7.685,6.197
332.0,2018-03-09 02:55:26.495648,2018-03-09 04:55:07.933623,2714042.756,-5.999,1.499,1.996,4.2,1.953,1.954,7.685,6.195
333.0,2018-03-09 04:57:07.967903,2018-03-09 06:56:50.871089,2721345.693,-5.999,1.499,1.996,4.2,1.954,1.954,7.686,6.195
334.0,2018-03-09 06:58:50.936200,2018-03-09 08:58:32.050335,2728646.872,-5.999,1.499,1.998,4.2,1.954,1.954,7.687,6.196
335.0,2018-03-09 09:00:32.112061,2018-03-09 11:00:07.261543,2735942.084,-5.999,1.499,1.999,4.2,1.953,1.954,7.684,6.194
336.0,2018-03-09 11:02:07.341391,2018-03-09 13:01:37.534312,2743232.356,-5.999,1.499,1.999,4.2,1.952,1.952,7.678,6.189
337.0,2018-03-09 13:03:37.562257,2018-03-09 15:03:03.966295,2750518.788,-5.999,1.499,1.995,4.2,1.949,1.95,7.669,6.185
338.0,2018-03-09 15:05:04.029523,2018-03-09 17:04:28.444014,2757803.266,-6.0,1.499,1.995,4.2,1.948,1.949,7.664,6.181
339.0,2018-03-09 17:06:28.508107,2018-03-09 19:05:50.671534,2765085.494,-6.0,1.499,1.999,4.2,1.947,1.948,7.66,6.174
340.0,2018-03-09 19:07:50.732970,2018-03-09 21:07:11.479122,2772366.301,-6.0,1.499,1.995,4.2,1.946,1.947,7.657,6.17
341.0,2018-03-09 21:09:11.535261,2018-03-09 23:08:30.605469,2779645.428,-5.999,1.499,1.997,4.2,1.946,1.946,7.656,6.168
342.0,2018-03-09 23:10:30.685199,2018-03-10 01:09:47.695928,2786922.518,-5.999,1.499,1.999,4.2,1.945,1.946,7.653,6.167
343.0,2018-03-10 01:11:47.764150,2018-03-10 03:11:05.962938,2794200.785,-5.999,1.499,1.997,4.2,1.945,1.946,7.653,6.166
344.0,2018-03-10 03:13:06.021961,2018-03-10 05:12:23.627777,2801478.45,-5.999,1.499,1.997,4.2,1.945,1.946,7.653,6.167
345.0,2018-03-10 05:14:23.676477,2018-03-10 07:13:38.931491,2808753.754,-5.999,1.499,1.994,4.2,1.945,1.946,7.655,6.166
346.0,2018-03-10 07:15:38.997456,2018-03-10 09:14:45.906321,2816020.728,-5.999,1.499,1.997,4.2,1.944,1.945,7.649,6.163
347.0,2018-03-10 09:16:45.975947,2018-03-10 11:15:49.766725,2823284.589,-5.999,1.499,1.995,4.2,1.942,1.943,7.641,6.158
348.0,2018-03-10 11:17:49.803746,2018-03-10 13:16:50.492561,2830545.315,-6.0,1.499,1.998,4.2,1.94,1.941,7.632,6.151
349.0,2018-03-10 13:18:50.523292,2018-03-10 15:17:49.815596,2837804.638,-6.0,1.499,1.999,4.2,1.939,1.94,7.629,6.147
350.0,2018-03-10 15:19:49.868710,2018-03-10 17:18:47.255962,2845062.078,-6.0,1.499,1.997,4.2,1.938,1.939,7.627,6.142
351.0,2018-03-10 17:20:47.297165,2018-03-10 19:19:42.331721,2852317.154,-5.999,1.499,1.998,4.2,1.938,1.938,7.624,6.138
352.0,2018-03-10 19:21:42.388733,2018-03-10 21:20:35.904250,2859570.726,-5.999,1.499,1.998,4.2,1.937,1.938,7.622,6.137
353.0,2018-03-10 21:22:35.943345,2018-03-10 23:21:28.653574,2866823.476,-5.999,1.499,1.997,4.2,1.937,1.937,7.62,6.135
354.0,2018-03-10 23:23:28.735938,2018-03-11 01:22:23.081463,2874077.904,-5.999,1.499,1.998,4.2,1.937,1.937,7.621,6.134
355.0,2018-03-11 01:24:23.147140,2018-03-11 03:23:15.060341,2881329.882,-5.999,1.499,1.998,4.2,1.936,1.937,7.62,6.133
356.0,2018-03-11 03:25:15.105759,2018-03-11 05:24:00.907512,2888575.73,-5.999,1.499,1.997,4.2,1.936,1.937,7.619,6.132
357.0,2018-03-11 05:26:00.984979,2018-03-11 07:24:41.588327,2895816.41,-5.999,1.499,1.997,4.2,1.935,1.935,7.613,6.129
358.0,2018-03-11 07:26:41.658148,2018-03-11 09:25:18.451476,2903053.274,-5.999,1.499,1.997,4.2,1.932,1.933,7.604,6.121
359.0,2018-03-11 09:27:18.476041,2018-03-11 11:25:51.878414,2910286.701,-6.0,1.499,1.999,4.2,1.93,1.931,7.596,6.116
360.0,2018-03-11 11:27:51.914797,2018-03-11 13:26:24.852816,2917519.675,-6.0,1.499,1.998,4.2,1.93,1.931,7.595,6.112
361.0,2018-03-11 13:28:24.900374,2018-03-11 15:26:55.303599,2924750.126,-6.0,1.499,1.997,4.2,1.929,1.93,7.592,6.106
362.0,2018-03-11 15:28:55.358193,2018-03-11 17:27:23.339521,2931978.162,-5.999,1.499,1.998,4.2,1.929,1.929,7.589,6.102
363.0,2018-03-11 17:29:23.365723,2018-03-11 19:27:48.723862,2939203.546,-5.999,1.499,1.995,4.2,1.928,1.928,7.585,6.1
364.0,2018-03-11 19:29:48.749123,2018-03-11 21:28:14.011757,2946428.834,-5.999,1.499,1.995,4.2,1.927,1.928,7.585,6.098
365.0,2018-03-11 21:30:14.097986,2018-03-11 23:28:39.576314,2953654.398,-5.999,1.499,1.998,4.2,1.927,1.928,7.584,6.097
366.0,2018-03-11 23:30:39.630465,2018-03-12 01:29:05.606199,2960880.428,-5.999,1.499,1.994,4.2,1.928,1.928,7.586,6.099
367.0,2018-03-12 01:31:05.691723,2018-03-12 03:29:25.993962,2968100.816,-5.999,1.499,1.997,4.2,1.927,1.928,7.586,6.097
368.0,2018-03-12 03:31:26.038943,2018-03-12 05:29:38.917819,2975313.74,-5.999,1.499,1.996,4.2,1.926,1.927,7.58,6.093
369.0,2018-03-12 05:31:38.972534,2018-03-12 07:29:49.602022,2982524.424,-5.999,1.499,1.997,4.2,1.924,1.925,7.573,6.087
370.0,2018-03-12 07:31:49.666854,2018-03-12 09:29:57.686528,2989732.509,-5.999,1.499,1.998,4.2,1.922,1.923,7.565,6.082
371.0,2018-03-12 09:31:57.764570,2018-03-12 11:30:02.606509,2996937.429,-6.0,1.499,1.994,4.2,1.921,1.922,7.559,6.078
372.0,2018-03-12 11:32:02.650109,2018-03-12 13:30:06.262561,3004141.085,-6.0,1.499,1.994,4.2,1.92,1.921,7.558,6.071
373.0,2018-03-12 13:32:06.332165,2018-03-12 15:30:08.456248,3011343.278,-5.999,1.499,1.998,4.2,1.92,1.92,7.557,6.069
374.0,2018-03-12 15:32:08.486998,2018-03-12 17:30:07.391480,3018542.214,-5.998,1.499,1.995,4.2,1.919,1.92,7.552,6.065
375.0,2018-03-12 17:32:07.471434,2018-03-12 19:30:06.682839,3025741.505,-5.999,1.499,1.996,4.2,1.919,1.919,7.552,6.065
376.0,2018-03-12 19:32:06.750446,2018-03-12 21:30:05.142414,3032939.965,-5.999,1.499,1.996,4.2,1.918,1.919,7.549,6.063
377.0,2018-03-12 21:32:05.227759,2018-03-12 23:30:04.268080,3040139.09,-5.999,1.499,1.995,4.2,1.918,1.919,7.55,6.062
378.0,2018-03-12 23:32:04.340738,2018-03-13 01:30:02.809799,3047337.632,-5.999,1.499,1.997,4.2,1.918,1.919,7.55,6.062
379.0,2018-03-13 01:32:02.868925,2018-03-13 03:29:55.874909,3054530.697,-5.999,1.499,1.997,4.2,1.918,1.918,7.55,6.06
380.0,2018-03-13 03:31:55.911647,2018-03-13 05:29:43.147652,3061717.97,-5.999,1.499,1.995,4.2,1.916,1.917,7.544,6.056
381.0,2018-03-13 05:31:43.183776,2018-03-13 07:29:27.507157,3068902.329,-5.999,1.499,1.997,4.2,1.915,1.916,7.538,6.051
382.0,2018-03-13 07:31:27.537732,2018-03-13 09:29:09.249854,3076084.072,-5.999,1.499,1.999,4.2,1.913,1.913,7.529,6.045
383.0,2018-03-13 09:31:09.333478,2018-03-13 11:28:48.260888,3083263.083,-6.0,1.499,1.996,4.2,1.911,1.912,7.524,6.041
384.0,2018-03-13 11:30:48.314988,2018-03-13 13:28:26.308187,3090441.13,-6.0,1.499,1.997,4.2,1.911,1.912,7.522,6.037
385.0,2018-03-13 13:30:26.346634,2018-03-13 15:27:58.654288,3097613.476,-6.0,1.499,1.994,4.2,1.909,1.91,7.515,6.028
386.0,2018-03-13 15:27:58.654412,2018-03-13 18:35:36.633251,3108871.455,-1.5,1.499,1.994,4.2,1.909,1.93,7.513,6.853
387.0,2018-03-13 18:35:36.722953,2018-03-13 21:44:24.010726,3120198.833,-1.5,1.499,1.999,4.2,1.936,1.936,7.641,6.885
388.0,2018-03-13 21:44:24.032933,2018-03-14 00:53:02.598468,3131517.421,-1.5,1.499,1.998,4.2,1.932,1.933,7.624,6.878
389.0,2018-03-14 00:53:02.598594,2018-03-14 00:54:02.755344,3131577.577,0.0,0.0,0.0,2.797,0.0,0.0,0.0,0.0
