Repository: Oliver191/MSc_Thesis_Predictive_Maintenance_Batteries

# MSc_Thesis_Predictive_Maintenance_Batteries
The GitHub repository accompanying the MSc Thesis at Esade written by Oliver Caspers regarding the topic “Predictive Maintenance for Lithium-Ion Batteries: Predicting the Remaining Useful Life (RUL) using Data-Driven Machine Learning based on Real-World Battery Datasets”.

SNL_Final.ipynb: The main Jupyter Notebook which contains the main code used to load, clean, and transform the SNL data. Four initial models are evaluated and a RF is chosen to be optimized. The RF is trained to predict the RUL on the training data and optimized using the validation data. Finally, the model is tested using independent testing data from UL.

File: SNL_Cycle_Timeseries_Data/SNL_18650_NMC_15C_0-100_0.5-2C_b_cycle_data.csv
Cycle_Index,Start_Time,End_Time,Test_Time (s),Min_Current (A),Max_Current (A),Min_Voltage (V),Max_Voltage (V),Charge_Capacity (Ah),Discharge_Capacity (Ah),Charge_Energy (Wh),Discharge_Energy (Wh)
1.0,2018-02-01 10:11:40.013791,2018-02-01 14:16:40.275343,14710.275,-1.5,1.5,1.999,4.201,2.571,2.714,10.055,9.493
2.0,2018-02-01 14:16:40.306820,2018-02-01 18:01:22.959380,28192.959,-1.5,1.5,1.999,4.201,2.52,2.517,9.707,8.738
3.0,2018-02-01 18:01:23.084234,2018-02-01 22:12:05.769447,43235.769,-1.5,1.5,1.999,4.201,2.725,2.721,10.557,9.541
4.0,2018-02-01 22:12:05.769579,2018-02-02 03:38:28.245821,62818.245,-6.001,1.5,1.999,4.201,5.418,5.39,21.002,17.071
5.0,2018-02-02 03:40:28.272123,2018-02-02 06:15:16.831249,72226.831,-6.001,1.499,1.999,4.201,2.681,2.67,10.384,8.456
6.0,2018-02-02 06:17:16.868429,2018-02-02 08:51:32.025326,81602.025,-6.001,1.499,1.998,4.201,2.67,2.66,10.343,8.434
7.0,2018-02-02 08:53:32.079729,2018-02-02 11:27:27.086983,90957.086,-6.001,1.499,1.998,4.201,2.663,2.654,10.317,8.431
8.0,2018-02-02 11:29:27.139406,2018-02-02 14:02:58.454677,100288.454,-6.001,1.499,1.999,4.201,2.654,2.646,10.285,8.414
9.0,2018-02-02 14:04:58.506462,2018-02-02 16:38:08.310190,109598.31,-6.001,1.499,1.999,4.201,2.647,2.639,10.257,8.402
10.0,2018-02-02 16:40:08.361962,2018-02-02 19:12:58.212617,118888.212,-6.001,1.499,1.998,4.201,2.639,2.633,10.23,8.39
11.0,2018-02-02 19:14:58.267324,2018-02-02 21:47:30.399000,128160.398,-6.001,1.499,1.999,4.201,2.633,2.626,10.207,8.376
12.0,2018-02-02 21:49:30.450739,2018-02-03 00:21:42.645314,137412.645,-6.001,1.499,1.999,4.201,2.626,2.62,10.182,8.363
13.0,2018-02-03 00:23:42.700959,2018-02-03 02:55:37.703384,146647.703,-6.001,1.499,1.998,4.201,2.62,2.615,10.159,8.353
14.0,2018-02-03 02:57:37.758889,2018-02-03 05:29:17.742738,155867.742,-6.001,1.499,1.999,4.201,2.615,2.609,10.14,8.343
15.0,2018-02-03 05:31:17.804719,2018-02-03 08:02:42.389545,165072.389,-6.001,1.5,1.999,4.201,2.61,2.605,10.12,8.335
16.0,2018-02-03 08:04:42.440912,2018-02-03 10:35:52.195219,174262.195,-6.001,1.499,1.999,4.201,2.604,2.599,10.1,8.325
17.0,2018-02-03 10:37:52.243259,2018-02-03 13:08:47.813956,183437.813,-6.001,1.5,1.998,4.201,2.599,2.595,10.082,8.318
18.0,2018-02-03 13:10:47.866469,2018-02-03 15:41:32.270182,192602.27,-6.001,1.5,1.998,4.201,2.595,2.591,10.067,8.313
19.0,2018-02-03 15:43:32.324900,2018-02-03 18:14:04.677118,201754.677,-6.001,1.499,1.998,4.201,2.591,2.587,10.051,8.307
20.0,2018-02-03 18:16:04.730379,2018-02-03 20:46:26.492802,210896.492,-6.001,1.499,1.999,4.201,2.587,2.583,10.036,8.303
21.0,2018-02-03 20:48:26.542950,2018-02-03 23:18:35.751222,220025.751,-6.001,1.499,1.999,4.201,2.583,2.579,10.02,8.296
22.0,2018-02-03 23:20:35.809043,2018-02-04 01:50:35.002080,229145.002,-6.001,1.499,1.998,4.201,2.579,2.575,10.006,8.293
23.0,2018-02-04 01:52:35.051123,2018-02-04 04:22:22.661946,238252.661,-6.001,1.499,1.998,4.201,2.575,2.571,9.991,8.285
24.0,2018-02-04 04:24:22.714827,2018-02-04 06:53:59.093343,247349.093,-6.001,1.499,1.998,4.201,2.571,2.567,9.975,8.277
25.0,2018-02-04 06:55:59.147516,2018-02-04 09:25:23.706666,256433.706,-6.001,1.499,1.998,4.201,2.567,2.563,9.96,8.269
26.0,2018-02-04 09:27:23.758549,2018-02-04 11:56:37.051151,265507.051,-6.001,1.499,1.999,4.201,2.563,2.559,9.945,8.26
27.0,2018-02-04 11:58:37.113690,2018-02-04 14:27:38.864613,274568.864,-6.001,1.5,1.998,4.201,2.559,2.555,9.93,8.252
28.0,2018-02-04 14:29:38.919174,2018-02-04 16:58:29.104488,283619.104,-6.001,1.499,1.997,4.201,2.555,2.551,9.915,8.242
29.0,2018-02-04 17:00:29.163237,2018-02-04 19:29:07.413896,292657.413,-6.001,1.5,1.997,4.201,2.551,2.547,9.9,8.232
30.0,2018-02-04 19:31:07.473656,2018-02-04 21:59:33.887634,301683.887,-6.001,1.499,1.999,4.201,2.546,2.543,9.885,8.221
31.0,2018-02-04 22:01:33.929060,2018-02-05 00:29:47.790942,310697.79,-6.001,1.499,1.997,4.201,2.542,2.539,9.869,8.211
32.0,2018-02-05 00:31:47.856108,2018-02-05 02:59:51.454850,319701.454,-6.001,1.499,1.998,4.201,2.538,2.535,9.856,8.201
33.0,2018-02-05 03:01:51.496092,2018-02-05 05:29:42.430488,328692.43,-6.001,1.499,1.998,4.201,2.534,2.531,9.84,8.19
34.0,2018-02-05 05:31:42.489480,2018-02-05 07:59:22.472138,337672.472,-6.001,1.499,1.998,4.201,2.53,2.527,9.827,8.18
35.0,2018-02-05 08:01:22.512037,2018-02-05 10:28:50.699930,346640.699,-6.001,1.499,1.999,4.201,2.526,2.523,9.812,8.168
36.0,2018-02-05 10:30:50.763049,2018-02-05 12:58:07.424962,355597.424,-6.001,1.499,1.999,4.201,2.522,2.519,9.797,8.157
37.0,2018-02-05 13:00:07.475295,2018-02-05 15:27:12.967207,364542.967,-6.001,1.499,1.999,4.201,2.519,2.516,9.786,8.148
38.0,2018-02-05 15:29:13.032190,2018-02-05 17:56:07.673435,373477.673,-6.001,1.5,1.998,4.201,2.515,2.512,9.771,8.137
39.0,2018-02-05 17:58:07.718090,2018-02-05 20:24:51.387220,382401.387,-6.001,1.5,1.999,4.201,2.511,2.508,9.757,8.126
40.0,2018-02-05 20:26:51.434533,2018-02-05 22:53:22.582257,391312.582,-6.001,1.499,1.999,4.201,2.507,2.504,9.742,8.114
41.0,2018-02-05 22:55:22.643036,2018-02-06 01:21:43.182939,400213.182,-6.001,1.5,1.997,4.201,2.503,2.5,9.728,8.103
42.0,2018-02-06 01:23:43.224483,2018-02-06 03:49:52.964056,409102.964,-6.001,1.5,1.999,4.201,2.5,2.496,9.715,8.091
43.0,2018-02-06 03:51:53.015532,2018-02-06 06:17:50.099098,417980.099,-6.001,1.5,1.997,4.201,2.495,2.493,9.7,8.078
44.0,2018-02-06 06:19:50.140315,2018-02-06 08:45:37.858848,426847.858,-6.001,1.5,1.998,4.201,2.492,2.489,9.688,8.068
45.0,2018-02-06 08:47:37.920729,2018-02-06 11:13:15.194251,435705.194,-6.001,1.499,1.997,4.201,2.492,2.485,9.686,8.053
46.0,2018-02-06 11:15:15.249657,2018-02-06 13:40:35.018338,444545.018,-6.001,1.5,1.997,4.201,2.482,2.48,9.652,8.04
47.0,2018-02-06 13:42:35.073357,2018-02-06 16:07:45.873055,453375.873,-6.001,1.5,1.999,4.201,2.479,2.477,9.642,8.03
48.0,2018-02-06 16:09:45.927787,2018-02-06 18:34:46.537908,462196.537,-6.001,1.499,1.997,4.201,2.476,2.473,9.629,8.018
49.0,2018-02-06 18:36:46.594005,2018-02-06 21:01:38.222833,471008.222,-6.001,1.5,1.998,4.201,2.473,2.47,9.618,8.007
50.0,2018-02-06 21:03:38.277327,2018-02-06 23:28:19.669737,479809.669,-6.001,1.499,1.998,4.201,2.469,2.467,9.605,7.997
51.0,2018-02-06 23:30:19.723817,2018-02-07 01:54:51.382454,488601.382,-6.001,1.5,1.997,4.201,2.466,2.463,9.594,7.986
52.0,2018-02-07 01:56:51.436525,2018-02-07 04:21:13.017153,497383.017,-6.001,1.5,1.998,4.201,2.463,2.46,9.582,7.976
53.0,2018-02-07 04:23:13.070139,2018-02-07 06:47:22.290047,506152.29,-6.001,1.5,1.998,4.201,2.459,2.456,9.568,7.964
54.0,2018-02-07 06:49:22.344997,2018-02-07 09:13:19.590466,514909.59,-6.001,1.5,1.999,4.201,2.455,2.452,9.554,7.951
55.0,2018-02-07 09:15:19.647716,2018-02-07 11:39:05.688215,523655.688,-6.001,1.5,1.999,4.2,2.451,2.448,9.539,7.938
56.0,2018-02-07 11:41:05.741150,2018-02-07 14:04:41.258798,532391.258,-6.001,1.499,1.999,4.201,2.447,2.444,9.525,7.927
57.0,2018-02-07 14:06:41.312672,2018-02-07 16:30:06.169970,541116.169,-6.001,1.499,1.998,4.201,2.443,2.441,9.512,7.916
58.0,2018-02-07 16:32:06.224567,2018-02-07 18:55:21.163718,549831.163,-6.001,1.5,1.999,4.201,2.44,2.437,9.499,7.904
59.0,2018-02-07 18:57:21.218231,2018-02-07 21:20:25.461316,558535.461,-6.001,1.499,1.998,4.201,2.436,2.434,9.486,7.892
60.0,2018-02-07 21:22:25.514031,2018-02-07 23:45:19.785066,567229.785,-6.001,1.499,1.997,4.201,2.433,2.43,9.474,7.88
61.0,2018-02-07 23:47:19.843617,2018-02-08 02:10:04.574048,575914.574,-6.001,1.5,1.998,4.201,2.43,2.427,9.461,7.869
62.0,2018-02-08 02:12:04.627544,2018-02-08 04:34:38.435999,584588.435,-6.001,1.5,1.998,4.201,2.426,2.423,9.448,7.858
63.0,2018-02-08 04:36:38.485774,2018-02-08 06:59:02.915190,593252.915,-6.001,1.5,1.996,4.201,2.423,2.42,9.436,7.847
64.0,2018-02-08 07:01:02.969131,2018-02-08 09:23:16.792805,601906.792,-6.001,1.5,1.999,4.201,2.419,2.416,9.424,7.835
65.0,2018-02-08 09:25:16.849167,2018-02-08 11:47:22.060565,610552.06,-6.001,1.5,1.996,4.201,2.416,2.413,9.412,7.827
66.0,2018-02-08 11:49:22.111792,2018-02-08 14:11:18.585890,619188.585,-6.001,1.5,1.998,4.201,2.413,2.41,9.402,7.816
67.0,2018-02-08 14:13:18.634939,2018-02-08 16:35:04.772810,627814.772,-6.001,1.5,1.999,4.201,2.41,2.407,9.389,7.806
68.0,2018-02-08 16:37:04.826282,2018-02-08 18:58:39.465610,636429.465,-6.001,1.5,1.999,4.201,2.406,2.403,9.377,7.795
69.0,2018-02-08 19:00:39.520527,2018-02-08 21:22:02.464711,645032.464,-6.001,1.499,1.996,4.201,2.402,2.4,9.363,7.783
70.0,2018-02-08 21:24:02.517382,2018-02-08 23:45:15.638777,653625.638,-6.001,1.5,1.997,4.201,2.399,2.396,9.349,7.771
71.0,2018-02-08 23:47:15.689506,2018-02-09 02:08:16.478821,662206.478,-6.001,1.499,1.999,4.201,2.395,2.392,9.334,7.758
72.0,2018-02-09 02:10:16.538558,2018-02-09 04:31:08.555393,670778.555,-6.001,1.499,1.999,4.201,2.391,2.388,9.322,7.746
73.0,2018-02-09 04:33:08.609712,2018-02-09 06:53:50.760324,679340.76,-6.001,1.499,1.999,4.201,2.388,2.385,9.309,7.735
74.0,2018-02-09 06:55:50.808959,2018-02-09 09:16:23.249746,687893.249,-6.001,1.5,1.998,4.201,2.384,2.382,9.297,7.722
75.0,2018-02-09 09:18:23.308825,2018-02-09 11:38:45.381479,696435.381,-6.001,1.5,1.999,4.201,2.381,2.378,9.284,7.71
76.0,2018-02-09 11:40:45.449167,2018-02-09 14:00:56.647937,704966.647,-6.001,1.5,1.998,4.201,2.377,2.374,9.271,7.699
77.0,2018-02-09 14:02:56.706487,2018-02-09 16:22:58.733238,713488.733,-6.001,1.5,1.999,4.201,2.374,2.371,9.259,7.688
78.0,2018-02-09 16:24:58.799096,2018-02-09 18:44:50.544075,722000.544,-6.001,1.5,1.998,4.201,2.37,2.368,9.247,7.676
79.0,2018-02-09 18:46:50.601059,2018-02-09 21:06:33.392252,730503.392,-6.001,1.5,1.995,4.201,2.367,2.364,9.235,7.665
80.0,2018-02-09 21:08:33.456713,2018-02-09 23:28:07.407893,738997.407,-6.001,1.499,1.998,4.201,2.364,2.361,9.224,7.656
81.0,2018-02-09 23:30:07.465649,2018-02-10 01:49:30.370571,747480.37,-6.001,1.5,1.997,4.201,2.361,2.358,9.212,7.644
82.0,2018-02-10 01:51:30.419481,2018-02-10 04:10:41.801897,755951.801,-6.001,1.5,1.999,4.201,2.357,2.354,9.199,7.632
83.0,2018-02-10 04:12:41.869981,2018-02-10 06:31:41.658878,764411.658,-6.001,1.5,1.998,4.201,2.353,2.35,9.184,7.619
84.0,2018-02-10 06:33:41.727297,2018-02-10 08:52:32.028480,772862.028,-6.001,1.5,1.998,4.201,2.35,2.347,9.171,7.607
85.0,2018-02-10 08:54:32.082026,2018-02-10 11:13:12.347098,781302.347,-6.001,1.5,1.999,4.201,2.346,2.343,9.158,7.596
86.0,2018-02-10 11:15:12.400699,2018-02-10 13:33:41.922868,789731.922,-6.001,1.5,1.999,4.201,2.342,2.34,9.145,7.583
87.0,2018-02-10 13:35:41.990299,2018-02-10 15:53:59.682298,798149.682,-6.001,1.5,1.998,4.201,2.339,2.336,9.131,7.57
88.0,2018-02-10 15:55:59.744532,2018-02-10 18:14:07.179435,806557.179,-6.001,1.5,1.998,4.201,2.335,2.332,9.118,7.557
89.0,2018-02-10 18:16:07.219492,2018-02-10 20:34:03.720038,814953.72,-6.001,1.5,1.999,4.201,2.332,2.329,9.105,7.545
90.0,2018-02-10 20:36:03.783193,2018-02-10 22:53:50.799790,823340.799,-6.001,1.5,1.999,4.201,2.328,2.326,9.093,7.534
91.0,2018-02-10 22:55:50.870274,2018-02-11 01:13:27.699097,831717.699,-6.001,1.5,1.996,4.201,2.325,2.322,9.08,7.521
92.0,2018-02-11 01:15:27.760473,2018-02-11 03:32:55.447189,840085.447,-6.001,1.5,1.996,4.201,2.321,2.319,9.069,7.512
93.0,2018-02-11 03:34:55.515831,2018-02-11 05:52:13.954792,848443.954,-6.001,1.499,1.999,4.201,2.318,2.315,9.057,7.5
94.0,2018-02-11 05:54:14.015708,2018-02-11 08:11:19.870334,856789.87,-6.001,1.5,1.998,4.201,2.315,2.312,9.044,7.488
95.0,2018-02-11 08:13:19.934384,2018-02-11 10:31:06.483384,865176.483,-6.001,1.5,1.995,4.201,2.332,2.315,9.118,7.504
96.0,2018-02-11 10:33:06.523080,2018-02-11 12:50:05.900477,873515.9,-6.001,1.5,1.996,4.201,2.319,2.307,9.063,7.472
97.0,2018-02-11 12:52:05.963960,2018-02-11 15:08:57.933736,881847.933,-6.001,1.5,1.999,4.201,2.31,2.302,9.026,7.457
98.0,2018-02-11 15:10:57.977958,2018-02-11 17:27:22.094938,890152.094,-6.001,1.499,1.995,4.201,2.3,2.297,8.991,7.44
99.0,2018-02-11 17:29:22.137219,2018-02-11 19:45:41.524201,898451.524,-6.001,1.499,1.999,4.201,2.299,2.294,8.987,7.428
100.0,2018-02-11 19:47:41.588131,2018-02-11 22:03:46.973042,906736.973,-6.001,1.5,1.998,4.201,2.294,2.291,8.969,7.416
101.0,2018-02-11 22:05:47.035699,2018-02-12 00:21:40.733107,915010.733,-6.001,1.5,1.997,4.201,2.29,2.287,8.953,7.404
102.0,2018-02-12 00:23:40.775892,2018-02-12 02:39:23.295836,923273.295,-6.001,1.5,1.997,4.201,2.287,2.283,8.943,7.39
103.0,2018-02-12 02:41:23.357633,2018-02-12 04:57:00.035165,931530.035,-6.001,1.5,1.999,4.201,2.286,2.28,8.937,7.381
104.0,2018-02-12 04:59:00.081632,2018-02-12 07:14:26.253840,939776.253,-6.001,1.5,1.994,4.201,2.283,2.277,8.926,7.369
105.0,2018-02-12 07:16:26.308351,2018-02-12 09:31:44.176739,948014.176,-6.001,1.5,1.997,4.201,2.28,2.273,8.918,7.357
106.0,2018-02-12 09:33:44.241137,2018-02-12 11:49:04.090623,956254.09,-6.001,1.5,1.995,4.201,2.281,2.272,8.922,7.353
107.0,2018-02-12 11:51:04.138692,2018-02-12 14:06:14.112720,964484.112,-6.001,1.5,1.996,4.201,2.279,2.268,8.915,7.342
108.0,2018-02-12 14:08:14.194921,2018-02-12 16:23:13.586881,972703.586,-6.001,1.5,1.995,4.201,2.272,2.266,8.89,7.331
109.0,2018-02-12 16:25:13.654676,2018-02-12 18:39:48.847189,980898.847,-6.001,1.5,1.995,4.201,2.264,2.26,8.857,7.312
110.0,2018-02-12 18:41:48.923821,2018-02-12 20:56:27.349805,989097.349,-6.001,1.499,1.998,4.201,2.265,2.257,8.862,7.302
111.0,2018-02-12 20:58:27.408912,2018-02-12 23:12:50.901065,997280.901,-6.001,1.5,1.999,4.201,2.259,2.254,8.839,7.291
112.0,2018-02-12 23:14:50.981421,2018-02-13 01:29:04.921110,1005454.921,-6.001,1.5,1.999,4.201,2.258,2.251,8.836,7.28
113.0,2018-02-13 01:31:05.006852,2018-02-13 03:45:00.820225,1013610.82,-6.001,1.5,1.997,4.201,2.25,2.246,8.804,7.263
114.0,2018-02-13 03:47:00.849414,2018-02-13 06:00:52.141161,1021762.141,-6.001,1.5,1.997,4.201,2.248,2.243,8.798,7.253
115.0,2018-02-13 06:02:52.208046,2018-02-13 08:16:31.554036,1029901.554,-6.001,1.5,1.997,4.201,2.243,2.24,8.78,7.241
116.0,2018-02-13 08:18:31.631089,2018-02-13 10:32:01.200037,1038031.2,-6.001,1.5,1.996,4.2,2.24,2.237,8.768,7.232
117.0,2018-02-13 10:34:01.262440,2018-02-13 12:47:23.733699,1046153.733,-6.001,1.5,1.995,4.2,2.238,2.234,8.759,7.221
118.0,2018-02-13 12:49:23.804443,2018-02-13 15:02:38.894254,1054268.894,-6.001,1.5,1.996,4.2,2.234,2.231,8.748,7.212
119.0,2018-02-13 15:04:38.969273,2018-02-13 17:17:47.275881,1062377.275,-6.001,1.5,1.995,4.2,2.234,2.228,8.748,7.203
120.0,2018-02-13 17:19:47.312421,2018-02-13 19:32:43.286134,1070473.286,-6.001,1.5,1.999,4.201,2.23,2.225,8.731,7.192
121.0,2018-02-13 19:34:43.326635,2018-02-13 21:47:27.221248,1078557.221,-6.001,1.499,1.999,4.2,2.225,2.221,8.713,7.179
122.0,2018-02-13 21:49:27.246233,2018-02-14 00:02:01.197366,1086631.197,-6.001,1.5,1.995,4.2,2.221,2.218,8.696,7.168
123.0,2018-02-14 00:04:01.253359,2018-02-14 02:16:26.884442,1094696.884,-6.001,1.5,1.999,4.2,2.218,2.214,8.686,7.156
124.0,2018-02-14 02:18:26.918115,2018-02-14 04:30:41.996228,1102751.996,-6.001,1.499,1.999,4.2,2.214,2.212,8.672,7.146
125.0,2018-02-14 04:32:42.074137,2018-02-14 06:44:50.315453,1110800.315,-6.001,1.5,1.994,4.2,2.212,2.209,8.663,7.134
126.0,2018-02-14 06:46:50.351620,2018-02-14 08:58:49.571829,1118839.571,-6.001,1.5,1.998,4.2,2.209,2.206,8.652,7.123
127.0,2018-02-14 09:00:49.614157,2018-02-14 11:12:37.041994,1126867.041,-6.001,1.5,1.995,4.2,2.205,2.202,8.637,7.113
128.0,2018-02-14 11:14:37.102446,2018-02-14 13:26:20.359982,1134890.359,-6.001,1.5,1.998,4.2,2.203,2.2,8.631,7.104
129.0,2018-02-14 13:28:20.431670,2018-02-14 15:39:53.949889,1142903.949,-6.001,1.5,1.996,4.2,2.2,2.197,8.618,7.094
130.0,2018-02-14 15:41:54.016917,2018-02-14 17:53:20.003659,1150910.003,-6.001,1.499,1.994,4.2,2.197,2.195,8.608,7.085
131.0,2018-02-14 17:55:20.053904,2018-02-14 20:06:37.785456,1158907.785,-6.0,1.499,1.997,4.2,2.196,2.192,8.606,7.075
132.0,2018-02-14 20:08:37.837050,2018-02-14 22:19:49.746258,1166899.746,-6.001,1.5,1.997,4.2,2.195,2.19,8.604,7.069
133.0,2018-02-14 22:21:49.789295,2018-02-15 00:32:50.115093,1174880.115,-6.001,1.499,1.999,4.2,2.189,2.186,8.578,7.055
134.0,2018-02-15 00:34:50.193604,2018-02-15 02:45:41.266296,1182851.266,-6.001,1.499,1.995,4.2,2.185,2.183,8.565,7.045
135.0,2018-02-15 02:47:41.336892,2018-02-15 04:58:31.095330,1190821.095,-6.001,1.499,1.996,4.2,2.186,2.181,8.567,7.037
136.0,2018-02-15 05:00:31.126356,2018-02-15 07:11:09.556213,1198779.556,-6.0,1.5,1.994,4.2,2.182,2.178,8.554,7.027
137.0,2018-02-15 07:13:09.618096,2018-02-15 09:23:40.368661,1206730.368,-6.0,1.499,1.998,4.2,2.179,2.175,8.541,7.014
138.0,2018-02-15 09:25:40.445903,2018-02-15 11:36:01.193446,1214671.193,-6.0,1.5,1.995,4.2,2.175,2.172,8.527,7.004
139.0,2018-02-15 11:38:01.273460,2018-02-15 13:48:13.039218,1222603.039,-6.001,1.5,1.997,4.2,2.171,2.169,8.513,6.994
140.0,2018-02-15 13:50:13.107043,2018-02-15 16:00:16.693662,1230526.693,-6.001,1.5,1.997,4.2,2.169,2.166,8.502,6.983
141.0,2018-02-15 16:02:16.736663,2018-02-15 18:12:12.228711,1238442.228,-6.001,1.499,1.996,4.2,2.166,2.164,8.492,6.974
142.0,2018-02-15 18:14:12.264502,2018-02-15 20:24:00.343845,1246350.343,-6.001,1.499,1.999,4.2,2.163,2.161,8.482,6.966
143.0,2018-02-15 20:26:00.391867,2018-02-15 22:35:42.180836,1254252.18,-6.001,1.499,1.994,4.2,2.161,2.159,8.474,6.958
144.0,2018-02-15 22:37:42.230738,2018-02-16 00:47:16.195333,1262146.195,-6.001,1.499,1.999,4.2,2.159,2.157,8.466,6.949
145.0,2018-02-16 00:49:16.234425,2018-02-16 02:58:41.960609,1270031.96,-6.001,1.499,1.999,4.2,2.156,2.154,8.455,6.939
146.0,2018-02-16 03:00:42.038137,2018-02-16 05:09:59.360562,1277909.36,-6.001,1.499,1.997,4.2,2.153,2.151,8.444,6.929
147.0,2018-02-16 05:11:59.431550,2018-02-16 07:21:09.436872,1285779.436,-6.001,1.499,1.996,4.2,2.15,2.148,8.434,6.92
148.0,2018-02-16 07:23:09.520537,2018-02-16 09:32:12.549297,1293642.549,-6.001,1.5,1.997,4.2,2.148,2.146,8.424,6.911
149.0,2018-02-16 09:34:12.603255,2018-02-16 11:43:07.899597,1301497.899,-6.001,1.499,1.995,4.2,2.145,2.143,8.415,6.902
150.0,2018-02-16 11:45:07.974038,2018-02-16 13:53:55.877532,1309345.877,-6.001,1.5,1.994,4.2,2.143,2.141,8.405,6.893
151.0,2018-02-16 13:55:55.960434,2018-02-16 16:04:36.935601,1317186.935,-6.001,1.5,1.998,4.2,2.14,2.139,8.396,6.884
152.0,2018-02-16 16:06:37.015496,2018-02-16 18:15:13.599017,1325023.599,-6.001,1.5,1.999,4.2,2.138,2.136,8.389,6.877
153.0,2018-02-16 18:17:13.668827,2018-02-16 20:25:42.045842,1332852.045,-6.001,1.5,1.996,4.2,2.136,2.134,8.379,6.868
154.0,2018-02-16 20:27:42.092444,2018-02-16 22:36:04.700278,1340674.7,-6.001,1.499,1.995,4.2,2.134,2.132,8.372,6.86
155.0,2018-02-16 22:38:04.776620,2018-02-17 00:46:22.243516,1348492.243,-6.001,1.499,1.997,4.2,2.132,2.13,8.365,6.854
156.0,2018-02-17 00:48:22.278985,2018-02-17 02:56:30.475509,1356300.475,-6.001,1.5,1.994,4.2,2.129,2.128,8.354,6.845
157.0,2018-02-17 02:58:30.548853,2018-02-17 05:06:34.068418,1364104.068,-6.001,1.5,1.995,4.2,2.127,2.126,8.347,6.838
158.0,2018-02-17 05:08:34.140688,2018-02-17 07:16:30.829043,1371900.829,-6.001,1.499,1.994,4.2,2.125,2.123,8.338,6.83
159.0,2018-02-17 07:18:30.857986,2018-02-17 09:26:19.617231,1379689.617,-6.001,1.499,1.995,4.2,2.123,2.121,8.332,6.821
160.0,2018-02-17 09:28:19.683786,2018-02-17 11:36:03.576875,1387473.576,-6.001,1.499,1.999,4.2,2.12,2.119,8.322,6.813
161.0,2018-02-17 11:38:03.641641,2018-02-17 13:45:40.324853,1395250.324,-6.001,1.499,1.994,4.2,2.118,2.117,8.312,6.805
162.0,2018-02-17 13:47:40.376135,2018-02-17 15:55:11.256901,1403021.256,-6.001,1.5,1.997,4.2,2.116,2.114,8.304,6.798
163.0,2018-02-17 15:57:11.285434,2018-02-17 18:04:37.024637,1410787.024,-6.001,1.5,1.997,4.201,2.114,2.112,8.296,6.79
164.0,2018-02-17 18:06:37.084750,2018-02-17 20:13:57.749929,1418547.749,-6.001,1.499,1.997,4.2,2.112,2.111,8.292,6.784
165.0,2018-02-17 20:15:57.801615,2018-02-17 22:23:13.932198,1426303.932,-6.001,1.499,1.999,4.2,2.111,2.109,8.285,6.778
166.0,2018-02-17 22:25:13.999693,2018-02-18 00:32:25.354222,1434055.354,-6.001,1.499,1.996,4.2,2.109,2.107,8.279,6.772
167.0,2018-02-18 00:34:25.429530,2018-02-18 02:41:30.073606,1441800.073,-6.001,1.499,1.996,4.2,2.107,2.105,8.271,6.764
168.0,2018-02-18 02:43:30.114943,2018-02-18 04:50:28.172513,1449538.172,-6.001,1.5,1.997,4.2,2.105,2.103,8.262,6.757
169.0,2018-02-18 04:52:28.231390,2018-02-18 06:59:21.738403,1457271.738,-6.001,1.5,1.995,4.2,2.103,2.101,8.254,6.75
170.0,2018-02-18 07:01:21.776307,2018-02-18 09:08:12.026199,1465002.026,-6.0,1.5,1.999,4.2,2.101,2.1,8.25,6.746
171.0,2018-02-18 09:10:12.069104,2018-02-18 11:16:55.253231,1472725.253,-6.001,1.499,1.994,4.2,2.099,2.098,8.242,6.739
172.0,2018-02-18 11:18:55.289517,2018-02-18 13:25:32.315782,1480442.315,-6.001,1.499,1.999,4.2,2.097,2.096,8.234,6.731
173.0,2018-02-18 13:27:32.366804,2018-02-18 15:34:04.333148,1488154.333,-6.001,1.5,1.996,4.2,2.095,2.094,8.226,6.723
174.0,2018-02-18 15:36:04.390812,2018-02-18 17:42:31.960839,1495861.96,-6.001,1.499,1.994,4.2,2.093,2.092,8.22,6.718
175.0,2018-02-18 17:44:32.017938,2018-02-18 19:50:55.483770,1503565.483,-6.001,1.499,1.999,4.2,2.092,2.091,8.215,6.713
176.0,2018-02-18 19:52:55.533602,2018-02-18 21:59:14.499811,1511264.499,-6.001,1.499,1.994,4.2,2.09,2.089,8.208,6.705
177.0,2018-02-18 22:01:14.566388,2018-02-19 00:07:30.012494,1518960.012,-6.0,1.5,1.995,4.2,2.089,2.088,8.203,6.701
178.0,2018-02-19 00:09:30.121392,2018-02-19 02:15:40.036394,1526650.036,-6.001,1.499,1.998,4.2,2.087,2.086,8.197,6.694
179.0,2018-02-19 02:17:40.064393,2018-02-19 04:23:44.854446,1534334.854,-6.0,1.499,1.999,4.2,2.086,2.084,8.19,6.688
180.0,2018-02-19 04:25:44.891818,2018-02-19 06:31:44.413196,1542014.413,-6.001,1.5,1.996,4.2,2.084,2.083,8.183,6.681
181.0,2018-02-19 06:33:44.447676,2018-02-19 08:39:40.661052,1549690.661,-6.0,1.5,1.996,4.2,2.082,2.081,8.178,6.676
182.0,2018-02-19 08:41:40.768975,2018-02-19 10:47:32.004263,1557362.004,-6.0,1.499,1.998,4.2,2.081,2.08,8.172,6.669
183.0,2018-02-19 10:49:32.115352,2018-02-19 12:55:18.597790,1565028.597,-6.0,1.499,1.999,4.2,2.08,2.078,8.167,6.664
184.0,2018-02-19 12:57:18.641662,2018-02-19 15:02:59.377655,1572689.377,-6.001,1.499,1.996,4.2,2.078,2.077,8.16,6.658
185.0,2018-02-19 15:04:59.469981,2018-02-19 17:10:37.126992,1580347.126,-6.0,1.5,1.998,4.2,2.076,2.075,8.154,6.652
186.0,2018-02-19 17:12:37.137797,2018-02-19 19:18:10.697702,1588000.697,-6.001,1.5,1.997,4.2,2.075,2.074,8.149,6.647
187.0,2018-02-19 19:20:10.776719,2018-02-19 21:25:40.438560,1595650.438,-6.001,1.5,1.996,4.2,2.073,2.072,8.144,6.641
188.0,2018-02-19 21:27:40.548018,2018-02-19 23:33:05.320055,1603295.32,-6.001,1.5,1.997,4.2,2.072,2.071,8.138,6.636
189.0,2018-02-19 23:35:05.389174,2018-02-20 01:40:23.776053,1610933.776,-6.001,1.5,1.997,4.2,2.07,2.069,8.131,6.628
190.0,2018-02-20 01:42:23.857529,2018-02-20 03:47:37.332891,1618567.332,-6.001,1.499,1.997,4.2,2.068,2.067,8.125,6.623
191.0,2018-02-20 03:49:37.387574,2018-02-20 05:54:46.961230,1626196.961,-6.001,1.499,1.996,4.2,2.067,2.066,8.119,6.618
192.0,2018-02-20 05:56:46.982860,2018-02-20 08:01:52.729686,1633822.729,-6.001,1.5,1.995,4.2,2.065,2.065,8.114,6.613
193.0,2018-02-20 08:03:52.836840,2018-02-20 10:08:54.079750,1641444.079,-6.001,1.499,1.999,4.2,2.064,2.063,8.109,6.607
194.0,2018-02-20 10:10:54.140171,2018-02-20 12:15:51.546301,1649061.546,-6.001,1.499,1.998,4.2,2.063,2.062,8.105,6.602
195.0,2018-02-20 12:17:51.585019,2018-02-20 14:22:43.350299,1656673.35,-6.001,1.5,1.997,4.2,2.061,2.06,8.098,6.596
196.0,2018-02-20 14:24:43.451894,2018-02-20 16:29:30.802204,1664280.802,-6.001,1.5,1.999,4.2,2.06,2.059,8.093,6.591
197.0,2018-02-20 16:31:30.896887,2018-02-20 18:36:12.367763,1671882.367,-6.001,1.499,1.995,4.2,2.058,2.057,8.086,6.585
198.0,2018-02-20 18:38:12.477365,2018-02-20 20:42:51.989871,1679481.989,-6.001,1.5,1.995,4.2,2.057,2.056,8.082,6.58
199.0,2018-02-20 20:44:52.048665,2018-02-20 22:49:27.305307,1687077.305,-6.001,1.499,1.996,4.2,2.056,2.055,8.077,6.576
200.0,2018-02-20 22:51:27.384562,2018-02-21 00:55:57.221384,1694667.221,-6.001,1.499,1.998,4.2,2.054,2.053,8.072,6.569
201.0,2018-02-21 00:57:57.296965,2018-02-21 03:02:21.983964,1702251.983,-6.001,1.499,1.999,4.2,2.052,2.052,8.065,6.564
202.0,2018-02-21 03:04:22.047165,2018-02-21 05:08:43.315636,1709833.315,-6.001,1.5,1.995,4.2,2.051,2.051,8.059,6.56
203.0,2018-02-21 05:10:43.360929,2018-02-21 07:15:01.194369,1717411.194,-6.001,1.499,1.997,4.2,2.05,2.049,8.054,6.553
204.0,2018-02-21 07:17:01.247605,2018-02-21 09:21:15.157898,1724985.157,-6.001,1.5,1.999,4.2,2.048,2.048,8.049,6.55
205.0,2018-02-21 09:23:15.181470,2018-02-21 11:27:25.336768,1732555.336,-6.001,1.5,1.998,4.2,2.047,2.047,8.045,6.546
206.0,2018-02-21 11:29:25.386764,2018-02-21 13:33:32.678685,1740122.678,-6.001,1.5,1.997,4.2,2.046,2.046,8.041,6.54
207.0,2018-02-21 13:35:32.781934,2018-02-21 15:39:36.663659,1747686.663,-6.001,1.499,1.997,4.2,2.045,2.044,8.037,6.536
208.0,2018-02-21 15:41:36.689872,2018-02-21 17:45:36.140841,1755246.14,-6.001,1.499,1.994,4.2,2.044,2.044,8.031,6.533
209.0,2018-02-21 17:47:36.207653,2018-02-21 19:51:33.715102,1762803.715,-6.001,1.5,1.995,4.2,2.043,2.042,8.028,6.528
210.0,2018-02-21 19:53:33.725381,2018-02-21 21:57:27.649343,1770357.649,-6.001,1.499,1.995,4.2,2.041,2.041,8.023,6.524
211.0,2018-02-21 21:59:27.753793,2018-02-22 00:03:16.604198,1777906.604,-6.001,1.499,1.997,4.2,2.04,2.04,8.018,6.519
212.0,2018-02-22 00:05:16.700755,2018-02-22 02:09:02.020043,1785452.02,-6.001,1.499,1.999,4.2,2.039,2.038,8.013,6.514
213.0,2018-02-22 02:11:02.040611,2018-02-22 04:14:43.404958,1792993.404,-6.001,1.5,1.997,4.2,2.037,2.037,8.006,6.508
214.0,2018-02-22 04:16:43.468119,2018-02-22 06:20:21.266064,1800531.266,-6.001,1.5,1.998,4.201,2.036,2.035,8.001,6.503
215.0,2018-02-22 06:22:21.319390,2018-02-22 08:25:55.160163,1808065.16,-6.001,1.5,1.996,4.2,2.034,2.034,7.995,6.498
216.0,2018-02-22 08:27:55.224613,2018-02-22 10:31:26.761756,1815596.761,-6.001,1.499,1.997,4.2,2.033,2.033,7.992,6.493
217.0,2018-02-22 10:33:26.821526,2018-02-22 12:36:56.411404,1823126.411,-6.001,1.499,1.995,4.2,2.033,2.032,7.99,6.49
218.0,2018-02-22 12:38:56.483269,2018-02-22 14:42:24.034609,1830654.034,-6.001,1.5,1.996,4.2,2.032,2.032,7.986,6.488
219.0,2018-02-22 14:44:24.126752,2018-02-22 16:47:48.324641,1838178.324,-6.001,1.499,1.999,4.2,2.031,2.03,7.982,6.484
220.0,2018-02-22 16:49:48.431614,2018-02-22 18:53:09.510696,1845699.51,-6.001,1.499,1.998,4.2,2.03,2.029,7.978,6.479
221.0,2018-02-22 18:55:09.596227,2018-02-22 20:58:26.914131,1853216.914,-6.001,1.499,1.996,4.2,2.029,2.028,7.974,6.476
222.0,2018-02-22 21:00:26.971626,2018-02-22 23:03:39.757696,1860729.757,-6.001,1.499,1.999,4.2,2.027,2.027,7.969,6.472
223.0,2018-02-22 23:05:39.842827,2018-02-23 01:08:48.576202,1868238.576,-6.001,1.5,1.995,4.201,2.026,2.026,7.964,6.468
224.0,2018-02-23 01:10:48.682059,2018-02-23 03:13:54.630083,1875744.63,-6.001,1.5,1.997,4.2,2.025,2.024,7.959,6.462
225.0,2018-02-23 03:15:54.721020,2018-02-23 05:18:56.583158,1883246.583,-6.001,1.5,1.999,4.2,2.023,2.023,7.952,6.457
226.0,2018-02-23 05:20:56.652329,2018-02-23 07:23:56.445168,1890746.445,-6.001,1.499,1.997,4.2,2.022,2.022,7.95,6.454
227.0,2018-02-23 07:25:56.458331,2018-02-23 09:28:53.608865,1898243.608,-6.001,1.5,1.999,4.2,2.021,2.021,7.946,6.449
228.0,2018-02-23 09:30:53.655396,2018-02-23 11:33:47.805015,1905737.805,-6.001,1.5,1.995,4.2,2.02,2.02,7.942,6.445
229.0,2018-02-23 11:35:47.879844,2018-02-23 13:38:39.327394,1913229.327,-6.001,1.5,1.999,4.2,2.019,2.019,7.938,6.442
230.0,2018-02-23 13:40:39.395049,2018-02-23 15:43:27.939928,1920717.939,-6.001,1.499,1.999,4.2,2.018,2.018,7.934,6.438
231.0,2018-02-23 15:45:28.026855,2018-02-23 17:48:13.497388,1928203.497,-6.001,1.5,1.999,4.2,2.018,2.017,7.931,6.434
232.0,2018-02-23 17:50:13.598837,2018-02-23 19:52:58.204865,1935688.204,-6.001,1.499,1.996,4.2,2.017,2.017,7.929,6.432
233.0,2018-02-23 19:54:58.288115,2018-02-23 21:57:37.983011,1943167.983,-6.001,1.499,1.998,4.2,2.016,2.016,7.925,6.428
234.0,2018-02-23 21:59:38.071065,2018-02-24 00:02:13.050673,1950643.05,-6.001,1.5,1.997,4.201,2.015,2.014,7.92,6.423
235.0,2018-02-24 00:04:13.136177,2018-02-24 02:06:44.005715,1958114.005,-6.001,1.5,1.998,4.2,2.013,2.013,7.914,6.417
236.0,2018-02-24 02:08:44.050393,2018-02-24 04:11:12.354997,1965582.354,-6.001,1.499,1.994,4.2,2.012,2.011,7.908,6.414
237.0,2018-02-24 04:13:12.386177,2018-02-24 06:15:39.147946,1973049.147,-6.001,1.5,1.997,4.201,2.011,2.011,7.906,6.41
238.0,2018-02-24 06:17:39.225924,2018-02-24 08:20:03.590607,1980513.59,-6.001,1.5,1.997,4.2,2.01,2.01,7.903,6.407
239.0,2018-02-24 08:22:03.679944,2018-02-24 10:24:23.600285,1987973.6,-6.001,1.499,1.997,4.2,2.009,2.008,7.898,6.4
240.0,2018-02-24 10:26:23.631308,2018-02-24 12:28:40.212489,1995430.212,-6.001,1.5,1.994,4.201,2.008,2.008,7.894,6.396
241.0,2018-02-24 12:30:40.211434,2018-02-24 14:32:56.759145,2002886.759,-6.001,1.5,1.995,4.2,2.008,2.007,7.893,6.394
242.0,2018-02-24 14:34:56.756860,2018-02-24 16:37:11.421470,2010341.421,-6.001,1.499,1.993,4.201,2.007,2.007,7.89,6.391
243.0,2018-02-24 16:39:11.446044,2018-02-24 18:41:24.500215,2017794.5,-6.001,1.5,1.994,4.2,2.006,2.006,7.888,6.389
244.0,2018-02-24 18:43:24.517624,2018-02-24 20:45:33.571739,2025243.571,-6.001,1.5,1.996,4.2,2.005,2.005,7.884,6.385
245.0,2018-02-24 20:47:33.669309,2018-02-24 22:49:38.830362,2032688.83,-6.001,1.499,1.998,4.2,2.004,2.004,7.88,6.381
246.0,2018-02-24 22:51:38.908397,2018-02-25 00:53:40.532918,2040130.532,-6.001,1.5,1.994,4.201,2.003,2.003,7.875,6.376
247.0,2018-02-25 00:55:40.585224,2018-02-25 02:57:39.282915,2047569.282,-6.001,1.499,1.999,4.2,2.002,2.002,7.872,6.373
248.0,2018-02-25 02:59:39.398944,2018-02-25 05:01:33.935195,2055003.935,-6.001,1.5,1.996,4.2,2.001,2.0,7.866,6.367
249.0,2018-02-25 05:03:33.983317,2018-02-25 07:05:26.092325,2062436.092,-6.001,1.5,1.997,4.2,1.999,1.999,7.861,6.363
250.0,2018-02-25 07:07:26.099593,2018-02-25 09:09:14.482909,2069864.482,-6.001,1.5,1.997,4.2,1.998,1.998,7.857,6.359
251.0,2018-02-25 09:11:14.505760,2018-02-25 11:13:01.527243,2077291.527,-6.001,1.499,1.998,4.2,1.998,1.997,7.855,6.355
252.0,2018-02-25 11:15:01.563319,2018-02-25 13:16:45.773833,2084715.773,-6.001,1.5,1.994,4.201,1.997,1.997,7.851,6.353
253.0,2018-02-25 13:16:45.773963,2018-02-25 16:31:07.482313,2096377.482,-1.5,1.5,1.994,4.201,1.996,2.015,7.849,7.166
254.0,2018-02-25 16:31:07.633542,2018-02-25 19:47:09.535964,2108139.535,-1.5,1.5,1.999,4.2,2.028,2.027,7.994,7.224
255.0,2018-02-25 19:47:09.668042,2018-02-25 23:02:57.420531,2119887.42,-1.5,1.5,1.998,4.201,2.025,2.025,7.979,7.217
256.0,2018-02-25 23:02:57.420642,2018-02-25 23:03:57.569580,2119947.569,0.0,0.0,2.827,2.839,0.0,0.0,0.0,0.0
258.0,2018-03-02 12:39:54.020738,2018-03-02 15:56:16.423193,2131739.992,-1.5,1.5,1.999,4.201,2.012,2.034,7.965,7.236
259.0,2018-03-02 15:56:16.517106,2018-03-02 19:12:41.410470,2143524.98,-1.5,1.5,1.999,4.2,2.035,2.031,8.021,7.228
260.0,2018-03-02 19:12:41.441363,2018-03-02 22:28:47.860991,2155291.43,-1.5,1.499,1.999,4.201,2.03,2.028,8.001,7.219
261.0,2018-03-02 22:28:47.861118,2018-03-03 02:48:00.764680,2170844.334,-6.001,1.5,1.995,4.201,4.037,4.022,15.916,12.768
262.0,2018-03-03 02:50:00.820466,2018-03-03 04:52:13.023956,2178296.593,-6.001,1.499,1.994,4.201,2.009,2.008,7.902,6.363
263.0,2018-03-03 04:54:13.079282,2018-03-03 06:56:16.612673,2185740.182,-6.001,1.499,1.999,4.201,2.006,2.005,7.893,6.351
264.0,2018-03-03 06:58:16.668864,2018-03-03 09:00:11.215202,2193174.784,-6.001,1.499,1.997,4.201,2.003,2.002,7.881,6.34
265.0,2018-03-03 09:02:11.273748,2018-03-03 11:03:58.864736,2200602.434,-6.001,1.499,1.995,4.2,2.001,2.0,7.873,6.33
266.0,2018-03-03 11:05:58.922099,2018-03-03 13:07:40.738633,2208024.308,-6.001,1.499,1.999,4.201,1.999,1.998,7.865,6.321
267.0,2018-03-03 13:09:40.793006,2018-03-03 15:11:17.651117,2215441.22,-6.001,1.5,1.995,4.2,1.997,1.997,7.859,6.315
268.0,2018-03-03 15:13:17.710075,2018-03-03 17:14:47.424619,2222850.994,-6.001,1.499,1.997,4.201,1.995,1.994,7.851,6.306
269.0,2018-03-03 17:16:47.476372,2018-03-03 19:18:13.043475,2230256.613,-6.001,1.5,1.995,4.201,1.993,1.993,7.845,6.301
270.0,2018-03-03 19:20:13.097078,2018-03-03 21:21:34.292362,2237657.861,-6.001,1.5,1.995,4.201,1.992,1.992,7.84,6.295
271.0,2018-03-03 21:23:34.348770,2018-03-03 23:24:50.494155,2245054.063,-6.001,1.499,1.998,4.201,1.99,1.99,7.833,6.288
272.0,2018-03-03 23:26:50.552707,2018-03-04 01:28:02.130993,2252445.7,-6.001,1.499,1.998,4.201,1.989,1.988,7.827,6.282
273.0,2018-03-04 01:30:02.192236,2018-03-04 03:31:09.667588,2259833.237,-6.001,1.499,1.996,4.201,1.987,1.987,7.822,6.277
274.0,2018-03-04 03:33:09.724963,2018-03-04 05:34:13.728036,2267217.297,-6.001,1.499,1.994,4.201,1.986,1.986,7.817,6.272
275.0,2018-03-04 05:36:13.776011,2018-03-04 07:37:13.035690,2274596.605,-6.001,1.499,1.994,4.2,1.984,1.985,7.811,6.267
276.0,2018-03-04 07:39:13.097476,2018-03-04 09:40:10.019943,2281973.589,-6.001,1.499,1.994,4.201,1.984,1.983,7.808,6.262
277.0,2018-03-04 09:42:10.076398,2018-03-04 11:43:03.615797,2289347.185,-6.001,1.5,1.995,4.201,1.982,1.982,7.803,6.259
278.0,2018-03-04 11:45:03.676911,2018-03-04 13:45:54.537688,2296718.107,-6.001,1.499,1.999,4.2,1.981,1.981,7.799,6.256
279.0,2018-03-04 13:47:54.599318,2018-03-04 15:48:43.189960,2304086.759,-6.001,1.499,1.996,4.201,1.981,1.981,7.796,6.254
280.0,2018-03-04 15:50:43.248126,2018-03-04 17:51:29.323043,2311452.892,-6.001,1.499,1.996,4.201,1.98,1.98,7.793,6.252
281.0,2018-03-04 17:53:29.373959,2018-03-04 19:54:13.846002,2318817.415,-6.001,1.5,1.996,4.201,1.979,1.979,7.79,6.25
282.0,2018-03-04 19:56:13.902588,2018-03-04 21:56:54.711411,2326178.28,-6.001,1.499,1.995,4.201,1.978,1.978,7.785,6.247
283.0,2018-03-04 21:58:54.767728,2018-03-04 23:59:34.731828,2333538.301,-6.001,1.499,1.994,4.201,1.977,1.977,7.782,6.243
284.0,2018-03-05 00:01:34.786828,2018-03-05 02:02:11.221556,2340894.791,-6.001,1.499,1.996,4.201,1.976,1.976,7.778,6.241
285.0,2018-03-05 02:04:11.284566,2018-03-05 04:04:45.395929,2348248.965,-6.001,1.499,1.998,4.201,1.975,1.975,7.775,6.237
286.0,2018-03-05 04:06:45.447933,2018-03-05 06:07:16.785293,2355600.354,-6.001,1.499,1.998,4.201,1.974,1.974,7.771,6.236
287.0,2018-03-05 06:09:16.837420,2018-03-05 08:09:45.549660,2362949.119,-6.001,1.499,1.995,4.201,1.973,1.973,7.768,6.234
288.0,2018-03-05 08:11:45.603423,2018-03-05 10:12:12.754308,2370296.323,-6.001,1.499,1.994,4.201,1.973,1.973,7.765,6.232
289.0,2018-03-05 10:14:12.812057,2018-03-05 12:14:39.637768,2377643.207,-6.001,1.499,1.998,4.201,1.972,1.972,7.763,6.232
290.0,2018-03-05 12:16:39.700057,2018-03-05 14:17:04.256898,2384987.826,-6.001,1.499,1.996,4.201,1.972,1.972,7.76,6.23
291.0,2018-03-05 14:19:04.308336,2018-03-05 16:19:26.780127,2392330.349,-6.001,1.5,1.998,4.201,1.971,1.971,7.757,6.229
292.0,2018-03-05 16:21:26.832581,2018-03-05 18:21:49.466588,2399673.036,-6.001,1.499,1.994,4.201,1.97,1.97,7.755,6.227
293.0,2018-03-05 18:23:49.520676,2018-03-05 20:24:09.590276,2407013.159,-6.001,1.499,1.996,4.201,1.97,1.97,7.753,6.225
294.0,2018-03-05 20:26:09.641337,2018-03-05 22:26:27.448303,2414351.017,-6.001,1.499,1.996,4.201,1.969,1.969,7.749,6.223
295.0,2018-03-05 22:28:27.493262,2018-03-06 00:28:43.402576,2421686.972,-6.001,1.499,1.996,4.201,1.968,1.968,7.746,6.22
296.0,2018-03-06 00:30:43.469480,2018-03-06 02:30:57.784786,2429021.354,-6.001,1.499,1.997,4.201,1.967,1.967,7.743,6.218
297.0,2018-03-06 02:32:57.839534,2018-03-06 04:33:09.268410,2436352.837,-6.001,1.499,1.997,4.201,1.966,1.966,7.739,6.216
298.0,2018-03-06 04:35:09.337736,2018-03-06 06:35:18.680288,2443682.249,-6.001,1.499,1.999,4.201,1.966,1.966,7.736,6.213
299.0,2018-03-06 06:37:18.729477,2018-03-06 08:37:25.318106,2451008.887,-6.001,1.5,1.999,4.201,1.965,1.965,7.733,6.21
300.0,2018-03-06 08:39:25.373805,2018-03-06 10:39:29.915034,2458333.484,-6.001,1.499,1.996,4.2,1.964,1.964,7.73,6.208
301.0,2018-03-06 10:41:29.974168,2018-03-06 12:41:32.108542,2465655.678,-6.001,1.499,1.998,4.201,1.963,1.963,7.726,6.204
302.0,2018-03-06 12:43:32.148448,2018-03-06 14:43:31.336959,2472974.906,-6.001,1.499,1.996,4.201,1.962,1.962,7.723,6.202
303.0,2018-03-06 14:45:31.383708,2018-03-06 16:45:29.052730,2480292.622,-6.001,1.499,1.999,4.201,1.961,1.961,7.719,6.198
304.0,2018-03-06 16:47:29.102427,2018-03-06 18:47:23.665690,2487607.235,-6.001,1.5,1.999,4.201,1.96,1.96,7.716,6.195
305.0,2018-03-06 18:49:23.733824,2018-03-06 20:49:16.598849,2494920.168,-6.001,1.5,1.998,4.201,1.96,1.96,7.714,6.193
306.0,2018-03-06 20:51:16.659030,2018-03-06 22:51:04.645618,2502228.215,-6.001,1.499,1.999,4.201,1.959,1.958,7.709,6.188
307.0,2018-03-06 22:53:04.713574,2018-03-07 00:52:49.150699,2509532.72,-6.001,1.499,1.994,4.201,1.957,1.958,7.704,6.186
308.0,2018-03-07 00:54:49.220482,2018-03-07 02:54:31.033803,2516834.603,-6.001,1.499,1.999,4.201,1.957,1.956,7.701,6.181
309.0,2018-03-07 02:56:31.101296,2018-03-07 04:56:09.399158,2524132.968,-6.001,1.499,1.998,4.201,1.955,1.955,7.696,6.177
310.0,2018-03-07 04:58:09.458661,2018-03-07 06:57:44.319268,2531427.888,-6.001,1.499,1.999,4.201,1.954,1.954,7.692,6.173
311.0,2018-03-07 06:59:44.365580,2018-03-07 08:59:15.582606,2538719.152,-6.001,1.499,1.999,4.201,1.953,1.953,7.688,6.17
312.0,2018-03-07 09:01:15.640892,2018-03-07 11:00:43.291817,2546006.861,-6.001,1.499,1.995,4.201,1.952,1.952,7.684,6.165
313.0,2018-03-07 11:02:43.355962,2018-03-07 13:02:09.271446,2553292.841,-6.001,1.499,1.998,4.201,1.951,1.951,7.681,6.162
314.0,2018-03-07 13:04:09.338752,2018-03-07 15:03:30.784241,2560574.353,-6.001,1.499,1.997,4.201,1.95,1.95,7.676,6.158
315.0,2018-03-07 15:05:30.847515,2018-03-07 17:04:49.994491,2567853.564,-6.001,1.499,1.995,4.201,1.949,1.949,7.672,6.155
316.0,2018-03-07 17:06:50.050017,2018-03-07 19:06:05.446926,2575129.016,-6.001,1.5,1.997,4.201,1.948,1.948,7.668,6.15
317.0,2018-03-07 19:08:05.488827,2018-03-07 21:07:16.989907,2582400.559,-6.001,1.499,1.994,4.201,1.947,1.947,7.663,6.147
318.0,2018-03-07 21:09:17.042542,2018-03-07 23:08:26.448649,2589670.018,-6.001,1.499,1.998,4.201,1.946,1.946,7.66,6.142
319.0,2018-03-07 23:10:26.508948,2018-03-08 01:09:31.332009,2596934.901,-6.001,1.499,1.998,4.201,1.945,1.945,7.655,6.139
320.0,2018-03-08 01:11:31.392468,2018-03-08 03:10:34.557985,2604198.127,-6.001,1.499,1.999,4.201,1.944,1.944,7.652,6.136
321.0,2018-03-08 03:12:34.615967,2018-03-08 05:11:34.297197,2611457.866,-6.001,1.499,1.995,4.201,1.943,1.943,7.647,6.131
322.0,2018-03-08 05:13:34.347282,2018-03-08 07:12:31.530478,2618715.1,-6.001,1.499,1.998,4.2,1.942,1.942,7.644,6.128
323.0,2018-03-08 07:14:31.599804,2018-03-08 09:13:26.141084,2625969.71,-6.001,1.499,1.995,4.201,1.941,1.941,7.639,6.123
324.0,2018-03-08 09:15:26.199785,2018-03-08 11:14:16.959229,2633220.528,-6.001,1.499,1.996,4.2,1.94,1.94,7.635,6.12
325.0,2018-03-08 11:16:17.012872,2018-03-08 13:15:05.250235,2640468.819,-6.001,1.499,1.999,4.201,1.939,1.939,7.634,6.118
326.0,2018-03-08 13:17:05.317686,2018-03-08 15:13:51.332884,2647594.902,-6.001,1.499,1.995,4.201,1.903,1.905,7.509,5.915
327.0,2018-03-08 15:15:51.417510,2018-03-08 17:13:10.032918,2654753.602,-6.001,1.499,1.996,4.2,1.913,1.912,7.544,5.952
328.0,2018-03-08 17:15:10.070563,2018-03-08 19:12:36.001423,2661919.571,-6.001,1.499,1.998,4.2,1.915,1.914,7.55,5.961
329.0,2018-03-08 19:14:36.035531,2018-03-08 21:12:05.684424,2669089.254,-6.001,1.499,1.999,4.201,1.915,1.915,7.551,5.967
330.0,2018-03-08 21:14:05.720950,2018-03-08 23:11:39.668034,2676263.237,-6.001,1.5,1.996,4.201,1.916,1.916,7.554,5.98
331.0,2018-03-08 23:13:39.713903,2018-03-09 01:11:19.422670,2683442.992,-6.001,1.5,1.996,4.201,1.918,1.918,7.558,5.992
332.0,2018-03-09 01:13:19.486990,2018-03-09 03:11:03.794209,2690627.363,-6.001,1.499,1.997,4.201,1.919,1.919,7.561,6.003
333.0,2018-03-09 03:13:03.821989,2018-03-09 05:10:51.842493,2697815.412,-6.001,1.499,1.996,4.201,1.92,1.919,7.564,6.01
334.0,2018-03-09 05:12:51.871286,2018-03-09 07:10:42.525877,2705006.095,-6.001,1.499,1.999,4.2,1.92,1.92,7.566,6.017
335.0,2018-03-09 07:12:42.559730,2018-03-09 09:10:36.864045,2712200.433,-6.001,1.5,1.995,4.201,1.921,1.921,7.568,6.023
336.0,2018-03-09 09:12:36.940089,2018-03-09 11:10:30.525222,2719394.094,-6.001,1.499,1.997,4.201,1.921,1.921,7.567,6.027
337.0,2018-03-09 11:12:30.580026,2018-03-09 13:10:25.417578,2726588.987,-6.001,1.499,1.999,4.201,1.921,1.921,7.568,6.03
338.0,2018-03-09 13:12:25.484563,2018-03-09 15:10:19.072356,2733782.641,-6.001,1.5,1.995,4.201,1.921,1.921,7.566,6.032
339.0,2018-03-09 15:12:19.149273,2018-03-09 17:10:11.483524,2740975.053,-6.001,1.5,1.999,4.201,1.92,1.92,7.563,6.033
340.0,2018-03-09 17:12:11.536774,2018-03-09 19:10:03.490088,2748167.059,-6.001,1.5,1.997,4.201,1.92,1.919,7.561,6.029
341.0,2018-03-09 19:12:03.550512,2018-03-09 21:09:53.645564,2755357.215,-6.001,1.499,1.997,4.201,1.919,1.919,7.558,6.027
342.0,2018-03-09 21:11:53.678649,2018-03-09 23:09:41.813299,2762545.382,-6.001,1.5,1.997,4.201,1.918,1.918,7.556,6.024
343.0,2018-03-09 23:11:41.847658,2018-03-10 01:09:28.482488,2769732.052,-6.001,1.5,1.997,4.201,1.918,1.918,7.553,6.023
344.0,2018-03-10 01:11:28.546259,2018-03-10 03:09:14.486722,2776918.056,-6.001,1.5,1.997,4.201,1.917,1.917,7.551,6.022
345.0,2018-03-10 03:11:14.516708,2018-03-10 05:08:59.542117,2784103.111,-6.001,1.499,1.998,4.201,1.917,1.917,7.55,6.02
346.0,2018-03-10 05:10:59.599367,2018-03-10 07:08:41.039701,2791284.609,-6.001,1.5,1.999,4.201,1.916,1.916,7.547,6.018
347.0,2018-03-10 07:10:41.087142,2018-03-10 09:08:17.610224,2798461.179,-6.001,1.499,1.996,4.201,1.915,1.915,7.542,6.015
348.0,2018-03-10 09:10:17.671164,2018-03-10 11:07:54.301194,2805637.87,-6.001,1.499,1.997,4.201,1.914,1.914,7.539,6.011
349.0,2018-03-10 11:09:54.344407,2018-03-10 13:07:27.757315,2812811.326,-6.001,1.499,1.996,4.201,1.913,1.913,7.534,6.009
350.0,2018-03-10 13:09:27.808768,2018-03-10 15:06:59.022846,2819982.592,-6.001,1.499,1.998,4.201,1.912,1.912,7.532,6.005
351.0,2018-03-10 15:08:59.047896,2018-03-10 17:06:26.987430,2827150.557,-6.001,1.5,1.998,4.201,1.911,1.911,7.528,6.0
352.0,2018-03-10 17:08:27.043218,2018-03-10 19:05:54.730674,2834318.3,-6.001,1.5,1.996,4.201,1.911,1.911,7.525,5.999
353.0,2018-03-10 19:07:54.785347,2018-03-10 21:05:19.902258,2841483.471,-6.001,1.499,1.999,4.201,1.91,1.91,7.523,5.997
354.0,2018-03-10 21:07:19.952074,2018-03-10 23:04:43.738413,2848647.307,-6.001,1.499,1.998,4.201,1.91,1.909,7.521,5.995
355.0,2018-03-10 23:06:43.811969,2018-03-11 01:04:04.756899,2855808.326,-6.001,1.5,1.999,4.201,1.909,1.909,7.519,5.993
356.0,2018-03-11 01:06:04.787725,2018-03-11 03:03:19.932063,2862963.501,-6.001,1.499,1.998,4.201,1.907,1.907,7.513,5.988
357.0,2018-03-11 03:05:19.972777,2018-03-11 05:02:33.238972,2870116.808,-6.001,1.5,1.995,4.2,1.906,1.906,7.508,5.984
358.0,2018-03-11 05:04:33.317919,2018-03-11 07:01:44.475464,2877268.045,-6.001,1.499,1.998,4.201,1.905,1.905,7.504,5.983
359.0,2018-03-11 07:03:44.526676,2018-03-11 09:00:52.030370,2884415.599,-6.001,1.499,1.998,4.201,1.904,1.904,7.501,5.977
360.0,2018-03-11 09:02:52.079362,2018-03-11 10:59:57.510259,2891561.079,-6.001,1.499,1.998,4.2,1.904,1.903,7.497,5.971
361.0,2018-03-11 11:01:57.553282,2018-03-11 12:59:00.053326,2898703.622,-6.001,1.499,1.997,4.2,1.902,1.902,7.493,5.969
362.0,2018-03-11 13:01:00.086229,2018-03-11 14:58:00.049414,2905843.618,-6.001,1.499,1.998,4.201,1.902,1.901,7.49,5.966
363.0,2018-03-11 15:00:00.129960,2018-03-11 16:56:58.952668,2912982.522,-6.001,1.499,1.998,4.201,1.901,1.901,7.488,5.965
364.0,2018-03-11 16:58:59.016715,2018-03-11 18:55:56.632694,2920120.202,-6.001,1.5,1.999,4.201,1.9,1.9,7.486,5.962
365.0,2018-03-11 18:57:56.678718,2018-03-11 20:54:49.288121,2927252.857,-6.001,1.5,1.998,4.2,1.899,1.899,7.482,5.958
366.0,2018-03-11 20:56:49.369626,2018-03-11 22:53:38.891204,2934382.46,-6.001,1.499,1.998,4.2,1.899,1.898,7.479,5.955
367.0,2018-03-11 22:55:38.941371,2018-03-12 00:52:24.672907,2941508.242,-6.001,1.5,1.996,4.201,1.897,1.897,7.472,5.952
368.0,2018-03-12 00:54:24.716614,2018-03-12 02:51:08.738715,2948632.308,-6.001,1.499,1.996,4.201,1.896,1.896,7.469,5.948
369.0,2018-03-12 02:53:08.773134,2018-03-12 04:49:50.732149,2955754.301,-6.001,1.499,1.998,4.201,1.895,1.895,7.466,5.944
370.0,2018-03-12 04:51:50.785441,2018-03-12 06:48:29.665037,2962873.234,-6.001,1.499,1.999,4.201,1.894,1.894,7.463,5.94
371.0,2018-03-12 06:50:29.704836,2018-03-12 08:47:05.991098,2969989.56,-6.001,1.499,1.996,4.201,1.893,1.893,7.459,5.936
372.0,2018-03-12 08:49:06.051713,2018-03-12 10:45:40.447714,2977104.017,-6.001,1.499,1.997,4.201,1.893,1.892,7.456,5.932
373.0,2018-03-12 10:47:40.483443,2018-03-12 12:44:12.267302,2984215.836,-6.001,1.499,1.998,4.201,1.892,1.892,7.453,5.93
374.0,2018-03-12 12:46:12.304999,2018-03-12 14:42:43.343466,2991326.913,-6.001,1.5,1.999,4.201,1.891,1.891,7.452,5.928
375.0,2018-03-12 14:44:43.413261,2018-03-12 16:41:11.759915,2998435.329,-6.001,1.5,1.999,4.2,1.891,1.89,7.45,5.925
376.0,2018-03-12 16:43:11.794760,2018-03-12 18:39:34.710550,3005538.28,-6.001,1.499,1.997,4.201,1.889,1.889,7.444,5.922
377.0,2018-03-12 18:41:34.764385,2018-03-12 20:37:54.981587,3012638.551,-6.001,1.5,1.996,4.2,1.888,1.888,7.44,5.918
378.0,2018-03-12 20:39:55.050201,2018-03-12 22:36:13.465497,3019737.035,-6.001,1.5,1.998,4.2,1.887,1.887,7.436,5.913
379.0,2018-03-12 22:38:13.545926,2018-03-13 00:34:29.082499,3026832.652,-6.001,1.499,1.998,4.201,1.886,1.886,7.432,5.91
380.0,2018-03-13 00:36:29.107431,2018-03-13 02:32:42.253774,3033925.823,-6.001,1.5,1.999,4.201,1.885,1.885,7.429,5.906
381.0,2018-03-13 02:34:42.312907,2018-03-13 04:30:51.208699,3041014.778,-6.001,1.499,1.997,4.201,1.884,1.884,7.426,5.901
382.0,2018-03-13 04:32:51.263939,2018-03-13 06:28:56.765297,3048100.334,-6.001,1.499,1.997,4.201,1.883,1.883,7.421,5.897
383.0,2018-03-13 06:30:56.811557,2018-03-13 08:27:00.342753,3055183.912,-6.001,1.5,1.998,4.201,1.883,1.883,7.419,5.895
384.0,2018-03-13 08:29:00.376394,2018-03-13 10:25:00.863952,3062264.433,-6.001,1.499,1.997,4.2,1.882,1.881,7.415,5.891
385.0,2018-03-13 10:27:00.911562,2018-03-13 12:22:58.652799,3069342.222,-6.001,1.5,1.998,4.2,1.881,1.881,7.413,5.889
386.0,2018-03-13 12:22:58.652935,2018-03-13 15:28:22.797428,3080466.367,-1.5,1.5,1.998,4.2,1.88,1.908,7.409,6.756
387.0,2018-03-13 15:28:22.886038,2018-03-13 18:34:51.244070,3091654.813,-1.5,1.5,1.998,4.201,1.908,1.907,7.537,6.764
388.0,2018-03-13 18:34:51.289982,2018-03-13 21:41:13.138323,3102836.707,-1.5,1.5,1.999,4.201,1.906,1.907,7.529,6.764
389.0,2018-03-13 21:41:13.138449,2018-03-13 21:42:13.316281,3102896.885,0.0,0.0,2.793,3.219,0.0,0.0,0.0,0.0
