Repository: Oliver191/MSc_Thesis_Predictive_Maintenance_Batteries

# MSc_Thesis_Predictive_Maintenance_Batteries
The GitHub repository accompanying the MSc Thesis at Esade written by Oliver Caspers regarding the topic “Predictive Maintenance for Lithium-Ion Batteries: Predicting the Remaining Useful Life (RUL) using Data-Driven Machine Learning based on Real-World Battery Datasets”.

SNL_Final.ipynb: The main Jupyter Notebook which contains the main code used to load, clean, and transform the SNL data. Four initial models are evaluated and a RF is chosen to be optimized. The RF is trained to predict the RUL on the training data and optimized using the validation data. Finally, the model is tested using independent testing data from UL.

File: SNL_Cycle_Timeseries_Data/SNL_18650_NMC_25C_0-100_0.5-1C_b_cycle_data.csv (part 1 of 3)
Cycle_Index,Start_Time,End_Time,Test_Time (s),Min_Current (A),Max_Current (A),Min_Voltage (V),Max_Voltage (V),Charge_Capacity (Ah),Discharge_Capacity (Ah),Charge_Energy (Wh),Discharge_Energy (Wh)
1.0,2018-07-17 10:10:22.015029,2018-07-17 14:41:30.738234,16278.738,-1.501,1.499,1.999,4.2,2.831,2.914,10.873,10.479
2.0,2018-07-17 14:41:30.800344,2018-07-17 19:15:03.719467,32691.719,-1.501,1.499,1.999,4.201,2.915,2.906,11.128,10.459
3.0,2018-07-17 19:15:03.781564,2018-07-17 23:47:59.419737,49067.419,-1.501,1.499,1.999,4.2,2.905,2.898,11.094,10.438
4.0,2018-07-17 23:47:59.419864,2018-07-18 06:45:22.120406,74110.12,-3.001,1.499,1.998,4.2,5.771,5.741,22.05,20.336
5.0,2018-07-18 06:47:22.156848,2018-07-18 10:07:53.050493,86261.05,-3.001,1.499,1.999,4.2,2.865,2.857,10.943,10.128
6.0,2018-07-18 10:09:53.108906,2018-07-18 13:29:53.342271,98381.342,-3.001,1.499,1.998,4.2,2.856,2.849,10.911,10.103
7.0,2018-07-18 13:31:53.398848,2018-07-18 16:51:22.570966,110470.57,-3.001,1.499,1.999,4.2,2.847,2.841,10.879,10.08
8.0,2018-07-18 16:53:22.596592,2018-07-18 20:12:24.409252,122532.409,-3.001,1.499,1.999,4.2,2.839,2.833,10.852,10.057
9.0,2018-07-18 20:14:24.443110,2018-07-18 23:32:56.682135,134564.682,-3.001,1.499,1.999,4.2,2.831,2.825,10.823,10.035
10.0,2018-07-18 23:34:56.705344,2018-07-19 02:53:02.948583,146570.948,-3.001,1.499,1.999,4.2,2.824,2.818,10.797,10.015
11.0,2018-07-19 02:55:02.970842,2018-07-19 06:12:46.503071,158554.503,-3.001,1.499,1.999,4.2,2.817,2.812,10.774,9.995
12.0,2018-07-19 06:14:46.536063,2018-07-19 09:32:03.066390,170511.066,-3.001,1.499,1.998,4.2,2.81,2.806,10.75,9.975
13.0,2018-07-19 09:34:03.116841,2018-07-19 12:50:55.385419,182443.385,-3.001,1.499,1.998,4.2,2.804,2.799,10.729,9.957
14.0,2018-07-19 12:52:55.441430,2018-07-19 16:09:27.147387,194355.147,-3.001,1.499,1.999,4.2,2.798,2.794,10.707,9.94
15.0,2018-07-19 16:11:27.207258,2018-07-19 19:27:40.381403,206248.381,-3.001,1.499,1.999,4.2,2.792,2.788,10.687,9.923
16.0,2018-07-19 19:29:40.430601,2018-07-19 22:45:29.275031,218117.275,-3.001,1.499,1.998,4.2,2.786,2.783,10.666,9.906
17.0,2018-07-19 22:47:29.336500,2018-07-20 02:03:02.837729,229970.837,-3.001,1.499,1.999,4.2,2.781,2.778,10.649,9.891
18.0,2018-07-20 02:05:02.886497,2018-07-20 05:20:15.812091,241803.812,-3.001,1.499,1.997,4.2,2.776,2.773,10.63,9.877
19.0,2018-07-20 05:22:15.861465,2018-07-20 08:37:13.187477,253621.187,-3.001,1.499,1.999,4.2,2.771,2.768,10.614,9.862
20.0,2018-07-20 08:39:13.240056,2018-07-20 11:53:45.538104,265413.538,-3.001,1.499,1.999,4.2,2.767,2.763,10.598,9.846
21.0,2018-07-20 11:55:45.604078,2018-07-20 15:10:07.416058,277195.416,-3.001,1.499,1.999,4.2,2.762,2.759,10.583,9.834
22.0,2018-07-20 15:12:07.462880,2018-07-20 18:26:09.379560,288957.379,-3.001,1.499,1.999,4.2,2.758,2.755,10.567,9.822
23.0,2018-07-20 18:28:09.421149,2018-07-20 21:41:58.665343,300706.665,-3.001,1.499,1.998,4.201,2.754,2.751,10.552,9.809
24.0,2018-07-20 21:43:58.727996,2018-07-21 00:57:35.989123,312443.989,-3.001,1.499,1.999,4.2,2.75,2.747,10.538,9.797
25.0,2018-07-21 00:59:36.054426,2018-07-21 04:12:55.098161,324163.098,-3.001,1.499,1.999,4.201,2.745,2.743,10.523,9.785
26.0,2018-07-21 04:14:55.166789,2018-07-21 07:28:00.636375,335868.636,-3.001,1.499,1.999,4.2,2.742,2.739,10.51,9.774
27.0,2018-07-21 07:30:00.686685,2018-07-21 10:42:52.670815,347560.67,-3.001,1.499,1.999,4.2,2.738,2.736,10.497,9.764
28.0,2018-07-21 10:44:52.712436,2018-07-21 13:57:33.092744,359241.092,-3.001,1.499,1.999,4.2,2.735,2.732,10.485,9.752
29.0,2018-07-21 13:59:33.138102,2018-07-21 17:11:58.937731,370906.937,-3.001,1.499,1.999,4.201,2.731,2.729,10.472,9.743
30.0,2018-07-21 17:13:58.994219,2018-07-21 20:26:11.870457,382559.87,-3.001,1.499,1.999,4.201,2.728,2.726,10.461,9.731
31.0,2018-07-21 20:28:11.917281,2018-07-21 23:40:13.902995,394201.902,-3.001,1.499,1.999,4.2,2.724,2.722,10.448,9.722
32.0,2018-07-21 23:42:13.954079,2018-07-22 02:54:02.614127,405830.614,-3.001,1.499,1.998,4.2,2.721,2.719,10.437,9.711
33.0,2018-07-22 02:56:02.678269,2018-07-22 06:07:38.919748,417446.919,-3.001,1.499,1.998,4.201,2.718,2.716,10.426,9.703
34.0,2018-07-22 06:09:38.977685,2018-07-22 09:21:07.501202,429055.501,-3.001,1.499,1.999,4.2,2.715,2.714,10.416,9.694
35.0,2018-07-22 09:23:07.571272,2018-07-22 12:34:21.572099,440649.572,-3.001,1.499,1.999,4.2,2.712,2.71,10.405,9.685
36.0,2018-07-22 12:36:21.630374,2018-07-22 15:47:31.128170,452239.128,-3.001,1.499,1.999,4.2,2.709,2.708,10.396,9.677
37.0,2018-07-22 15:49:31.167875,2018-07-22 19:00:26.079997,463814.079,-3.001,1.499,1.999,4.2,2.706,2.705,10.385,9.667
38.0,2018-07-22 19:02:26.139947,2018-07-22 22:13:16.047733,475384.047,-3.001,1.499,1.998,4.2,2.704,2.702,10.376,9.66
39.0,2018-07-22 22:15:16.088377,2018-07-23 01:25:48.147656,486936.147,-3.001,1.499,1.998,4.2,2.701,2.699,10.365,9.65
40.0,2018-07-23 01:27:48.202463,2018-07-23 04:38:17.309394,498485.309,-3.001,1.499,1.999,4.2,2.698,2.697,10.357,9.643
41.0,2018-07-23 04:40:17.373829,2018-07-23 07:50:30.600237,510018.6,-3.001,1.499,1.999,4.201,2.695,2.695,10.347,9.635
42.0,2018-07-23 07:52:30.652022,2018-07-23 11:02:40.624782,521548.624,-3.001,1.499,1.999,4.2,2.693,2.692,10.339,9.627
43.0,2018-07-23 11:04:40.688528,2018-07-23 14:14:34.686855,533062.686,-3.001,1.499,1.998,4.201,2.691,2.69,10.33,9.621
44.0,2018-07-23 14:16:34.765811,2018-07-23 17:26:25.469525,544573.469,-3.001,1.499,1.999,4.2,2.688,2.687,10.322,9.613
45.0,2018-07-23 17:28:25.495403,2018-07-23 20:38:06.709477,556074.709,-3.001,1.499,1.999,4.201,2.686,2.685,10.313,9.606
46.0,2018-07-23 20:40:06.760537,2018-07-23 23:49:38.159327,567566.159,-3.001,1.499,1.998,4.2,2.683,2.683,10.305,9.598
47.0,2018-07-23 23:51:38.220391,2018-07-24 03:01:03.953946,579051.953,-3.001,1.499,1.999,4.201,2.681,2.681,10.297,9.592
48.0,2018-07-24 03:03:04.000052,2018-07-24 06:12:19.857173,590527.857,-3.001,1.499,1.999,4.201,2.679,2.678,10.29,9.584
49.0,2018-07-24 06:14:19.918984,2018-07-24 09:23:27.339950,601995.339,-3.001,1.499,1.998,4.2,2.677,2.676,10.281,9.579
50.0,2018-07-24 09:25:27.403857,2018-07-24 12:34:25.436159,613453.436,-3.001,1.499,1.998,4.201,2.675,2.674,10.275,9.572
51.0,2018-07-24 12:36:25.517999,2018-07-24 15:45:16.031676,624904.031,-3.001,1.499,1.999,4.2,2.673,2.672,10.266,9.566
52.0,2018-07-24 15:47:16.088263,2018-07-24 18:55:59.639012,636347.639,-3.001,1.499,1.999,4.2,2.67,2.67,10.259,9.559
53.0,2018-07-24 18:57:59.721791,2018-07-24 22:06:35.682058,647783.682,-3.001,1.499,1.999,4.201,2.668,2.668,10.252,9.553
54.0,2018-07-24 22:08:35.747041,2018-07-25 01:17:06.648191,659214.648,-3.001,1.499,1.998,4.2,2.667,2.666,10.246,9.547
55.0,2018-07-25 01:19:06.718363,2018-07-25 04:27:26.613677,670634.613,-3.001,1.499,1.999,4.2,2.664,2.664,10.238,9.54
56.0,2018-07-25 04:29:26.687387,2018-07-25 07:37:41.898574,682049.898,-3.001,1.499,1.998,4.2,2.662,2.663,10.231,9.534
57.0,2018-07-25 07:39:41.951812,2018-07-25 10:47:44.187055,693452.187,-3.001,1.499,1.999,4.2,2.66,2.66,10.223,9.527
58.0,2018-07-25 10:49:44.220120,2018-07-25 13:57:48.169760,704856.169,-3.001,1.499,1.997,4.201,2.659,2.659,10.219,9.523
59.0,2018-07-25 13:59:48.227381,2018-07-25 17:07:39.251751,716247.251,-3.001,1.499,1.998,4.201,2.657,2.657,10.212,9.516
60.0,2018-07-25 17:09:39.280960,2018-07-25 20:17:28.286025,727636.286,-3.001,1.499,1.999,4.201,2.655,2.655,10.206,9.512
61.0,2018-07-25 20:19:28.315360,2018-07-25 23:27:01.970840,739009.97,-3.001,1.499,1.998,4.2,2.653,2.653,10.198,9.505
62.0,2018-07-25 23:29:02.006546,2018-07-26 02:36:32.241132,750380.241,-3.001,1.499,1.999,4.2,2.652,2.652,10.193,9.499
63.0,2018-07-26 02:38:32.309075,2018-07-26 05:45:55.251525,761743.251,-3.001,1.499,1.998,4.201,2.65,2.65,10.186,9.493
64.0,2018-07-26 05:47:55.277039,2018-07-26 08:55:12.222528,773100.222,-3.001,1.499,1.998,4.2,2.648,2.648,10.181,9.487
65.0,2018-07-26 08:57:12.262918,2018-07-26 12:04:16.301299,784444.301,-3.001,1.499,1.998,4.2,2.646,2.646,10.175,9.48
66.0,2018-07-26 12:06:16.362616,2018-07-26 15:13:15.236171,795783.236,-3.001,1.499,1.998,4.2,2.645,2.645,10.17,9.475
67.0,2018-07-26 15:15:15.278508,2018-07-26 18:22:10.143681,807118.143,-3.001,1.499,1.999,4.2,2.642,2.643,10.161,9.471
68.0,2018-07-26 18:24:10.198595,2018-07-26 21:30:58.993961,818446.993,-3.001,1.499,1.998,4.2,2.642,2.642,10.158,9.466
69.0,2018-07-26 21:32:59.048818,2018-07-27 00:39:42.196586,829770.196,-3.001,1.499,1.997,4.201,2.64,2.64,10.152,9.461
70.0,2018-07-27 00:41:42.250053,2018-07-27 03:48:18.004088,841086.004,-3.001,1.499,1.996,4.2,2.638,2.639,10.147,9.456
71.0,2018-07-27 03:50:18.060157,2018-07-27 06:56:49.291339,852397.291,-3.001,1.499,1.999,4.2,2.637,2.637,10.142,9.451
72.0,2018-07-27 06:58:49.346304,2018-07-27 10:05:13.337604,863701.337,-3.001,1.499,1.999,4.2,2.635,2.635,10.136,9.446
73.0,2018-07-27 10:07:13.395417,2018-07-27 13:13:33.672328,875001.672,-3.001,1.499,1.998,4.201,2.634,2.634,10.131,9.442
74.0,2018-07-27 13:15:33.726943,2018-07-27 16:21:47.081855,886295.081,-3.001,1.499,1.999,4.201,2.632,2.633,10.126,9.437
75.0,2018-07-27 16:23:47.137606,2018-07-27 19:29:54.719674,897582.719,-3.001,1.499,1.999,4.2,2.631,2.631,10.122,9.433
76.0,2018-07-27 19:31:54.774822,2018-07-27 22:37:57.238032,908865.238,-3.001,1.499,1.999,4.2,2.63,2.63,10.116,9.428
77.0,2018-07-27 22:39:57.292359,2018-07-28 01:45:55.153970,920143.153,-3.001,1.499,1.998,4.201,2.628,2.628,10.111,9.423
78.0,2018-07-28 01:47:55.208245,2018-07-28 04:53:46.813215,931414.813,-3.001,1.499,1.998,4.2,2.627,2.627,10.106,9.419
79.0,2018-07-28 04:55:46.872548,2018-07-28 08:01:34.103526,942682.103,-3.001,1.499,1.999,4.201,2.626,2.626,10.102,9.415
80.0,2018-07-28 08:03:34.152807,2018-07-28 11:09:12.629849,953940.629,-3.001,1.499,1.999,4.2,2.624,2.624,10.096,9.41
81.0,2018-07-28 11:11:12.686031,2018-07-28 14:16:51.864804,965199.864,-3.001,1.499,1.999,4.2,2.623,2.623,10.093,9.406
82.0,2018-07-28 14:18:51.913482,2018-07-28 17:24:21.609799,976449.609,-3.001,1.499,1.998,4.2,2.621,2.622,10.087,9.402
83.0,2018-07-28 17:26:21.666949,2018-07-28 20:31:48.402678,987696.402,-3.001,1.499,1.999,4.2,2.62,2.621,10.083,9.398
84.0,2018-07-28 20:33:48.463413,2018-07-28 23:39:08.868676,998936.868,-3.001,1.499,1.998,4.201,2.619,2.619,10.078,9.394
85.0,2018-07-28 23:41:08.922994,2018-07-29 02:46:24.611956,1010172.611,-3.001,1.499,1.998,4.201,2.618,2.618,10.074,9.39
86.0,2018-07-29 02:48:24.667422,2018-07-29 05:53:34.958876,1021402.958,-3.001,1.499,1.998,4.201,2.616,2.617,10.069,9.386
87.0,2018-07-29 05:55:35.007016,2018-07-29 09:00:39.123319,1032627.123,-3.001,1.499,1.998,4.2,2.615,2.616,10.066,9.382
88.0,2018-07-29 09:02:39.185247,2018-07-29 12:07:40.888613,1043848.888,-3.001,1.499,1.995,4.2,2.614,2.615,10.061,9.378
89.0,2018-07-29 12:09:40.944816,2018-07-29 15:14:36.116666,1055064.116,-3.001,1.499,1.997,4.201,2.613,2.613,10.057,9.374
90.0,2018-07-29 15:16:36.172095,2018-07-29 18:21:30.454889,1066278.454,-3.001,1.499,1.999,4.201,2.612,2.612,10.053,9.371
91.0,2018-07-29 18:23:30.523861,2018-07-29 21:28:16.656530,1077484.656,-3.001,1.499,1.998,4.201,2.61,2.611,10.049,9.367
92.0,2018-07-29 21:30:16.710406,2018-07-30 00:35:01.548625,1088689.548,-3.001,1.499,1.998,4.2,2.609,2.61,10.045,9.363
93.0,2018-07-30 00:37:01.615814,2018-07-30 03:41:37.159810,1099885.159,-3.001,1.499,1.998,4.2,2.608,2.609,10.04,9.359
94.0,2018-07-30 03:43:37.225704,2018-07-30 06:48:11.172382,1111079.172,-3.001,1.499,1.997,4.2,2.607,2.608,10.036,9.355
95.0,2018-07-30 06:50:11.234630,2018-07-30 09:54:39.407616,1122267.407,-3.001,1.499,1.998,4.2,2.606,2.606,10.032,9.351
96.0,2018-07-30 09:56:39.456228,2018-07-30 13:01:04.585061,1133452.585,-3.001,1.499,1.998,4.201,2.605,2.605,10.029,9.348
97.0,2018-07-30 13:03:04.646637,2018-07-30 16:07:23.332101,1144631.332,-3.001,1.499,1.998,4.2,2.604,2.604,10.024,9.344
98.0,2018-07-30 16:09:23.396512,2018-07-30 19:13:41.154923,1155809.154,-3.001,1.499,1.998,4.201,2.603,2.603,10.022,9.341
99.0,2018-07-30 19:15:41.220207,2018-07-30 22:19:51.464335,1166979.464,-3.001,1.499,1.998,4.2,2.601,2.602,10.016,9.337
100.0,2018-07-30 22:21:51.518560,2018-07-31 01:25:58.379711,1178146.379,-3.001,1.499,1.998,4.2,2.601,2.601,10.014,9.334
101.0,2018-07-31 01:27:58.448827,2018-07-31 04:31:59.999746,1189307.999,-3.001,1.499,1.998,4.2,2.599,2.6,10.009,9.33
102.0,2018-07-31 04:34:00.043812,2018-07-31 07:37:57.166771,1200465.166,-3.001,1.499,1.998,4.2,2.598,2.599,10.006,9.327
103.0,2018-07-31 07:39:57.209482,2018-07-31 10:43:50.415883,1211618.415,-3.001,1.499,1.998,4.2,2.597,2.598,10.002,9.323
104.0,2018-07-31 10:45:50.482073,2018-07-31 13:49:41.172703,1222769.172,-3.001,1.499,1.998,4.2,2.597,2.597,9.999,9.32
105.0,2018-07-31 13:51:41.219498,2018-07-31 16:55:28.950339,1233916.95,-3.001,1.499,1.998,4.2,2.595,2.596,9.995,9.317
106.0,2018-07-31 16:57:28.992639,2018-07-31 20:01:10.709937,1245058.709,-3.001,1.499,1.999,4.201,2.595,2.595,9.992,9.314
107.0,2018-07-31 20:03:10.757362,2018-07-31 23:06:50.176563,1256198.176,-3.001,1.499,1.999,4.2,2.593,2.594,9.988,9.31
108.0,2018-07-31 23:08:50.225848,2018-08-01 02:12:24.733203,1267332.733,-3.001,1.499,1.998,4.201,2.592,2.593,9.985,9.307
109.0,2018-08-01 02:14:24.775848,2018-08-01 05:17:58.015108,1278466.015,-3.001,1.499,1.999,4.2,2.591,2.592,9.981,9.304
110.0,2018-08-01 05:19:58.080752,2018-08-01 08:23:25.123623,1289593.123,-3.001,1.499,1.998,4.2,2.59,2.591,9.978,9.301
111.0,2018-08-01 08:25:25.170430,2018-08-01 11:28:50.533457,1300718.533,-3.001,1.499,1.999,4.2,2.59,2.59,9.975,9.297
112.0,2018-08-01 11:30:50.590368,2018-08-01 14:34:10.093745,1311838.093,-3.001,1.499,1.998,4.2,2.589,2.589,9.971,9.294
113.0,2018-08-01 14:36:10.151269,2018-08-01 17:39:26.243667,1322954.243,-3.001,1.499,1.998,4.2,2.588,2.589,9.969,9.291
114.0,2018-08-01 17:41:26.327047,2018-08-01 20:44:36.735207,1334064.735,-3.001,1.499,1.998,4.201,2.587,2.587,9.964,9.288
115.0,2018-08-01 20:46:36.804338,2018-08-01 23:49:43.256563,1345171.256,-3.001,1.499,1.999,4.2,2.586,2.587,9.961,9.285
116.0,2018-08-01 23:51:43.305259,2018-08-02 02:54:45.467252,1356273.467,-3.001,1.499,1.998,4.2,2.585,2.586,9.957,9.282
117.0,2018-08-02 02:56:45.550496,2018-08-02 05:59:44.468821,1367372.468,-3.001,1.499,1.998,4.201,2.584,2.585,9.955,9.279
118.0,2018-08-02 06:01:44.550236,2018-08-02 09:04:40.834808,1378468.834,-3.001,1.499,1.998,4.2,2.583,2.584,9.951,9.276
119.0,2018-08-02 09:06:40.878951,2018-08-02 12:09:32.667598,1389560.667,-3.001,1.499,1.998,4.2,2.582,2.583,9.948,9.273
120.0,2018-08-02 12:11:32.698747,2018-08-02 15:14:21.969496,1400649.969,-3.001,1.499,1.999,4.2,2.581,2.582,9.945,9.27
121.0,2018-08-02 15:16:22.026961,2018-08-02 18:19:06.434610,1411734.434,-3.001,1.499,1.999,4.2,2.58,2.581,9.942,9.267
122.0,2018-08-02 18:21:06.466923,2018-08-02 21:23:50.615605,1422818.615,-3.001,1.499,1.998,4.2,2.58,2.58,9.939,9.264
123.0,2018-08-02 21:25:50.684883,2018-08-03 00:28:27.018323,1433895.018,-3.001,1.499,1.998,4.201,2.579,2.579,9.936,9.26
124.0,2018-08-03 00:30:27.080655,2018-08-03 03:33:00.638759,1444968.638,-3.001,1.499,1.998,4.2,2.578,2.579,9.932,9.258
125.0,2018-08-03 03:35:00.689168,2018-08-03 06:37:31.396011,1456039.396,-3.001,1.499,1.999,4.2,2.577,2.578,9.929,9.254
126.0,2018-08-03 06:39:31.461648,2018-08-03 09:41:57.891929,1467105.891,-3.001,1.499,1.997,4.2,2.576,2.577,9.926,9.25
127.0,2018-08-03 09:43:57.938407,2018-08-03 12:45:59.607525,1478147.607,-3.001,1.499,1.999,4.2,2.574,2.575,9.926,9.233
128.0,2018-08-03 12:47:59.633554,2018-08-03 15:49:58.491504,1489186.491,-3.001,1.499,1.998,4.201,2.574,2.574,9.924,9.235
129.0,2018-08-03 15:51:58.555885,2018-08-03 18:53:58.728724,1500226.728,-3.001,1.499,1.999,4.2,2.573,2.574,9.919,9.234
130.0,2018-08-03 18:55:58.790067,2018-08-03 21:57:55.666990,1511263.666,-3.001,1.499,1.999,4.2,2.572,2.573,9.916,9.233
131.0,2018-08-03 21:59:55.719794,2018-08-04 01:01:51.007267,1522299.007,-3.001,1.499,1.999,4.2,2.571,2.572,9.913,9.23
132.0,2018-08-04 01:03:51.049494,2018-08-04 04:05:45.491676,1533333.491,-3.001,1.499,1.997,4.2,2.571,2.572,9.91,9.229
133.0,2018-08-04 04:07:45.521190,2018-08-04 07:09:35.855401,1544363.855,-3.001,1.499,1.997,4.201,2.57,2.571,9.908,9.226
134.0,2018-08-04 07:11:35.928149,2018-08-04 10:13:23.230011,1555391.23,-3.001,1.499,1.999,4.201,2.569,2.57,9.905,9.223
135.0,2018-08-04 10:15:23.310066,2018-08-04 13:17:07.692351,1566415.692,-3.001,1.499,1.998,4.2,2.568,2.569,9.902,9.221
136.0,2018-08-04 13:19:07.743422,2018-08-04 16:20:51.226732,1577439.226,-3.001,1.499,1.999,4.2,2.568,2.569,9.901,9.218
137.0,2018-08-04 16:22:51.310451,2018-08-04 19:24:33.453341,1588461.453,-3.001,1.499,1.998,4.2,2.567,2.568,9.897,9.216
138.0,2018-08-04 19:26:33.504521,2018-08-04 22:28:08.720697,1599476.72,-3.001,1.499,1.999,4.201,2.566,2.567,9.895,9.213
139.0,2018-08-04 22:30:08.791099,2018-08-05 01:31:44.726363,1610492.726,-3.001,1.499,1.995,4.2,2.566,2.566,9.892,9.211
140.0,2018-08-05 01:33:44.800924,2018-08-05 04:35:11.945195,1621499.945,-3.001,1.499,1.999,4.2,2.565,2.565,9.889,9.208
141.0,2018-08-05 04:37:12.025233,2018-08-05 07:38:35.082912,1632503.082,-3.001,1.499,1.997,4.2,2.564,2.565,9.886,9.205
142.0,2018-08-05 07:40:35.161964,2018-08-05 10:41:56.686092,1643504.686,-3.001,1.499,1.999,4.2,2.563,2.564,9.883,9.203
143.0,2018-08-05 10:43:56.730849,2018-08-05 13:45:17.339798,1654505.339,-3.001,1.499,1.999,4.2,2.562,2.563,9.881,9.2
144.0,2018-08-05 13:47:17.410933,2018-08-05 16:48:36.442292,1665504.442,-3.001,1.499,1.999,4.201,2.562,2.563,9.878,9.199
145.0,2018-08-05 16:50:36.474892,2018-08-05 19:51:51.538299,1676499.538,-3.001,1.499,1.999,4.2,2.561,2.562,9.876,9.195
146.0,2018-08-05 19:53:51.588099,2018-08-05 22:55:06.676046,1687494.676,-3.001,1.499,1.997,4.2,2.56,2.561,9.873,9.194
147.0,2018-08-05 22:57:06.743309,2018-08-06 01:58:14.865867,1698482.865,-3.001,1.499,1.997,4.2,2.559,2.56,9.87,9.191
148.0,2018-08-06 02:00:14.908192,2018-08-06 05:01:21.296885,1709469.296,-3.001,1.499,1.999,4.2,2.559,2.56,9.868,9.189
149.0,2018-08-06 05:03:21.373785,2018-08-06 08:04:23.662588,1720451.662,-3.001,1.499,1.998,4.2,2.558,2.559,9.864,9.185
150.0,2018-08-06 08:06:23.694095,2018-08-06 11:06:59.947596,1731407.947,-3.001,1.499,1.998,4.2,2.556,2.557,9.861,9.167
151.0,2018-08-06 11:08:59.989508,2018-08-06 14:09:29.247496,1742357.247,-3.001,1.499,1.999,4.2,2.555,2.556,9.86,9.165
152.0,2018-08-06 14:11:29.326633,2018-08-06 17:11:57.853501,1753305.853,-3.001,1.499,1.998,4.2,2.555,2.556,9.858,9.161
153.0,2018-08-06 17:13:57.922010,2018-08-06 20:14:21.309234,1764249.309,-3.001,1.499,1.998,4.201,2.554,2.555,9.855,9.16
154.0,2018-08-06 20:16:21.373770,2018-08-06 23:16:38.703472,1775186.703,-3.001,1.499,1.998,4.2,2.553,2.554,9.852,9.157
155.0,2018-08-06 23:18:38.754315,2018-08-07 02:18:53.725857,1786121.725,-3.001,1.499,1.998,4.2,2.552,2.553,9.85,9.155
156.0,2018-08-07 02:20:53.790618,2018-08-07 05:21:05.893022,1797053.893,-3.001,1.499,1.999,4.2,2.552,2.552,9.847,9.152
157.0,2018-08-07 05:23:05.966636,2018-08-07 08:23:15.152522,1807983.152,-3.001,1.499,1.998,4.201,2.551,2.552,9.844,9.148
158.0,2018-08-07 08:25:15.230306,2018-08-07 11:25:18.791826,1818906.791,-3.001,1.499,1.996,4.2,2.55,2.551,9.841,9.145
159.0,2018-08-07 11:27:18.833351,2018-08-07 14:27:19.060424,1829827.06,-3.001,1.499,1.995,4.2,2.549,2.55,9.839,9.142
160.0,2018-08-07 14:29:19.123065,2018-08-07 17:29:18.163525,1840746.163,-3.001,1.499,1.998,4.2,2.549,2.55,9.837,9.14
161.0,2018-08-07 17:31:18.213964,2018-08-07 20:31:13.272240,1851661.272,-3.001,1.499,1.999,4.2,2.548,2.549,9.835,9.137
162.0,2018-08-07 20:33:13.273423,2018-08-07 23:33:04.798246,1862572.798,-3.001,1.499,1.998,4.2,2.547,2.548,9.832,9.136
163.0,2018-08-07 23:35:04.868447,2018-08-08 02:34:53.378026,1873481.378,-3.001,1.499,1.999,4.2,2.547,2.548,9.83,9.133
164.0,2018-08-08 02:36:53.450166,2018-08-08 05:36:38.206855,1884386.206,-3.001,1.499,1.999,4.201,2.546,2.547,9.827,9.131
165.0,2018-08-08 05:38:38.306179,2018-08-08 08:38:22.302459,1895290.302,-3.001,1.499,1.998,4.2,2.545,2.546,9.825,9.128
166.0,2018-08-08 08:40:22.396552,2018-08-08 11:40:00.362430,1906188.362,-3.001,1.499,1.997,4.201,2.545,2.545,9.822,9.125
167.0,2018-08-08 11:42:00.378949,2018-08-08 14:41:34.200546,1917082.2,-3.001,1.499,1.997,4.2,2.541,2.545,9.807,9.127
168.0,2018-08-08 14:43:34.256186,2018-08-08 17:43:15.930918,1927983.93,-3.001,1.499,1.998,4.2,2.544,2.544,9.819,9.124
169.0,2018-08-08 17:45:15.985322,2018-08-08 20:44:57.941075,1938885.941,-3.001,1.499,1.999,4.2,2.543,2.544,9.816,9.124
170.0,2018-08-08 20:46:57.996756,2018-08-08 23:46:36.548833,1949784.548,-3.001,1.499,1.998,4.2,2.543,2.543,9.814,9.122
171.0,2018-08-08 23:48:36.602309,2018-08-09 02:48:12.097305,1960680.097,-3.001,1.499,1.997,4.2,2.542,2.543,9.811,9.121
172.0,2018-08-09 02:50:12.151404,2018-08-09 05:49:46.211224,1971574.211,-3.001,1.499,1.999,4.2,2.541,2.542,9.809,9.118
173.0,2018-08-09 05:51:46.266970,2018-08-09 08:51:18.766754,1982466.766,-3.001,1.499,1.998,4.2,2.541,2.541,9.806,9.116
174.0,2018-08-09 08:53:18.822953,2018-08-09 11:52:51.398265,1993359.398,-3.001,1.499,1.998,4.201,2.54,2.541,9.804,9.115
175.0,2018-08-09 11:54:51.449921,2018-08-09 14:54:19.949550,2004247.949,-3.001,1.499,1.997,4.2,2.539,2.54,9.802,9.112
176.0,2018-08-09 14:56:20.008950,2018-08-09 17:55:47.329231,2015135.329,-3.001,1.499,1.999,4.2,2.539,2.54,9.799,9.112
177.0,2018-08-09 17:57:47.387450,2018-08-09 20:57:12.404492,2026020.404,-3.001,1.499,1.999,4.2,2.538,2.539,9.798,9.109
178.0,2018-08-09 20:59:12.458135,2018-08-09 23:58:29.392548,2036897.392,-3.001,1.499,1.999,4.201,2.537,2.538,9.794,9.107
179.0,2018-08-10 00:00:29.450834,2018-08-10 02:59:47.667208,2047775.667,-3.001,1.499,1.999,4.2,2.537,2.538,9.792,9.104
180.0,2018-08-10 03:01:47.726228,2018-08-10 06:01:03.124665,2058651.124,-3.001,1.499,1.998,4.201,2.536,2.537,9.79,9.102
181.0,2018-08-10 06:03:03.179054,2018-08-10 09:02:17.360599,2069525.36,-3.001,1.499,1.998,4.2,2.536,2.536,9.788,9.1
182.0,2018-08-10 09:04:17.408176,2018-08-10 12:03:26.510460,2080394.51,-3.001,1.499,1.998,4.2,2.535,2.536,9.785,9.096
183.0,2018-08-10 12:05:26.558710,2018-08-10 15:04:35.462643,2091263.462,-3.001,1.499,1.999,4.201,2.534,2.535,9.783,9.096
184.0,2018-08-10 15:06:35.511504,2018-08-10 18:05:40.720175,2102128.72,-3.001,1.499,1.999,4.2,2.534,2.535,9.782,9.093
185.0,2018-08-10 18:07:40.779035,2018-08-10 21:06:39.579192,2112987.579,-3.001,1.499,1.998,4.201,2.533,2.534,9.779,9.091
186.0,2018-08-10 21:08:39.637634,2018-08-11 00:07:40.335862,2123848.335,-3.001,1.499,1.997,4.2,2.533,2.534,9.778,9.09
187.0,2018-08-11 00:09:40.396982,2018-08-11 03:08:36.765276,2134704.765,-3.001,1.499,1.999,4.201,2.532,2.533,9.774,9.088
188.0,2018-08-11 03:10:36.822265,2018-08-11 06:09:36.251926,2145564.251,-3.001,1.499,1.999,4.2,2.531,2.532,9.773,9.087
189.0,2018-08-11 06:11:36.309547,2018-08-11 09:10:29.821170,2156417.821,-3.001,1.499,1.995,4.201,2.531,2.532,9.77,9.083
190.0,2018-08-11 09:12:29.870214,2018-08-11 12:11:24.422228,2167272.422,-3.001,1.499,1.998,4.2,2.53,2.531,9.77,9.083
191.0,2018-08-11 12:13:24.479554,2018-08-11 15:12:14.328137,2178122.328,-3.001,1.499,1.999,4.2,2.53,2.531,9.767,9.08
192.0,2018-08-11 15:14:14.386114,2018-08-11 18:12:58.941410,2188966.941,-3.001,1.499,1.999,4.2,2.529,2.53,9.764,9.078
193.0,2018-08-11 18:14:58.991707,2018-08-11 21:13:42.492423,2199810.492,-3.001,1.499,1.999,4.2,2.528,2.529,9.763,9.075
194.0,2018-08-11 21:15:42.533147,2018-08-12 00:14:20.303921,2210648.303,-3.001,1.499,1.999,4.2,2.528,2.529,9.76,9.072
195.0,2018-08-12 00:16:20.357055,2018-08-12 03:15:00.142594,2221488.142,-3.001,1.499,1.995,4.2,2.527,2.528,9.758,9.071
196.0,2018-08-12 03:17:00.211241,2018-08-12 06:15:33.685266,2232321.685,-3.001,1.499,1.998,4.201,2.526,2.527,9.755,9.068
197.0,2018-08-12 06:17:33.728097,2018-08-12 09:16:06.186122,2243154.186,-3.001,1.499,1.998,4.2,2.526,2.527,9.754,9.066
198.0,2018-08-12 09:18:06.232774,2018-08-12 12:16:36.668865,2253984.668,-3.001,1.499,1.999,4.2,2.525,2.526,9.751,9.064
199.0,2018-08-12 12:18:36.716039,2018-08-12 15:17:03.080149,2264811.08,-3.001,1.499,1.999,4.2,2.525,2.526,9.749,9.062
200.0,2018-08-12 15:19:03.121538,2018-08-12 18:17:30.034305,2275638.034,-3.001,1.499,1.997,4.201,2.524,2.525,9.748,9.061
201.0,2018-08-12 18:19:30.101350,2018-08-12 21:17:50.294126,2286458.294,-3.001,1.499,1.999,4.2,2.523,2.524,9.744,9.058
202.0,2018-08-12 21:19:50.345348,2018-08-13 00:18:14.127975,2297282.127,-3.001,1.499,1.998,4.2,2.523,2.524,9.744,9.057
203.0,2018-08-13 00:20:14.168867,2018-08-13 03:18:29.743341,2308097.743,-3.001,1.499,1.998,4.2,2.522,2.523,9.74,9.054
204.0,2018-08-13 03:20:29.791835,2018-08-13 06:18:42.234236,2318910.234,-3.001,1.499,1.999,4.201,2.522,2.521,9.738,9.048
205.0,2018-08-13 06:20:42.289327,2018-08-13 09:18:57.573100,2329725.573,-3.001,1.499,1.998,4.2,2.521,2.522,9.737,9.05
206.0,2018-08-13 09:20:57.628965,2018-08-13 12:19:06.047953,2340534.047,-3.001,1.499,1.999,4.2,2.52,2.522,9.734,9.048
207.0,2018-08-13 12:21:06.102576,2018-08-13 15:19:15.801107,2351343.801,-3.001,1.499,1.998,4.201,2.52,2.521,9.733,9.047
208.0,2018-08-13 15:21:15.857806,2018-08-13 18:19:18.693361,2362146.693,-3.001,1.499,1.998,4.201,2.519,2.52,9.729,9.044
209.0,2018-08-13 18:21:18.748702,2018-08-13 21:19:22.893956,2372950.893,-3.001,1.499,1.997,4.2,2.519,2.52,9.729,9.043
210.0,2018-08-13 21:21:22.949927,2018-08-14 00:19:24.038576,2383752.038,-3.001,1.499,1.998,4.2,2.518,2.519,9.726,9.04
211.0,2018-08-14 00:21:24.090446,2018-08-14 03:19:21.185806,2394549.185,-3.001,1.499,1.995,4.2,2.518,2.519,9.724,9.039
212.0,2018-08-14 03:21:21.238760,2018-08-14 06:19:20.575296,2405348.575,-3.001,1.499,1.999,4.2,2.517,2.518,9.722,9.037
213.0,2018-08-14 06:21:20.632690,2018-08-14 09:18:50.213560,2416118.213,-3.001,1.499,1.999,4.201,2.515,2.516,9.715,9.021
214.0,2018-08-14 09:20:50.268596,2018-08-14 12:18:24.368952,2426892.368,-3.001,1.499,1.998,4.2,2.515,2.516,9.719,9.022
215.0,2018-08-14 12:20:24.426841,2018-08-14 15:17:52.883178,2437660.883,-3.001,1.499,1.999,4.2,2.513,2.515,9.712,9.019
216.0,2018-08-14 15:19:52.938667,2018-08-14 18:17:18.584935,2448426.584,-3.001,1.499,1.998,4.2,2.514,2.515,9.714,9.018
217.0,2018-08-14 18:19:18.639032,2018-08-14 21:16:45.189842,2459193.189,-3.001,1.499,1.998,4.2,2.513,2.515,9.711,9.016
218.0,2018-08-14 21:18:45.244814,2018-08-15 00:16:07.894153,2469955.894,-3.001,1.499,1.999,4.201,2.513,2.514,9.709,9.014
219.0,2018-08-15 00:18:07.950572,2018-08-15 03:15:37.105425,2480725.105,-3.001,1.499,1.999,4.2,2.513,2.514,9.708,9.014
220.0,2018-08-15 03:17:37.160566,2018-08-15 06:14:55.815911,2491483.815,-3.001,1.499,1.998,4.201,2.511,2.513,9.704,9.01
221.0,2018-08-15 06:16:55.872373,2018-08-15 09:14:13.185955,2502241.185,-3.001,1.499,1.999,4.2,2.511,2.513,9.704,9.01
222.0,2018-08-15 09:16:13.243609,2018-08-15 12:13:30.306665,2512998.306,-3.001,1.499,1.998,4.2,2.51,2.512,9.701,9.008
223.0,2018-08-15 12:15:30.358370,2018-08-15 15:12:42.086830,2523750.086,-3.001,1.499,1.999,4.201,2.51,2.511,9.699,9.005
224.0,2018-08-15 15:14:42.144125,2018-08-15 18:19:00.584077,2534928.584,-3.001,1.499,1.997,4.22,2.536,2.521,9.81,9.035
225.0,2018-08-15 18:21:00.639241,2018-08-15 21:17:33.327542,2545641.327,-3.001,1.499,1.999,4.2,2.499,2.503,9.662,8.974
226.0,2018-08-15 21:19:33.382415,2018-08-16 00:16:15.288412,2556363.288,-3.001,1.499,1.996,4.2,2.501,2.504,9.667,8.977
227.0,2018-08-16 00:18:15.342883,2018-08-16 03:14:57.339019,2567085.339,-3.001,1.499,1.999,4.2,2.501,2.504,9.668,8.977
228.0,2018-08-16 03:16:57.394118,2018-08-16 06:13:41.730158,2577809.73,-3.001,1.499,1.999,4.2,2.501,2.503,9.668,8.977
229.0,2018-08-16 06:15:41.785497,2018-08-16 09:12:24.313174,2588532.313,-3.001,1.499,1.999,4.2,2.501,2.503,9.667,8.977
230.0,2018-08-16 09:14:24.369761,2018-08-16 12:11:08.524352,2599256.524,-3.001,1.499,1.999,4.2,2.501,2.503,9.668,8.977
231.0,2018-08-16 12:13:08.577133,2018-08-16 15:09:50.136372,2609978.136,-3.001,1.499,1.999,4.2,2.501,2.503,9.665,8.976
232.0,2018-08-16 15:11:50.192716,2018-08-16 18:08:32.375564,2620700.375,-3.001,1.499,1.999,4.2,2.501,2.502,9.665,8.975
233.0,2018-08-16 18:10:32.429020,2018-08-16 21:07:12.676002,2631420.676,-3.001,1.499,1.997,4.2,2.5,2.502,9.664,8.974
234.0,2018-08-16 21:09:12.730926,2018-08-17 00:05:52.076702,2642140.076,-3.001,1.499,1.999,4.2,2.5,2.502,9.663,8.973
235.0,2018-08-17 00:07:52.131706,2018-08-17 03:04:32.348380,2652860.348,-3.001,1.499,1.999,4.2,2.5,2.502,9.662,8.972
236.0,2018-08-17 03:06:32.405215,2018-08-17 06:03:08.475674,2663576.475,-3.001,1.499,1.997,4.2,2.499,2.501,9.66,8.971
237.0,2018-08-17 06:05:08.534913,2018-08-17 09:01:43.063655,2674291.063,-3.001,1.499,1.997,4.2,2.499,2.501,9.659,8.969
238.0,2018-08-17 09:03:43.123254,2018-08-17 12:00:14.144224,2685002.144,-3.001,1.499,1.995,4.2,2.498,2.5,9.657,8.967
239.0,2018-08-17 12:02:14.197881,2018-08-17 14:58:44.844254,2695712.844,-3.001,1.499,1.999,4.201,2.498,2.5,9.656,8.965
240.0,2018-08-17 15:00:44.892050,2018-08-17 17:57:13.311507,2706421.311,-3.001,1.499,1.998,4.2,2.498,2.499,9.654,8.964
241.0,2018-08-17 17:59:13.365145,2018-08-17 20:55:38.905345,2717126.905,-3.001,1.499,1.998,4.2,2.497,2.499,9.653,8.962
242.0,2018-08-17 20:57:38.960058,2018-08-17 23:54:04.128825,2727832.128,-3.001,1.499,1.998,4.2,2.497,2.498,9.652,8.962
243.0,2018-08-17 23:56:04.184201,2018-08-18 02:52:25.250971,2738533.25,-3.001,1.499,1.998,4.201,2.497,2.498,9.65,8.959
244.0,2018-08-18 02:54:25.300110,2018-08-18 05:50:43.105659,2749231.105,-3.001,1.499,1.999,4.2,2.496,2.497,9.649,8.958
245.0,2018-08-18 05:52:43.158919,2018-08-18 08:48:59.130671,2759927.13,-3.001,1.499,1.997,4.2,2.495,2.497,9.646,8.956
246.0,2018-08-18 08:50:59.185051,2018-08-18 11:47:14.082314,2770622.082,-3.001,1.499,1.998,4.2,2.495,2.496,9.644,8.954
247.0,2018-08-18 11:49:14.136060,2018-08-18 14:45:28.140115,2781316.14,-3.001,1.499,1.999,4.2,2.494,2.496,9.643,8.952
248.0,2018-08-18 14:47:28.191994,2018-08-18 17:43:39.794247,2792007.794,-3.001,1.499,1.998,4.2,2.494,2.495,9.64,8.951
249.0,2018-08-18 17:45:39.855430,2018-08-18 20:41:49.763687,2802697.763,-3.001,1.499,1.998,4.201,2.494,2.495,9.64,8.95
250.0,2018-08-18 20:43:49.831859,2018-08-18 23:39:56.921357,2813384.921,-3.001,1.499,1.997,4.2,2.493,2.495,9.637,8.948
251.0,2018-08-18 23:41:56.973564,2018-08-19 02:38:02.919014,2824070.919,-3.001,1.499,1.999,4.2,2.493,2.494,9.636,8.946
252.0,2018-08-19 02:40:02.968324,2018-08-19 05:36:08.192887,2834756.192,-3.001,1.499,1.999,4.2,2.492,2.494,9.634,8.944
253.0,2018-08-19 05:36:08.193015,2018-08-19 09:34:25.122604,2849053.122,-1.501,1.499,1.999,4.201,2.492,2.504,9.632,9.166
254.0,2018-08-19 09:34:25.190585,2018-08-19 13:33:09.439596,2863377.439,-1.501,1.499,1.999,4.201,2.502,2.505,9.683,9.17
255.0,2018-08-19 13:33:09.517655,2018-08-19 17:31:56.521925,2877704.521,-1.501,1.499,1.998,4.2,2.503,2.506,9.687,9.171
256.0,2018-08-19 17:31:56.522053,2018-08-19 17:32:56.626709,2877764.626,0.0,0.0,2.802,2.815,0.0,0.0,0.0,0.0
258.0,2018-08-21 11:38:10.031086,2018-08-21 15:38:53.967732,2892218.594,-1.501,1.499,1.999,4.2,2.504,2.515,9.699,9.214
259.0,2018-08-21 15:38:53.999754,2018-08-21 19:39:05.679257,2906630.305,-1.501,1.499,1.999,4.2,2.514,2.513,9.718,9.207
260.0,2018-08-21 19:39:05.741303,2018-08-21 23:39:06.735165,2921031.361,-1.501,1.499,1.999,4.2,2.511,2.512,9.708,9.202
261.0,2018-08-21 23:39:06.735291,2018-08-22 05:47:39.869715,2943144.496,-3.001,1.499,1.996,4.2,5.008,5.0,19.367,17.972
262.0,2018-08-22 05:49:39.926321,2018-08-22 08:46:38.853471,2953883.48,-3.001,1.499,1.997,4.2,2.498,2.497,9.647,8.978
263.0,2018-08-22 08:48:38.908662,2018-08-22 11:45:35.419286,2964620.045,-3.001,1.499,1.998,4.2,2.496,2.496,9.64,8.974
264.0,2018-08-22 11:47:35.475124,2018-08-22 14:44:27.082212,2975351.708,-3.001,1.499,1.998,4.2,2.494,2.495,9.634,8.969
265.0,2018-08-22 14:46:27.134865,2018-08-22 17:43:08.347096,2986072.973,-3.001,1.499,1.998,4.2,2.493,2.494,9.629,8.965
266.0,2018-08-22 17:45:08.399303,2018-08-22 20:41:53.224153,2996797.85,-3.001,1.499,1.998,4.2,2.492,2.493,9.627,8.965
267.0,2018-08-22 20:43:53.277617,2018-08-22 23:40:34.836619,3007519.463,-3.001,1.499,1.997,4.2,2.491,2.492,9.624,8.961
268.0,2018-08-22 23:42:34.893978,2018-08-23 02:39:09.610123,3018234.236,-3.001,1.499,1.999,4.2,2.49,2.491,9.62,8.957
269.0,2018-08-23 02:41:09.667719,2018-08-23 05:37:45.078036,3028949.704,-3.001,1.499,1.999,4.2,2.49,2.491,9.617,8.956
270.0,2018-08-23 05:39:45.136952,2018-08-23 08:36:11.971863,3039656.598,-3.001,1.499,1.995,4.201,2.488,2.49,9.612,8.952
271.0,2018-08-23 08:38:12.028574,2018-08-23 11:34:34.509942,3050359.136,-3.001,1.499,1.998,4.2,2.488,2.489,9.612,8.948
272.0,2018-08-23 11:36:34.565538,2018-08-23 14:32:58.442020,3061063.068,-3.001,1.499,1.998,4.201,2.488,2.489,9.611,8.946
273.0,2018-08-23 14:34:58.497564,2018-08-23 17:31:14.952971,3071759.579,-3.001,1.499,1.998,4.2,2.487,2.488,9.608,8.943
274.0,2018-08-23 17:33:15.010614,2018-08-23 20:29:29.623354,3082454.25,-3.001,1.499,1.998,4.2,2.486,2.487,9.606,8.941
275.0,2018-08-23 20:31:29.679968,2018-08-23 23:27:43.698074,3093148.324,-3.001,1.499,1.998,4.2,2.485,2.487,9.602,8.939
276.0,2018-08-23 23:29:43.752429,2018-08-24 02:25:51.027593,3103835.654,-3.001,1.499,1.997,4.2,2.485,2.486,9.601,8.937
277.0,2018-08-24 02:27:51.084539,2018-08-24 05:23:59.811757,3114524.438,-3.001,1.499,1.998,4.2,2.485,2.486,9.6,8.935
278.0,2018-08-24 05:25:59.873409,2018-08-24 08:22:09.230283,3125213.856,-3.001,1.499,1.995,4.2,2.484,2.485,9.598,8.933
279.0,2018-08-24 08:24:09.286256,2018-08-24 11:20:12.396293,3135897.023,-3.001,1.499,1.999,4.2,2.483,2.485,9.595,8.931
280.0,2018-08-24 11:22:12.453296,2018-08-24 14:18:08.182699,3146572.809,-3.001,1.499,1.999,4.2,2.482,2.484,9.592,8.928
281.0,2018-08-24 14:20:08.224042,2018-08-24 17:16:09.218268,3157253.844,-3.001,1.499,1.998,4.2,2.483,2.484,9.593,8.929
282.0,2018-08-24 17:18:09.267596,2018-08-24 20:14:03.801981,3167928.428,-3.001,1.499,1.998,4.201,2.482,2.483,9.589,8.926
283.0,2018-08-24 20:16:03.849214,2018-08-24 23:11:54.804970,3178599.431,-3.001,1.499,1.997,4.2,2.481,2.482,9.588,8.923
284.0,2018-08-24 23:13:54.875433,2018-08-25 02:09:50.981879,3189275.608,-3.001,1.499,1.997,4.2,2.481,2.482,9.586,8.922
285.0,2018-08-25 02:11:51.052161,2018-08-25 05:07:37.103902,3199941.73,-3.001,1.499,1.999,4.2,2.48,2.481,9.582,8.919
286.0,2018-08-25 05:09:37.158174,2018-08-25 08:05:19.492697,3210604.119,-3.001,1.499,1.999,4.2,2.479,2.481,9.582,8.918
287.0,2018-08-25 08:07:19.556059,2018-08-25 11:03:06.999862,3221271.626,-3.001,1.499,1.998,4.2,2.479,2.48,9.58,8.917
288.0,2018-08-25 11:05:07.049481,2018-08-25 14:00:48.905787,3231933.532,-3.001,1.499,1.999,4.2,2.479,2.48,9.579,8.914
289.0,2018-08-25 14:02:48.963895,2018-08-25 16:58:28.526818,3242593.153,-3.001,1.499,1.996,4.2,2.478,2.48,9.577,8.912
290.0,2018-08-25 17:00:28.589676,2018-08-25 19:56:09.143252,3253253.769,-3.001,1.499,1.998,4.2,2.478,2.479,9.574,8.911
291.0,2018-08-25 19:58:09.212629,2018-08-25 22:53:39.131739,3263903.758,-3.001,1.499,1.998,4.2,2.476,2.478,9.57,8.907
292.0,2018-08-25 22:55:39.190115,2018-08-26 01:51:09.608967,3274554.235,-3.001,1.499,1.997,4.2,2.476,2.478,9.571,8.907
293.0,2018-08-26 01:53:09.656913,2018-08-26 04:48:45.440689,3285210.067,-3.001,1.499,1.996,4.2,2.476,2.477,9.57,8.905
294.0,2018-08-26 04:50:45.487222,2018-08-26 07:46:11.490667,3295856.117,-3.001,1.499,1.999,4.2,2.475,2.476,9.566,8.901
295.0,2018-08-26 07:48:11.551683,2018-08-26 10:43:37.158027,3306501.784,-3.001,1.499,1.998,4.2,2.475,2.476,9.566,8.9
296.0,2018-08-26 10:45:37.200693,2018-08-26 13:40:57.337453,3317141.964,-3.001,1.499,1.998,4.2,2.474,2.475,9.561,8.897
297.0,2018-08-26 13:42:57.384948,2018-08-26 16:38:15.278973,3327779.905,-3.001,1.499,1.998,4.201,2.474,2.475,9.561,8.896
298.0,2018-08-26 16:40:15.326658,2018-08-26 19:35:33.849815,3338418.476,-3.001,1.499,1.997,4.2,2.474,2.475,9.56,8.895
299.0,2018-08-26 19:37:33.899798,2018-08-26 22:32:51.837645,3349056.464,-3.001,1.499,1.998,4.2,2.473,2.474,9.558,8.892
300.0,2018-08-26 22:34:51.887955,2018-08-27 01:30:05.754487,3359690.381,-3.001,1.499,1.998,4.2,2.472,2.474,9.556,8.89
301.0,2018-08-27 01:32:05.799548,2018-08-27 04:27:14.637020,3370319.263,-3.001,1.499,1.998,4.2,2.472,2.473,9.553,8.888
302.0,2018-08-27 04:29:14.699501,2018-08-27 07:24:19.990026,3380944.616,-3.001,1.499,1.999,4.2,2.471,2.472,9.551,8.888
303.0,2018-08-27 07:26:20.037048,2018-08-27 10:21:28.369919,3391572.996,-3.001,1.499,1.999,4.2,2.471,2.472,9.551,8.886
304.0,2018-08-27 10:23:28.413744,2018-08-27 13:18:35.467419,3402200.094,-3.001,1.499,1.998,4.2,2.471,2.472,9.55,8.885
305.0,2018-08-27 13:20:35.541756,2018-08-27 16:15:42.093982,3412826.72,-3.001,1.499,1.997,4.2,2.47,2.471,9.548,8.882
306.0,2018-08-27 16:17:42.150722,2018-08-27 19:12:45.487937,3423450.114,-3.001,1.499,1.998,4.2,2.469,2.471,9.545,8.88
307.0,2018-08-27 19:14:45.553108,2018-08-27 22:09:40.828645,3434065.455,-3.001,1.499,1.998,4.201,2.469,2.47,9.544,8.879
308.0,2018-08-27 22:11:40.889140,2018-08-28 01:06:39.979188,3444684.605,-3.001,1.499,1.999,4.2,2.469,2.47,9.543,8.878
309.0,2018-08-28 01:08:40.041684,2018-08-28 04:03:34.406347,3455299.033,-3.001,1.499,1.998,4.201,2.468,2.469,9.541,8.875
310.0,2018-08-28 04:05:34.431155,2018-08-28 07:00:32.571216,3465917.197,-3.001,1.499,1.998,4.2,2.468,2.469,9.54,8.874
311.0,2018-08-28 07:02:32.627556,2018-08-28 09:57:23.293660,3476527.92,-3.001,1.499,1.997,4.2,2.467,2.468,9.537,8.871
312.0,2018-08-28 09:59:23.329237,2018-08-28 12:54:08.460429,3487133.087,-3.001,1.499,1.998,4.2,2.466,2.468,9.534,8.868
313.0,2018-08-28 12:56:08.533906,2018-08-28 15:50:56.106639,3497740.733,-3.001,1.499,1.999,4.201,2.466,2.468,9.534,8.868
314.0,2018-08-28 15:52:56.131456,2018-08-28 18:47:39.518828,3508344.145,-3.001,1.499,1.999,4.2,2.466,2.467,9.532,8.866
315.0,2018-08-28 18:49:39.551281,2018-08-28 21:44:20.548567,3518945.175,-3.001,1.499,1.996,4.201,2.465,2.466,9.531,8.863
316.0,2018-08-28 21:46:20.584330,2018-08-29 00:41:03.600642,3529548.227,-3.001,1.499,1.999,4.2,2.465,2.466,9.529,8.863
317.0,2018-08-29 00:43:03.643305,2018-08-29 03:37:43.173962,3540147.8,-3.001,1.499,1.997,4.201,2.464,2.465,9.526,8.86
318.0,2018-08-29 03:39:43.248735,2018-08-29 06:34:08.898076,3550733.524,-3.001,1.499,1.999,4.2,2.463,2.465,9.523,8.857
319.0,2018-08-29 06:36:08.951501,2018-08-29 09:30:43.637827,3561328.264,-3.001,1.499,1.999,4.201,2.463,2.465,9.525,8.859
320.0,2018-08-29 09:32:43.671046,2018-08-29 12:27:13.682347,3571918.309,-3.001,1.499,1.999,4.201,2.463,2.464,9.521,8.855
321.0,2018-08-29 12:29:13.763872,2018-08-29 15:23:39.908635,3582504.535,-3.001,1.499,1.999,4.2,2.462,2.463,9.52,8.853
322.0,2018-08-29 15:25:39.969667,2018-08-29 18:20:11.352308,3593095.979,-3.001,1.499,1.999,4.2,2.462,2.463,9.519,8.852
323.0,2018-08-29 18:22:11.432362,2018-08-29 21:16:29.680864,3603674.307,-3.001,1.499,1.998,4.201,2.461,2.462,9.513,8.848
324.0,2018-08-29 21:18:29.758404,2018-08-30 00:12:48.688855,3614253.315,-3.001,1.499,1.999,4.2,2.461,2.462,9.515,8.848
325.0,2018-08-30 00:14:48.734199,2018-08-30 03:09:10.830335,3624835.457,-3.001,1.499,1.997,4.2,2.46,2.462,9.513,8.847
326.0,2018-08-30 03:11:10.910993,2018-08-30 06:05:28.446068,3635413.072,-3.001,1.499,1.999,4.2,2.46,2.461,9.511,8.844
327.0,2018-08-30 06:07:28.491855,2018-08-30 09:01:39.390520,3645984.017,-3.001,1.499,1.999,4.2,2.459,2.461,9.508,8.84
328.0,2018-08-30 09:03:39.434212,2018-08-30 11:57:51.221469,3656555.848,-3.001,1.499,1.998,4.2,2.459,2.46,9.507,8.839
329.0,2018-08-30 11:59:51.283613,2018-08-30 14:53:56.107297,3667120.734,-3.001,1.499,1.999,4.2,2.458,2.459,9.506,8.838
330.0,2018-08-30 14:55:56.145674,2018-08-30 17:50:00.803097,3677685.429,-3.001,1.499,1.998,4.2,2.458,2.459,9.505,8.838
331.0,2018-08-30 17:52:00.879708,2018-08-30 20:46:10.201662,3688254.828,-3.001,1.499,1.997,4.2,2.458,2.459,9.505,8.836
332.0,2018-08-30 20:48:10.261949,2018-08-30 23:42:11.074312,3698815.701,-3.001,1.499,1.997,4.2,2.457,2.458,9.5,8.832
333.0,2018-08-30 23:44:11.104226,2018-08-31 02:38:09.632070,3709374.258,-3.001,1.499,1.997,4.2,2.456,2.458,9.5,8.831
334.0,2018-08-31 02:40:09.658907,2018-08-31 05:34:08.748346,3719933.375,-3.001,1.499,1.997,4.2,2.456,2.457,9.496,8.829
335.0,2018-08-31 05:36:08.805130,2018-08-31 08:30:01.527401,3730486.154,-3.001,1.499,1.999,4.2,2.455,2.456,9.495,8.827
336.0,2018-08-31 08:32:01.602814,2018-08-31 11:25:56.794435,3741041.421,-3.001,1.499,1.998,4.2,2.455,2.457,9.496,8.828
