Repository: Oliver191/MSc_Thesis_Predictive_Maintenance_Batteries

# MSc_Thesis_Predictive_Maintenance_Batteries
The GitHub repository accompanying the MSc Thesis at Esade written by Oliver Caspers regarding the topic “Predictive Maintenance for Lithium-Ion Batteries: Predicting the Remaining Useful Life (RUL) using Data-Driven Machine Learning based on Real-World Battery Datasets”.

SNL_Final.ipynb: The main Jupyter Notebook which contains the main code used to load, clean, and transform the SNL data. Four initial models are evaluated and a RF is chosen to be optimized. The RF is trained to predict the RUL on the training data and optimized using the validation data. Finally, the model is tested using independent testing data from UL.

File: SNL_Cycle_Timeseries_Data/SNL_18650_NMC_25C_0-100_0.5-1C_c_cycle_data.csv
Cycle_Index,Start_Time,End_Time,Test_Time (s),Min_Current (A),Max_Current (A),Min_Voltage (V),Max_Voltage (V),Charge_Capacity (Ah),Discharge_Capacity (Ah),Charge_Energy (Wh),Discharge_Energy (Wh)
1.0,2018-09-27 09:43:25.018653,2018-09-27 14:12:54.974679,16179.974,-1.505,1.494,1.999,4.2,2.816,2.931,10.85,10.505
2.0,2018-09-27 14:12:55.037344,2018-09-27 18:45:54.448191,32559.448,-1.505,1.494,1.999,4.2,2.929,2.924,11.207,10.488
3.0,2018-09-27 18:45:54.541454,2018-09-27 23:18:19.662042,48904.662,-1.505,1.494,1.999,4.2,2.921,2.916,11.179,10.468
4.0,2018-09-27 23:18:19.662163,2018-09-28 06:14:05.607772,73850.607,-3.004,1.494,1.999,4.2,5.801,5.772,22.219,20.31
5.0,2018-09-28 06:16:05.660087,2018-09-28 09:35:54.504059,85959.504,-3.004,1.494,1.998,4.2,2.88,2.874,11.025,10.12
6.0,2018-09-28 09:37:54.559232,2018-09-28 12:57:15.726651,98040.726,-3.004,1.494,1.999,4.2,2.872,2.866,10.996,10.098
7.0,2018-09-28 12:59:15.779027,2018-09-28 16:18:07.305784,110092.305,-3.004,1.494,1.999,4.2,2.864,2.859,10.968,10.077
8.0,2018-09-28 16:20:07.362014,2018-09-28 19:38:33.210081,122118.21,-3.004,1.494,1.999,4.2,2.857,2.852,10.942,10.056
9.0,2018-09-28 19:40:33.267508,2018-09-28 22:58:32.502977,134117.502,-3.004,1.494,1.998,4.2,2.849,2.845,10.916,10.035
10.0,2018-09-28 23:00:32.557785,2018-09-29 02:18:09.227222,146094.227,-3.004,1.494,1.999,4.2,2.843,2.838,10.892,10.016
11.0,2018-09-29 02:20:09.281573,2018-09-29 05:37:20.371891,158045.371,-3.004,1.494,1.999,4.2,2.836,2.832,10.868,9.997
12.0,2018-09-29 05:39:20.431494,2018-09-29 08:56:03.732557,169968.732,-3.004,1.494,1.999,4.2,2.829,2.826,10.846,9.979
13.0,2018-09-29 08:58:03.783250,2018-09-29 12:14:31.791819,181876.791,-3.004,1.494,1.999,4.2,2.824,2.82,10.826,9.962
14.0,2018-09-29 12:16:31.840230,2018-09-29 15:32:38.505975,193763.505,-3.004,1.494,1.999,4.2,2.818,2.815,10.805,9.946
15.0,2018-09-29 15:34:38.564216,2018-09-29 18:50:22.640280,205627.64,-3.004,1.494,1.999,4.2,2.812,2.81,10.786,9.93
16.0,2018-09-29 18:52:22.703045,2018-09-29 22:07:49.815004,217474.815,-3.004,1.494,1.998,4.2,2.807,2.804,10.767,9.915
17.0,2018-09-29 22:09:49.870406,2018-09-30 01:24:57.706220,229302.706,-3.004,1.494,1.998,4.2,2.802,2.8,10.749,9.9
18.0,2018-09-30 01:26:57.754403,2018-09-30 04:41:44.686149,241109.686,-3.004,1.494,1.999,4.2,2.797,2.795,10.731,9.886
19.0,2018-09-30 04:43:44.740097,2018-09-30 07:58:18.673534,252903.673,-3.004,1.494,1.999,4.2,2.792,2.79,10.715,9.872
20.0,2018-09-30 08:00:18.727874,2018-09-30 11:14:32.653942,264677.653,-3.004,1.494,1.998,4.2,2.787,2.786,10.698,9.859
21.0,2018-09-30 11:16:32.723042,2018-09-30 14:30:29.789811,276434.789,-3.004,1.494,1.999,4.2,2.783,2.781,10.682,9.846
22.0,2018-09-30 14:32:29.830728,2018-09-30 17:46:15.267631,288180.267,-3.004,1.494,1.999,4.2,2.779,2.777,10.668,9.834
23.0,2018-09-30 17:48:15.323902,2018-09-30 21:01:44.589529,299909.589,-3.004,1.494,1.998,4.2,2.775,2.773,10.653,9.821
24.0,2018-09-30 21:03:44.634899,2018-10-01 00:16:58.246809,311623.246,-3.004,1.494,1.998,4.2,2.771,2.769,10.638,9.809
25.0,2018-10-01 00:18:58.287084,2018-10-01 03:31:58.988416,323323.988,-3.004,1.494,1.999,4.2,2.767,2.766,10.625,9.798
26.0,2018-10-01 03:33:59.034043,2018-10-01 06:46:47.545015,335012.545,-3.004,1.494,1.998,4.2,2.763,2.762,10.612,9.787
27.0,2018-10-01 06:48:47.607478,2018-10-01 10:01:21.361204,346686.361,-3.004,1.494,1.998,4.2,2.759,2.758,10.598,9.776
28.0,2018-10-01 10:03:21.416436,2018-10-01 13:15:43.474690,358348.474,-3.004,1.494,1.999,4.2,2.756,2.755,10.586,9.766
29.0,2018-10-01 13:17:43.534947,2018-10-01 16:29:52.021809,369997.021,-3.004,1.494,1.998,4.2,2.752,2.752,10.574,9.755
30.0,2018-10-01 16:31:52.065431,2018-10-01 19:43:47.479239,381632.479,-3.004,1.494,1.998,4.2,2.749,2.748,10.561,9.745
31.0,2018-10-01 19:45:47.547349,2018-10-01 22:57:31.076611,393256.076,-3.004,1.494,1.998,4.2,2.746,2.745,10.55,9.736
32.0,2018-10-01 22:59:31.118508,2018-10-02 02:11:04.179087,404869.179,-3.004,1.494,1.998,4.2,2.742,2.742,10.539,9.726
33.0,2018-10-02 02:13:04.225014,2018-10-02 05:24:20.778217,416465.778,-3.004,1.494,1.998,4.2,2.737,2.739,10.518,9.717
34.0,2018-10-02 05:26:20.848030,2018-10-02 08:37:30.542441,428055.542,-3.004,1.494,1.999,4.2,2.736,2.736,10.516,9.707
35.0,2018-10-02 08:39:30.613259,2018-10-02 11:50:30.980226,439635.98,-3.004,1.494,1.998,4.2,2.733,2.733,10.506,9.699
36.0,2018-10-02 11:52:31.050301,2018-10-02 15:03:20.748367,451205.748,-3.004,1.494,1.999,4.2,2.73,2.73,10.496,9.69
37.0,2018-10-02 15:05:20.818644,2018-10-02 18:16:00.748602,462765.748,-3.004,1.494,1.999,4.2,2.728,2.727,10.486,9.681
38.0,2018-10-02 18:18:00.818286,2018-10-02 21:28:28.193403,474313.193,-3.004,1.494,1.999,4.2,2.725,2.723,10.476,9.668
39.0,2018-10-02 21:30:28.249145,2018-10-03 00:40:47.796481,485852.796,-3.004,1.494,1.998,4.2,2.722,2.722,10.467,9.665
40.0,2018-10-03 00:42:47.851717,2018-10-03 03:52:58.149417,497383.149,-3.004,1.494,1.998,4.2,2.719,2.719,10.456,9.657
41.0,2018-10-03 03:54:58.204469,2018-10-03 07:14:56.575784,509501.575,-3.004,1.494,1.999,4.217,2.758,2.722,10.621,9.657
42.0,2018-10-03 07:16:56.631092,2018-10-03 10:25:59.253613,520964.253,-3.004,1.495,1.999,4.2,2.7,2.704,10.391,9.599
43.0,2018-10-03 10:27:59.309176,2018-10-03 13:36:49.499765,532414.499,-3.004,1.494,1.998,4.2,2.699,2.701,10.388,9.593
44.0,2018-10-03 13:38:49.555789,2018-10-03 16:47:39.463715,543864.463,-3.004,1.494,1.998,4.2,2.698,2.7,10.385,9.589
45.0,2018-10-03 16:49:39.520637,2018-10-03 19:58:20.511103,555305.511,-3.004,1.495,1.999,4.2,2.696,2.698,10.379,9.582
46.0,2018-10-03 20:00:20.566235,2018-10-03 23:08:52.976856,566737.976,-3.004,1.495,1.998,4.2,2.694,2.696,10.371,9.577
47.0,2018-10-03 23:10:53.031888,2018-10-04 02:19:20.414794,578165.414,-3.004,1.495,1.999,4.2,2.693,2.694,10.367,9.573
48.0,2018-10-04 02:21:20.469217,2018-10-04 05:29:38.146571,589583.146,-3.004,1.495,1.999,4.2,2.691,2.692,10.361,9.565
49.0,2018-10-04 05:31:38.198344,2018-10-04 08:39:47.926674,600992.926,-3.004,1.495,1.999,4.2,2.689,2.691,10.354,9.56
50.0,2018-10-04 08:41:47.980658,2018-10-04 11:49:46.127126,612391.127,-3.004,1.495,1.999,4.2,2.687,2.689,10.347,9.554
51.0,2018-10-04 11:51:46.180121,2018-10-04 14:59:43.706040,623788.706,-3.004,1.495,1.998,4.2,2.686,2.687,10.342,9.549
52.0,2018-10-04 15:01:43.764982,2018-10-04 18:09:34.803865,635179.803,-3.004,1.495,1.998,4.2,2.684,2.686,10.335,9.544
53.0,2018-10-04 18:11:34.857932,2018-10-04 21:19:15.721280,646560.721,-3.004,1.495,1.999,4.2,2.682,2.683,10.328,9.538
54.0,2018-10-04 21:21:15.769761,2018-10-05 00:28:53.073967,657938.073,-3.004,1.495,1.999,4.2,2.681,2.682,10.324,9.534
55.0,2018-10-05 00:30:53.134634,2018-10-05 03:38:22.663273,669307.663,-3.004,1.495,1.998,4.2,2.679,2.68,10.318,9.528
56.0,2018-10-05 03:40:22.723576,2018-10-05 06:47:48.983509,680673.983,-3.004,1.495,1.998,4.2,2.678,2.679,10.312,9.524
57.0,2018-10-05 06:49:49.038128,2018-10-05 09:57:02.923160,692027.923,-3.004,1.495,1.999,4.2,2.676,2.677,10.306,9.519
58.0,2018-10-05 09:59:02.983008,2018-10-05 13:06:16.202691,703381.202,-3.004,1.495,1.998,4.2,2.674,2.676,10.301,9.514
59.0,2018-10-05 13:08:16.251234,2018-10-05 16:15:20.025603,714725.025,-3.004,1.495,1.999,4.2,2.673,2.674,10.294,9.508
60.0,2018-10-05 16:17:20.078890,2018-10-05 19:24:18.109106,726063.109,-3.004,1.495,1.998,4.2,2.671,2.672,10.287,9.503
61.0,2018-10-05 19:26:18.157813,2018-10-05 22:33:10.805029,737395.805,-3.004,1.495,1.999,4.2,2.67,2.671,10.284,9.499
62.0,2018-10-05 22:35:10.855987,2018-10-06 01:41:59.756398,748724.756,-3.004,1.495,1.998,4.2,2.668,2.669,10.278,9.494
63.0,2018-10-06 01:43:59.819104,2018-10-06 04:50:42.305693,760047.305,-3.004,1.495,1.999,4.2,2.667,2.668,10.272,9.49
64.0,2018-10-06 04:52:42.354230,2018-10-06 07:59:14.227100,771359.227,-3.004,1.495,1.999,4.2,2.665,2.666,10.266,9.484
65.0,2018-10-06 08:01:14.275512,2018-10-06 11:07:46.703651,782671.703,-3.004,1.495,1.997,4.2,2.663,2.665,10.262,9.481
66.0,2018-10-06 11:09:46.753072,2018-10-06 14:16:10.351815,793975.351,-3.004,1.495,1.999,4.2,2.662,2.663,10.256,9.475
67.0,2018-10-06 14:18:10.418704,2018-10-06 17:24:29.565190,805274.565,-3.004,1.495,1.997,4.2,2.66,2.662,10.25,9.471
68.0,2018-10-06 17:26:29.611465,2018-10-06 20:32:42.839617,816567.839,-3.004,1.495,1.998,4.2,2.659,2.661,10.246,9.467
69.0,2018-10-06 20:34:42.886803,2018-10-06 23:40:52.114394,827857.114,-3.004,1.495,1.999,4.2,2.658,2.659,10.241,9.462
70.0,2018-10-06 23:42:52.156032,2018-10-07 02:48:53.598407,839138.598,-3.004,1.495,1.998,4.2,2.656,2.658,10.235,9.458
71.0,2018-10-07 02:50:53.652904,2018-10-07 05:56:46.961980,850411.961,-3.004,1.495,1.999,4.2,2.655,2.656,10.23,9.453
72.0,2018-10-07 05:58:47.016377,2018-10-07 09:04:08.631500,861653.631,-3.004,1.494,1.998,4.2,2.652,2.654,10.222,9.435
73.0,2018-10-07 09:06:08.682588,2018-10-07 12:11:31.461666,872896.461,-3.004,1.495,1.998,4.2,2.651,2.652,10.221,9.432
74.0,2018-10-07 12:13:31.522018,2018-10-07 15:18:51.017206,884136.017,-3.004,1.495,1.998,4.2,2.65,2.651,10.216,9.428
75.0,2018-10-07 15:20:51.085310,2018-10-07 18:26:01.237435,895366.237,-3.004,1.495,1.998,4.2,2.648,2.65,10.211,9.424
76.0,2018-10-07 18:28:01.297885,2018-10-07 21:33:11.340700,906596.34,-3.004,1.495,1.999,4.2,2.647,2.649,10.207,9.421
77.0,2018-10-07 21:35:11.393417,2018-10-08 00:40:15.338142,917820.338,-3.004,1.495,1.997,4.2,2.646,2.647,10.203,9.416
78.0,2018-10-08 00:42:15.404533,2018-10-08 03:47:15.235833,929040.235,-3.004,1.495,1.999,4.2,2.645,2.646,10.197,9.412
79.0,2018-10-08 03:49:15.281266,2018-10-08 06:54:06.192615,940251.192,-3.004,1.495,1.999,4.2,2.643,2.644,10.193,9.408
80.0,2018-10-08 06:56:06.252009,2018-10-08 10:00:54.755052,951459.755,-3.004,1.495,1.997,4.2,2.642,2.643,10.189,9.404
81.0,2018-10-08 10:02:54.801400,2018-10-08 13:07:38.284471,962663.284,-3.004,1.495,1.998,4.2,2.641,2.642,10.183,9.4
82.0,2018-10-08 13:09:38.342242,2018-10-08 16:14:16.382521,973861.382,-3.004,1.495,1.999,4.2,2.639,2.64,10.178,9.395
83.0,2018-10-08 16:16:16.443253,2018-10-08 19:20:49.606111,985054.606,-3.004,1.495,1.997,4.2,2.638,2.64,10.174,9.392
84.0,2018-10-08 19:22:49.661524,2018-10-08 22:27:20.465516,996245.465,-3.004,1.495,1.998,4.2,2.637,2.638,10.17,9.388
85.0,2018-10-08 22:29:20.527899,2018-10-09 01:33:46.373949,1007431.373,-3.004,1.495,1.998,4.2,2.636,2.637,10.166,9.384
86.0,2018-10-09 01:35:46.419104,2018-10-09 04:40:05.982484,1018610.982,-3.004,1.495,1.998,4.2,2.635,2.636,10.161,9.38
87.0,2018-10-09 04:42:06.031888,2018-10-09 07:46:24.328171,1029789.328,-3.004,1.495,1.997,4.2,2.633,2.635,10.158,9.377
88.0,2018-10-09 07:48:24.379596,2018-10-09 10:52:36.450974,1040961.45,-3.004,1.495,1.998,4.2,2.632,2.633,10.153,9.373
89.0,2018-10-09 10:54:36.494374,2018-10-09 13:58:45.444048,1052130.444,-3.004,1.495,1.999,4.2,2.631,2.632,10.149,9.369
90.0,2018-10-09 14:00:45.474384,2018-10-09 17:04:45.739759,1063290.739,-3.004,1.495,1.999,4.2,2.63,2.631,10.144,9.365
91.0,2018-10-09 17:06:45.774062,2018-10-09 20:10:45.931240,1074450.931,-3.004,1.495,1.997,4.2,2.629,2.63,10.141,9.362
92.0,2018-10-09 20:12:45.984991,2018-10-09 23:16:40.908920,1085605.908,-3.004,1.495,1.997,4.2,2.628,2.629,10.136,9.358
93.0,2018-10-09 23:18:40.989392,2018-10-10 02:22:31.329271,1096756.329,-3.004,1.495,1.997,4.2,2.626,2.628,10.132,9.354
94.0,2018-10-10 02:24:31.366408,2018-10-10 05:28:15.500216,1107900.5,-3.004,1.495,1.997,4.2,2.625,2.627,10.128,9.351
95.0,2018-10-10 05:30:15.577720,2018-10-10 08:33:57.487772,1119042.487,-3.004,1.495,1.997,4.2,2.624,2.626,10.124,9.348
96.0,2018-10-10 08:35:57.539548,2018-10-10 11:39:36.682216,1130181.682,-3.004,1.495,1.999,4.2,2.623,2.624,10.12,9.344
97.0,2018-10-10 11:41:36.734874,2018-10-10 14:45:11.434892,1141316.434,-3.004,1.495,1.998,4.2,2.622,2.623,10.116,9.341
98.0,2018-10-10 14:47:11.512771,2018-10-10 17:50:41.623286,1152446.623,-3.004,1.495,1.999,4.2,2.621,2.622,10.113,9.337
99.0,2018-10-10 17:52:41.656128,2018-10-10 20:56:07.750540,1163572.75,-3.004,1.495,1.999,4.2,2.62,2.621,10.108,9.333
100.0,2018-10-10 20:58:07.794534,2018-10-11 00:01:30.071293,1174695.071,-3.004,1.495,1.997,4.2,2.619,2.62,10.105,9.33
101.0,2018-10-11 00:03:30.151575,2018-10-11 03:06:47.590573,1185812.59,-3.004,1.495,1.999,4.2,2.618,2.619,10.101,9.327
102.0,2018-10-11 03:08:47.667602,2018-10-11 06:12:02.343394,1196927.343,-3.004,1.495,1.996,4.2,2.617,2.618,10.097,9.324
103.0,2018-10-11 06:14:02.413019,2018-10-11 09:17:12.620590,1208037.62,-3.004,1.495,1.997,4.2,2.616,2.617,10.094,9.321
104.0,2018-10-11 09:19:12.706695,2018-10-11 12:22:19.709041,1219144.709,-3.004,1.495,1.999,4.2,2.615,2.616,10.09,9.318
105.0,2018-10-11 12:24:19.744144,2018-10-11 15:27:22.272857,1230247.272,-3.004,1.495,1.997,4.2,2.613,2.615,10.086,9.314
106.0,2018-10-11 15:29:22.343264,2018-10-11 18:32:19.340902,1241344.34,-3.004,1.495,1.998,4.2,2.612,2.614,10.082,9.311
107.0,2018-10-11 18:34:19.375289,2018-10-11 21:37:14.483633,1252439.483,-3.004,1.495,1.999,4.2,2.612,2.613,10.079,9.307
108.0,2018-10-11 21:39:14.541368,2018-10-12 00:42:07.184959,1263532.184,-3.004,1.495,1.997,4.2,2.611,2.612,10.076,9.305
109.0,2018-10-12 00:44:07.262245,2018-10-12 03:46:52.886771,1274617.886,-3.004,1.495,1.999,4.2,2.609,2.611,10.071,9.301
110.0,2018-10-12 03:48:52.940716,2018-10-12 06:51:36.430827,1285701.43,-3.004,1.495,1.998,4.2,2.608,2.61,10.068,9.298
111.0,2018-10-12 06:53:36.489329,2018-10-12 09:56:16.800144,1296781.8,-3.004,1.495,1.997,4.2,2.608,2.609,10.065,9.295
112.0,2018-10-12 09:58:16.857958,2018-10-12 13:00:53.943674,1307858.943,-3.004,1.495,1.998,4.2,2.607,2.608,10.061,9.292
113.0,2018-10-12 13:02:54.026895,2018-10-12 16:05:24.392913,1318929.392,-3.004,1.495,1.999,4.2,2.605,2.607,10.057,9.288
114.0,2018-10-12 16:07:24.459516,2018-10-12 19:09:52.772874,1329997.772,-3.004,1.495,1.999,4.2,2.605,2.606,10.054,9.286
115.0,2018-10-12 19:11:52.850573,2018-10-12 22:14:17.817433,1341062.817,-3.004,1.495,1.997,4.2,2.604,2.605,10.051,9.282
116.0,2018-10-12 22:16:17.901064,2018-10-13 01:18:37.843515,1352122.843,-3.004,1.495,1.998,4.2,2.603,2.604,10.048,9.279
117.0,2018-10-13 01:20:37.893514,2018-10-13 04:22:53.947305,1363178.947,-3.004,1.495,1.999,4.2,2.602,2.603,10.044,9.276
118.0,2018-10-13 04:24:53.988663,2018-10-13 07:27:08.672728,1374233.672,-3.004,1.495,1.998,4.2,2.601,2.603,10.041,9.274
119.0,2018-10-13 07:29:08.734544,2018-10-13 10:31:17.498199,1385282.498,-3.004,1.495,1.997,4.2,2.6,2.602,10.037,9.27
120.0,2018-10-13 10:33:17.570866,2018-10-13 13:35:24.428171,1396329.428,-3.004,1.495,1.998,4.2,2.599,2.601,10.034,9.267
121.0,2018-10-13 13:37:24.508494,2018-10-13 16:39:25.908560,1407370.908,-3.004,1.495,1.999,4.2,2.598,2.6,10.03,9.263
122.0,2018-10-13 16:41:25.987487,2018-10-13 19:43:24.628995,1418409.628,-3.004,1.495,1.998,4.2,2.597,2.599,10.027,9.261
123.0,2018-10-13 19:45:24.670762,2018-10-13 22:47:19.883075,1429444.883,-3.004,1.495,1.996,4.2,2.596,2.598,10.024,9.258
124.0,2018-10-13 22:49:19.945214,2018-10-14 01:51:13.059521,1440478.059,-3.004,1.495,1.999,4.2,2.595,2.597,10.021,9.255
125.0,2018-10-14 01:53:13.138211,2018-10-14 04:55:00.727730,1451505.727,-3.004,1.495,1.996,4.2,2.594,2.596,10.017,9.252
126.0,2018-10-14 04:57:00.814030,2018-10-14 07:58:44.789281,1462529.789,-3.004,1.495,1.999,4.2,2.594,2.595,10.015,9.249
127.0,2018-10-14 08:00:44.820647,2018-10-14 11:02:24.827064,1473549.827,-3.004,1.495,1.999,4.2,2.593,2.594,10.011,9.246
128.0,2018-10-14 11:04:24.859097,2018-10-14 14:06:04.798459,1484569.798,-3.004,1.495,1.997,4.2,2.592,2.594,10.008,9.244
129.0,2018-10-14 14:06:04.798582,2018-10-14 18:11:48.563827,1499313.563,-1.504,1.495,1.997,4.2,2.591,2.605,10.004,9.492
130.0,2018-10-14 18:11:48.569682,2018-10-14 22:17:59.191357,1514084.191,-1.504,1.495,1.998,4.2,2.602,2.606,10.058,9.493
131.0,2018-10-14 22:17:59.212998,2018-10-15 02:24:08.489860,1528853.489,-1.504,1.495,1.998,4.2,2.602,2.605,10.058,9.492
132.0,2018-10-15 02:24:08.489975,2018-10-15 02:25:08.567969,1528913.567,0.0,0.0,2.774,2.787,0.0,0.0,0.0,0.0
134.0,2018-10-25 10:23:05.018772,2018-10-25 14:31:25.833176,1543824.401,-1.504,1.495,1.998,4.2,2.597,2.623,10.06,9.567
135.0,2018-10-25 14:31:25.926848,2018-10-25 18:39:57.531446,1558736.099,-1.504,1.495,1.998,4.2,2.622,2.619,10.117,9.557
136.0,2018-10-25 18:39:57.594633,2018-10-25 22:48:12.879472,1573631.447,-1.504,1.495,1.998,4.2,2.617,2.617,10.1,9.549
137.0,2018-10-25 22:48:12.879589,2018-10-26 05:09:03.718599,1596482.286,-3.004,1.495,1.998,4.2,5.216,5.205,20.133,18.609
138.0,2018-10-26 05:11:03.776063,2018-10-26 08:14:07.467419,1607586.035,-3.004,1.495,1.999,4.2,2.599,2.599,10.025,9.294
139.0,2018-10-26 08:16:07.523144,2018-10-26 11:19:01.462159,1618680.03,-3.004,1.495,1.996,4.2,2.597,2.597,10.016,9.287
140.0,2018-10-26 11:21:01.515830,2018-10-26 14:23:51.414566,1629769.982,-3.004,1.495,1.999,4.2,2.595,2.596,10.009,9.282
141.0,2018-10-26 14:25:51.467712,2018-10-26 17:28:30.415820,1640848.983,-3.004,1.495,1.996,4.2,2.593,2.594,10.002,9.277
142.0,2018-10-26 17:30:30.473933,2018-10-26 20:33:08.488305,1651927.056,-3.004,1.495,1.998,4.2,2.592,2.593,9.998,9.273
143.0,2018-10-26 20:35:08.542112,2018-10-26 23:37:40.163457,1662998.731,-3.004,1.495,1.998,4.2,2.59,2.592,9.993,9.268
144.0,2018-10-26 23:39:40.226273,2018-10-27 02:42:07.350943,1674065.918,-3.004,1.495,1.997,4.2,2.589,2.591,9.988,9.264
145.0,2018-10-27 02:44:07.407596,2018-10-27 05:46:23.469281,1685122.037,-3.004,1.495,1.996,4.2,2.588,2.589,9.983,9.26
146.0,2018-10-27 05:48:23.517334,2018-10-27 08:50:41.533324,1696180.101,-3.004,1.495,1.999,4.2,2.587,2.588,9.98,9.257
147.0,2018-10-27 08:52:41.591384,2018-10-27 11:54:55.160679,1707233.728,-3.004,1.495,1.996,4.2,2.586,2.587,9.976,9.253
148.0,2018-10-27 11:56:55.221776,2018-10-27 14:59:04.918586,1718283.486,-3.004,1.495,1.998,4.2,2.585,2.586,9.972,9.25
149.0,2018-10-27 15:01:04.976420,2018-10-27 18:03:06.314872,1729324.882,-3.004,1.495,1.999,4.2,2.584,2.585,9.968,9.246
150.0,2018-10-27 18:05:06.371543,2018-10-27 21:07:09.183549,1740367.751,-3.004,1.495,1.997,4.2,2.583,2.585,9.966,9.244
151.0,2018-10-27 21:09:09.241281,2018-10-28 00:11:07.422720,1751405.99,-3.004,1.495,1.996,4.2,2.582,2.584,9.962,9.24
152.0,2018-10-28 00:13:07.474093,2018-10-28 03:15:02.428170,1762440.996,-3.004,1.495,1.998,4.2,2.581,2.583,9.959,9.237
153.0,2018-10-28 03:17:02.483589,2018-10-28 06:18:49.899501,1773468.467,-3.004,1.495,1.999,4.2,2.58,2.582,9.955,9.234
154.0,2018-10-28 06:20:49.962330,2018-10-28 09:22:36.338672,1784494.906,-3.004,1.495,1.997,4.2,2.579,2.581,9.953,9.232
155.0,2018-10-28 09:24:36.391522,2018-10-28 12:26:19.733431,1795518.301,-3.004,1.495,1.996,4.2,2.578,2.58,9.949,9.228
156.0,2018-10-28 12:28:19.802954,2018-10-28 15:29:59.907283,1806538.475,-3.004,1.495,1.998,4.2,2.578,2.579,9.946,9.226
157.0,2018-10-28 15:31:59.972228,2018-10-28 18:33:36.212882,1817554.78,-3.004,1.495,1.997,4.2,2.577,2.578,9.943,9.222
158.0,2018-10-28 18:35:36.267231,2018-10-28 21:37:09.470279,1828568.038,-3.004,1.495,1.999,4.2,2.576,2.578,9.94,9.22
159.0,2018-10-28 21:39:09.540260,2018-10-29 00:40:38.908301,1839577.476,-3.004,1.495,1.998,4.2,2.575,2.577,9.937,9.217
160.0,2018-10-29 00:42:38.956580,2018-10-29 03:44:05.880564,1850584.448,-3.004,1.495,1.998,4.2,2.574,2.576,9.934,9.214
161.0,2018-10-29 03:46:05.934425,2018-10-29 06:47:29.243606,1861587.811,-3.004,1.495,1.997,4.2,2.573,2.575,9.931,9.211
162.0,2018-10-29 06:49:29.297102,2018-10-29 09:50:47.159906,1872585.727,-3.004,1.495,1.999,4.2,2.572,2.574,9.928,9.208
163.0,2018-10-29 09:52:47.222810,2018-10-29 12:54:02.974267,1883581.542,-3.004,1.495,1.998,4.2,2.572,2.573,9.925,9.195
164.0,2018-10-29 12:56:03.016253,2018-10-29 15:56:49.597784,1894548.165,-3.004,1.495,1.997,4.2,2.57,2.571,9.922,9.189
165.0,2018-10-29 15:58:49.642295,2018-10-29 18:59:36.517760,1905515.085,-3.004,1.495,1.996,4.2,2.569,2.571,9.919,9.187
166.0,2018-10-29 19:01:36.565123,2018-10-29 22:02:18.594975,1916477.162,-3.004,1.495,1.997,4.2,2.568,2.57,9.916,9.185
167.0,2018-10-29 22:04:18.637946,2018-10-30 01:04:59.935593,1927438.503,-3.004,1.495,1.996,4.2,2.568,2.569,9.914,9.183
168.0,2018-10-30 01:07:00.003715,2018-10-30 04:07:37.713939,1938396.281,-3.004,1.495,1.997,4.2,2.567,2.569,9.911,9.18
169.0,2018-10-30 04:09:37.770240,2018-10-30 07:10:12.753291,1949351.321,-3.004,1.495,1.998,4.2,2.566,2.568,9.908,9.177
170.0,2018-10-30 07:12:12.792998,2018-10-30 10:12:41.555803,1960300.123,-3.004,1.495,1.999,4.2,2.565,2.567,9.904,9.175
171.0,2018-10-30 10:14:41.600605,2018-10-30 13:15:11.916080,1971250.484,-3.004,1.495,1.999,4.2,2.565,2.567,9.903,9.174
172.0,2018-10-30 13:17:11.968205,2018-10-30 16:17:39.740169,1982198.308,-3.004,1.495,1.999,4.2,2.564,2.566,9.901,9.171
173.0,2018-10-30 16:19:39.795502,2018-10-30 19:20:04.916491,1993143.484,-3.004,1.495,1.997,4.2,2.563,2.565,9.897,9.168
174.0,2018-10-30 19:22:04.970991,2018-10-30 22:22:25.235451,2004083.803,-3.004,1.495,1.996,4.2,2.562,2.564,9.894,9.165
175.0,2018-10-30 22:24:25.281175,2018-10-31 01:24:44.738303,2015023.306,-3.004,1.495,1.998,4.2,2.562,2.563,9.892,9.164
176.0,2018-10-31 01:26:44.805295,2018-10-31 04:27:01.101344,2025959.669,-3.004,1.495,1.999,4.2,2.561,2.563,9.89,9.161
177.0,2018-10-31 04:29:01.152918,2018-10-31 07:29:13.582313,2036892.15,-3.004,1.495,1.999,4.2,2.56,2.562,9.887,9.158
178.0,2018-10-31 07:31:13.643524,2018-10-31 10:31:24.068878,2047822.636,-3.004,1.495,1.997,4.2,2.559,2.561,9.884,9.156
179.0,2018-10-31 10:33:24.136609,2018-10-31 13:33:29.380997,2058747.948,-3.004,1.495,1.996,4.2,2.559,2.561,9.882,9.153
180.0,2018-10-31 13:35:29.446887,2018-10-31 16:35:34.752414,2069673.32,-3.004,1.495,1.998,4.2,2.558,2.56,9.88,9.151
181.0,2018-10-31 16:37:34.785054,2018-10-31 19:37:36.640704,2080595.208,-3.004,1.495,1.996,4.2,2.557,2.559,9.877,9.148
182.0,2018-10-31 19:39:36.665926,2018-10-31 22:39:34.772453,2091513.34,-3.004,1.495,1.997,4.2,2.557,2.558,9.874,9.146
183.0,2018-10-31 22:41:34.846573,2018-11-01 01:41:27.775872,2102426.343,-3.004,1.495,1.997,4.2,2.556,2.558,9.871,9.143
184.0,2018-11-01 01:43:27.828210,2018-11-01 04:43:20.318179,2113338.886,-3.004,1.495,1.997,4.2,2.555,2.557,9.869,9.141
185.0,2018-11-01 04:45:20.347871,2018-11-01 07:45:09.137470,2124247.705,-3.004,1.495,1.997,4.2,2.554,2.556,9.866,9.138
186.0,2018-11-01 07:47:09.169749,2018-11-01 10:46:56.120922,2135154.688,-3.004,1.495,1.998,4.2,2.554,2.556,9.864,9.136
187.0,2018-11-01 10:48:56.152783,2018-11-01 13:48:37.747412,2146056.315,-3.004,1.495,1.999,4.2,2.553,2.555,9.86,9.133
188.0,2018-11-01 13:50:37.832746,2018-11-01 16:50:17.271464,2156955.839,-3.004,1.495,1.998,4.2,2.552,2.554,9.858,9.131
189.0,2018-11-01 16:52:17.312883,2018-11-01 19:51:54.273656,2167852.841,-3.004,1.495,1.999,4.2,2.551,2.553,9.856,9.128
190.0,2018-11-01 19:53:54.330000,2018-11-01 22:53:28.297397,2178746.865,-3.004,1.495,1.997,4.2,2.551,2.553,9.853,9.126
191.0,2018-11-01 22:55:28.332447,2018-11-02 01:54:58.823641,2189637.391,-3.004,1.495,1.998,4.2,2.55,2.552,9.85,9.123
192.0,2018-11-02 01:56:58.862664,2018-11-02 04:56:24.259375,2200522.827,-3.004,1.495,1.997,4.2,2.549,2.551,9.848,9.12
193.0,2018-11-02 04:58:24.325636,2018-11-02 07:57:48.993057,2211407.561,-3.004,1.495,1.999,4.2,2.549,2.55,9.846,9.118
194.0,2018-11-02 07:59:49.022632,2018-11-02 10:59:12.643158,2222291.211,-3.004,1.495,1.998,4.2,2.548,2.55,9.843,9.116
195.0,2018-11-02 11:01:12.697184,2018-11-02 14:00:31.974439,2233170.542,-3.004,1.495,1.996,4.2,2.547,2.549,9.84,9.113
196.0,2018-11-02 14:02:32.045811,2018-11-02 17:01:45.392972,2244043.96,-3.004,1.495,1.997,4.2,2.546,2.548,9.837,9.11
197.0,2018-11-02 17:03:45.472071,2018-11-02 20:02:59.471348,2254918.039,-3.004,1.495,1.996,4.2,2.546,2.548,9.836,9.109
198.0,2018-11-02 20:04:59.496564,2018-11-02 23:04:10.422711,2265788.99,-3.004,1.495,1.996,4.2,2.545,2.547,9.833,9.106
199.0,2018-11-02 23:06:10.451664,2018-11-03 02:05:18.446704,2276657.014,-3.004,1.495,1.998,4.2,2.544,2.546,9.83,9.103
200.0,2018-11-03 02:07:18.474684,2018-11-03 05:06:21.393442,2287519.961,-3.004,1.495,1.999,4.2,2.543,2.545,9.827,9.1
201.0,2018-11-03 05:08:21.474786,2018-11-03 08:07:22.079854,2298380.647,-3.004,1.495,1.999,4.2,2.543,2.545,9.825,9.098
202.0,2018-11-03 08:09:22.147978,2018-11-03 11:08:19.865183,2309238.433,-3.004,1.495,1.999,4.2,2.542,2.544,9.823,9.096
203.0,2018-11-03 11:10:19.915657,2018-11-03 14:09:14.479932,2320093.047,-3.004,1.495,1.998,4.2,2.541,2.543,9.82,9.093
204.0,2018-11-03 14:11:14.538947,2018-11-03 17:10:06.061343,2330944.629,-3.004,1.495,1.998,4.2,2.541,2.542,9.817,9.09
205.0,2018-11-03 17:12:06.092521,2018-11-03 20:10:49.698365,2341788.266,-3.004,1.495,1.999,4.2,2.54,2.542,9.814,9.087
206.0,2018-11-03 20:12:49.782679,2018-11-03 23:11:34.272641,2352632.84,-3.004,1.495,1.999,4.2,2.539,2.541,9.812,9.085
207.0,2018-11-03 23:13:34.317795,2018-11-04 02:12:14.524963,2363473.092,-3.004,1.495,1.998,4.2,2.538,2.54,9.809,9.082
208.0,2018-11-04 02:14:14.586519,2018-11-04 05:12:53.435768,2374312.003,-3.003,1.495,1.999,4.2,2.538,2.539,9.807,9.08
209.0,2018-11-04 05:14:53.479917,2018-11-04 08:13:27.454286,2385146.022,-3.004,1.495,1.998,4.2,2.537,2.539,9.803,9.076
210.0,2018-11-04 08:15:27.536113,2018-11-04 11:13:58.460553,2395977.028,-3.004,1.495,1.998,4.2,2.536,2.538,9.801,9.074
211.0,2018-11-04 11:15:58.512537,2018-11-04 14:14:26.765091,2406805.333,-3.004,1.495,1.997,4.2,2.535,2.537,9.799,9.072
212.0,2018-11-04 14:16:26.813944,2018-11-04 17:14:52.381289,2417630.949,-3.004,1.495,1.999,4.2,2.535,2.536,9.797,9.069
213.0,2018-11-04 17:16:52.454068,2018-11-04 20:15:14.053875,2428452.621,-3.004,1.495,1.998,4.2,2.534,2.536,9.793,9.066
214.0,2018-11-04 20:17:14.112837,2018-11-04 23:15:29.405861,2439267.973,-3.004,1.495,1.998,4.2,2.533,2.535,9.79,9.063
215.0,2018-11-04 23:17:29.472098,2018-11-05 02:15:43.693129,2450082.261,-3.004,1.495,1.999,4.2,2.532,2.534,9.788,9.06
216.0,2018-11-05 02:17:43.764697,2018-11-05 05:15:54.495920,2460893.063,-3.004,1.495,1.997,4.2,2.531,2.533,9.785,9.057
217.0,2018-11-05 05:17:54.536063,2018-11-05 08:16:02.950705,2471701.518,-3.004,1.495,1.998,4.2,2.531,2.533,9.782,9.055
218.0,2018-11-05 08:18:03.018313,2018-11-05 11:16:07.087132,2482505.655,-3.004,1.495,1.996,4.2,2.53,2.532,9.779,9.051
219.0,2018-11-05 11:18:07.125758,2018-11-05 14:16:06.733158,2493305.301,-3.004,1.495,1.999,4.2,2.529,2.531,9.777,9.049
220.0,2018-11-05 14:18:06.818250,2018-11-05 17:16:02.774299,2504101.342,-3.004,1.495,1.997,4.2,2.528,2.53,9.774,9.045
221.0,2018-11-05 17:18:02.816899,2018-11-05 20:15:53.576457,2514892.144,-3.004,1.495,1.996,4.2,2.527,2.529,9.771,9.042
222.0,2018-11-05 20:17:53.649140,2018-11-05 23:15:40.962362,2525679.53,-3.004,1.495,1.998,4.2,2.526,2.528,9.767,9.039
223.0,2018-11-05 23:17:41.028276,2018-11-06 02:15:22.275196,2536460.843,-3.004,1.495,1.998,4.2,2.525,2.527,9.764,9.035
224.0,2018-11-06 02:17:22.355592,2018-11-06 05:15:03.117565,2547241.685,-3.004,1.495,1.997,4.2,2.525,2.527,9.762,9.033
225.0,2018-11-06 05:17:03.149230,2018-11-06 08:14:41.417803,2558019.985,-3.004,1.495,1.999,4.2,2.524,2.526,9.759,9.03
226.0,2018-11-06 08:16:41.459179,2018-11-06 11:14:13.209797,2568791.777,-3.004,1.495,1.998,4.2,2.523,2.525,9.755,9.026
227.0,2018-11-06 11:16:13.250459,2018-11-06 14:13:41.336623,2579559.904,-3.004,1.495,1.997,4.2,2.522,2.524,9.752,9.023
228.0,2018-11-06 14:15:41.433030,2018-11-06 17:13:05.490972,2590324.058,-3.003,1.495,1.999,4.2,2.521,2.523,9.749,9.02
229.0,2018-11-06 17:15:05.574049,2018-11-06 20:12:25.865601,2601084.433,-3.004,1.495,1.995,4.2,2.52,2.522,9.746,9.017
230.0,2018-11-06 20:14:25.898239,2018-11-06 23:11:40.431770,2611838.999,-3.004,1.495,1.999,4.2,2.519,2.521,9.743,9.013
231.0,2018-11-06 23:13:40.450939,2018-11-07 02:10:52.158816,2622590.726,-3.004,1.495,1.997,4.2,2.518,2.52,9.739,9.01
232.0,2018-11-07 02:12:52.175860,2018-11-07 05:09:58.710711,2633337.278,-3.003,1.495,1.998,4.2,2.518,2.519,9.736,9.006
233.0,2018-11-07 05:11:58.810988,2018-11-07 08:09:03.249045,2644081.817,-3.004,1.495,1.998,4.2,2.517,2.518,9.734,9.004
234.0,2018-11-07 08:11:03.272797,2018-11-07 11:08:02.359335,2654820.927,-3.004,1.495,1.997,4.2,2.516,2.517,9.73,9.0
235.0,2018-11-07 11:10:02.436847,2018-11-07 14:06:59.230520,2665557.798,-3.004,1.495,1.996,4.2,2.515,2.517,9.727,8.997
236.0,2018-11-07 14:08:59.313259,2018-11-07 17:05:50.704963,2676289.272,-3.004,1.495,1.995,4.2,2.514,2.515,9.723,8.993
237.0,2018-11-07 17:07:50.720913,2018-11-07 20:04:36.055928,2687014.623,-3.004,1.495,1.996,4.2,2.513,2.514,9.72,8.989
238.0,2018-11-07 20:06:36.058875,2018-11-07 23:03:19.477255,2697738.045,-3.004,1.495,1.998,4.2,2.512,2.514,9.716,8.986
239.0,2018-11-07 23:05:19.588395,2018-11-08 02:01:57.287848,2708455.855,-3.004,1.495,1.996,4.2,2.511,2.512,9.713,8.981
240.0,2018-11-08 02:03:57.373327,2018-11-08 05:00:31.677404,2719170.245,-3.004,1.495,1.998,4.2,2.51,2.511,9.709,8.978
241.0,2018-11-08 05:02:31.793653,2018-11-08 07:58:59.457662,2729878.025,-3.004,1.495,1.995,4.2,2.509,2.51,9.705,8.973
242.0,2018-11-08 08:00:59.562765,2018-11-08 10:57:18.917162,2740577.485,-3.004,1.495,1.998,4.2,2.508,2.509,9.702,8.968
243.0,2018-11-08 10:59:18.947993,2018-11-08 13:55:34.956454,2751273.524,-3.004,1.495,1.997,4.2,2.507,2.508,9.699,8.965
244.0,2018-11-08 13:57:34.957353,2018-11-08 16:53:41.844362,2761960.412,-3.004,1.495,1.998,4.2,2.505,2.507,9.694,8.958
245.0,2018-11-08 16:55:41.894108,2018-11-08 19:51:42.787222,2772641.355,-3.004,1.495,1.999,4.2,2.504,2.506,9.69,8.954
246.0,2018-11-08 19:53:42.856925,2018-11-08 22:49:40.475012,2783319.042,-3.004,1.495,1.999,4.2,2.503,2.504,9.686,8.95
247.0,2018-11-08 22:51:40.547542,2018-11-09 01:47:33.226101,2793991.794,-3.004,1.495,1.999,4.2,2.502,2.503,9.683,8.947
248.0,2018-11-09 01:49:33.293558,2018-11-09 04:45:21.354679,2804659.922,-3.004,1.495,1.995,4.2,2.501,2.502,9.679,8.943
249.0,2018-11-09 04:47:21.378193,2018-11-09 07:43:04.955722,2815323.523,-3.004,1.495,1.999,4.2,2.5,2.501,9.675,8.939
250.0,2018-11-09 07:45:04.959372,2018-11-09 10:40:45.411278,2825983.979,-3.004,1.495,1.997,4.2,2.499,2.5,9.671,8.935
251.0,2018-11-09 10:42:45.483768,2018-11-09 13:38:17.288679,2836635.856,-3.004,1.495,1.998,4.2,2.497,2.499,9.666,8.93
252.0,2018-11-09 13:40:17.395725,2018-11-09 16:35:45.193105,2847283.761,-3.004,1.495,1.998,4.2,2.497,2.498,9.663,8.927
253.0,2018-11-09 16:37:45.285702,2018-11-09 19:33:08.688848,2857927.256,-3.004,1.495,1.996,4.2,2.495,2.496,9.658,8.922
254.0,2018-11-09 19:35:08.759831,2018-11-09 22:30:28.373210,2868566.941,-3.004,1.495,1.995,4.2,2.494,2.495,9.655,8.918
255.0,2018-11-09 22:32:28.478892,2018-11-10 01:27:41.166848,2879199.734,-3.004,1.495,1.995,4.2,2.493,2.494,9.65,8.913
256.0,2018-11-10 01:29:41.249259,2018-11-10 04:24:45.613638,2889824.181,-3.004,1.495,1.996,4.2,2.492,2.493,9.645,8.908
257.0,2018-11-10 04:26:45.643785,2018-11-10 07:21:47.913549,2900446.481,-3.004,1.495,1.998,4.2,2.491,2.492,9.641,8.905
258.0,2018-11-10 07:23:48.013098,2018-11-10 10:18:45.952265,2911064.52,-3.004,1.495,1.996,4.2,2.489,2.49,9.637,8.9
259.0,2018-11-10 10:20:46.020266,2018-11-10 13:15:38.135144,2921676.703,-3.004,1.495,1.996,4.2,2.488,2.489,9.633,8.895
260.0,2018-11-10 13:17:38.224872,2018-11-10 16:12:22.794792,2932281.362,-3.004,1.495,1.997,4.2,2.487,2.488,9.627,8.891
261.0,2018-11-10 16:14:22.862560,2018-11-10 19:08:59.443544,2942878.011,-3.004,1.495,1.998,4.2,2.485,2.486,9.622,8.885
262.0,2018-11-10 19:08:59.443735,2018-11-10 23:05:30.885785,2957069.453,-1.504,1.495,1.998,4.2,2.484,2.496,9.619,9.123
263.0,2018-11-10 23:05:30.939398,2018-11-11 03:02:23.690030,2971282.257,-1.504,1.495,1.998,4.2,2.493,2.496,9.663,9.123
264.0,2018-11-11 03:02:23.775093,2018-11-11 06:59:11.857920,2985490.425,-1.504,1.495,1.999,4.2,2.493,2.495,9.664,9.12
265.0,2018-11-11 06:59:11.872217,2018-11-11 07:00:11.917984,2985550.485,0.0,0.0,2.787,2.799,0.0,0.0,0.0,0.0
266.0,2018-12-06 09:20:50.007484,2018-12-06 13:18:40.985020,2999831.47,-1.504,1.495,1.998,4.2,2.481,2.513,9.661,9.185
267.0,2018-12-06 13:18:41.047581,2018-12-06 17:17:04.106874,3014134.592,-1.505,1.495,1.999,4.2,2.514,2.509,9.738,9.172
268.0,2018-12-06 17:17:04.200115,2018-12-06 21:15:02.892261,3028413.378,-1.505,1.495,1.999,4.2,2.507,2.506,9.713,9.161
269.0,2018-12-06 21:15:02.892372,2018-12-07 03:19:59.915170,3050310.401,-3.004,1.494,1.998,4.2,4.996,4.985,19.356,17.832
270.0,2018-12-07 03:21:59.971735,2018-12-07 06:17:02.538116,3060933.024,-3.004,1.494,1.998,4.2,2.489,2.488,9.636,8.902
271.0,2018-12-07 06:19:02.593925,2018-12-07 09:13:56.440784,3071546.926,-3.004,1.494,1.996,4.2,2.487,2.486,9.626,8.894
272.0,2018-12-07 09:15:56.496681,2018-12-07 12:10:39.005448,3082149.491,-3.004,1.494,1.998,4.2,2.484,2.484,9.617,8.886
273.0,2018-12-07 12:12:39.059214,2018-12-07 15:07:11.612202,3092742.098,-3.004,1.494,1.996,4.2,2.482,2.482,9.607,8.879
274.0,2018-12-07 15:09:11.671589,2018-12-07 18:03:35.772330,3103326.258,-3.004,1.494,1.996,4.2,2.48,2.48,9.6,8.872
275.0,2018-12-07 18:05:35.831343,2018-12-07 20:59:56.716046,3113907.201,-3.004,1.494,1.994,4.2,2.478,2.479,9.595,8.868
276.0,2018-12-07 21:01:56.769308,2018-12-07 23:56:09.911171,3124480.397,-3.004,1.494,1.995,4.2,2.477,2.477,9.589,8.862
277.0,2018-12-07 23:58:09.969816,2018-12-08 02:52:17.666882,3135048.152,-3.004,1.495,1.997,4.2,2.475,2.476,9.583,8.856
278.0,2018-12-08 02:54:17.736674,2018-12-08 05:48:18.450884,3145608.936,-3.004,1.494,1.999,4.2,2.473,2.474,9.578,8.851
279.0,2018-12-08 05:50:18.521305,2018-12-08 08:44:10.735109,3156161.221,-3.004,1.494,1.999,4.2,2.472,2.473,9.572,8.846
280.0,2018-12-08 08:46:10.807725,2018-12-08 11:40:00.590482,3166711.076,-3.004,1.494,1.999,4.2,2.471,2.471,9.568,8.842
281.0,2018-12-08 11:42:00.661581,2018-12-08 14:35:43.613378,3177254.099,-3.004,1.495,1.994,4.2,2.469,2.47,9.562,8.837
282.0,2018-12-08 14:37:43.687719,2018-12-08 17:31:21.108380,3187791.594,-3.004,1.494,1.997,4.2,2.468,2.469,9.558,8.831
283.0,2018-12-08 17:33:21.177380,2018-12-08 20:26:53.776235,3198324.262,-3.004,1.494,1.995,4.2,2.466,2.467,9.553,8.827
284.0,2018-12-08 20:28:53.847213,2018-12-08 23:22:17.338525,3208847.824,-3.004,1.494,1.998,4.2,2.465,2.466,9.547,8.821
285.0,2018-12-08 23:24:17.412520,2018-12-09 02:17:37.219336,3219367.705,-3.004,1.494,1.999,4.2,2.464,2.465,9.543,8.817
286.0,2018-12-09 02:19:37.290254,2018-12-09 05:12:51.563510,3229882.049,-3.004,1.494,1.998,4.2,2.462,2.463,9.538,8.812
287.0,2018-12-09 05:14:51.638511,2018-12-09 08:07:59.205867,3240389.691,-3.004,1.494,1.998,4.2,2.461,2.462,9.533,8.807
288.0,2018-12-09 08:09:59.273316,2018-12-09 11:03:01.841777,3250892.327,-3.004,1.494,1.996,4.2,2.459,2.461,9.528,8.802
289.0,2018-12-09 11:05:01.909954,2018-12-09 13:57:56.258320,3261386.744,-3.004,1.494,1.998,4.2,2.458,2.459,9.523,8.796
290.0,2018-12-09 13:59:56.313087,2018-12-09 16:52:46.552470,3271877.038,-3.004,1.495,1.995,4.2,2.457,2.458,9.519,8.793
291.0,2018-12-09 16:54:46.618010,2018-12-09 19:47:31.507542,3282361.993,-3.004,1.494,1.998,4.2,2.456,2.456,9.514,8.788
292.0,2018-12-09 19:49:31.576009,2018-12-09 22:42:10.367665,3292840.853,-3.004,1.494,1.997,4.2,2.454,2.455,9.509,8.782
293.0,2018-12-09 22:44:10.429359,2018-12-10 01:36:42.655863,3303313.141,-3.004,1.494,1.998,4.2,2.453,2.454,9.504,8.777
294.0,2018-12-10 01:38:42.731187,2018-12-10 04:31:06.730259,3313777.216,-3.004,1.495,1.994,4.2,2.451,2.452,9.498,8.772
295.0,2018-12-10 04:33:06.805722,2018-12-10 07:25:26.173255,3324236.659,-3.004,1.494,1.996,4.2,2.45,2.451,9.494,8.768
296.0,2018-12-10 07:27:26.241328,2018-12-10 10:19:38.125185,3334688.611,-3.004,1.494,1.998,4.2,2.449,2.45,9.49,8.762
297.0,2018-12-10 10:21:38.197853,2018-12-10 13:13:45.126639,3345135.612,-3.004,1.494,1.998,4.2,2.447,2.448,9.485,8.757
298.0,2018-12-10 13:15:45.202922,2018-12-10 16:07:46.820151,3355577.306,-3.004,1.494,1.994,4.2,2.446,2.447,9.48,8.752
299.0,2018-12-10 16:09:46.892204,2018-12-10 19:01:40.635487,3366011.121,-3.004,1.494,1.994,4.2,2.444,2.445,9.474,8.746
300.0,2018-12-10 19:03:40.689261,2018-12-10 21:55:28.398779,3376438.884,-3.004,1.494,1.999,4.2,2.443,2.444,9.47,8.742
301.0,2018-12-10 21:57:28.456822,2018-12-11 00:49:12.172668,3386862.658,-3.004,1.494,1.997,4.2,2.442,2.443,9.465,8.737
302.0,2018-12-11 00:51:12.227843,2018-12-11 03:42:48.356673,3397278.842,-3.004,1.494,1.996,4.2,2.44,2.441,9.46,8.732
303.0,2018-12-11 03:44:48.396408,2018-12-11 06:36:19.690528,3407690.176,-3.004,1.494,1.997,4.2,2.439,2.44,9.455,8.727
304.0,2018-12-11 06:38:19.739326,2018-12-11 09:29:44.358134,3418094.844,-3.004,1.494,1.995,4.2,2.437,2.438,9.45,8.721
305.0,2018-12-11 09:31:44.404122,2018-12-11 12:22:59.960961,3428490.446,-3.004,1.494,1.999,4.2,2.436,2.437,9.445,8.716
306.0,2018-12-11 12:25:00.020249,2018-12-11 15:16:11.519011,3438882.004,-3.004,1.494,1.999,4.2,2.435,2.436,9.441,8.712
307.0,2018-12-11 15:18:11.585622,2018-12-11 18:09:17.628108,3449268.114,-3.004,1.494,1.996,4.2,2.434,2.435,9.436,8.707
308.0,2018-12-11 18:11:17.693489,2018-12-11 21:02:18.786023,3459649.271,-3.004,1.494,1.997,4.2,2.432,2.433,9.431,8.702
309.0,2018-12-11 21:04:18.842116,2018-12-11 23:55:15.023781,3470025.509,-3.004,1.494,1.998,4.2,2.431,2.432,9.427,8.697
310.0,2018-12-11 23:57:15.093871,2018-12-12 02:48:02.580077,3480393.066,-3.004,1.494,1.996,4.2,2.429,2.43,9.42,8.691
311.0,2018-12-12 02:50:02.650069,2018-12-12 05:40:44.874768,3490755.36,-3.004,1.494,1.995,4.2,2.428,2.429,9.417,8.688
312.0,2018-12-12 05:42:44.936206,2018-12-12 08:33:21.845373,3501112.331,-3.004,1.494,1.998,4.2,2.427,2.428,9.412,8.682
313.0,2018-12-12 08:35:21.889570,2018-12-12 11:25:54.051087,3511464.537,-3.004,1.494,1.998,4.2,2.426,2.427,9.408,8.677
314.0,2018-12-12 11:27:54.132793,2018-12-12 14:18:21.774289,3521812.26,-3.004,1.494,1.999,4.2,2.424,2.425,9.403,8.673
315.0,2018-12-12 14:20:21.854783,2018-12-12 17:10:42.041041,3532152.526,-3.004,1.494,1.994,4.2,2.423,2.424,9.397,8.667
316.0,2018-12-12 17:12:42.077289,2018-12-12 20:02:53.390334,3542483.876,-3.004,1.494,1.998,4.2,2.421,2.422,9.392,8.662
317.0,2018-12-12 20:04:53.430230,2018-12-12 22:55:00.999366,3552811.485,-3.004,1.494,1.995,4.2,2.42,2.421,9.388,8.658
318.0,2018-12-12 22:57:01.068047,2018-12-13 01:47:03.150694,3563133.636,-3.004,1.494,1.997,4.2,2.419,2.42,9.384,8.653
319.0,2018-12-13 01:49:03.208185,2018-12-13 04:38:59.935250,3573450.421,-3.004,1.494,1.994,4.2,2.417,2.419,9.378,8.648
320.0,2018-12-13 04:41:00.004244,2018-12-13 07:30:50.033830,3583760.519,-3.004,1.494,1.994,4.2,2.416,2.417,9.373,8.643
321.0,2018-12-13 07:32:50.072183,2018-12-13 10:22:32.305991,3594062.791,-3.004,1.494,1.999,4.2,2.415,2.416,9.368,8.637
322.0,2018-12-13 10:24:32.363457,2018-12-13 13:14:10.239294,3604360.725,-3.004,1.494,1.996,4.2,2.414,2.415,9.365,8.634
323.0,2018-12-13 13:16:10.277404,2018-12-13 16:05:45.249518,3614655.735,-3.004,1.495,1.998,4.2,2.413,2.413,9.361,8.629
324.0,2018-12-13 16:07:45.326140,2018-12-13 18:57:13.305249,3624943.791,-3.004,1.494,1.997,4.2,2.411,2.412,9.356,8.624
325.0,2018-12-13 18:59:13.346501,2018-12-13 21:48:34.235036,3635224.72,-3.004,1.494,1.994,4.2,2.41,2.411,9.35,8.619
326.0,2018-12-13 21:50:34.260820,2018-12-14 00:39:50.785332,3645501.271,-3.004,1.494,1.999,4.2,2.408,2.409,9.345,8.614
327.0,2018-12-14 00:41:50.819648,2018-12-14 03:30:56.686643,3655767.172,-3.004,1.494,1.995,4.2,2.407,2.408,9.34,8.609
328.0,2018-12-14 03:32:56.712089,2018-12-14 06:22:03.310414,3666033.796,-3.004,1.494,1.998,4.2,2.406,2.407,9.338,8.605
329.0,2018-12-14 06:24:03.390752,2018-12-14 09:13:03.327512,3676293.813,-3.004,1.494,1.996,4.2,2.405,2.406,9.332,8.6
330.0,2018-12-14 09:15:03.358360,2018-12-14 12:03:56.005469,3686546.491,-3.004,1.494,1.995,4.2,2.403,2.404,9.328,8.595
331.0,2018-12-14 12:05:56.037606,2018-12-14 14:54:42.613707,3696793.099,-3.004,1.494,1.998,4.2,2.402,2.403,9.323,8.591
332.0,2018-12-14 14:56:42.699584,2018-12-14 17:45:25.307239,3707035.793,-3.004,1.494,1.999,4.2,2.401,2.402,9.318,8.586
333.0,2018-12-14 17:47:25.377979,2018-12-14 20:35:58.982006,3717269.467,-3.004,1.494,1.998,4.2,2.399,2.4,9.313,8.58
334.0,2018-12-14 20:37:59.054365,2018-12-14 23:26:28.906726,3727499.392,-3.004,1.494,1.998,4.2,2.398,2.399,9.309,8.577
335.0,2018-12-14 23:28:28.974466,2018-12-15 02:16:54.994825,3737725.48,-3.004,1.494,1.995,4.2,2.397,2.398,9.305,8.572
336.0,2018-12-15 02:18:55.051692,2018-12-15 05:07:14.275215,3747944.761,-3.004,1.494,1.998,4.2,2.396,2.397,9.3,8.567
337.0,2018-12-15 05:09:14.310417,2018-12-15 07:57:30.307872,3758160.793,-3.004,1.494,1.994,4.2,2.395,2.396,9.297,8.563
338.0,2018-12-15 07:59:30.394198,2018-12-15 10:47:40.158782,3768370.644,-3.004,1.494,1.999,4.2,2.393,2.394,9.291,8.558
339.0,2018-12-15 10:49:40.239235,2018-12-15 13:37:40.149521,3778570.635,-3.004,1.495,1.998,4.2,2.392,2.393,9.286,8.553
340.0,2018-12-15 13:39:40.176737,2018-12-15 16:27:38.804009,3788769.289,-3.004,1.494,1.996,4.2,2.391,2.392,9.283,8.55
341.0,2018-12-15 16:29:38.870057,2018-12-15 19:17:32.511284,3798962.997,-3.004,1.494,1.998,4.2,2.39,2.391,9.279,8.545
342.0,2018-12-15 19:19:32.576683,2018-12-15 22:07:22.333811,3809152.819,-3.004,1.494,1.996,4.2,2.389,2.39,9.275,8.541
343.0,2018-12-15 22:09:22.392234,2018-12-16 00:57:06.445617,3819336.931,-3.004,1.494,1.998,4.2,2.387,2.388,9.27,8.536
344.0,2018-12-16 00:59:06.503333,2018-12-16 03:46:44.245405,3829514.731,-3.004,1.494,1.994,4.2,2.386,2.387,9.265,8.531
345.0,2018-12-16 03:48:44.307941,2018-12-16 06:36:13.732605,3839684.218,-3.004,1.494,1.995,4.2,2.385,2.386,9.26,8.527
346.0,2018-12-16 06:38:13.817493,2018-12-16 09:25:41.401406,3849851.887,-3.004,1.494,1.996,4.2,2.384,2.385,9.258,8.524
347.0,2018-12-16 09:27:41.474488,2018-12-16 12:15:06.583066,3860017.069,-3.004,1.494,1.994,4.2,2.383,2.384,9.254,8.52
348.0,2018-12-16 12:17:06.608957,2018-12-16 15:04:26.410424,3870176.896,-3.004,1.494,1.996,4.2,2.382,2.383,9.25,8.515
349.0,2018-12-16 15:06:26.443199,2018-12-16 17:53:39.500452,3880329.986,-3.004,1.494,1.998,4.2,2.38,2.381,9.245,8.51
350.0,2018-12-16 17:55:39.529224,2018-12-16 20:42:48.287168,3890478.773,-3.004,1.494,1.999,4.2,2.379,2.38,9.24,8.506
351.0,2018-12-16 20:44:48.336215,2018-12-16 23:31:48.541287,3900619.027,-3.004,1.495,1.996,4.2,2.378,2.379,9.235,8.501
352.0,2018-12-16 23:33:48.565621,2018-12-17 02:20:46.317456,3910756.803,-3.004,1.494,1.995,4.2,2.377,2.378,9.233,8.498
353.0,2018-12-17 02:22:46.344253,2018-12-17 05:09:40.755138,3920891.241,-3.004,1.494,1.996,4.2,2.376,2.377,9.229,8.494
354.0,2018-12-17 05:11:40.841567,2018-12-17 07:58:28.981394,3931019.467,-3.004,1.494,1.997,4.2,2.375,2.376,9.224,8.489
355.0,2018-12-17 08:00:29.023351,2018-12-17 10:47:12.800322,3941143.286,-3.004,1.494,1.995,4.2,2.373,2.375,9.22,8.485
356.0,2018-12-17 10:49:12.867616,2018-12-17 13:35:51.587636,3951262.073,-3.004,1.494,1.996,4.2,2.372,2.374,9.216,8.481
357.0,2018-12-17 13:37:51.657885,2018-12-17 16:24:26.161032,3961376.646,-3.004,1.494,1.994,4.2,2.371,2.372,9.211,8.476
358.0,2018-12-17 16:26:26.257861,2018-12-17 19:12:53.732420,3971484.218,-3.004,1.494,1.994,4.2,2.37,2.371,9.207,8.472
359.0,2018-12-17 19:14:53.782427,2018-12-17 22:01:19.960842,3981590.446,-3.004,1.494,1.998,4.2,2.369,2.37,9.205,8.469
360.0,2018-12-17 22:03:20.056612,2018-12-18 00:49:41.454721,3991691.94,-3.004,1.494,1.994,4.2,2.368,2.369,9.2,8.465
361.0,2018-12-18 00:51:41.492898,2018-12-18 03:37:55.923903,4001786.409,-3.004,1.494,1.997,4.2,2.367,2.368,9.196,8.46
362.0,2018-12-18 03:39:55.988149,2018-12-18 06:26:08.872076,4011879.358,-3.004,1.494,1.997,4.2,2.366,2.367,9.193,8.457
363.0,2018-12-18 06:28:08.959682,2018-12-18 09:14:16.340590,4021966.826,-3.004,1.494,1.998,4.2,2.365,2.366,9.188,8.453
364.0,2018-12-18 09:16:16.434886,2018-12-18 12:02:19.230595,4032049.716,-3.004,1.495,1.996,4.2,2.364,2.365,9.185,8.45
365.0,2018-12-18 12:04:19.268590,2018-12-18 14:50:18.203891,4042128.689,-3.004,1.494,1.995,4.2,2.363,2.364,9.181,8.446
366.0,2018-12-18 14:52:18.305984,2018-12-18 17:38:11.355071,4052201.841,-3.004,1.495,1.995,4.2,2.362,2.363,9.178,8.442
367.0,2018-12-18 17:40:11.385662,2018-12-18 20:26:02.407658,4062272.893,-3.004,1.494,1.998,4.2,2.361,2.362,9.175,8.439
368.0,2018-12-18 20:28:02.488866,2018-12-18 23:13:47.681233,4072338.167,-3.004,1.494,1.997,4.2,2.36,2.361,9.17,8.435
369.0,2018-12-18 23:15:47.709300,2018-12-19 02:01:30.521681,4082401.007,-3.004,1.494,1.996,4.2,2.359,2.36,9.167,8.431
370.0,2018-12-19 02:03:30.555986,2018-12-19 04:49:05.774134,4092456.26,-3.004,1.494,1.997,4.2,2.358,2.359,9.163,8.427
371.0,2018-12-19 04:51:05.801527,2018-12-19 07:36:39.073842,4102509.559,-3.004,1.494,1.995,4.2,2.357,2.358,9.159,8.424
372.0,2018-12-19 07:38:39.140864,2018-12-19 10:24:07.682194,4112558.168,-3.004,1.494,1.994,4.2,2.356,2.357,9.156,8.42
373.0,2018-12-19 10:26:07.771625,2018-12-19 13:11:32.161774,4122602.647,-3.004,1.494,1.996,4.2,2.355,2.356,9.153,8.416
374.0,2018-12-19 13:13:32.270610,2018-12-19 15:58:52.468063,4132642.954,-3.004,1.494,1.994,4.2,2.354,2.355,9.149,8.412
375.0,2018-12-19 16:00:52.577557,2018-12-19 18:46:06.951972,4142677.437,-3.004,1.494,1.998,4.2,2.353,2.354,9.145,8.408
376.0,2018-12-19 18:48:07.021283,2018-12-19 21:33:19.774982,4152710.26,-3.004,1.494,1.995,4.2,2.352,2.353,9.141,8.405
377.0,2018-12-19 21:35:19.801572,2018-12-20 00:20:27.353784,4162737.839,-3.004,1.494,1.994,4.2,2.351,2.352,9.138,8.401
378.0,2018-12-20 00:22:27.391888,2018-12-20 03:07:28.776984,4172759.262,-3.004,1.494,1.997,4.2,2.35,2.351,9.134,8.397
379.0,2018-12-20 03:09:28.847509,2018-12-20 05:54:27.326685,4182777.812,-3.004,1.494,1.998,4.2,2.349,2.35,9.131,8.393
380.0,2018-12-20 05:56:27.394031,2018-12-20 08:41:22.207298,4192792.693,-3.004,1.494,1.999,4.2,2.348,2.349,9.127,8.39
381.0,2018-12-20 08:43:22.320922,2018-12-20 11:28:10.916880,4202801.402,-3.004,1.494,1.996,4.2,2.347,2.348,9.123,8.386
382.0,2018-12-20 11:30:11.026260,2018-12-20 14:14:56.563933,4212807.049,-3.004,1.494,1.994,4.2,2.346,2.347,9.12,8.382
383.0,2018-12-20 14:16:56.611009,2018-12-20 17:01:31.425431,4222801.911,-3.004,1.494,1.998,4.2,2.344,2.346,9.115,8.373
384.0,2018-12-20 17:03:31.511679,2018-12-20 19:48:02.856894,4232793.342,-3.004,1.494,1.998,4.2,2.343,2.345,9.112,8.37
385.0,2018-12-20 19:50:02.895785,2018-12-20 22:34:31.217711,4242781.703,-3.004,1.494,1.997,4.2,2.343,2.344,9.109,8.367
386.0,2018-12-20 22:36:31.235700,2018-12-21 01:20:57.021928,4252767.507,-3.004,1.494,1.998,4.2,2.342,2.343,9.106,8.364
387.0,2018-12-21 01:22:57.139577,2018-12-21 04:07:17.932888,4262748.418,-3.004,1.494,1.994,4.2,2.341,2.342,9.102,8.361
388.0,2018-12-21 04:09:18.017067,2018-12-21 06:53:35.893894,4272726.379,-3.004,1.494,1.996,4.2,2.34,2.341,9.099,8.357
389.0,2018-12-21 06:55:35.939615,2018-12-21 09:39:48.503138,4282698.989,-3.004,1.494,1.999,4.2,2.339,2.341,9.096,8.354
390.0,2018-12-21 09:41:48.596306,2018-12-21 12:26:00.459091,4292670.945,-3.004,1.494,1.998,4.2,2.338,2.34,9.093,8.351
391.0,2018-12-21 12:28:00.566958,2018-12-21 15:12:06.930390,4302637.416,-3.004,1.494,1.994,4.2,2.337,2.339,9.089,8.347
392.0,2018-12-21 15:14:06.980928,2018-12-21 17:58:08.382709,4312598.868,-3.004,1.494,1.994,4.2,2.336,2.338,9.085,8.343
393.0,2018-12-21 18:00:08.462550,2018-12-21 20:44:04.876635,4322555.362,-3.004,1.494,1.994,4.2,2.335,2.337,9.082,8.34
394.0,2018-12-21 20:44:04.890872,2018-12-22 00:26:52.427220,4335922.913,-1.505,1.494,1.994,4.2,2.335,2.344,9.08,8.577
395.0,2018-12-22 00:26:52.430873,2018-12-22 04:09:52.802500,4349303.288,-1.505,1.495,1.998,4.2,2.341,2.344,9.116,8.578
396.0,2018-12-22 04:09:52.848755,2018-12-22 07:52:52.042615,4362682.528,-1.505,1.494,1.998,4.2,2.341,2.344,9.117,8.577
397.0,2018-12-22 07:52:52.042737,2018-12-22 07:53:52.094679,4362742.58,0.0,0.0,2.779,2.792,0.0,0.0,0.0,0.0
