Repository: Oliver191/MSc_Thesis_Predictive_Maintenance_Batteries

# MSc_Thesis_Predictive_Maintenance_Batteries
The GitHub repository accompanying the MSc Thesis at Esade written by Oliver Caspers regarding the topic “Predictive Maintenance for Lithium-Ion Batteries: Predicting the Remaining Useful Life (RUL) using Data-Driven Machine Learning based on Real-World Battery Datasets”.

SNL_Final.ipynb: The main Jupyter Notebook which contains the main code used to load, clean, and transform the SNL data. Four initial models are evaluated and a RF is chosen to be optimized. The RF is trained to predict the RUL on the training data and optimized using the validation data. Finally, the model is tested using independent testing data from UL.

File: SNL_Cycle_Timeseries_Data/SNL_18650_NMC_25C_0-100_0.5-3C_d_cycle_data.csv (part 1 of 3)
Cycle_Index,Start_Time,End_Time,Test_Time (s),Min_Current (A),Max_Current (A),Min_Voltage (V),Max_Voltage (V),Charge_Capacity (Ah),Discharge_Capacity (Ah),Charge_Energy (Wh),Discharge_Energy (Wh)
1.0,2017-08-07 08:43:26.006484,2017-08-07 13:16:54.936056,16418.936,-1.5,1.499,1.999,4.2,2.868,2.973,11.043,10.651
2.0,2017-08-07 13:16:55.147000,2017-08-07 17:54:15.163090,33059.163,-1.5,1.499,1.999,4.2,2.976,2.966,11.369,10.647
3.0,2017-08-07 17:54:15.339441,2017-08-07 22:31:15.635953,49679.635,-1.5,1.499,1.999,4.2,2.967,2.958,11.334,10.629
4.0,2017-08-07 22:31:15.636080,2017-08-08 04:17:09.398344,70433.398,-9.001,1.499,1.996,4.2,5.898,5.867,22.528,19.49
5.0,2017-08-08 04:19:09.439686,2017-08-08 07:04:44.520587,80488.52,-9.0,1.499,1.998,4.2,2.928,2.916,11.168,9.74
6.0,2017-08-08 07:06:44.569611,2017-08-08 09:51:58.219752,90522.219,-9.001,1.499,1.996,4.2,2.916,2.906,11.124,9.732
7.0,2017-08-08 09:53:58.265799,2017-08-08 12:38:40.197754,100524.197,-9.0,1.499,1.999,4.2,2.905,2.895,11.084,9.71
8.0,2017-08-08 12:40:40.237596,2017-08-08 15:24:52.311545,110496.311,-9.0,1.499,1.996,4.2,2.894,2.886,11.046,9.691
9.0,2017-08-08 15:26:52.345278,2017-08-08 18:10:33.608503,120437.608,-9.0,1.499,1.997,4.2,2.885,2.877,11.012,9.669
10.0,2017-08-08 18:12:33.670056,2017-08-08 20:55:34.805856,130338.805,-9.0,1.499,1.998,4.2,2.875,2.868,10.979,9.647
11.0,2017-08-08 20:57:34.861646,2017-08-08 23:40:08.845880,140212.845,-9.0,1.499,1.997,4.2,2.867,2.86,10.948,9.627
12.0,2017-08-08 23:42:08.881448,2017-08-09 02:24:23.841392,150067.841,-9.0,1.499,1.999,4.2,2.858,2.852,10.919,9.608
13.0,2017-08-09 02:26:23.882201,2017-08-09 05:08:12.258300,159896.258,-9.0,1.499,1.997,4.2,2.851,2.845,10.891,9.588
14.0,2017-08-09 05:10:12.292657,2017-08-09 07:51:25.516943,169689.516,-9.0,1.499,1.996,4.2,2.843,2.838,10.864,9.569
15.0,2017-08-09 07:53:25.566742,2017-08-09 10:34:26.726368,179470.726,-9.0,1.499,1.997,4.2,2.836,2.831,10.841,9.552
16.0,2017-08-09 10:36:26.784422,2017-08-09 13:17:05.426384,189229.426,-9.0,1.499,1.996,4.2,2.83,2.825,10.818,9.537
17.0,2017-08-09 13:19:05.468982,2017-08-09 15:59:26.507029,198970.507,-9.0,1.499,1.996,4.2,2.824,2.819,10.796,9.52
18.0,2017-08-09 16:01:26.553883,2017-08-09 18:41:13.703005,208677.703,-9.0,1.499,1.995,4.2,2.817,2.813,10.774,9.503
19.0,2017-08-09 18:43:13.760451,2017-08-09 21:22:56.395779,218380.395,-9.0,1.499,1.995,4.2,2.812,2.808,10.754,9.488
20.0,2017-08-09 21:24:56.453611,2017-08-10 00:04:22.768199,228066.768,-9.0,1.499,1.995,4.2,2.806,2.802,10.734,9.474
21.0,2017-08-10 00:06:22.811747,2017-08-10 02:45:37.820626,237741.82,-9.0,1.499,1.999,4.2,2.801,2.797,10.715,9.459
22.0,2017-08-10 02:47:37.853012,2017-08-10 05:26:36.319898,247400.319,-9.0,1.499,1.999,4.2,2.795,2.792,10.696,9.444
23.0,2017-08-10 05:28:36.341457,2017-08-10 08:07:27.976271,257051.976,-9.0,1.499,1.996,4.2,2.79,2.787,10.679,9.432
24.0,2017-08-10 08:09:28.018617,2017-08-10 10:48:00.733074,266684.733,-9.0,1.499,1.998,4.2,2.786,2.783,10.664,9.419
25.0,2017-08-10 10:50:00.770759,2017-08-10 13:28:24.951545,276308.951,-9.0,1.499,1.998,4.2,2.781,2.779,10.647,9.407
26.0,2017-08-10 13:30:24.991743,2017-08-10 16:08:35.319563,285919.319,-9.0,1.499,1.999,4.2,2.777,2.774,10.632,9.395
27.0,2017-08-10 16:10:35.355737,2017-08-10 18:48:35.612568,295519.612,-9.0,1.499,1.999,4.2,2.773,2.77,10.617,9.383
28.0,2017-08-10 18:50:35.664311,2017-08-10 21:28:14.396472,305098.396,-9.0,1.499,1.997,4.2,2.768,2.766,10.602,9.372
29.0,2017-08-10 21:30:14.426704,2017-08-11 00:07:29.133466,314653.133,-9.0,1.499,1.994,4.2,2.765,2.762,10.588,9.361
30.0,2017-08-11 00:09:29.171517,2017-08-11 02:46:55.826588,324219.826,-9.0,1.499,1.997,4.2,2.761,2.759,10.576,9.351
31.0,2017-08-11 02:48:55.864978,2017-08-11 05:25:55.864750,333759.864,-9.0,1.499,1.997,4.2,2.757,2.755,10.561,9.339
32.0,2017-08-11 05:27:55.910536,2017-08-11 08:05:02.291358,343306.291,-9.0,1.499,1.997,4.2,2.754,2.752,10.55,9.33
33.0,2017-08-11 08:07:02.346778,2017-08-11 10:44:00.175267,352844.175,-9.0,1.499,1.996,4.2,2.75,2.749,10.538,9.321
34.0,2017-08-11 10:46:00.228998,2017-08-11 13:22:52.736946,362376.736,-9.0,1.499,1.996,4.2,2.747,2.745,10.527,9.311
35.0,2017-08-11 13:24:52.786018,2017-08-11 16:01:32.211802,371896.211,-9.0,1.499,1.994,4.2,2.744,2.742,10.515,9.302
36.0,2017-08-11 16:03:32.270579,2017-08-11 18:39:54.836517,381398.836,-9.0,1.499,1.993,4.2,2.74,2.739,10.503,9.292
37.0,2017-08-11 18:41:54.894638,2017-08-11 21:18:17.721627,390901.721,-9.0,1.499,1.994,4.2,2.737,2.736,10.492,9.283
38.0,2017-08-11 21:20:17.788388,2017-08-11 23:56:44.671200,400408.671,-9.0,1.499,1.993,4.2,2.734,2.733,10.482,9.275
39.0,2017-08-11 23:58:44.699910,2017-08-12 02:35:03.195395,409907.195,-9.0,1.499,1.996,4.2,2.732,2.73,10.472,9.267
40.0,2017-08-12 02:37:03.211271,2017-08-12 05:13:15.235584,419399.235,-9.0,1.499,1.993,4.2,2.729,2.728,10.461,9.259
41.0,2017-08-12 05:15:15.292013,2017-08-12 07:51:10.689232,428874.689,-9.0,1.499,1.992,4.2,2.726,2.725,10.452,9.252
42.0,2017-08-12 07:53:10.716045,2017-08-12 10:29:06.908927,438350.908,-9.0,1.499,1.993,4.2,2.724,2.722,10.444,9.243
43.0,2017-08-12 10:31:06.951017,2017-08-12 13:06:56.495369,447820.495,-9.0,1.499,1.997,4.2,2.721,2.72,10.433,9.235
44.0,2017-08-12 13:08:56.555057,2017-08-12 15:44:43.869080,457287.869,-9.0,1.499,1.992,4.2,2.718,2.718,10.425,9.229
45.0,2017-08-12 15:46:43.903938,2017-08-12 18:22:16.076731,466740.076,-9.0,1.499,1.992,4.2,2.716,2.715,10.416,9.222
46.0,2017-08-12 18:24:16.112234,2017-08-12 20:59:42.873701,476186.873,-9.0,1.499,1.993,4.2,2.713,2.712,10.408,9.214
47.0,2017-08-12 21:01:42.919685,2017-08-12 23:37:08.824661,485632.824,-9.0,1.499,1.992,4.2,2.711,2.71,10.399,9.207
48.0,2017-08-12 23:39:08.881624,2017-08-13 02:14:26.352513,495070.352,-9.0,1.499,1.992,4.2,2.709,2.708,10.391,9.2
49.0,2017-08-13 02:16:26.397592,2017-08-13 04:51:31.964568,504495.964,-9.0,1.499,1.993,4.2,2.706,2.706,10.383,9.194
50.0,2017-08-13 04:53:31.994684,2017-08-13 07:28:41.005233,513925.005,-9.0,1.499,1.994,4.2,2.704,2.703,10.375,9.187
51.0,2017-08-13 07:30:41.033428,2017-08-13 10:05:39.878414,523343.878,-9.0,1.499,1.998,4.2,2.702,2.701,10.368,9.181
52.0,2017-08-13 10:07:39.949833,2017-08-13 12:42:38.837265,532762.837,-9.0,1.499,1.996,4.2,2.7,2.699,10.36,9.175
53.0,2017-08-13 12:44:38.872476,2017-08-13 15:19:21.782245,542165.782,-9.0,1.499,1.994,4.2,2.698,2.697,10.352,9.169
54.0,2017-08-13 15:21:21.815174,2017-08-13 17:56:04.256653,551568.256,-9.0,1.499,1.998,4.2,2.696,2.695,10.346,9.163
55.0,2017-08-13 17:58:04.321010,2017-08-13 20:32:48.638465,560972.638,-9.0,1.499,1.996,4.2,2.694,2.693,10.338,9.158
56.0,2017-08-13 20:34:48.680803,2017-08-13 23:09:28.151132,570372.151,-9.0,1.499,1.992,4.2,2.692,2.692,10.332,9.151
57.0,2017-08-13 23:11:28.205597,2017-08-14 01:45:58.437937,579762.437,-9.0,1.499,1.992,4.2,2.69,2.69,10.325,9.146
58.0,2017-08-14 01:47:58.499149,2017-08-14 04:22:26.336993,589150.336,-9.0,1.499,1.994,4.2,2.688,2.688,10.318,9.14
59.0,2017-08-14 04:24:26.377490,2017-08-14 06:58:48.781147,598532.781,-9.0,1.499,1.991,4.2,2.686,2.686,10.311,9.134
60.0,2017-08-14 07:00:48.841930,2017-08-14 09:35:03.094504,607907.094,-9.0,1.499,1.999,4.2,2.684,2.684,10.305,9.128
61.0,2017-08-14 09:37:03.119740,2017-08-14 12:11:03.422964,617267.422,-9.0,1.499,1.996,4.2,2.682,2.682,10.298,9.123
62.0,2017-08-14 12:13:03.483157,2017-08-14 14:47:07.180379,626631.18,-9.0,1.499,1.999,4.2,2.681,2.681,10.292,9.118
63.0,2017-08-14 14:49:07.206551,2017-08-14 17:23:02.603524,635986.603,-9.0,1.499,1.998,4.2,2.679,2.679,10.286,9.112
64.0,2017-08-14 17:25:02.633845,2017-08-14 19:59:06.150758,645350.15,-9.0,1.499,1.996,4.2,2.677,2.677,10.281,9.109
65.0,2017-08-14 20:01:06.201370,2017-08-14 22:35:00.308921,654704.308,-9.0,1.499,1.992,4.2,2.675,2.676,10.274,9.103
66.0,2017-08-14 22:37:00.372231,2017-08-15 01:10:59.113503,664063.113,-9.0,1.499,1.991,4.2,2.674,2.674,10.269,9.098
67.0,2017-08-15 01:12:59.165751,2017-08-15 03:46:58.464050,673422.464,-9.0,1.499,1.994,4.2,2.673,2.673,10.264,9.094
68.0,2017-08-15 03:48:58.506527,2017-08-15 06:22:56.105477,682780.105,-9.0,1.499,1.993,4.2,2.671,2.671,10.259,9.089
69.0,2017-08-15 06:24:56.141408,2017-08-15 08:58:51.027681,692135.027,-9.0,1.499,1.993,4.2,2.67,2.67,10.253,9.084
70.0,2017-08-15 09:00:51.108872,2017-08-15 11:34:35.935270,701479.935,-9.0,1.499,1.993,4.2,2.668,2.668,10.247,9.08
71.0,2017-08-15 11:36:35.967470,2017-08-15 14:10:11.917667,710815.917,-9.0,1.499,1.996,4.2,2.667,2.666,10.243,9.074
72.0,2017-08-15 14:12:11.973460,2017-08-15 16:45:52.505315,720156.505,-9.0,1.499,1.998,4.2,2.665,2.665,10.237,9.07
73.0,2017-08-15 16:47:52.552113,2017-08-15 19:21:29.735539,729493.735,-9.0,1.499,1.994,4.2,2.663,2.664,10.232,9.066
74.0,2017-08-15 19:23:29.767701,2017-08-15 21:57:01.678488,738825.678,-9.0,1.499,1.997,4.2,2.662,2.662,10.227,9.061
75.0,2017-08-15 21:59:01.718836,2017-08-16 00:32:28.950542,748152.95,-9.0,1.499,1.998,4.2,2.66,2.661,10.221,9.057
76.0,2017-08-16 00:34:28.991608,2017-08-16 03:07:51.807391,757475.807,-9.0,1.499,1.998,4.2,2.659,2.659,10.216,9.052
77.0,2017-08-16 03:09:51.873107,2017-08-16 05:43:13.907804,766797.907,-9.0,1.499,1.999,4.2,2.658,2.658,10.212,9.048
78.0,2017-08-16 05:45:13.935782,2017-08-16 08:18:28.652345,776112.652,-9.0,1.499,1.994,4.2,2.656,2.657,10.206,9.044
79.0,2017-08-16 08:20:28.709845,2017-08-16 10:53:40.132188,785424.132,-9.0,1.499,1.996,4.2,2.655,2.655,10.202,9.039
80.0,2017-08-16 10:55:40.207904,2017-08-16 13:28:48.151600,794732.151,-9.0,1.499,1.994,4.2,2.654,2.654,10.198,9.035
81.0,2017-08-16 13:30:48.227643,2017-08-16 16:03:50.438369,804034.438,-9.0,1.499,1.994,4.2,2.652,2.653,10.193,9.031
82.0,2017-08-16 16:05:50.505768,2017-08-16 18:38:50.121071,813334.121,-9.0,1.499,1.991,4.2,2.651,2.652,10.188,9.027
83.0,2017-08-16 18:40:50.206590,2017-08-16 21:13:45.428121,822629.428,-9.0,1.499,1.998,4.2,2.65,2.65,10.184,9.023
84.0,2017-08-16 21:15:45.493679,2017-08-16 23:48:35.452958,831919.452,-9.0,1.499,1.995,4.2,2.648,2.649,10.178,9.019
85.0,2017-08-16 23:50:35.489955,2017-08-17 02:23:22.825007,841206.825,-9.0,1.499,1.996,4.2,2.647,2.648,10.175,9.015
86.0,2017-08-17 02:25:22.891396,2017-08-17 04:58:04.832072,850488.832,-9.0,1.499,1.996,4.2,2.646,2.647,10.17,9.012
87.0,2017-08-17 05:00:04.856975,2017-08-17 07:32:43.038817,859767.038,-9.0,1.499,1.993,4.2,2.645,2.645,10.166,9.008
88.0,2017-08-17 07:34:43.079155,2017-08-17 10:07:20.194717,869044.194,-9.0,1.499,1.99,4.2,2.644,2.644,10.162,9.004
89.0,2017-08-17 10:09:20.271248,2017-08-17 12:41:51.789821,878315.789,-9.0,1.499,1.997,4.2,2.643,2.643,10.159,8.996
90.0,2017-08-17 12:43:51.868388,2017-08-17 15:16:17.113723,887581.113,-9.0,1.499,1.993,4.2,2.641,2.642,10.154,8.988
91.0,2017-08-17 15:18:17.170864,2017-08-17 17:50:38.729704,896842.729,-9.0,1.499,1.999,4.2,2.64,2.64,10.151,8.982
92.0,2017-08-17 17:52:38.781193,2017-08-17 20:24:54.355252,906098.355,-9.0,1.499,1.995,4.2,2.639,2.639,10.145,8.978
93.0,2017-08-17 20:26:54.416109,2017-08-17 22:59:06.822758,915350.822,-9.0,1.499,1.994,4.2,2.638,2.638,10.142,8.974
94.0,2017-08-17 23:01:06.887913,2017-08-18 01:33:17.082776,924601.082,-9.0,1.499,1.991,4.2,2.637,2.637,10.139,8.971
95.0,2017-08-18 01:35:17.148514,2017-08-18 04:07:20.482726,933844.482,-9.0,1.499,1.997,4.2,2.636,2.636,10.134,8.966
96.0,2017-08-18 04:09:20.537889,2017-08-18 06:41:22.186472,943086.186,-9.0,1.499,1.998,4.2,2.634,2.635,10.13,8.962
97.0,2017-08-18 06:43:22.234367,2017-08-18 09:15:17.656876,952321.656,-9.0,1.499,1.99,4.2,2.633,2.634,10.126,8.96
98.0,2017-08-18 09:17:17.735978,2017-08-18 11:49:10.863485,961554.863,-9.0,1.499,1.994,4.2,2.632,2.633,10.123,8.957
99.0,2017-08-18 11:51:10.915525,2017-08-18 14:23:03.618579,970787.618,-9.0,1.499,1.995,4.2,2.631,2.632,10.12,8.953
100.0,2017-08-18 14:25:03.642826,2017-08-18 16:56:49.963136,980013.963,-9.0,1.499,1.996,4.2,2.63,2.631,10.116,8.95
101.0,2017-08-18 16:58:50.043172,2017-08-18 19:30:33.460844,989237.46,-9.0,1.499,1.991,4.2,2.629,2.63,10.112,8.948
102.0,2017-08-18 19:32:33.498195,2017-08-18 22:04:17.009034,998461.009,-9.0,1.499,1.995,4.2,2.628,2.629,10.109,8.943
103.0,2017-08-18 22:06:17.066119,2017-08-19 00:37:54.775597,1007678.775,-9.0,1.499,1.997,4.2,2.627,2.628,10.104,8.941
104.0,2017-08-19 00:39:54.843491,2017-08-19 03:11:28.792373,1016892.792,-9.0,1.499,1.999,4.2,2.626,2.627,10.101,8.937
105.0,2017-08-19 03:13:28.864332,2017-08-19 05:45:00.978431,1026104.978,-9.0,1.499,1.994,4.2,2.625,2.626,10.097,8.934
106.0,2017-08-19 05:47:01.020475,2017-08-19 08:18:27.936060,1035311.936,-9.0,1.499,1.991,4.2,2.624,2.625,10.093,8.932
107.0,2017-08-19 08:20:28.002258,2017-08-19 10:51:53.519587,1044517.519,-9.0,1.499,1.999,4.2,2.623,2.624,10.09,8.927
108.0,2017-08-19 10:53:53.545060,2017-08-19 13:25:15.555744,1053719.555,-9.0,1.499,1.994,4.2,2.622,2.623,10.087,8.926
109.0,2017-08-19 13:27:15.597503,2017-08-19 15:58:35.715028,1062919.715,-9.0,1.499,1.998,4.2,2.621,2.622,10.083,8.923
110.0,2017-08-19 16:00:35.770006,2017-08-19 18:31:56.179557,1072120.179,-9.0,1.499,1.993,4.2,2.62,2.621,10.08,8.92
111.0,2017-08-19 18:33:56.248145,2017-08-19 21:05:12.436763,1081316.436,-9.0,1.499,1.99,4.2,2.619,2.62,10.076,8.916
112.0,2017-08-19 21:07:12.480832,2017-08-19 23:38:25.306045,1090509.306,-9.0,1.499,1.999,4.2,2.618,2.619,10.073,8.912
113.0,2017-08-19 23:40:25.382588,2017-08-20 02:11:35.673088,1099699.673,-9.0,1.499,1.991,4.2,2.617,2.618,10.07,8.91
114.0,2017-08-20 02:13:35.715559,2017-08-20 04:44:43.616589,1108887.616,-9.0,1.499,1.993,4.2,2.617,2.618,10.067,8.91
115.0,2017-08-20 04:46:43.652416,2017-08-20 07:17:49.090141,1118073.09,-9.0,1.499,1.993,4.2,2.616,2.617,10.064,8.907
116.0,2017-08-20 07:19:49.115527,2017-08-20 09:50:49.341404,1127253.341,-9.0,1.499,1.993,4.2,2.615,2.616,10.06,8.903
117.0,2017-08-20 09:52:49.371670,2017-08-20 12:23:45.494071,1136429.494,-9.0,1.499,1.99,4.2,2.614,2.615,10.057,8.899
118.0,2017-08-20 12:25:45.520911,2017-08-20 14:56:40.274424,1145604.274,-9.0,1.499,1.991,4.2,2.613,2.614,10.054,8.895
119.0,2017-08-20 14:58:40.320423,2017-08-20 17:29:30.679244,1154774.679,-9.001,1.499,1.996,4.2,2.612,2.613,10.05,8.892
120.0,2017-08-20 17:31:30.679842,2017-08-20 20:02:14.969993,1163938.969,-9.0,1.499,1.997,4.2,2.611,2.612,10.047,8.889
121.0,2017-08-20 20:04:14.948702,2017-08-20 22:34:59.004957,1173103.004,-9.0,1.499,1.994,4.2,2.61,2.611,10.044,8.885
122.0,2017-08-20 22:36:59.028467,2017-08-21 01:07:38.422744,1182262.422,-9.001,1.499,1.993,4.2,2.609,2.61,10.04,8.882
123.0,2017-08-21 01:09:38.391490,2017-08-21 03:40:16.517172,1191420.517,-9.0,1.499,1.992,4.2,2.609,2.609,10.038,8.879
124.0,2017-08-21 03:42:16.493493,2017-08-21 06:12:47.759034,1200571.759,-9.0,1.499,1.993,4.2,2.608,2.608,10.035,8.874
125.0,2017-08-21 06:14:47.862762,2017-08-21 08:44:57.329953,1209701.329,-9.0,1.499,1.994,4.2,2.606,2.606,10.031,8.846
126.0,2017-08-21 08:46:57.380820,2017-08-21 11:17:05.400046,1218829.4,-9.0,1.499,1.998,4.2,2.605,2.605,10.028,8.841
127.0,2017-08-21 11:19:05.416359,2017-08-21 13:49:08.165724,1227952.165,-9.0,1.499,1.998,4.2,2.604,2.605,10.024,8.839
128.0,2017-08-21 13:51:08.251311,2017-08-21 16:21:08.632882,1237072.632,-9.0,1.499,1.991,4.2,2.603,2.604,10.021,8.836
129.0,2017-08-21 16:23:08.739421,2017-08-21 18:53:06.101420,1246190.101,-9.0,1.499,1.991,4.2,2.602,2.603,10.019,8.833
130.0,2017-08-21 18:55:06.180739,2017-08-21 21:25:01.644344,1255305.644,-9.0,1.499,1.995,4.2,2.601,2.602,10.016,8.832
131.0,2017-08-21 21:27:01.755967,2017-08-21 23:56:54.841651,1264418.841,-9.0,1.499,1.994,4.2,2.6,2.601,10.012,8.829
132.0,2017-08-21 23:58:54.919184,2017-08-22 02:28:45.113050,1273529.113,-9.0,1.499,1.991,4.2,2.6,2.601,10.01,8.828
133.0,2017-08-22 02:30:45.120634,2017-08-22 05:00:34.039772,1282638.039,-9.0,1.499,1.996,4.2,2.599,2.6,10.007,8.825
134.0,2017-08-22 05:02:34.037779,2017-08-22 07:32:20.551277,1291744.551,-9.0,1.499,1.994,4.2,2.598,2.599,10.004,8.824
135.0,2017-08-22 07:34:20.621056,2017-08-22 09:55:38.297234,1300342.297,-9.0,1.499,1.993,4.2,2.564,2.565,9.916,8.542
136.0,2017-08-22 09:57:38.405990,2017-08-22 12:22:39.052637,1309163.052,-9.0,1.499,1.993,4.205,2.557,2.558,9.859,8.487
137.0,2017-08-22 12:24:39.056736,2017-08-22 14:51:15.267409,1318079.267,-9.0,1.499,1.994,4.2,2.588,2.589,9.998,8.628
138.0,2017-08-22 14:53:15.324343,2017-08-22 17:20:56.141308,1327060.141,-9.0,1.499,1.997,4.2,2.59,2.591,9.998,8.67
139.0,2017-08-22 17:22:56.242819,2017-08-22 19:51:04.475484,1336068.475,-9.0,1.499,1.995,4.2,2.591,2.592,9.994,8.698
140.0,2017-08-22 19:53:04.591260,2017-08-22 22:21:30.925659,1345094.925,-9.0,1.499,1.999,4.2,2.591,2.592,9.99,8.718
141.0,2017-08-22 22:23:31.038376,2017-08-23 00:52:10.499998,1354134.499,-9.0,1.499,1.99,4.2,2.591,2.592,9.988,8.731
142.0,2017-08-23 00:54:10.615576,2017-08-23 03:22:52.439055,1363176.439,-9.0,1.499,1.999,4.2,2.591,2.591,9.986,8.738
143.0,2017-08-23 03:24:52.483217,2017-08-23 05:53:37.132625,1372221.132,-9.0,1.499,1.99,4.2,2.59,2.591,9.982,8.743
144.0,2017-08-23 05:55:37.219204,2017-08-23 08:16:59.402203,1380823.402,-9.0,1.499,1.99,4.2,2.559,2.56,9.886,8.502
145.0,2017-08-23 08:18:59.443025,2017-08-23 10:45:46.784619,1389750.784,-9.0,1.499,1.992,4.2,2.584,2.585,9.977,8.613
146.0,2017-08-23 10:47:46.816087,2017-08-23 13:15:30.826492,1398734.826,-9.0,1.499,1.992,4.2,2.586,2.587,9.978,8.656
147.0,2017-08-23 13:17:30.939144,2017-08-23 15:45:26.988808,1407730.988,-9.0,1.499,1.993,4.2,2.586,2.587,9.974,8.683
148.0,2017-08-23 15:47:27.096313,2017-08-23 18:15:37.795374,1416741.795,-9.0,1.499,1.993,4.2,2.586,2.587,9.972,8.7
149.0,2017-08-23 18:17:37.808352,2017-08-23 20:45:54.972383,1425758.972,-9.0,1.499,1.996,4.2,2.585,2.586,9.969,8.711
150.0,2017-08-23 20:47:54.983062,2017-08-23 23:16:17.503898,1434781.503,-9.001,1.499,1.998,4.2,2.585,2.586,9.967,8.722
151.0,2017-08-23 23:18:17.498763,2017-08-24 01:46:46.241865,1443810.241,-9.0,1.499,1.992,4.2,2.585,2.586,9.963,8.727
152.0,2017-08-24 01:48:46.265425,2017-08-24 04:17:14.043868,1452838.043,-9.0,1.499,1.994,4.2,2.584,2.585,9.961,8.73
153.0,2017-08-24 04:19:14.045696,2017-08-24 06:47:43.828983,1461867.828,-9.0,1.499,1.998,4.2,2.584,2.585,9.958,8.732
154.0,2017-08-24 06:49:43.938162,2017-08-24 09:15:20.066565,1470724.066,-9.0,1.499,1.993,4.2,2.575,2.576,9.943,8.587
155.0,2017-08-24 09:17:20.064075,2017-08-24 11:44:39.891457,1479683.891,-9.0,1.499,1.99,4.2,2.579,2.581,9.955,8.639
156.0,2017-08-24 11:46:39.949530,2017-08-24 14:14:13.214691,1488657.214,-9.0,1.499,1.993,4.2,2.58,2.581,9.953,8.655
157.0,2017-08-24 14:16:13.295005,2017-08-24 16:43:57.751733,1497641.751,-9.0,1.499,1.993,4.2,2.579,2.581,9.95,8.667
158.0,2017-08-24 16:45:57.744764,2017-08-24 19:13:48.924630,1506632.924,-9.0,1.499,1.996,4.2,2.579,2.58,9.949,8.677
159.0,2017-08-24 19:15:49.010311,2017-08-24 21:43:43.428798,1515627.428,-9.0,1.499,1.99,4.2,2.579,2.58,9.946,8.685
160.0,2017-08-24 21:45:43.442973,2017-08-25 00:13:38.834396,1524622.834,-9.001,1.499,1.999,4.2,2.578,2.579,9.942,8.688
161.0,2017-08-25 00:15:38.830820,2017-08-25 02:43:38.008970,1533622.008,-9.001,1.499,1.991,4.2,2.578,2.579,9.939,8.695
162.0,2017-08-25 02:45:38.084208,2017-08-25 05:13:41.583751,1542625.583,-9.0,1.499,1.995,4.2,2.577,2.579,9.937,8.699
163.0,2017-08-25 05:15:41.666477,2017-08-25 07:43:46.225842,1551630.225,-9.0,1.499,1.994,4.2,2.577,2.578,9.935,8.701
164.0,2017-08-25 07:45:46.285265,2017-08-25 10:13:51.072575,1560635.072,-9.0,1.499,1.996,4.2,2.576,2.578,9.933,8.703
165.0,2017-08-25 10:15:51.058824,2017-08-25 12:43:57.699382,1569641.699,-9.0,1.499,1.996,4.2,2.576,2.577,9.931,8.705
166.0,2017-08-25 12:45:57.781341,2017-08-25 15:14:01.951661,1578645.951,-9.0,1.499,1.992,4.2,2.575,2.577,9.928,8.706
167.0,2017-08-25 15:16:01.947706,2017-08-25 17:44:08.051007,1587652.051,-9.0,1.499,1.989,4.2,2.575,2.576,9.926,8.708
168.0,2017-08-25 17:46:08.051557,2017-08-25 20:14:12.070448,1596656.07,-9.0,1.499,1.994,4.2,2.574,2.575,9.924,8.707
169.0,2017-08-25 20:16:12.127478,2017-08-25 22:44:13.724348,1605657.724,-9.0,1.499,1.993,4.2,2.573,2.575,9.921,8.707
170.0,2017-08-25 22:46:13.801358,2017-08-26 01:14:13.903699,1614657.903,-9.0,1.499,1.991,4.2,2.573,2.574,9.919,8.707
171.0,2017-08-26 01:16:13.991974,2017-08-26 03:44:15.153738,1623659.153,-9.0,1.499,1.994,4.2,2.573,2.574,9.917,8.707
172.0,2017-08-26 03:46:15.127224,2017-08-26 06:14:13.920695,1632657.92,-9.0,1.499,1.993,4.2,2.572,2.573,9.915,8.707
173.0,2017-08-26 06:16:13.887432,2017-08-26 08:44:14.933179,1641658.933,-9.0,1.499,1.993,4.2,2.571,2.572,9.912,8.704
174.0,2017-08-26 08:46:14.956750,2017-08-26 11:14:12.933054,1650656.933,-9.001,1.499,1.992,4.2,2.571,2.572,9.91,8.704
175.0,2017-08-26 11:16:13.019839,2017-08-26 13:44:10.819656,1659654.819,-9.001,1.499,1.995,4.2,2.57,2.571,9.908,8.702
176.0,2017-08-26 13:46:10.912745,2017-08-26 16:14:06.127274,1668650.127,-9.0,1.499,1.996,4.2,2.57,2.571,9.905,8.702
177.0,2017-08-26 16:16:06.145586,2017-08-26 18:43:59.966641,1677643.966,-9.0,1.499,1.993,4.2,2.569,2.57,9.902,8.701
178.0,2017-08-26 18:46:00.044062,2017-08-26 21:13:54.413733,1686638.413,-9.0,1.499,1.999,4.2,2.569,2.57,9.901,8.699
179.0,2017-08-26 21:15:54.377842,2017-08-26 23:43:45.638895,1695629.638,-9.0,1.499,1.992,4.2,2.568,2.569,9.898,8.699
180.0,2017-08-26 23:45:45.670182,2017-08-27 02:13:35.800914,1704619.8,-9.0,1.499,1.999,4.2,2.567,2.568,9.897,8.696
181.0,2017-08-27 02:15:35.779392,2017-08-27 04:43:22.273632,1713606.273,-9.0,1.499,1.996,4.2,2.567,2.568,9.894,8.695
182.0,2017-08-27 04:45:22.250318,2017-08-27 07:13:09.544442,1722593.544,-9.0,1.499,1.996,4.2,2.566,2.567,9.891,8.694
183.0,2017-08-27 07:15:09.610164,2017-08-27 09:42:57.576763,1731581.576,-9.0,1.499,1.996,4.2,2.566,2.567,9.891,8.693
184.0,2017-08-27 09:44:57.539228,2017-08-27 12:12:41.877860,1740565.877,-9.0,1.499,1.994,4.2,2.565,2.566,9.887,8.692
185.0,2017-08-27 12:14:41.923617,2017-08-27 14:42:24.669706,1749548.669,-9.0,1.499,1.998,4.2,2.564,2.566,9.886,8.69
186.0,2017-08-27 14:44:24.705546,2017-08-27 17:12:03.652809,1758527.652,-9.0,1.499,1.995,4.2,2.564,2.565,9.883,8.689
187.0,2017-08-27 17:14:03.641030,2017-08-27 19:41:40.745095,1767504.745,-9.0,1.499,1.993,4.2,2.563,2.565,9.882,8.687
188.0,2017-08-27 19:43:40.843928,2017-08-27 22:11:17.859794,1776481.859,-9.0,1.499,1.992,4.2,2.563,2.564,9.881,8.687
189.0,2017-08-27 22:13:17.947694,2017-08-28 00:40:51.010407,1785455.01,-9.0,1.499,1.995,4.2,2.562,2.564,9.878,8.685
190.0,2017-08-28 00:42:51.012933,2017-08-28 03:10:26.566831,1794430.566,-9.0,1.499,1.995,4.2,2.562,2.563,9.877,8.685
191.0,2017-08-28 03:12:26.546247,2017-08-28 05:40:00.136918,1803404.136,-9.0,1.499,1.992,4.2,2.562,2.563,9.876,8.685
192.0,2017-08-28 05:42:00.136208,2017-08-28 08:09:35.110443,1812379.11,-9.001,1.499,1.99,4.2,2.561,2.562,9.873,8.683
193.0,2017-08-28 08:11:35.196096,2017-08-28 10:39:11.235686,1821355.235,-9.001,1.499,1.99,4.2,2.561,2.562,9.871,8.681
194.0,2017-08-28 10:41:11.233465,2017-08-28 13:08:42.689232,1830326.689,-9.001,1.499,1.992,4.2,2.56,2.561,9.869,8.68
195.0,2017-08-28 13:10:42.797657,2017-08-28 15:38:16.313116,1839300.313,-9.0,1.499,1.991,4.2,2.56,2.561,9.868,8.678
196.0,2017-08-28 15:40:16.329691,2017-08-28 18:07:39.835237,1848263.835,-9.0,1.499,1.99,4.2,2.559,2.56,9.864,8.673
197.0,2017-08-28 18:09:39.825075,2017-08-28 20:37:01.056646,1857225.056,-9.0,1.499,1.989,4.2,2.558,2.559,9.861,8.67
198.0,2017-08-28 20:39:01.125304,2017-08-28 23:06:21.450751,1866185.45,-9.0,1.499,1.996,4.2,2.557,2.558,9.86,8.669
199.0,2017-08-28 23:08:21.424704,2017-08-29 01:35:38.598004,1875142.598,-9.0,1.499,1.992,4.2,2.557,2.558,9.856,8.668
200.0,2017-08-29 01:37:38.566263,2017-08-29 04:04:57.510103,1884101.51,-9.0,1.499,1.99,4.2,2.556,2.558,9.856,8.667
201.0,2017-08-29 04:06:57.569382,2017-08-29 06:34:12.069386,1893056.069,-9.0,1.499,1.99,4.2,2.556,2.557,9.853,8.665
202.0,2017-08-29 06:36:12.149762,2017-08-29 09:03:26.667727,1902010.667,-9.0,1.499,1.989,4.2,2.555,2.556,9.852,8.662
203.0,2017-08-29 09:05:26.753815,2017-08-29 11:32:37.934957,1910961.934,-9.0,1.499,1.994,4.2,2.555,2.556,9.85,8.661
204.0,2017-08-29 11:34:38.005417,2017-08-29 14:01:47.667724,1919911.667,-9.0,1.499,1.993,4.2,2.554,2.555,9.848,8.66
205.0,2017-08-29 14:03:47.642230,2017-08-29 16:30:56.404322,1928860.404,-9.0,1.499,1.992,4.2,2.554,2.555,9.846,8.659
206.0,2017-08-29 16:32:56.390696,2017-08-29 19:00:03.386918,1937807.386,-9.0,1.499,1.992,4.2,2.553,2.554,9.844,8.657
207.0,2017-08-29 19:02:03.398025,2017-08-29 21:29:08.525672,1946752.525,-9.0,1.499,1.988,4.2,2.553,2.554,9.842,8.655
208.0,2017-08-29 21:31:08.511178,2017-08-29 23:58:11.290688,1955695.29,-9.0,1.499,1.995,4.2,2.552,2.553,9.84,8.654
209.0,2017-08-30 00:00:11.293945,2017-08-30 02:27:13.030509,1964637.03,-9.0,1.499,1.995,4.2,2.551,2.553,9.838,8.652
210.0,2017-08-30 02:29:13.018392,2017-08-30 04:56:11.778324,1973575.778,-9.0,1.499,1.99,4.2,2.551,2.552,9.837,8.65
211.0,2017-08-30 04:58:11.808578,2017-08-30 06:58:10.054905,1980894.054,0.076,1.499,3.214,4.2,2.551,0.0,9.835,0.0
213.0,2017-08-30 08:23:12.006456,2017-08-30 10:35:19.996873,1988832.051,-1.5,1.499,1.999,4.266,0.013,2.588,0.057,9.39
214.0,2017-08-30 10:35:20.184413,2017-08-30 14:32:39.947886,2003072.002,-1.5,1.499,1.999,4.2,2.541,2.543,9.873,9.214
215.0,2017-08-30 14:32:40.042566,2017-08-30 18:29:48.336818,2017300.391,-1.5,1.499,1.999,4.2,2.54,2.541,9.868,9.207
216.0,2017-08-30 18:29:48.336952,2017-08-30 23:29:10.800004,2035262.854,-9.0,1.499,1.992,4.2,5.085,5.065,19.716,16.895
217.0,2017-08-30 23:31:10.856199,2017-08-31 01:56:47.468731,2044119.523,-9.0,1.499,1.993,4.2,2.546,2.546,9.833,8.538
218.0,2017-08-31 01:58:47.524185,2017-08-31 04:24:38.243464,2052990.298,-9.0,1.499,1.992,4.2,2.545,2.546,9.826,8.557
219.0,2017-08-31 04:26:38.297398,2017-08-31 06:52:40.131828,2061872.186,-9.0,1.499,1.996,4.2,2.545,2.545,9.821,8.572
220.0,2017-08-31 06:54:40.187705,2017-08-31 09:20:50.563678,2070762.618,-9.0,1.499,1.997,4.2,2.544,2.545,9.818,8.586
221.0,2017-08-31 09:22:50.622828,2017-08-31 11:49:05.571779,2079657.626,-9.0,1.499,1.998,4.2,2.543,2.544,9.813,8.592
222.0,2017-08-31 11:51:05.629909,2017-08-31 14:17:23.022292,2088555.077,-9.0,1.499,1.998,4.2,2.543,2.543,9.81,8.595
223.0,2017-08-31 14:19:23.078941,2017-08-31 16:45:40.131805,2097452.186,-9.0,1.499,1.99,4.2,2.542,2.543,9.806,8.598
224.0,2017-08-31 16:47:40.187302,2017-08-31 19:13:59.235468,2106351.29,-9.0,1.499,1.996,4.2,2.542,2.542,9.805,8.598
225.0,2017-08-31 19:15:59.292522,2017-08-31 21:42:15.697237,2115247.752,-9.0,1.499,1.993,4.2,2.541,2.542,9.802,8.598
226.0,2017-08-31 21:44:15.751519,2017-09-01 00:10:31.246878,2124143.301,-9.0,1.499,1.992,4.2,2.54,2.542,9.8,8.598
227.0,2017-09-01 00:12:31.304838,2017-09-01 02:38:42.469707,2133034.524,-9.0,1.499,1.995,4.2,2.54,2.541,9.798,8.596
228.0,2017-09-01 02:40:42.523881,2017-09-01 05:06:52.362527,2141924.417,-9.0,1.499,1.993,4.2,2.539,2.54,9.795,8.595
229.0,2017-09-01 05:08:52.411131,2017-09-01 07:35:03.958443,2150816.013,-9.0,1.499,1.997,4.2,2.539,2.54,9.794,8.594
230.0,2017-09-01 07:37:04.019922,2017-09-01 10:03:12.660035,2159704.714,-9.0,1.499,1.996,4.2,2.538,2.539,9.791,8.593
231.0,2017-09-01 10:05:12.713990,2017-09-01 12:31:17.325226,2168589.38,-9.0,1.499,1.996,4.2,2.537,2.539,9.79,8.583
232.0,2017-09-01 12:33:17.375755,2017-09-01 14:59:20.388872,2177472.443,-9.0,1.499,1.998,4.2,2.537,2.538,9.788,8.584
233.0,2017-09-01 15:01:20.438348,2017-09-01 17:27:23.229368,2186355.284,-9.0,1.499,1.997,4.2,2.536,2.538,9.785,8.583
234.0,2017-09-01 17:29:23.277566,2017-09-01 19:55:25.500804,2195237.555,-9.0,1.499,1.993,4.2,2.536,2.537,9.784,8.584
235.0,2017-09-01 19:57:25.562173,2017-09-01 22:23:25.789331,2204117.844,-9.0,1.499,1.998,4.2,2.536,2.537,9.782,8.582
236.0,2017-09-01 22:25:25.845244,2017-09-02 00:51:26.369802,2212998.424,-9.0,1.499,1.991,4.2,2.535,2.536,9.78,8.581
237.0,2017-09-02 00:53:26.420785,2017-09-02 03:19:23.122314,2221875.177,-9.0,1.499,1.993,4.2,2.534,2.536,9.778,8.581
238.0,2017-09-02 03:21:23.177804,2017-09-02 05:47:20.693367,2230752.748,-9.0,1.499,1.998,4.2,2.534,2.535,9.777,8.579
239.0,2017-09-02 05:49:20.754577,2017-09-02 08:15:13.648388,2239625.703,-9.0,1.499,1.994,4.2,2.533,2.535,9.774,8.577
240.0,2017-09-02 08:17:13.707975,2017-09-02 10:43:07.631953,2248499.686,-9.0,1.499,1.991,4.2,2.533,2.534,9.772,8.576
241.0,2017-09-02 10:45:07.691484,2017-09-02 13:10:58.559643,2257370.614,-9.0,1.499,1.988,4.2,2.533,2.534,9.772,8.575
242.0,2017-09-02 13:12:58.629802,2017-09-02 15:38:48.621761,2266240.676,-9.0,1.499,1.992,4.2,2.532,2.533,9.769,8.573
243.0,2017-09-02 15:40:48.669925,2017-09-02 18:06:38.502153,2275110.557,-9.0,1.499,1.994,4.2,2.532,2.533,9.768,8.572
244.0,2017-09-02 18:08:38.559157,2017-09-02 20:34:26.475608,2283978.53,-9.0,1.499,1.988,4.2,2.531,2.533,9.767,8.571
245.0,2017-09-02 20:36:26.538404,2017-09-02 23:02:10.774550,2292842.829,-9.0,1.499,1.998,4.2,2.531,2.532,9.765,8.568
246.0,2017-09-02 23:04:10.837422,2017-09-03 01:29:52.221186,2301704.276,-9.0,1.499,1.99,4.2,2.53,2.532,9.762,8.567
247.0,2017-09-03 01:31:52.279351,2017-09-03 03:57:33.649473,2310565.704,-9.0,1.499,1.991,4.2,2.53,2.531,9.761,8.565
248.0,2017-09-03 03:59:33.702631,2017-09-03 06:25:11.703939,2319423.758,-9.0,1.499,1.993,4.2,2.529,2.531,9.759,8.564
249.0,2017-09-03 06:27:11.762235,2017-09-03 08:52:50.658202,2328282.713,-9.0,1.499,1.993,4.2,2.529,2.53,9.757,8.562
250.0,2017-09-03 08:54:50.707795,2017-09-03 11:20:30.550138,2337142.605,-9.0,1.499,1.994,4.2,2.529,2.53,9.756,8.561
251.0,2017-09-03 11:22:30.592474,2017-09-03 13:48:07.529389,2345999.584,-9.0,1.499,1.99,4.2,2.528,2.529,9.754,8.561
252.0,2017-09-03 13:50:07.591030,2017-09-03 16:15:44.524282,2354856.579,-9.0,1.499,1.991,4.2,2.528,2.529,9.753,8.558
253.0,2017-09-03 16:17:44.574072,2017-09-03 18:43:17.177148,2363709.232,-9.0,1.499,1.989,4.2,2.527,2.529,9.751,8.558
254.0,2017-09-03 18:45:17.239378,2017-09-03 21:10:47.883010,2372559.937,-9.0,1.499,1.998,4.2,2.527,2.528,9.749,8.555
255.0,2017-09-03 21:12:47.928628,2017-09-03 23:38:16.070392,2381408.125,-9.0,1.499,1.998,4.2,2.526,2.527,9.746,8.552
256.0,2017-09-03 23:40:16.100356,2017-09-04 02:05:42.567344,2390254.622,-9.0,1.499,1.995,4.2,2.525,2.527,9.744,8.551
257.0,2017-09-04 02:07:42.611756,2017-09-04 04:33:08.107046,2399100.161,-9.0,1.499,1.994,4.2,2.525,2.526,9.743,8.55
258.0,2017-09-04 04:35:08.128462,2017-09-04 07:00:32.054377,2407944.109,-9.0,1.499,1.995,4.2,2.525,2.526,9.742,8.547
259.0,2017-09-04 07:02:32.065409,2017-09-04 09:27:56.189717,2416788.244,-9.0,1.499,1.99,4.2,2.524,2.526,9.74,8.547
260.0,2017-09-04 09:29:56.242701,2017-09-04 11:55:19.513043,2425631.567,-9.0,1.499,1.988,4.2,2.524,2.525,9.739,8.546
261.0,2017-09-04 11:57:19.541045,2017-09-04 14:22:40.064470,2434472.119,-9.0,1.499,1.989,4.2,2.523,2.525,9.738,8.544
262.0,2017-09-04 14:24:40.109096,2017-09-04 16:49:55.175811,2443307.23,-9.0,1.499,1.993,4.2,2.523,2.524,9.736,8.543
263.0,2017-09-04 16:51:55.203707,2017-09-04 19:17:08.454482,2452140.509,-9.0,1.499,1.988,4.2,2.522,2.524,9.733,8.541
264.0,2017-09-04 19:19:08.483791,2017-09-04 21:44:21.528210,2460973.583,-9.0,1.499,1.997,4.2,2.522,2.523,9.732,8.539
265.0,2017-09-04 21:46:21.554627,2017-09-05 00:11:34.042230,2469806.097,-9.0,1.499,1.996,4.2,2.521,2.523,9.73,8.537
266.0,2017-09-05 00:13:34.079367,2017-09-05 02:38:44.844553,2478636.899,-9.0,1.499,1.996,4.2,2.521,2.522,9.728,8.535
267.0,2017-09-05 02:40:44.872962,2017-09-05 05:05:54.281950,2487466.336,-9.001,1.499,1.997,4.2,2.52,2.522,9.726,8.534
268.0,2017-09-05 05:07:54.308917,2017-09-05 07:33:03.606399,2496295.661,-9.0,1.499,1.988,4.2,2.52,2.521,9.725,8.533
269.0,2017-09-05 07:35:03.655899,2017-09-05 10:00:10.053806,2505122.108,-9.0,1.499,1.992,4.2,2.52,2.521,9.725,8.532
270.0,2017-09-05 10:02:10.115562,2017-09-05 12:27:14.283317,2513946.338,-9.0,1.499,1.996,4.2,2.519,2.521,9.722,8.53
271.0,2017-09-05 12:29:14.323216,2017-09-05 14:54:18.132449,2522770.187,-9.0,1.499,1.997,4.2,2.519,2.52,9.721,8.529
272.0,2017-09-05 14:56:18.169401,2017-09-05 17:21:19.273843,2531591.328,-9.0,1.499,1.99,4.2,2.518,2.52,9.718,8.527
273.0,2017-09-05 17:23:19.303236,2017-09-05 19:48:22.266327,2540414.321,-9.0,1.499,1.991,4.2,2.518,2.52,9.718,8.526
274.0,2017-09-05 19:50:22.291185,2017-09-05 22:15:23.579594,2549235.634,-9.0,1.499,1.994,4.2,2.518,2.519,9.716,8.525
275.0,2017-09-05 22:17:23.643888,2017-09-06 00:42:23.327554,2558055.382,-9.0,1.499,1.988,4.2,2.517,2.519,9.714,8.523
276.0,2017-09-06 00:44:23.413123,2017-09-06 03:09:22.221692,2566874.276,-9.0,1.499,1.991,4.2,2.517,2.518,9.713,8.521
277.0,2017-09-06 03:11:22.295832,2017-09-06 05:36:18.123745,2575690.178,-9.0,1.499,1.995,4.2,2.516,2.518,9.711,8.521
278.0,2017-09-06 05:38:18.181780,2017-09-06 08:03:10.753094,2584502.807,-9.0,1.499,1.988,4.2,2.516,2.517,9.71,8.519
279.0,2017-09-06 08:05:10.831405,2017-09-06 10:29:59.727984,2593311.782,-9.0,1.499,1.994,4.2,2.516,2.517,9.709,8.511
280.0,2017-09-06 10:31:59.808772,2017-09-06 12:56:48.039442,2602120.094,-9.0,1.499,1.991,4.2,2.515,2.516,9.707,8.511
281.0,2017-09-06 12:58:48.090823,2017-09-06 15:23:34.936338,2610926.991,-9.0,1.499,1.988,4.2,2.514,2.516,9.705,8.51
282.0,2017-09-06 15:25:35.005561,2017-09-06 17:50:22.797082,2619734.851,-9.0,1.499,1.987,4.2,2.514,2.516,9.704,8.509
283.0,2017-09-06 17:52:22.868554,2017-09-06 20:17:10.761100,2628542.816,-9.0,1.499,1.992,4.2,2.514,2.515,9.703,8.507
284.0,2017-09-06 20:19:10.834592,2017-09-06 22:43:51.963423,2637344.018,-9.0,1.499,1.998,4.2,2.513,2.514,9.7,8.506
285.0,2017-09-06 22:45:51.996994,2017-09-07 01:10:32.724081,2646144.778,-9.0,1.499,1.999,4.2,2.513,2.514,9.698,8.503
286.0,2017-09-07 01:12:32.748276,2017-09-07 03:37:12.632167,2654944.687,-9.0,1.499,1.992,4.2,2.512,2.514,9.698,8.502
287.0,2017-09-07 03:39:12.708028,2017-09-07 06:03:50.929990,2663742.984,-9.0,1.499,1.993,4.2,2.512,2.513,9.696,8.5
288.0,2017-09-07 06:05:50.992334,2017-09-07 08:30:26.633727,2672538.688,-9.0,1.499,1.997,4.2,2.511,2.513,9.695,8.499
289.0,2017-09-07 08:32:26.665523,2017-09-07 10:57:00.648487,2681332.703,-9.0,1.499,1.99,4.2,2.511,2.513,9.694,8.498
290.0,2017-09-07 10:59:00.722254,2017-09-07 13:23:33.918008,2690125.972,-9.0,1.499,1.988,4.2,2.511,2.512,9.692,8.497
291.0,2017-09-07 13:25:33.976583,2017-09-07 15:50:05.201938,2698917.256,-9.001,1.499,1.992,4.2,2.51,2.512,9.69,8.494
292.0,2017-09-07 15:52:05.272909,2017-09-07 18:16:36.391822,2707708.446,-9.001,1.499,1.996,4.2,2.51,2.511,9.689,8.493
293.0,2017-09-07 18:18:36.418467,2017-09-07 20:42:59.920082,2716491.974,-9.001,1.499,1.997,4.2,2.509,2.51,9.684,8.488
294.0,2017-09-07 20:45:00.003043,2017-09-07 23:09:22.608607,2725274.663,-9.001,1.499,1.996,4.2,2.508,2.51,9.683,8.486
295.0,2017-09-07 23:11:22.652824,2017-09-08 01:35:45.393513,2734057.448,-9.0,1.499,1.993,4.2,2.508,2.509,9.681,8.484
296.0,2017-09-08 01:37:45.461787,2017-09-08 04:02:06.802318,2742838.857,-9.0,1.499,1.998,4.2,2.508,2.509,9.681,8.483
297.0,2017-09-08 04:04:06.861016,2017-09-08 06:28:22.184508,2751614.239,-9.0,1.499,1.988,4.2,2.507,2.509,9.677,8.481
298.0,2017-09-08 06:30:22.254878,2017-09-08 08:54:39.496205,2760391.551,-9.0,1.499,1.998,4.2,2.507,2.508,9.678,8.479
299.0,2017-09-08 08:56:39.581677,2017-09-08 11:20:51.602582,2769163.657,-9.0,1.499,1.996,4.2,2.506,2.507,9.675,8.477
300.0,2017-09-08 11:22:51.632048,2017-09-08 13:47:03.799003,2777935.853,-9.0,1.499,1.996,4.2,2.506,2.507,9.673,8.476
301.0,2017-09-08 13:49:03.835337,2017-09-08 16:13:16.555656,2786708.61,-9.0,1.499,1.993,4.2,2.505,2.507,9.673,8.475
302.0,2017-09-08 16:15:16.599538,2017-09-08 18:39:24.985627,2795477.04,-9.0,1.499,1.99,4.2,2.505,2.506,9.671,8.473
303.0,2017-09-08 18:41:25.030080,2017-09-08 21:05:31.130294,2804243.185,-9.0,1.499,1.999,4.2,2.504,2.506,9.669,8.471
304.0,2017-09-08 21:07:31.202762,2017-09-08 23:31:37.482295,2813009.537,-9.0,1.499,1.994,4.2,2.504,2.505,9.668,8.47
305.0,2017-09-08 23:33:37.551978,2017-09-09 01:57:42.601312,2821774.656,-9.0,1.499,1.999,4.2,2.504,2.505,9.666,8.468
306.0,2017-09-09 01:59:42.635056,2017-09-09 04:23:44.880570,2830536.935,-9.0,1.499,1.998,4.2,2.503,2.505,9.664,8.466
307.0,2017-09-09 04:25:44.936080,2017-09-09 06:49:46.683524,2839298.738,-9.0,1.499,1.989,4.2,2.503,2.505,9.664,8.465
308.0,2017-09-09 06:51:46.729053,2017-09-09 09:15:44.528250,2848056.583,-9.0,1.499,1.99,4.2,2.503,2.504,9.663,8.464
309.0,2017-09-09 09:17:44.588720,2017-09-09 11:41:43.734496,2856815.789,-9.0,1.499,1.998,4.2,2.502,2.504,9.661,8.462
310.0,2017-09-09 11:43:43.796032,2017-09-09 14:07:42.962697,2865575.017,-9.001,1.499,1.998,4.2,2.502,2.503,9.66,8.46
311.0,2017-09-09 14:09:43.041263,2017-09-09 16:33:39.626769,2874331.681,-9.001,1.499,1.993,4.2,2.501,2.503,9.658,8.459
312.0,2017-09-09 16:35:39.655913,2017-09-09 18:59:35.309170,2883087.364,-9.001,1.499,1.99,4.2,2.501,2.502,9.656,8.457
313.0,2017-09-09 19:01:35.380958,2017-09-09 21:25:29.031049,2891841.085,-9.001,1.499,1.987,4.2,2.5,2.502,9.655,8.455
314.0,2017-09-09 21:27:29.110789,2017-09-09 23:51:20.183062,2900592.237,-9.0,1.499,1.99,4.2,2.5,2.501,9.653,8.454
315.0,2017-09-09 23:53:20.235423,2017-09-10 02:17:08.906035,2909340.96,-9.0,1.499,1.987,4.2,2.5,2.501,9.652,8.452
316.0,2017-09-10 02:19:08.989360,2017-09-10 04:42:58.883019,2918090.937,-9.0,1.499,1.991,4.2,2.499,2.501,9.651,8.451
317.0,2017-09-10 04:44:58.937104,2017-09-10 07:08:45.953329,2926838.008,-9.0,1.499,1.998,4.2,2.499,2.5,9.649,8.449
318.0,2017-09-10 07:10:46.004645,2017-09-10 09:34:30.631085,2935582.685,-9.0,1.499,1.997,4.2,2.498,2.5,9.647,8.447
319.0,2017-09-10 09:36:30.675882,2017-09-10 12:00:16.318286,2944328.373,-9.0,1.499,1.999,4.2,2.498,2.499,9.646,8.445
320.0,2017-09-10 12:02:16.389602,2017-09-10 14:25:58.224753,2953070.279,-9.0,1.499,1.997,4.2,2.497,2.499,9.644,8.444
321.0,2017-09-10 14:27:58.285015,2017-09-10 16:51:36.544959,2961808.599,-9.0,1.499,1.999,4.2,2.497,2.498,9.642,8.442
322.0,2017-09-10 16:53:36.619803,2017-09-10 19:17:17.244080,2970549.298,-9.0,1.499,1.994,4.2,2.497,2.498,9.642,8.442
323.0,2017-09-10 19:19:17.306111,2017-09-10 21:42:54.224249,2979286.279,-9.0,1.499,1.994,4.2,2.496,2.498,9.64,8.44
324.0,2017-09-10 21:44:54.267267,2017-09-11 00:08:28.119709,2988020.174,-9.0,1.499,1.999,4.2,2.496,2.497,9.638,8.437
325.0,2017-09-11 00:10:28.201211,2017-09-11 02:34:02.420866,2996754.475,-9.0,1.499,1.993,4.2,2.495,2.497,9.637,8.436
326.0,2017-09-11 02:36:02.479025,2017-09-11 04:59:33.713594,3005485.768,-9.0,1.499,1.999,4.2,2.495,2.496,9.636,8.435
327.0,2017-09-11 05:01:33.774695,2017-09-11 07:25:03.197395,3014215.252,-9.0,1.499,1.994,4.2,2.495,2.496,9.634,8.434
328.0,2017-09-11 07:27:03.237825,2017-09-11 09:50:28.199605,3022940.254,-9.0,1.499,1.993,4.2,2.494,2.495,9.631,8.306
329.0,2017-09-11 09:52:28.283225,2017-09-11 12:14:39.487424,3031591.542,-9.0,1.499,1.99,4.2,2.49,2.491,9.628,8.335
330.0,2017-09-11 12:16:39.555107,2017-09-11 14:39:15.631898,3040267.686,-9.001,1.499,1.989,4.2,2.491,2.492,9.628,8.361
331.0,2017-09-11 14:41:15.686285,2017-09-11 17:04:00.642077,3048952.696,-9.001,1.499,1.994,4.2,2.491,2.492,9.626,8.374
332.0,2017-09-11 17:06:00.639210,2017-09-11 19:28:50.754523,3057642.809,-9.001,1.499,1.999,4.2,2.491,2.492,9.625,8.383
333.0,2017-09-11 19:30:50.844510,2017-09-11 21:53:44.499152,3066336.554,-9.001,1.499,1.996,4.2,2.49,2.492,9.623,8.388
334.0,2017-09-11 21:55:44.499950,2017-09-12 00:18:39.297551,3075031.352,-9.0,1.499,1.996,4.2,2.49,2.492,9.622,8.391
335.0,2017-09-12 00:20:39.414125,2017-09-12 02:43:35.813844,3083727.868,-9.0,1.499,1.994,4.2,2.49,2.492,9.62,8.393
336.0,2017-09-12 02:45:35.814127,2017-09-12 05:08:33.808209,3092425.863,-9.0,1.499,1.988,4.2,2.49,2.491,9.619,8.395
337.0,2017-09-12 05:10:33.851057,2017-09-12 07:33:32.406615,3101124.461,-9.0,1.499,1.993,4.2,2.49,2.491,9.618,8.395
338.0,2017-09-12 07:35:32.488703,2017-09-12 09:58:30.333097,3109822.388,-9.0,1.499,1.999,4.2,2.489,2.49,9.616,8.394
339.0,2017-09-12 10:00:30.417314,2017-09-12 12:23:28.139804,3118520.194,-9.0,1.499,1.989,4.2,2.489,2.49,9.615,8.395
340.0,2017-09-12 12:25:28.228765,2017-09-12 14:48:24.313745,3127216.368,-9.0,1.499,1.999,4.2,2.489,2.49,9.614,8.394
341.0,2017-09-12 14:50:24.403058,2017-09-12 17:13:20.956830,3135913.011,-9.0,1.499,1.991,4.2,2.488,2.49,9.612,8.395
342.0,2017-09-12 17:15:21.004962,2017-09-12 19:38:15.636315,3144607.691,-9.0,1.499,1.998,4.2,2.488,2.489,9.611,8.394
343.0,2017-09-12 19:40:15.690682,2017-09-12 22:03:11.125570,3153303.18,-9.0,1.499,1.992,4.2,2.487,2.489,9.61,8.392
