Repository: Oliver191/MSc_Thesis_Predictive_Maintenance_Batteries

# MSc_Thesis_Predictive_Maintenance_Batteries
The GitHub repository accompanying the MSc Thesis at Esade written by Oliver Caspers regarding the topic “Predictive Maintenance for Lithium-Ion Batteries: Predicting the Remaining Useful Life (RUL) using Data-Driven Machine Learning based on Real-World Battery Datasets”.

SNL_Final.ipynb: The main Jupyter Notebook which contains the main code used to load, clean, and transform the SNL data. Four initial models are evaluated and a RF is chosen to be optimized. The RF is trained to predict the RUL on the training data and optimized using the validation data. Finally, the model is tested using independent testing data from UL.

File: SNL_Cycle_Timeseries_Data/SNL_18650_NMC_25C_20-80_0.5-0.5C_b_cycle_data.csv (part 1 of 11)
Cycle_Index,Start_Time,End_Time,Test_Time (s),Min_Current (A),Max_Current (A),Min_Voltage (V),Max_Voltage (V),Charge_Capacity (Ah),Discharge_Capacity (Ah),Charge_Energy (Wh),Discharge_Energy (Wh)
1.0,2017-08-07 08:47:37.007491,2017-08-07 13:24:02.562818,16595.562,-1.5,1.499,1.999,4.2,2.874,2.98,11.035,10.722
2.0,2017-08-07 13:24:02.688680,2017-08-07 18:03:53.255399,33386.255,-1.5,1.499,1.999,4.2,2.985,2.973,11.374,10.705
3.0,2017-08-07 18:03:53.318338,2017-08-07 22:43:04.845001,50137.845,-1.5,1.499,1.999,4.2,2.976,2.965,11.343,10.682
4.0,2017-08-07 22:43:04.845126,2017-08-08 02:39:20.389522,64313.389,-1.5,1.499,2.63,4.2,2.755,2.4,10.417,8.823
5.0,2017-08-08 02:41:20.412750,2017-08-08 05:13:22.239614,73555.239,-1.5,1.499,3.19,4.023,1.8,1.8,6.743,6.452
6.0,2017-08-08 05:15:22.263335,2017-08-08 07:47:24.092446,82797.092,-1.5,1.499,3.184,4.023,1.8,1.8,6.738,6.451
7.0,2017-08-08 07:49:24.139396,2017-08-08 10:21:25.980874,92038.98,-1.5,1.499,3.177,4.023,1.8,1.8,6.737,6.449
8.0,2017-08-08 10:23:26.040485,2017-08-08 12:55:27.733192,101280.733,-1.5,1.499,3.17,4.023,1.8,1.8,6.735,6.447
9.0,2017-08-08 12:57:27.777634,2017-08-08 15:29:29.450533,110522.45,-1.5,1.499,3.163,4.022,1.8,1.8,6.734,6.446
10.0,2017-08-08 15:31:29.489184,2017-08-08 18:03:31.235726,119764.235,-1.5,1.499,3.156,4.022,1.8,1.8,6.733,6.445
11.0,2017-08-08 18:05:31.287863,2017-08-08 20:37:32.943983,129005.943,-1.5,1.499,3.151,4.022,1.8,1.8,6.732,6.444
12.0,2017-08-08 20:39:33.002823,2017-08-08 23:11:34.734265,138247.734,-1.5,1.499,3.146,4.022,1.8,1.8,6.731,6.443
13.0,2017-08-08 23:13:34.783110,2017-08-09 01:45:36.530381,147489.53,-1.5,1.499,3.14,4.021,1.8,1.8,6.73,6.442
14.0,2017-08-09 01:47:36.575529,2017-08-09 04:19:38.488946,156731.488,-1.5,1.499,3.136,4.021,1.8,1.8,6.729,6.441
15.0,2017-08-09 04:21:38.536523,2017-08-09 06:53:40.426741,165973.426,-1.5,1.499,3.132,4.021,1.8,1.8,6.728,6.441
16.0,2017-08-09 06:55:40.447555,2017-08-09 09:27:42.339471,175215.339,-1.5,1.499,3.127,4.021,1.8,1.8,6.728,6.44
17.0,2017-08-09 09:29:42.402280,2017-08-09 12:01:44.160464,184457.16,-1.5,1.499,3.124,4.021,1.8,1.8,6.727,6.439
18.0,2017-08-09 12:03:44.218000,2017-08-09 14:35:45.870519,193698.87,-1.5,1.499,3.12,4.02,1.8,1.8,6.726,6.439
19.0,2017-08-09 14:37:45.915605,2017-08-09 17:09:47.442535,202940.442,-1.5,1.499,3.117,4.02,1.8,1.8,6.726,6.438
20.0,2017-08-09 17:11:47.484758,2017-08-09 19:43:49.099895,212182.099,-1.5,1.499,3.114,4.02,1.8,1.8,6.725,6.438
21.0,2017-08-09 19:45:49.141203,2017-08-09 22:17:50.775306,221423.775,-1.5,1.499,3.11,4.02,1.8,1.8,6.724,6.437
22.0,2017-08-09 22:19:50.820171,2017-08-10 00:51:52.490266,230665.49,-1.5,1.499,3.107,4.019,1.8,1.8,6.724,6.437
23.0,2017-08-10 00:53:52.544091,2017-08-10 03:25:54.220249,239907.22,-1.5,1.499,3.104,4.019,1.8,1.8,6.723,6.436
24.0,2017-08-10 03:27:54.264982,2017-08-10 05:59:56.053844,249149.053,-1.499,1.499,3.1,4.019,1.8,1.8,6.722,6.436
25.0,2017-08-10 06:01:56.106646,2017-08-10 08:33:57.877243,258390.877,-1.5,1.499,3.098,4.019,1.8,1.8,6.722,6.435
26.0,2017-08-10 08:35:57.929219,2017-08-10 11:07:59.599229,267632.599,-1.5,1.499,3.094,4.018,1.8,1.8,6.721,6.435
27.0,2017-08-10 11:09:59.628239,2017-08-10 13:42:01.194732,276874.194,-1.5,1.499,3.091,4.018,1.8,1.8,6.72,6.434
28.0,2017-08-10 13:44:01.247695,2017-08-10 16:16:02.858310,286115.858,-1.5,1.499,3.088,4.018,1.8,1.8,6.72,6.434
29.0,2017-08-10 16:18:02.879436,2017-08-10 18:50:04.630108,295357.63,-1.5,1.499,3.085,4.018,1.8,1.8,6.719,6.434
30.0,2017-08-10 18:52:04.671718,2017-08-10 21:24:06.431756,304599.431,-1.5,1.499,3.082,4.018,1.8,1.8,6.719,6.433
31.0,2017-08-10 21:26:06.470370,2017-08-10 23:58:08.162521,313841.162,-1.5,1.499,3.079,4.018,1.8,1.8,6.718,6.433
32.0,2017-08-11 00:00:08.203199,2017-08-11 02:32:09.910593,323082.91,-1.5,1.499,3.076,4.017,1.8,1.8,6.717,6.432
33.0,2017-08-11 02:34:09.972394,2017-08-11 05:06:11.624821,332324.624,-1.5,1.499,3.073,4.017,1.8,1.8,6.717,6.432
34.0,2017-08-11 05:08:11.646744,2017-08-11 07:40:13.319968,341566.319,-1.5,1.499,3.07,4.017,1.8,1.8,6.716,6.431
35.0,2017-08-11 07:42:13.337737,2017-08-11 10:14:15.038941,350808.038,-1.5,1.499,3.068,4.017,1.8,1.8,6.716,6.43
36.0,2017-08-11 10:16:15.083481,2017-08-11 12:48:16.752836,360049.752,-1.5,1.499,3.065,4.017,1.8,1.8,6.715,6.43
37.0,2017-08-11 12:50:16.822509,2017-08-11 15:22:18.467057,369291.467,-1.5,1.499,3.062,4.016,1.8,1.8,6.714,6.429
38.0,2017-08-11 15:24:18.481321,2017-08-11 17:56:20.312323,378533.312,-1.499,1.499,3.059,4.016,1.8,1.8,6.714,6.429
39.0,2017-08-11 17:58:20.359354,2017-08-11 20:30:22.135480,387775.135,-1.5,1.499,3.057,4.015,1.8,1.8,6.713,6.428
40.0,2017-08-11 20:32:22.174890,2017-08-11 23:04:23.962649,397016.962,-1.5,1.499,3.054,4.015,1.8,1.8,6.713,6.427
41.0,2017-08-11 23:06:24.006863,2017-08-12 01:38:25.893146,406258.893,-1.5,1.499,3.051,4.015,1.799,1.8,6.712,6.427
42.0,2017-08-12 01:40:25.922224,2017-08-12 04:12:27.709820,415500.709,-1.5,1.499,3.049,4.015,1.8,1.8,6.711,6.426
43.0,2017-08-12 04:14:27.755643,2017-08-12 06:46:29.526334,424742.526,-1.5,1.499,3.046,4.014,1.8,1.8,6.711,6.426
44.0,2017-08-12 06:48:29.584060,2017-08-12 09:20:31.380712,433984.38,-1.5,1.499,3.043,4.014,1.8,1.8,6.71,6.425
45.0,2017-08-12 09:22:31.420033,2017-08-12 11:54:33.111164,443226.111,-1.5,1.499,3.041,4.014,1.8,1.8,6.71,6.424
46.0,2017-08-12 11:56:33.137563,2017-08-12 14:28:34.884006,452467.884,-1.5,1.499,3.039,4.014,1.8,1.8,6.709,6.424
47.0,2017-08-12 14:30:34.922467,2017-08-12 17:02:36.639292,461709.639,-1.5,1.499,3.036,4.014,1.8,1.8,6.709,6.423
48.0,2017-08-12 17:04:36.699372,2017-08-12 19:36:38.435362,470951.435,-1.5,1.499,3.034,4.013,1.8,1.8,6.708,6.423
49.0,2017-08-12 19:38:38.498831,2017-08-12 22:10:40.334794,480193.334,-1.5,1.499,3.032,4.013,1.8,1.8,6.708,6.422
50.0,2017-08-12 22:12:40.362257,2017-08-13 00:44:42.296045,489435.296,-1.5,1.499,3.029,4.013,1.8,1.8,6.707,6.421
51.0,2017-08-13 00:46:42.326624,2017-08-13 03:18:44.084298,498677.084,-1.5,1.499,3.027,4.013,1.8,1.8,6.707,6.42
52.0,2017-08-13 03:20:44.142587,2017-08-13 05:52:45.975586,507918.975,-1.5,1.499,3.025,4.013,1.8,1.8,6.706,6.42
53.0,2017-08-13 05:54:46.013045,2017-08-13 08:26:47.869017,517160.869,-1.5,1.499,3.022,4.013,1.8,1.8,6.706,6.419
54.0,2017-08-13 08:28:47.904528,2017-08-13 11:00:49.746807,526402.746,-1.499,1.499,3.02,4.012,1.8,1.8,6.705,6.418
55.0,2017-08-13 11:02:49.794512,2017-08-13 13:34:51.519259,535644.519,-1.5,1.499,3.018,4.012,1.8,1.8,6.704,6.418
56.0,2017-08-13 13:36:51.530985,2017-08-13 16:08:53.118095,544886.118,-1.5,1.499,3.016,4.012,1.8,1.8,6.704,6.417
57.0,2017-08-13 16:10:53.157689,2017-08-13 18:42:54.880465,554127.88,-1.5,1.499,3.014,4.012,1.8,1.8,6.703,6.416
58.0,2017-08-13 18:44:54.918005,2017-08-13 21:16:56.576474,563369.576,-1.5,1.499,3.012,4.011,1.8,1.8,6.703,6.416
59.0,2017-08-13 21:18:56.579221,2017-08-13 23:50:58.397439,572611.397,-1.5,1.499,3.01,4.011,1.8,1.8,6.702,6.415
60.0,2017-08-13 23:52:58.447659,2017-08-14 02:25:00.125645,581853.125,-1.5,1.499,3.007,4.011,1.8,1.8,6.702,6.414
61.0,2017-08-14 02:27:00.169552,2017-08-14 04:59:01.932080,591094.932,-1.5,1.499,3.005,4.011,1.8,1.8,6.701,6.413
62.0,2017-08-14 05:01:01.956338,2017-08-14 07:33:03.745486,600336.745,-1.5,1.499,3.003,4.01,1.8,1.8,6.701,6.412
63.0,2017-08-14 07:35:03.771607,2017-08-14 10:07:05.622836,609578.622,-1.5,1.499,3.001,4.01,1.8,1.8,6.7,6.412
64.0,2017-08-14 10:09:05.668486,2017-08-14 12:41:07.326594,618820.326,-1.5,1.499,2.999,4.01,1.8,1.8,6.7,6.411
65.0,2017-08-14 12:43:07.402296,2017-08-14 15:15:08.983689,628061.983,-1.5,1.499,2.997,4.01,1.8,1.8,6.699,6.41
66.0,2017-08-14 15:17:09.045970,2017-08-14 17:49:10.683617,637303.683,-1.5,1.499,2.995,4.01,1.8,1.8,6.698,6.41
67.0,2017-08-14 17:51:10.721792,2017-08-14 20:23:12.470104,646545.47,-1.5,1.499,2.994,4.009,1.8,1.8,6.698,6.409
68.0,2017-08-14 20:25:12.549379,2017-08-14 22:57:14.325199,655787.325,-1.5,1.499,2.992,4.009,1.8,1.8,6.697,6.408
69.0,2017-08-14 22:59:14.391253,2017-08-15 01:31:16.203484,665029.203,-1.5,1.499,2.989,4.009,1.8,1.8,6.697,6.407
70.0,2017-08-15 01:33:16.256410,2017-08-15 04:05:17.979789,674270.979,-1.5,1.499,2.988,4.009,1.8,1.8,6.696,6.407
71.0,2017-08-15 04:07:18.019351,2017-08-15 06:39:19.741730,683512.741,-1.5,1.499,2.986,4.009,1.8,1.8,6.696,6.406
72.0,2017-08-15 06:41:19.774390,2017-08-15 09:13:21.550628,692754.55,-1.5,1.499,2.984,4.008,1.8,1.8,6.695,6.405
73.0,2017-08-15 09:15:21.632370,2017-08-15 11:47:23.335144,701996.335,-1.5,1.499,2.982,4.008,1.8,1.8,6.695,6.405
74.0,2017-08-15 11:49:23.388135,2017-08-15 14:21:25.095404,711238.095,-1.5,1.499,2.98,4.008,1.8,1.8,6.694,6.404
75.0,2017-08-15 14:23:25.143738,2017-08-15 16:55:26.764522,720479.764,-1.5,1.499,2.979,4.008,1.8,1.8,6.694,6.403
76.0,2017-08-15 16:57:26.830980,2017-08-15 19:29:28.456096,729721.456,-1.5,1.499,2.977,4.007,1.8,1.8,6.693,6.402
77.0,2017-08-15 19:31:28.508915,2017-08-15 22:03:30.106734,738963.106,-1.5,1.499,2.975,4.007,1.8,1.8,6.693,6.402
78.0,2017-08-15 22:05:30.145575,2017-08-16 00:37:31.809214,748204.809,-1.5,1.499,2.974,4.007,1.8,1.8,6.692,6.401
79.0,2017-08-16 00:39:31.834761,2017-08-16 03:11:33.533816,757446.533,-1.5,1.499,2.972,4.007,1.8,1.8,6.692,6.4
80.0,2017-08-16 03:13:33.608382,2017-08-16 05:45:35.357745,766688.357,-1.5,1.499,2.97,4.006,1.8,1.8,6.691,6.399
81.0,2017-08-16 05:47:35.385656,2017-08-16 08:19:37.086476,775930.086,-1.499,1.499,2.969,4.006,1.8,1.8,6.691,6.398
82.0,2017-08-16 08:21:37.154009,2017-08-16 10:53:38.844038,785171.844,-1.499,1.499,2.967,4.006,1.8,1.8,6.69,6.398
83.0,2017-08-16 10:55:38.879317,2017-08-16 13:27:40.535852,794413.535,-1.5,1.499,2.965,4.006,1.8,1.8,6.69,6.397
84.0,2017-08-16 13:29:40.588955,2017-08-16 16:01:42.219006,803655.219,-1.5,1.499,2.964,4.005,1.8,1.8,6.689,6.396
85.0,2017-08-16 16:03:42.258889,2017-08-16 18:35:43.955937,812896.955,-1.5,1.499,2.962,4.005,1.8,1.8,6.689,6.395
86.0,2017-08-16 18:37:43.982543,2017-08-16 21:09:45.621627,822138.621,-1.5,1.499,2.96,4.005,1.8,1.8,6.688,6.394
87.0,2017-08-16 21:11:45.666240,2017-08-16 23:43:47.435053,831380.435,-1.5,1.499,2.959,4.004,1.8,1.8,6.688,6.394
88.0,2017-08-16 23:45:47.497716,2017-08-17 02:17:49.302704,840622.302,-1.5,1.499,2.957,4.004,1.8,1.8,6.687,6.393
89.0,2017-08-17 02:19:49.383216,2017-08-17 04:51:51.099305,849864.099,-1.5,1.499,2.955,4.004,1.8,1.8,6.687,6.392
90.0,2017-08-17 04:53:51.166641,2017-08-17 07:25:52.855329,859105.855,-1.499,1.499,2.954,4.004,1.8,1.8,6.686,6.391
91.0,2017-08-17 07:27:52.940936,2017-08-17 09:59:54.643890,868347.643,-1.499,1.499,2.953,4.004,1.8,1.8,6.685,6.391
92.0,2017-08-17 10:01:54.677035,2017-08-17 12:33:56.268950,877589.268,-1.5,1.499,2.949,4.003,1.8,1.8,6.685,6.388
93.0,2017-08-17 12:35:56.349444,2017-08-17 15:07:57.955179,886830.955,-1.5,1.499,2.947,4.005,1.8,1.8,6.688,6.386
94.0,2017-08-17 15:09:58.038172,2017-08-17 17:41:59.659030,896072.659,-1.5,1.499,2.946,4.004,1.8,1.8,6.687,6.385
95.0,2017-08-17 17:43:59.703881,2017-08-17 20:16:01.285789,905314.285,-1.5,1.499,2.945,4.004,1.8,1.8,6.686,6.385
96.0,2017-08-17 20:18:01.316969,2017-08-17 22:50:02.997180,914555.997,-1.5,1.499,2.943,4.004,1.8,1.8,6.686,6.384
97.0,2017-08-17 22:52:03.046464,2017-08-18 01:24:04.699719,923797.699,-1.5,1.499,2.942,4.003,1.8,1.8,6.685,6.383
98.0,2017-08-18 01:26:04.735522,2017-08-18 03:58:06.487018,933039.487,-1.5,1.499,2.94,4.003,1.8,1.8,6.685,6.382
99.0,2017-08-18 04:00:06.572063,2017-08-18 06:32:08.165872,942281.165,-1.5,1.499,2.939,4.003,1.8,1.8,6.684,6.381
100.0,2017-08-18 06:34:08.243385,2017-08-18 09:06:09.734649,951522.734,-1.5,1.499,2.938,4.003,1.8,1.8,6.683,6.381
101.0,2017-08-18 09:08:09.767562,2017-08-18 11:40:11.348433,960764.348,-1.5,1.499,2.937,4.002,1.8,1.8,6.683,6.38
102.0,2017-08-18 11:42:11.422211,2017-08-18 14:14:12.906226,970005.906,-1.5,1.499,2.935,4.002,1.8,1.8,6.682,6.379
103.0,2017-08-18 14:16:12.966145,2017-08-18 16:48:14.391382,979247.391,-1.5,1.499,2.934,4.002,1.8,1.8,6.682,6.378
104.0,2017-08-18 16:50:14.437886,2017-08-18 19:22:15.929281,988488.929,-1.5,1.499,2.933,4.002,1.8,1.8,6.682,6.377
105.0,2017-08-18 19:24:15.993273,2017-08-18 21:56:17.457213,997730.457,-1.5,1.499,2.931,4.002,1.8,1.8,6.681,6.377
106.0,2017-08-18 21:58:17.538699,2017-08-19 00:30:19.069184,1006972.069,-1.5,1.499,2.93,4.001,1.8,1.8,6.681,6.376
107.0,2017-08-19 00:32:19.106063,2017-08-19 03:04:20.703007,1016213.703,-1.5,1.499,2.929,4.001,1.8,1.8,6.68,6.375
108.0,2017-08-19 03:06:20.788897,2017-08-19 05:38:22.359018,1025455.359,-1.5,1.499,2.928,4.001,1.8,1.8,6.68,6.374
109.0,2017-08-19 05:40:22.400282,2017-08-19 08:12:24.068499,1034697.068,-1.5,1.499,2.926,4.001,1.8,1.8,6.679,6.373
110.0,2017-08-19 08:14:24.127876,2017-08-19 10:46:25.769870,1043938.769,-1.5,1.499,2.925,4.0,1.8,1.8,6.679,6.373
111.0,2017-08-19 10:48:25.815744,2017-08-19 13:20:27.336849,1053180.336,-1.5,1.499,2.924,4.0,1.8,1.8,6.678,6.372
112.0,2017-08-19 13:22:27.368866,2017-08-19 15:54:28.925393,1062421.925,-1.5,1.499,2.923,4.0,1.8,1.8,6.678,6.371
113.0,2017-08-19 15:56:29.006351,2017-08-19 18:28:30.473207,1071663.473,-1.5,1.499,2.922,4.0,1.8,1.8,6.677,6.37
114.0,2017-08-19 18:30:30.477869,2017-08-19 21:02:31.916939,1080904.916,-1.5,1.499,2.921,3.999,1.8,1.8,6.677,6.37
115.0,2017-08-19 21:04:32.033059,2017-08-19 23:36:33.600971,1090146.6,-1.5,1.499,2.919,3.999,1.8,1.8,6.676,6.369
116.0,2017-08-19 23:38:33.609757,2017-08-20 02:10:35.306883,1099388.306,-1.5,1.499,2.918,3.999,1.8,1.8,6.676,6.368
117.0,2017-08-20 02:12:35.364672,2017-08-20 04:44:36.972426,1108629.972,-1.5,1.499,2.918,3.999,1.8,1.8,6.675,6.367
118.0,2017-08-20 04:46:37.079179,2017-08-20 07:18:38.691706,1117871.691,-1.5,1.499,2.916,3.998,1.8,1.8,6.675,6.367
119.0,2017-08-20 07:20:38.722679,2017-08-20 09:52:40.205957,1127113.205,-1.5,1.499,2.915,3.998,1.8,1.8,6.674,6.366
120.0,2017-08-20 09:54:40.213869,2017-08-20 12:26:42.013201,1136355.013,-1.5,1.499,2.914,3.998,1.8,1.8,6.674,6.365
121.0,2017-08-20 12:28:42.115569,2017-08-20 15:00:43.785230,1145596.785,-1.5,1.499,2.912,3.998,1.8,1.8,6.673,6.364
122.0,2017-08-20 15:02:43.799765,2017-08-20 17:34:45.433709,1154838.433,-1.5,1.499,2.911,3.997,1.8,1.8,6.673,6.363
123.0,2017-08-20 17:36:45.512703,2017-08-20 20:08:47.135829,1164080.135,-1.5,1.499,2.909,3.997,1.8,1.8,6.672,6.362
124.0,2017-08-20 20:10:47.188765,2017-08-20 22:42:48.670265,1173321.67,-1.5,1.499,2.908,3.997,1.8,1.8,6.672,6.361
125.0,2017-08-20 22:44:48.727836,2017-08-21 01:16:50.366469,1182563.366,-1.5,1.499,2.908,3.997,1.8,1.8,6.671,6.361
126.0,2017-08-21 01:18:50.438666,2017-08-21 03:50:51.999322,1191804.999,-1.5,1.499,2.906,3.996,1.8,1.8,6.671,6.36
127.0,2017-08-21 03:52:51.988098,2017-08-21 06:24:53.707842,1201046.707,-1.5,1.499,2.904,3.996,1.8,1.8,6.67,6.359
128.0,2017-08-21 06:26:53.705905,2017-08-21 08:58:55.358066,1210288.358,-1.5,1.499,2.904,3.998,1.8,1.8,6.671,6.354
129.0,2017-08-21 09:00:55.411241,2017-08-21 11:32:57.104809,1219530.104,-1.5,1.499,2.901,3.998,1.8,1.8,6.673,6.353
130.0,2017-08-21 11:34:57.213349,2017-08-21 14:06:58.750610,1228771.75,-1.5,1.499,2.901,3.997,1.8,1.8,6.673,6.353
131.0,2017-08-21 14:08:58.839388,2017-08-21 16:41:00.466312,1238013.466,-1.5,1.499,2.9,3.997,1.8,1.8,6.672,6.352
132.0,2017-08-21 16:43:00.460072,2017-08-21 19:15:02.158865,1247255.158,-1.5,1.499,2.898,3.997,1.8,1.8,6.671,6.351
133.0,2017-08-21 19:17:02.264396,2017-08-21 21:49:04.061234,1256497.061,-1.5,1.499,2.897,3.997,1.8,1.8,6.671,6.35
134.0,2017-08-21 21:51:04.059865,2017-08-22 00:23:05.892924,1265738.892,-1.5,1.499,2.896,3.996,1.8,1.8,6.671,6.35
135.0,2017-08-22 00:25:05.972105,2017-08-22 02:57:07.685355,1274980.685,-1.5,1.499,2.894,3.996,1.8,1.8,6.67,6.349
136.0,2017-08-22 02:59:07.688521,2017-08-22 05:31:09.406406,1284222.406,-1.5,1.499,2.894,3.996,1.8,1.8,6.67,6.348
137.0,2017-08-22 05:33:09.427721,2017-08-22 08:05:11.168902,1293464.168,-1.5,1.499,2.892,3.995,1.8,1.8,6.669,6.348
138.0,2017-08-22 08:07:11.257193,2017-08-22 10:39:12.902103,1302705.902,-1.5,1.499,2.889,3.998,1.8,1.8,6.672,6.343
139.0,2017-08-22 10:41:12.922233,2017-08-22 13:13:14.667832,1311947.667,-1.5,1.499,2.887,3.999,1.8,1.8,6.672,6.341
140.0,2017-08-22 13:15:14.734605,2017-08-22 15:47:16.442772,1321189.442,-1.5,1.499,2.886,3.998,1.8,1.8,6.673,6.341
141.0,2017-08-22 15:49:16.539500,2017-08-22 18:21:18.163073,1330431.163,-1.499,1.499,2.885,3.997,1.8,1.8,6.673,6.34
142.0,2017-08-22 18:23:18.184056,2017-08-22 20:55:19.952476,1339672.952,-1.5,1.499,2.884,3.997,1.8,1.8,6.672,6.339
143.0,2017-08-22 20:57:20.038529,2017-08-22 23:29:21.765394,1348914.765,-1.5,1.499,2.882,3.997,1.8,1.8,6.672,6.339
144.0,2017-08-22 23:31:21.869622,2017-08-23 02:03:23.742577,1358156.742,-1.5,1.499,2.881,3.997,1.8,1.8,6.671,6.338
145.0,2017-08-23 02:05:23.755609,2017-08-23 04:37:25.524421,1367398.524,-1.5,1.499,2.879,3.996,1.8,1.8,6.671,6.337
146.0,2017-08-23 04:39:25.524536,2017-08-23 07:11:27.282495,1376640.282,-1.5,1.499,2.877,3.996,1.8,1.8,6.67,6.336
147.0,2017-08-23 07:13:27.347946,2017-08-23 09:45:29.141561,1385882.141,-1.5,1.499,2.875,3.996,1.8,1.8,6.67,6.335
148.0,2017-08-23 09:47:29.258079,2017-08-23 12:19:30.908854,1395123.908,-1.5,1.499,2.874,3.996,1.8,1.8,6.67,6.334
149.0,2017-08-23 12:21:30.992929,2017-08-23 14:53:32.590848,1404365.59,-1.5,1.499,2.873,3.995,1.8,1.8,6.669,6.334
150.0,2017-08-23 14:55:32.661389,2017-08-23 17:27:34.263681,1413607.263,-1.5,1.499,2.872,3.995,1.8,1.8,6.668,6.333
151.0,2017-08-23 17:29:34.270285,2017-08-23 20:01:35.900944,1422848.9,-1.5,1.499,2.87,3.995,1.8,1.8,6.668,6.332
152.0,2017-08-23 20:03:35.894157,2017-08-23 22:35:37.654027,1432090.654,-1.5,1.499,2.869,3.995,1.8,1.8,6.667,6.332
153.0,2017-08-23 22:37:37.665348,2017-08-24 01:09:39.372705,1441332.372,-1.5,1.499,2.868,3.995,1.8,1.8,6.667,6.331
154.0,2017-08-24 01:11:39.451160,2017-08-24 03:43:41.144048,1450574.144,-1.5,1.499,2.866,3.995,1.8,1.8,6.666,6.33
155.0,2017-08-24 03:45:41.188090,2017-08-24 06:17:42.763525,1459815.763,-1.5,1.499,2.865,3.994,1.8,1.8,6.666,6.329
156.0,2017-08-24 06:19:42.835569,2017-08-24 08:51:44.518193,1469057.518,-1.5,1.499,2.865,3.994,1.8,1.8,6.665,6.329
157.0,2017-08-24 08:53:44.545189,2017-08-24 11:25:46.258031,1478299.258,-1.5,1.499,2.864,3.993,1.8,1.8,6.664,6.329
158.0,2017-08-24 11:27:46.281839,2017-08-24 13:59:47.840784,1487540.84,-1.5,1.499,2.862,3.993,1.8,1.8,6.664,6.328
159.0,2017-08-24 14:01:47.904979,2017-08-24 16:33:49.587590,1496782.587,-1.5,1.499,2.86,3.992,1.8,1.8,6.663,6.327
160.0,2017-08-24 16:35:49.668942,2017-08-24 19:07:51.374543,1506024.374,-1.5,1.499,2.858,3.992,1.8,1.8,6.663,6.327
161.0,2017-08-24 19:09:51.391880,2017-08-24 21:41:53.039873,1515266.039,-1.5,1.499,2.857,3.992,1.8,1.8,6.662,6.326
162.0,2017-08-24 21:43:53.024194,2017-08-25 00:15:54.748542,1524507.748,-1.5,1.499,2.855,3.992,1.8,1.8,6.662,6.325
163.0,2017-08-25 00:17:54.747760,2017-08-25 02:49:56.281446,1533749.281,-1.5,1.499,2.853,3.992,1.8,1.8,6.661,6.324
164.0,2017-08-25 02:51:56.362018,2017-08-25 05:23:57.968011,1542990.968,-1.5,1.499,2.852,3.991,1.8,1.8,6.661,6.324
165.0,2017-08-25 05:25:58.019622,2017-08-25 07:57:59.697049,1552232.697,-1.5,1.499,2.85,3.991,1.8,1.8,6.66,6.323
166.0,2017-08-25 07:59:59.756658,2017-08-25 10:32:01.298061,1561474.298,-1.5,1.499,2.848,3.991,1.8,1.8,6.659,6.322
167.0,2017-08-25 10:34:01.318999,2017-08-25 13:06:03.021704,1570716.021,-1.5,1.499,2.846,3.991,1.8,1.8,6.659,6.322
168.0,2017-08-25 13:08:03.050496,2017-08-25 15:40:04.686751,1579957.686,-1.5,1.499,2.844,3.991,1.8,1.8,6.659,6.321
169.0,2017-08-25 15:42:04.747759,2017-08-25 18:14:06.378402,1589199.378,-1.5,1.499,2.842,3.991,1.8,1.8,6.658,6.32
170.0,2017-08-25 18:16:06.381143,2017-08-25 20:48:08.121183,1598441.121,-1.5,1.499,2.839,3.99,1.8,1.8,6.658,6.319
171.0,2017-08-25 20:50:08.181810,2017-08-25 23:22:09.930319,1607682.93,-1.5,1.499,2.837,3.99,1.8,1.8,6.657,6.318
172.0,2017-08-25 23:24:09.982467,2017-08-26 01:56:11.822172,1616924.822,-1.5,1.499,2.835,3.99,1.8,1.8,6.656,6.318
173.0,2017-08-26 01:58:11.890449,2017-08-26 04:30:13.675727,1626166.675,-1.5,1.499,2.832,3.989,1.8,1.8,6.656,6.317
174.0,2017-08-26 04:32:13.659461,2017-08-26 07:04:15.387593,1635408.387,-1.499,1.499,2.829,3.989,1.8,1.8,6.655,6.316
175.0,2017-08-26 07:06:15.389756,2017-08-26 09:38:17.280747,1644650.28,-1.5,1.499,2.827,3.989,1.8,1.8,6.655,6.315
176.0,2017-08-26 09:40:17.346057,2017-08-26 12:12:19.106385,1653892.106,-1.5,1.499,2.823,3.989,1.8,1.8,6.654,6.314
177.0,2017-08-26 12:14:19.123274,2017-08-26 14:46:20.929823,1663133.929,-1.5,1.499,2.821,3.988,1.8,1.8,6.654,6.314
178.0,2017-08-26 14:48:20.894912,2017-08-26 17:20:22.611542,1672375.611,-1.5,1.499,2.818,3.988,1.8,1.8,6.653,6.313
179.0,2017-08-26 17:22:22.637079,2017-08-26 19:54:24.212409,1681617.212,-1.5,1.499,2.814,3.988,1.8,1.8,6.653,6.312
180.0,2017-08-26 19:56:24.204046,2017-08-26 22:28:26.081406,1690859.081,-1.5,1.499,2.81,3.988,1.8,1.8,6.652,6.311
181.0,2017-08-26 22:30:26.050414,2017-08-27 01:02:27.767766,1700100.767,-1.5,1.499,2.807,3.988,1.8,1.8,6.652,6.31
182.0,2017-08-27 01:04:27.844644,2017-08-27 03:36:29.581491,1709342.581,-1.5,1.499,2.803,3.987,1.8,1.8,6.651,6.309
183.0,2017-08-27 03:38:29.588883,2017-08-27 06:10:31.336528,1718584.336,-1.5,1.499,2.799,3.987,1.8,1.8,6.65,6.309
184.0,2017-08-27 06:12:31.327989,2017-08-27 08:44:33.274761,1727826.274,-1.5,1.499,2.795,3.987,1.8,1.8,6.65,6.308
185.0,2017-08-27 08:46:33.290624,2017-08-27 11:18:35.003305,1737068.003,-1.5,1.499,2.791,3.987,1.8,1.8,6.649,6.307
186.0,2017-08-27 11:20:35.058872,2017-08-27 13:52:36.717208,1746309.717,-1.5,1.499,2.786,3.986,1.8,1.8,6.648,6.306
187.0,2017-08-27 13:54:36.731474,2017-08-27 16:26:38.280529,1755551.28,-1.5,1.499,2.781,3.986,1.8,1.8,6.648,6.305
188.0,2017-08-27 16:28:38.384221,2017-08-27 19:00:40.129597,1764793.129,-1.5,1.499,2.776,3.986,1.8,1.8,6.647,6.304
189.0,2017-08-27 19:02:40.181300,2017-08-27 21:34:41.961639,1774034.961,-1.5,1.499,2.771,3.985,1.8,1.8,6.647,6.303
190.0,2017-08-27 21:36:42.038846,2017-08-28 00:08:43.700773,1783276.7,-1.5,1.499,2.765,3.985,1.8,1.8,6.646,6.302
191.0,2017-08-28 00:10:43.696950,2017-08-28 02:42:45.362884,1792518.362,-1.5,1.499,2.76,3.985,1.8,1.8,6.645,6.301
192.0,2017-08-28 02:44:45.344638,2017-08-28 05:16:47.137019,1801760.137,-1.5,1.499,2.755,3.985,1.8,1.8,6.645,6.301
193.0,2017-08-28 05:18:47.105854,2017-08-28 07:50:48.854854,1811001.854,-1.5,1.499,2.748,3.985,1.8,1.8,6.644,6.3
194.0,2017-08-28 07:52:48.903359,2017-08-28 10:24:50.692584,1820243.692,-1.5,1.499,2.741,3.984,1.8,1.8,6.643,6.299
195.0,2017-08-28 10:26:50.802755,2017-08-28 12:58:52.609165,1829485.609,-1.5,1.499,2.734,3.984,1.8,1.8,6.643,6.298
196.0,2017-08-28 13:00:52.643960,2017-08-28 15:32:54.330364,1838727.33,-1.5,1.499,2.727,3.984,1.8,1.8,6.642,6.297
197.0,2017-08-28 15:34:54.409063,2017-08-28 18:06:56.203767,1847969.203,-1.499,1.499,2.774,4.002,1.8,1.8,6.67,6.277
198.0,2017-08-28 18:08:56.259540,2017-08-28 20:40:57.866212,1857210.866,-1.5,1.499,2.756,4.0,1.8,1.8,6.674,6.277
199.0,2017-08-28 20:42:57.920971,2017-08-28 23:14:59.522012,1866452.522,-1.5,1.499,2.742,3.999,1.8,1.8,6.671,6.275
200.0,2017-08-28 23:16:59.578150,2017-08-29 01:49:01.183345,1875694.183,-1.5,1.499,2.729,3.999,1.8,1.8,6.669,6.274
201.0,2017-08-29 01:51:01.240208,2017-08-29 04:23:02.826546,1884935.826,-1.5,1.499,2.718,3.998,1.8,1.8,6.668,6.273
202.0,2017-08-29 04:25:02.881689,2017-08-29 06:57:04.527115,1894177.527,-1.5,1.499,2.706,3.998,1.8,1.8,6.667,6.271
203.0,2017-08-29 06:59:04.580686,2017-08-29 09:31:06.231194,1903419.231,-1.499,1.499,2.696,3.997,1.8,1.8,6.666,6.27
204.0,2017-08-29 09:33:06.287229,2017-08-29 12:05:07.907441,1912660.907,-1.5,1.499,2.686,3.997,1.8,1.8,6.665,6.269
205.0,2017-08-29 12:07:07.961988,2017-08-29 14:39:09.683585,1921902.683,-1.5,1.499,2.674,3.997,1.8,1.8,6.664,6.268
206.0,2017-08-29 14:41:09.737491,2017-08-29 17:13:11.478408,1931144.478,-1.5,1.499,2.664,3.996,1.8,1.8,6.663,6.267
207.0,2017-08-29 17:15:11.535034,2017-08-29 19:47:13.229984,1940386.229,-1.5,1.499,2.654,3.996,1.8,1.8,6.662,6.265
208.0,2017-08-29 19:49:13.285334,2017-08-29 22:21:14.934657,1949627.934,-1.5,1.499,2.643,3.996,1.8,1.8,6.661,6.264
209.0,2017-08-29 22:23:14.992253,2017-08-30 00:55:16.607304,1958869.607,-1.499,1.499,2.632,3.995,1.8,1.8,6.66,6.263
210.0,2017-08-30 00:57:16.659247,2017-08-30 03:29:18.309786,1968111.309,-1.499,1.499,2.62,3.995,1.8,1.8,6.66,6.262
211.0,2017-08-30 03:31:18.364079,2017-08-30 06:03:20.042647,1977353.042,-1.5,1.499,2.609,3.995,1.8,1.8,6.659,6.261
212.0,2017-08-30 06:05:20.099141,2017-08-30 08:37:21.750826,1986594.75,-1.5,1.499,2.596,3.995,1.8,1.8,6.658,6.26
213.0,2017-08-30 08:39:21.809604,2017-08-30 11:11:23.543734,1995836.543,-1.5,1.499,2.583,3.995,1.8,1.8,6.657,6.258
214.0,2017-08-30 11:13:23.604870,2017-08-30 13:45:25.281325,2005078.281,-1.5,1.499,2.571,3.994,1.8,1.8,6.656,6.257
215.0,2017-08-30 13:47:25.329149,2017-08-30 16:19:26.979107,2014319.979,-1.5,1.499,2.557,3.994,1.8,1.8,6.655,6.256
216.0,2017-08-30 16:21:27.029214,2017-08-30 18:53:28.657971,2023561.657,-1.5,1.499,2.544,3.994,1.8,1.8,6.655,6.255
217.0,2017-08-30 18:55:28.720585,2017-08-30 21:27:30.400885,2032803.4,-1.5,1.499,2.53,3.993,1.8,1.8,6.653,6.255
218.0,2017-08-30 21:29:30.450330,2017-08-31 00:01:32.166643,2042045.166,-1.5,1.499,2.515,3.992,1.8,1.8,6.651,6.254
219.0,2017-08-31 00:03:32.218453,2017-08-31 02:35:33.907871,2051286.907,-1.5,1.499,2.501,3.992,1.8,1.8,6.65,6.252
220.0,2017-08-31 02:37:33.962061,2017-08-31 05:09:35.671542,2060528.671,-1.499,1.499,2.485,3.992,1.8,1.8,6.649,6.251
221.0,2017-08-31 05:11:35.727988,2017-08-31 07:43:37.442579,2069770.442,-1.499,1.499,2.469,3.991,1.8,1.8,6.648,6.25
222.0,2017-08-31 07:45:37.501349,2017-08-31 10:17:39.267715,2079012.267,-1.499,1.499,2.452,3.991,1.8,1.8,6.647,6.248
223.0,2017-08-31 10:19:39.329230,2017-08-31 12:51:41.038332,2088254.038,-1.499,1.499,2.436,3.991,1.8,1.8,6.646,6.247
224.0,2017-08-31 12:53:41.086258,2017-08-31 15:25:42.768584,2097495.768,-1.499,1.499,2.418,3.991,1.8,1.8,6.646,6.246
225.0,2017-08-31 15:27:42.819070,2017-08-31 17:59:44.568561,2106737.568,-1.499,1.499,2.399,3.99,1.8,1.8,6.645,6.244
226.0,2017-08-31 18:01:44.637260,2017-08-31 20:33:46.329001,2115979.329,-1.5,1.499,2.381,3.99,1.8,1.8,6.644,6.243
227.0,2017-08-31 20:35:46.384408,2017-08-31 23:07:48.018082,2125221.018,-1.499,1.499,2.362,3.99,1.8,1.8,6.643,6.242
228.0,2017-08-31 23:09:48.060076,2017-09-01 01:41:49.698518,2134462.698,-1.5,1.499,2.342,3.989,1.8,1.8,6.642,6.24
229.0,2017-09-01 01:43:49.758263,2017-09-01 04:15:51.401121,2143704.401,-1.5,1.499,2.321,3.989,1.8,1.8,6.641,6.239
230.0,2017-09-01 04:17:51.447522,2017-09-01 06:49:53.095030,2152946.095,-1.5,1.499,2.3,3.989,1.8,1.8,6.641,6.237
231.0,2017-09-01 06:51:53.159230,2017-09-01 09:23:54.904780,2162187.904,-1.5,1.499,2.278,3.989,1.8,1.8,6.64,6.236
232.0,2017-09-01 09:25:54.955941,2017-09-01 11:57:56.675193,2171429.675,-1.499,1.499,2.254,3.988,1.8,1.8,6.639,6.235
233.0,2017-09-01 11:59:56.744407,2017-09-01 14:31:58.390360,2180671.39,-1.5,1.499,2.23,3.988,1.8,1.8,6.638,6.233
234.0,2017-09-01 14:33:58.430258,2017-09-01 17:06:00.096168,2189913.096,-1.5,1.499,2.203,3.988,1.8,1.8,6.637,6.232
235.0,2017-09-01 17:08:00.154283,2017-09-01 19:40:01.793818,2199154.793,-1.5,1.499,2.174,3.988,1.8,1.8,6.637,6.23
236.0,2017-09-01 19:42:01.838538,2017-09-01 22:14:03.451092,2208396.451,-1.5,1.499,2.143,3.988,1.8,1.8,6.636,6.229
237.0,2017-09-01 22:16:03.513421,2017-09-02 00:48:05.130351,2217638.13,-1.5,1.499,2.113,3.988,1.8,1.8,6.635,6.228
238.0,2017-09-02 00:50:05.179443,2017-09-02 03:22:06.863296,2226879.863,-1.5,1.499,2.079,3.987,1.8,1.8,6.635,6.226
239.0,2017-09-02 03:24:06.930221,2017-09-02 05:56:08.640345,2236121.64,-1.5,1.499,2.043,3.987,1.8,1.8,6.634,6.224
240.0,2017-09-02 05:58:08.661910,2017-09-02 08:30:10.430169,2245363.43,-1.5,1.499,2.009,3.987,1.8,1.8,6.634,6.223
241.0,2017-09-02 08:32:10.440509,2017-09-02 11:04:12.079390,2254605.079,-1.5,1.499,1.973,3.987,1.8,1.8,6.633,6.221
242.0,2017-09-02 11:06:12.109143,2017-09-02 13:38:12.414300,2263845.414,-1.499,1.499,1.949,3.986,1.8,1.799,6.632,6.219
244.0,2017-09-05 09:02:21.082772,2017-09-05 14:53:51.001266,2285055.415,-1.5,1.499,3.179,4.2,4.163,3.922,15.785,14.17
245.0,2017-09-05 14:55:51.056441,2017-09-05 17:17:28.809633,2293673.223,-1.499,1.499,3.179,4.02,1.673,1.667,6.282,5.937
246.0,2017-09-05 17:19:28.865127,2017-09-05 19:40:39.318262,2302263.732,-1.499,1.499,3.179,4.02,1.667,1.661,6.262,5.917
247.0,2017-09-05 19:42:39.372929,2017-09-05 22:03:23.636861,2310828.051,-1.5,1.499,3.179,4.02,1.662,1.655,6.242,5.899
248.0,2017-09-05 22:05:23.693246,2017-09-06 00:25:40.825624,2319365.239,-1.5,1.499,3.179,4.02,1.656,1.65,6.221,5.881
249.0,2017-09-06 00:27:40.882128,2017-09-06 02:47:31.217084,2327875.631,-1.499,1.499,3.179,4.02,1.65,1.644,6.2,5.864
250.0,2017-09-06 02:49:31.273851,2017-09-06 05:09:00.077456,2336364.491,-1.5,1.499,3.179,4.02,1.645,1.64,6.182,5.851
251.0,2017-09-06 05:11:00.134524,2017-09-06 07:30:11.393944,2344835.808,-1.5,1.499,3.179,4.02,1.641,1.637,6.167,5.84
252.0,2017-09-06 07:32:11.448625,2017-09-06 09:51:09.024638,2353293.438,-1.5,1.499,3.179,4.02,1.638,1.634,6.156,5.832
253.0,2017-09-06 09:53:09.082530,2017-09-06 12:11:53.367550,2361737.781,-1.499,1.499,3.179,4.02,1.635,1.632,6.145,5.823
254.0,2017-09-06 12:13:53.422992,2017-09-06 14:32:29.285924,2370173.7,-1.5,1.499,3.179,4.02,1.633,1.63,6.138,5.819
255.0,2017-09-06 14:34:29.323723,2017-09-06 16:52:58.385627,2378602.799,-1.5,1.499,3.179,4.02,1.631,1.629,6.132,5.815
256.0,2017-09-06 16:54:58.440137,2017-09-06 19:13:19.667549,2387024.081,-1.5,1.499,3.179,4.02,1.63,1.627,6.127,5.81
257.0,2017-09-06 19:15:19.722086,2017-09-06 21:33:33.619694,2395438.033,-1.5,1.499,3.179,4.02,1.628,1.626,6.12,5.805
258.0,2017-09-06 21:35:33.677987,2017-09-06 23:53:42.168879,2403846.583,-1.499,1.499,3.179,4.02,1.627,1.625,6.116,5.802
259.0,2017-09-06 23:55:42.222301,2017-09-07 02:13:43.641364,2412248.055,-1.5,1.499,3.179,4.02,1.625,1.624,6.11,5.797
260.0,2017-09-07 02:15:43.693763,2017-09-07 04:33:39.609648,2420644.023,-1.5,1.499,3.179,4.02,1.624,1.623,6.105,5.794
261.0,2017-09-07 04:35:39.668260,2017-09-07 06:53:35.209912,2429039.624,-1.5,1.499,3.179,4.02,1.624,1.622,6.106,5.794
262.0,2017-09-07 06:55:35.269706,2017-09-07 09:13:23.792732,2437428.207,-1.5,1.499,3.179,4.02,1.622,1.621,6.099,5.789
263.0,2017-09-07 09:15:23.853016,2017-09-07 11:33:07.983243,2445812.397,-1.5,1.499,3.179,4.02,1.622,1.62,6.096,5.786
264.0,2017-09-07 11:35:08.034425,2017-09-07 13:52:50.077120,2454194.491,-1.5,1.499,3.179,4.02,1.621,1.62,6.095,5.785
265.0,2017-09-07 13:54:50.135499,2017-09-07 16:12:29.999387,2462574.413,-1.5,1.499,3.179,4.02,1.621,1.619,6.093,5.783
266.0,2017-09-07 16:14:30.053458,2017-09-07 18:32:04.749475,2470949.163,-1.5,1.499,3.179,4.02,1.62,1.618,6.089,5.779
267.0,2017-09-07 18:34:04.802631,2017-09-07 20:51:35.984776,2479320.399,-1.5,1.499,3.179,4.02,1.619,1.618,6.086,5.777
268.0,2017-09-07 20:53:36.034939,2017-09-07 23:11:04.975927,2487689.39,-1.499,1.499,3.179,4.02,1.618,1.617,6.084,5.775
269.0,2017-09-07 23:13:05.035249,2017-09-08 01:30:29.823850,2496054.238,-1.5,1.499,3.179,4.02,1.618,1.616,6.081,5.772
270.0,2017-09-08 01:32:29.885050,2017-09-08 03:49:53.896236,2504418.31,-1.499,1.499,3.179,4.02,1.617,1.616,6.081,5.772
271.0,2017-09-08 03:51:53.958693,2017-09-08 06:09:13.096769,2512777.511,-1.5,1.499,3.179,4.02,1.616,1.615,6.077,5.768
272.0,2017-09-08 06:11:13.152621,2017-09-08 08:28:31.293213,2521135.707,-1.5,1.499,3.179,4.02,1.616,1.615,6.076,5.768
273.0,2017-09-08 08:30:31.340971,2017-09-08 10:47:46.682833,2529491.097,-1.5,1.499,3.179,4.02,1.615,1.614,6.074,5.766
274.0,2017-09-08 10:49:46.733273,2017-09-08 13:06:58.955429,2537843.369,-1.5,1.499,3.179,4.02,1.615,1.614,6.072,5.764
275.0,2017-09-08 13:08:59.018845,2017-09-08 15:26:10.704535,2546195.118,-1.5,1.499,3.179,4.02,1.615,1.614,6.071,5.764
276.0,2017-09-08 15:28:10.748951,2017-09-08 17:45:19.834103,2554544.248,-1.5,1.499,3.179,4.02,1.614,1.613,6.069,5.762
277.0,2017-09-08 17:47:19.886570,2017-09-08 20:04:28.769510,2562893.183,-1.5,1.499,3.179,4.02,1.614,1.613,6.069,5.762
278.0,2017-09-08 20:06:28.829817,2017-09-08 22:23:36.603027,2571241.017,-1.5,1.499,3.179,4.02,1.614,1.613,6.068,5.761
279.0,2017-09-08 22:25:36.669539,2017-09-09 00:42:40.798355,2579585.212,-1.5,1.499,3.179,4.02,1.613,1.612,6.065,5.758
280.0,2017-09-09 00:44:40.864776,2017-09-09 03:01:42.805903,2587927.22,-1.5,1.499,3.179,4.02,1.613,1.612,6.064,5.757
281.0,2017-09-09 03:03:42.868591,2017-09-09 05:20:41.052329,2596265.466,-1.499,1.499,3.179,4.02,1.612,1.611,6.06,5.754
282.0,2017-09-09 05:22:41.105220,2017-09-09 07:39:39.676045,2604604.09,-1.5,1.499,3.179,4.02,1.612,1.611,6.061,5.755
283.0,2017-09-09 07:41:39.720211,2017-09-09 09:58:37.459930,2612941.874,-1.5,1.499,3.179,4.02,1.612,1.611,6.06,5.754
284.0,2017-09-09 10:00:37.524731,2017-09-09 12:17:33.087764,2621277.502,-1.5,1.499,3.179,4.02,1.611,1.61,6.058,5.753
285.0,2017-09-09 12:19:33.154385,2017-09-09 14:36:29.252670,2629613.666,-1.5,1.499,3.179,4.02,1.611,1.61,6.059,5.753
286.0,2017-09-09 14:38:29.306438,2017-09-09 16:55:23.597510,2637948.011,-1.499,1.499,3.179,4.02,1.611,1.61,6.058,5.752
287.0,2017-09-09 16:57:23.666619,2017-09-09 19:14:15.081497,2646279.495,-1.5,1.499,3.179,4.02,1.61,1.609,6.055,5.75
288.0,2017-09-09 19:16:15.130180,2017-09-09 21:33:03.941892,2654608.356,-1.5,1.499,3.179,4.02,1.61,1.609,6.053,5.748
289.0,2017-09-09 21:35:03.997097,2017-09-09 23:51:53.041253,2662937.455,-1.5,1.499,3.179,4.02,1.61,1.609,6.054,5.748
290.0,2017-09-09 23:53:53.103524,2017-09-10 02:10:41.161778,2671265.576,-1.5,1.499,3.179,4.02,1.61,1.609,6.053,5.747
291.0,2017-09-10 02:12:41.229191,2017-09-10 04:29:28.079278,2679592.493,-1.499,1.499,3.179,4.02,1.609,1.608,6.052,5.746
292.0,2017-09-10 04:31:28.150262,2017-09-10 06:48:13.100202,2687917.514,-1.5,1.499,3.179,4.02,1.609,1.608,6.05,5.745
293.0,2017-09-10 06:50:13.140197,2017-09-10 09:06:56.402951,2696240.817,-1.5,1.499,3.179,4.02,1.609,1.608,6.049,5.744
294.0,2017-09-10 09:08:56.471567,2017-09-10 11:25:39.667524,2704564.081,-1.5,1.499,3.179,4.02,1.609,1.608,6.049,5.744
295.0,2017-09-10 11:27:39.733596,2017-09-10 13:44:23.862320,2712888.276,-1.5,1.499,3.179,4.02,1.609,1.608,6.05,5.745
296.0,2017-09-10 13:46:23.927712,2017-09-10 16:03:06.461218,2721210.875,-1.5,1.499,3.179,4.02,1.609,1.608,6.049,5.744
297.0,2017-09-10 16:05:06.523281,2017-09-10 18:21:48.986273,2729533.4,-1.5,1.499,3.179,4.02,1.608,1.608,6.049,5.744
298.0,2017-09-10 18:23:49.044470,2017-09-10 20:40:30.656886,2737855.071,-1.5,1.499,3.179,4.02,1.608,1.607,6.048,5.743
299.0,2017-09-10 20:42:30.709807,2017-09-10 22:59:09.999071,2746174.413,-1.499,1.499,3.179,4.02,1.608,1.607,6.046,5.742
300.0,2017-09-10 23:01:10.043187,2017-09-11 01:17:48.471311,2754492.885,-1.5,1.499,3.179,4.02,1.608,1.607,6.046,5.741
301.0,2017-09-11 01:19:48.536538,2017-09-11 03:36:23.881640,2762808.295,-1.5,1.499,3.179,4.02,1.607,1.606,6.043,5.739
302.0,2017-09-11 03:38:23.931416,2017-09-11 05:54:59.901804,2771124.316,-1.5,1.499,3.179,4.02,1.607,1.606,6.043,5.74
303.0,2017-09-11 05:56:59.968697,2017-09-11 08:13:32.074923,2779436.489,-1.5,1.499,3.179,4.02,1.606,1.605,6.04,5.736
304.0,2017-09-11 08:15:32.123970,2017-09-11 10:33:25.418518,2787829.832,-1.5,1.499,3.179,4.02,1.62,1.626,6.093,5.83
305.0,2017-09-11 10:35:25.477778,2017-09-11 12:55:40.355498,2796364.769,-1.5,1.499,3.179,4.02,1.653,1.652,6.202,5.932
306.0,2017-09-11 12:57:40.437748,2017-09-11 15:17:55.740789,2804900.155,-1.5,1.499,3.179,4.02,1.653,1.652,6.202,5.932
307.0,2017-09-11 15:19:55.779435,2017-09-11 17:40:13.443425,2813437.857,-1.499,1.499,3.179,4.02,1.653,1.653,6.204,5.934
308.0,2017-09-11 17:42:13.481751,2017-09-11 20:02:31.521747,2821975.936,-1.499,1.499,3.179,4.02,1.653,1.653,6.205,5.934
309.0,2017-09-11 20:04:31.561967,2017-09-11 22:24:50.106390,2830514.52,-1.499,1.499,3.179,4.02,1.653,1.653,6.205,5.934
310.0,2017-09-11 22:26:50.180505,2017-09-12 00:47:08.621780,2839053.036,-1.5,1.499,3.179,4.02,1.653,1.653,6.205,5.934
311.0,2017-09-12 00:49:08.683293,2017-09-12 03:09:27.363696,2847591.777,-1.499,1.499,3.179,4.02,1.653,1.653,6.205,5.934
312.0,2017-09-12 03:11:27.396700,2017-09-12 05:31:45.239624,2856129.653,-1.499,1.499,3.179,4.02,1.653,1.652,6.205,5.934
313.0,2017-09-12 05:33:45.274283,2017-09-12 07:54:02.598390,2864667.012,-1.5,1.499,3.179,4.02,1.653,1.652,6.204,5.934
314.0,2017-09-12 07:56:02.627231,2017-09-12 10:16:22.021228,2873206.435,-1.499,1.499,3.179,4.02,1.654,1.653,6.206,5.935
315.0,2017-09-12 10:18:22.047194,2017-09-12 12:38:39.371452,2881743.785,-1.5,1.499,3.179,4.02,1.653,1.652,6.204,5.934
316.0,2017-09-12 12:40:39.454352,2017-09-12 15:00:57.045165,2890281.459,-1.5,1.499,3.179,4.02,1.653,1.652,6.205,5.934
317.0,2017-09-12 15:02:57.121136,2017-09-12 17:23:13.256131,2898817.67,-1.499,1.499,3.179,4.02,1.653,1.652,6.203,5.933
318.0,2017-09-12 17:25:13.280624,2017-09-12 19:45:29.263013,2907353.677,-1.5,1.499,3.179,4.02,1.653,1.652,6.203,5.932
319.0,2017-09-12 19:47:29.317547,2017-09-12 22:07:44.375936,2915888.79,-1.5,1.499,3.179,4.02,1.653,1.652,6.203,5.932
320.0,2017-09-12 22:09:44.443116,2017-09-13 00:29:59.573568,2924423.987,-1.499,1.499,3.179,4.02,1.653,1.652,6.203,5.932
321.0,2017-09-13 00:31:59.607020,2017-09-13 02:52:14.153758,2932958.568,-1.5,1.499,3.179,4.02,1.653,1.652,6.202,5.932
322.0,2017-09-13 02:54:14.230449,2017-09-13 05:14:28.348127,2941492.762,-1.499,1.499,3.179,4.02,1.653,1.652,6.202,5.931
323.0,2017-09-13 05:16:28.420616,2017-09-13 07:36:09.846352,2949994.26,-1.5,1.499,3.179,4.02,1.652,1.639,6.2,5.879
324.0,2017-09-13 07:38:09.901904,2017-09-13 09:57:52.279825,2958496.694,-1.499,1.499,3.179,4.02,1.645,1.646,6.175,5.911
325.0,2017-09-13 09:59:52.335569,2017-09-13 12:19:38.226523,2967002.64,-1.5,1.499,3.179,4.02,1.646,1.646,6.178,5.913
326.0,2017-09-13 12:21:38.282206,2017-09-13 14:41:27.524041,2975511.938,-1.499,1.499,3.179,4.02,1.647,1.647,6.182,5.915
327.0,2017-09-13 14:43:27.579668,2017-09-13 17:03:18.722194,2984023.136,-1.499,1.499,3.179,4.02,1.647,1.647,6.183,5.916
328.0,2017-09-13 17:05:18.777252,2017-09-13 19:25:09.892234,2992534.306,-1.5,1.499,3.179,4.02,1.647,1.647,6.183,5.916
329.0,2017-09-13 19:27:09.948522,2017-09-13 21:47:01.436909,3001045.851,-1.5,1.499,3.179,4.02,1.648,1.647,6.183,5.916
330.0,2017-09-13 21:49:01.491401,2017-09-14 00:08:54.827143,3009559.241,-1.5,1.499,3.179,4.02,1.648,1.648,6.185,5.917
331.0,2017-09-14 00:10:54.883578,2017-09-14 02:30:45.490691,3018069.904,-1.5,1.499,3.179,4.02,1.647,1.647,6.181,5.917
332.0,2017-09-14 02:32:45.549693,2017-09-14 04:51:53.839463,3026538.253,-1.5,1.499,3.179,4.02,1.64,1.637,6.152,5.873
333.0,2017-09-14 04:53:53.892334,2017-09-14 07:13:04.915691,3035009.329,-1.5,1.499,3.179,4.02,1.639,1.639,6.155,5.88
334.0,2017-09-14 07:15:04.973710,2017-09-14 09:34:19.927304,3043484.341,-1.5,1.499,3.179,4.02,1.64,1.64,6.158,5.883
335.0,2017-09-14 09:36:19.978734,2017-09-14 11:55:36.271774,3051960.686,-1.5,1.499,3.179,4.02,1.64,1.64,6.159,5.884
336.0,2017-09-14 11:57:36.326703,2017-09-14 14:16:54.213106,3060438.627,-1.5,1.499,3.179,4.02,1.641,1.64,6.16,5.885
337.0,2017-09-14 14:18:54.266351,2017-09-14 16:38:12.680425,3068917.094,-1.5,1.499,3.179,4.02,1.641,1.64,6.161,5.886
338.0,2017-09-14 16:40:12.733131,2017-09-14 18:59:33.113278,3077397.527,-1.5,1.499,3.179,4.02,1.641,1.641,6.161,5.889
339.0,2017-09-14 19:01:33.175855,2017-09-14 21:20:55.671928,3085880.086,-1.5,1.499,3.179,4.02,1.642,1.641,6.164,5.889
340.0,2017-09-14 21:22:55.724472,2017-09-14 23:42:18.136897,3094362.551,-1.5,1.499,3.179,4.02,1.642,1.641,6.163,5.89
341.0,2017-09-14 23:44:18.194871,2017-09-15 02:03:44.431940,3102848.846,-1.5,1.499,3.179,4.02,1.643,1.642,6.167,5.892
342.0,2017-09-15 02:05:44.486317,2017-09-15 04:25:06.590872,3111331.005,-1.5,1.499,3.179,4.02,1.642,1.641,6.163,5.889
343.0,2017-09-15 04:27:06.650285,2017-09-15 06:46:28.748940,3119813.163,-1.5,1.499,3.179,4.02,1.642,1.641,6.163,5.889
344.0,2017-09-15 06:48:28.798028,2017-09-15 09:07:52.266434,3128296.68,-1.5,1.499,3.179,4.02,1.642,1.641,6.164,5.89
345.0,2017-09-15 09:09:52.323037,2017-09-15 11:29:17.634825,3136782.049,-1.5,1.499,3.179,4.02,1.642,1.642,6.166,5.892
346.0,2017-09-15 11:31:17.685871,2017-09-15 13:50:39.127708,3145263.542,-1.5,1.499,3.179,4.02,1.642,1.641,6.163,5.889
347.0,2017-09-15 13:52:39.182823,2017-09-15 16:12:02.173731,3153746.588,-1.5,1.499,3.179,4.02,1.642,1.641,6.164,5.89
