Repository: Oliver191/MSc_Thesis_Predictive_Maintenance_Batteries

# MSc_Thesis_Predictive_Maintenance_Batteries
The GitHub repository accompanying the MSc Thesis at Esade written by Oliver Caspers regarding the topic “Predictive Maintenance for Lithium-Ion Batteries: Predicting the Remaining Useful Life (RUL) using Data-Driven Machine Learning based on Real-World Battery Datasets”.

SNL_Final.ipynb: The main Jupyter Notebook which contains the main code used to load, clean, and transform the SNL data. Four initial models are evaluated and a RF is chosen to be optimized. The RF is trained to predict the RUL on the training data and optimized using the validation data. Finally, the model is tested using independent testing data from UL.

File: SNL_Cycle_Timeseries_Data/SNL_18650_NMC_25C_20-80_0.5-0.5C_c_cycle_data.csv (part 1 of 4)
Cycle_Index,Start_Time,End_Time,Test_Time (s),Min_Current (A),Max_Current (A),Min_Voltage (V),Max_Voltage (V),Charge_Capacity (Ah),Discharge_Capacity (Ah),Charge_Energy (Wh),Discharge_Energy (Wh)
1.0,2017-08-07 08:47:48.006098,2017-08-07 13:20:52.522399,16394.522,-1.5,1.499,1.999,4.2,2.86,2.967,11.017,10.639
2.0,2017-08-07 13:20:52.647268,2017-08-07 17:57:34.244627,32996.244,-1.5,1.499,1.999,4.2,2.97,2.961,11.352,10.627
3.0,2017-08-07 17:57:34.284939,2017-08-07 22:33:37.254332,49559.254,-1.5,1.499,1.999,4.2,2.961,2.953,11.32,10.605
4.0,2017-08-07 22:33:37.254440,2017-08-08 02:27:20.744262,63582.744,-1.499,1.499,2.641,4.2,2.692,2.4,10.191,8.746
5.0,2017-08-08 02:29:20.767162,2017-08-08 05:01:22.642845,72824.642,-1.499,1.499,3.107,4.018,1.8,1.8,6.735,6.392
6.0,2017-08-08 05:03:22.673930,2017-08-08 07:35:24.583584,82066.583,-1.499,1.499,3.102,4.019,1.8,1.8,6.73,6.392
7.0,2017-08-08 07:37:24.621498,2017-08-08 10:09:26.453783,91308.453,-1.499,1.499,3.1,4.019,1.8,1.8,6.73,6.391
8.0,2017-08-08 10:11:26.496032,2017-08-08 12:43:28.065039,100550.065,-1.499,1.499,3.097,4.019,1.8,1.8,6.73,6.391
9.0,2017-08-08 12:45:28.112701,2017-08-08 15:17:29.651673,109791.651,-1.5,1.499,3.096,4.02,1.8,1.8,6.73,6.392
10.0,2017-08-08 15:19:29.698922,2017-08-08 17:51:31.348477,119033.348,-1.499,1.499,3.094,4.02,1.8,1.8,6.73,6.392
11.0,2017-08-08 17:53:31.387533,2017-08-08 20:25:32.930645,128274.93,-1.499,1.499,3.093,4.02,1.8,1.8,6.729,6.392
12.0,2017-08-08 20:27:32.963754,2017-08-08 22:59:34.461224,137516.461,-1.5,1.499,3.092,4.02,1.8,1.8,6.73,6.393
13.0,2017-08-08 23:01:34.486046,2017-08-09 01:33:36.143488,146758.143,-1.499,1.499,3.091,4.02,1.8,1.8,6.73,6.393
14.0,2017-08-09 01:35:36.200590,2017-08-09 04:07:38.099501,156000.099,-1.5,1.499,3.09,4.021,1.8,1.8,6.73,6.394
15.0,2017-08-09 04:09:38.157077,2017-08-09 06:41:39.995626,165241.995,-1.499,1.499,3.089,4.021,1.8,1.8,6.73,6.394
16.0,2017-08-09 06:43:40.050868,2017-08-09 09:15:41.873181,174483.873,-1.499,1.499,3.088,4.021,1.8,1.8,6.73,6.395
17.0,2017-08-09 09:17:41.924602,2017-08-09 11:49:43.465572,183725.465,-1.5,1.499,3.087,4.021,1.8,1.8,6.73,6.395
18.0,2017-08-09 11:51:43.513530,2017-08-09 14:23:45.031699,192967.031,-1.5,1.499,3.086,4.022,1.8,1.8,6.731,6.395
19.0,2017-08-09 14:25:45.064084,2017-08-09 16:57:46.242346,202208.242,-1.5,1.499,3.086,4.022,1.8,1.8,6.731,6.396
20.0,2017-08-09 16:59:46.276078,2017-08-09 19:31:47.393513,211449.393,-1.5,1.499,3.085,4.022,1.8,1.8,6.731,6.396
21.0,2017-08-09 19:33:47.421046,2017-08-09 22:05:48.765709,220690.765,-1.5,1.499,3.085,4.023,1.8,1.8,6.732,6.397
22.0,2017-08-09 22:07:48.811283,2017-08-10 00:39:50.094144,229932.094,-1.5,1.499,3.084,4.023,1.8,1.8,6.732,6.397
23.0,2017-08-10 00:41:50.122978,2017-08-10 03:13:51.521457,239173.521,-1.5,1.499,3.084,4.023,1.8,1.8,6.732,6.397
24.0,2017-08-10 03:15:51.587417,2017-08-10 05:47:53.212266,248415.212,-1.499,1.499,3.084,4.024,1.8,1.8,6.732,6.398
25.0,2017-08-10 05:49:53.250738,2017-08-10 08:21:54.835939,257656.835,-1.499,1.499,3.083,4.024,1.8,1.8,6.733,6.398
26.0,2017-08-10 08:23:54.862042,2017-08-10 10:55:56.215414,266898.215,-1.5,1.499,3.083,4.024,1.8,1.8,6.733,6.399
27.0,2017-08-10 10:57:56.262969,2017-08-10 13:29:57.548442,276139.548,-1.499,1.499,3.082,4.024,1.8,1.8,6.733,6.4
28.0,2017-08-10 13:31:57.610427,2017-08-10 16:03:58.889797,285380.889,-1.5,1.499,3.082,4.025,1.8,1.8,6.734,6.4
29.0,2017-08-10 16:05:58.938829,2017-08-10 18:38:00.293222,294622.293,-1.5,1.499,3.082,4.025,1.8,1.8,6.734,6.401
30.0,2017-08-10 18:40:00.338786,2017-08-10 21:12:01.782987,303863.782,-1.5,1.499,3.081,4.025,1.8,1.8,6.734,6.401
31.0,2017-08-10 21:14:01.826125,2017-08-10 23:46:03.460847,313105.46,-1.499,1.499,3.081,4.025,1.8,1.8,6.735,6.402
32.0,2017-08-10 23:48:03.490135,2017-08-11 02:20:04.894208,322346.894,-1.5,1.499,3.081,4.026,1.8,1.8,6.735,6.403
33.0,2017-08-11 02:22:04.944981,2017-08-11 04:54:06.388755,331588.388,-1.499,1.499,3.081,4.026,1.8,1.8,6.736,6.403
34.0,2017-08-11 04:56:06.438547,2017-08-11 07:28:07.690309,340829.69,-1.499,1.499,3.081,4.027,1.8,1.8,6.736,6.404
35.0,2017-08-11 07:30:07.735234,2017-08-11 10:02:09.213256,350071.213,-1.499,1.499,3.08,4.027,1.8,1.8,6.736,6.405
36.0,2017-08-11 10:04:09.249139,2017-08-11 12:36:10.581898,359312.581,-1.499,1.499,3.08,4.027,1.8,1.8,6.737,6.405
37.0,2017-08-11 12:38:10.647370,2017-08-11 15:10:11.983146,368553.983,-1.5,1.499,3.08,4.028,1.8,1.8,6.737,6.406
38.0,2017-08-11 15:12:12.025127,2017-08-11 17:44:13.836888,377795.836,-1.499,1.499,3.079,4.028,1.8,1.8,6.737,6.406
39.0,2017-08-11 17:46:13.870790,2017-08-11 20:18:15.647752,387037.647,-1.5,1.499,3.079,4.028,1.8,1.8,6.738,6.407
40.0,2017-08-11 20:20:15.675789,2017-08-11 22:52:17.486232,396279.486,-1.499,1.499,3.079,4.028,1.8,1.8,6.738,6.408
41.0,2017-08-11 22:54:17.526250,2017-08-12 01:26:19.631642,405521.631,-1.499,1.499,3.079,4.028,1.8,1.8,6.738,6.408
42.0,2017-08-12 01:28:19.707386,2017-08-12 04:00:21.509846,414763.509,-1.499,1.499,3.079,4.029,1.8,1.8,6.739,6.409
43.0,2017-08-12 04:02:21.562061,2017-08-12 06:34:23.342391,424005.342,-1.499,1.499,3.078,4.029,1.8,1.8,6.739,6.409
44.0,2017-08-12 06:36:23.396811,2017-08-12 09:08:25.150532,433247.15,-1.499,1.499,3.078,4.029,1.8,1.8,6.739,6.41
45.0,2017-08-12 09:10:25.181200,2017-08-12 11:42:26.851651,442488.851,-1.499,1.499,3.078,4.03,1.8,1.8,6.74,6.41
46.0,2017-08-12 11:44:26.871092,2017-08-12 14:16:28.637989,451730.637,-1.5,1.499,3.078,4.03,1.8,1.8,6.74,6.411
47.0,2017-08-12 14:18:28.690735,2017-08-12 16:50:30.255047,460972.255,-1.5,1.499,3.078,4.03,1.8,1.8,6.74,6.412
48.0,2017-08-12 16:52:30.297774,2017-08-12 19:24:32.001166,470214.001,-1.499,1.499,3.078,4.031,1.8,1.8,6.741,6.412
49.0,2017-08-12 19:26:32.041632,2017-08-12 21:58:33.795341,479455.795,-1.5,1.499,3.077,4.031,1.8,1.8,6.741,6.413
50.0,2017-08-12 22:00:33.834995,2017-08-13 00:32:35.575168,488697.575,-1.499,1.499,3.078,4.031,1.8,1.8,6.742,6.414
51.0,2017-08-13 00:34:35.607577,2017-08-13 03:06:37.547887,497939.547,-1.499,1.499,3.078,4.032,1.8,1.8,6.742,6.414
52.0,2017-08-13 03:08:37.602042,2017-08-13 05:40:39.462397,507181.462,-1.499,1.499,3.078,4.032,1.8,1.8,6.742,6.415
53.0,2017-08-13 05:42:39.513439,2017-08-13 08:14:41.460156,516423.46,-1.499,1.499,3.078,4.032,1.8,1.8,6.743,6.416
54.0,2017-08-13 08:16:41.503477,2017-08-13 10:48:43.339004,525665.339,-1.5,1.499,3.078,4.032,1.8,1.8,6.743,6.416
55.0,2017-08-13 10:50:43.418832,2017-08-13 13:22:44.956126,534906.956,-1.499,1.499,3.078,4.033,1.8,1.8,6.744,6.417
56.0,2017-08-13 13:24:44.988241,2017-08-13 15:56:46.411612,544148.411,-1.499,1.499,3.078,4.033,1.8,1.8,6.744,6.418
57.0,2017-08-13 15:58:46.450933,2017-08-13 18:30:47.807379,553389.807,-1.5,1.499,3.078,4.033,1.8,1.8,6.744,6.419
58.0,2017-08-13 18:32:47.880566,2017-08-13 21:04:49.358744,562631.358,-1.5,1.499,3.078,4.034,1.8,1.8,6.745,6.419
59.0,2017-08-13 21:06:49.396954,2017-08-13 23:38:50.859753,571872.859,-1.499,1.499,3.078,4.034,1.8,1.8,6.745,6.42
60.0,2017-08-13 23:40:50.895374,2017-08-14 02:12:52.491032,581114.491,-1.5,1.499,3.078,4.034,1.8,1.8,6.746,6.421
61.0,2017-08-14 02:14:52.553249,2017-08-14 04:46:54.148055,590356.148,-1.499,1.499,3.078,4.035,1.8,1.8,6.746,6.421
62.0,2017-08-14 04:48:54.188781,2017-08-14 07:20:55.890049,599597.89,-1.499,1.499,3.078,4.035,1.8,1.8,6.746,6.422
63.0,2017-08-14 07:22:55.949861,2017-08-14 09:54:57.950802,608839.95,-1.499,1.499,3.078,4.035,1.8,1.8,6.747,6.422
64.0,2017-08-14 09:56:58.001318,2017-08-14 12:28:59.450928,618081.45,-1.5,1.499,3.079,4.036,1.8,1.8,6.747,6.423
65.0,2017-08-14 12:30:59.499671,2017-08-14 15:03:00.777596,627322.777,-1.499,1.499,3.079,4.036,1.8,1.8,6.747,6.424
66.0,2017-08-14 15:05:00.843756,2017-08-14 17:37:02.145757,636564.145,-1.499,1.499,3.079,4.036,1.8,1.8,6.748,6.425
67.0,2017-08-14 17:39:02.187281,2017-08-14 20:11:03.567616,645805.567,-1.499,1.499,3.08,4.036,1.8,1.8,6.748,6.425
68.0,2017-08-14 20:13:03.618306,2017-08-14 22:45:05.025234,655047.025,-1.5,1.499,3.08,4.036,1.8,1.8,6.748,6.426
69.0,2017-08-14 22:47:05.062165,2017-08-15 01:19:06.941563,664288.941,-1.499,1.499,3.08,4.037,1.8,1.8,6.749,6.427
70.0,2017-08-15 01:21:06.996537,2017-08-15 03:53:08.537863,673530.537,-1.5,1.499,3.08,4.037,1.8,1.8,6.749,6.427
71.0,2017-08-15 03:55:08.610677,2017-08-15 06:27:10.025125,682772.025,-1.5,1.499,3.081,4.037,1.8,1.8,6.749,6.428
72.0,2017-08-15 06:29:10.090375,2017-08-15 09:01:11.682642,692013.682,-1.499,1.499,3.081,4.038,1.8,1.8,6.75,6.429
73.0,2017-08-15 09:03:11.765711,2017-08-15 11:35:13.315154,701255.315,-1.499,1.499,3.081,4.038,1.8,1.8,6.75,6.429
74.0,2017-08-15 11:37:13.369326,2017-08-15 14:09:14.797977,710496.797,-1.5,1.499,3.082,4.038,1.8,1.8,6.751,6.43
75.0,2017-08-15 14:11:14.846933,2017-08-15 16:43:16.156875,719738.156,-1.5,1.499,3.082,4.039,1.8,1.8,6.751,6.431
76.0,2017-08-15 16:45:16.223378,2017-08-15 19:17:17.473946,728979.473,-1.499,1.499,3.083,4.039,1.8,1.8,6.752,6.432
77.0,2017-08-15 19:19:17.526535,2017-08-15 21:51:18.780199,738220.78,-1.499,1.499,3.083,4.039,1.8,1.8,6.752,6.432
78.0,2017-08-15 21:53:18.849708,2017-08-16 00:25:20.325544,747462.325,-1.499,1.499,3.083,4.039,1.8,1.8,6.752,6.433
79.0,2017-08-16 00:27:20.350211,2017-08-16 02:59:21.767184,756703.767,-1.5,1.499,3.084,4.039,1.8,1.8,6.753,6.433
80.0,2017-08-16 03:01:21.840598,2017-08-16 05:33:23.562769,765945.562,-1.499,1.499,3.084,4.04,1.8,1.8,6.753,6.434
81.0,2017-08-16 05:35:23.595924,2017-08-16 08:07:25.376957,775187.376,-1.499,1.499,3.084,4.04,1.8,1.8,6.753,6.435
82.0,2017-08-16 08:09:25.411949,2017-08-16 10:41:27.182003,784429.182,-1.499,1.499,3.084,4.04,1.8,1.8,6.754,6.435
83.0,2017-08-16 10:43:27.216234,2017-08-16 13:15:28.839756,793670.839,-1.499,1.499,3.085,4.041,1.8,1.8,6.754,6.436
84.0,2017-08-16 13:17:28.891402,2017-08-16 15:49:30.394412,802912.394,-1.499,1.499,3.085,4.041,1.8,1.8,6.754,6.436
85.0,2017-08-16 15:51:30.463673,2017-08-16 18:23:31.938728,812153.938,-1.499,1.499,3.086,4.041,1.8,1.8,6.755,6.437
86.0,2017-08-16 18:25:31.994402,2017-08-16 20:57:33.535731,821395.535,-1.499,1.499,3.087,4.041,1.8,1.8,6.755,6.438
87.0,2017-08-16 20:59:33.608987,2017-08-16 23:31:35.310563,830637.31,-1.499,1.499,3.087,4.042,1.8,1.8,6.755,6.438
88.0,2017-08-16 23:33:35.339259,2017-08-17 02:05:36.951743,839878.951,-1.499,1.499,3.088,4.042,1.8,1.8,6.756,6.439
89.0,2017-08-17 02:07:37.029654,2017-08-17 04:39:38.709021,849120.709,-1.499,1.499,3.088,4.042,1.8,1.8,6.756,6.44
90.0,2017-08-17 04:41:38.742226,2017-08-17 07:13:40.301163,858362.301,-1.499,1.499,3.089,4.043,1.8,1.8,6.756,6.44
91.0,2017-08-17 07:15:40.383942,2017-08-17 09:47:41.956429,867603.956,-1.499,1.499,3.089,4.043,1.8,1.8,6.757,6.441
92.0,2017-08-17 09:49:42.017825,2017-08-17 12:21:43.478832,876845.478,-1.499,1.499,3.089,4.043,1.8,1.8,6.757,6.441
93.0,2017-08-17 12:23:43.524077,2017-08-17 14:55:44.967483,886086.967,-1.499,1.499,3.09,4.043,1.8,1.8,6.758,6.442
94.0,2017-08-17 14:57:45.015431,2017-08-17 17:29:46.347621,895328.347,-1.499,1.499,3.091,4.044,1.8,1.8,6.758,6.442
95.0,2017-08-17 17:31:46.387868,2017-08-17 20:03:47.930198,904569.93,-1.499,1.499,3.091,4.044,1.8,1.8,6.759,6.443
96.0,2017-08-17 20:05:47.988313,2017-08-17 22:37:49.442181,913811.442,-1.499,1.499,3.092,4.044,1.8,1.8,6.759,6.443
97.0,2017-08-17 22:39:49.486822,2017-08-18 01:11:51.100306,923053.1,-1.499,1.499,3.092,4.045,1.8,1.8,6.76,6.444
98.0,2017-08-18 01:13:51.131689,2017-08-18 03:45:52.687085,932294.687,-1.499,1.499,3.093,4.045,1.8,1.8,6.76,6.444
99.0,2017-08-18 03:47:52.767393,2017-08-18 06:19:54.233607,941536.233,-1.499,1.499,3.093,4.045,1.8,1.8,6.761,6.445
100.0,2017-08-18 06:21:54.300375,2017-08-18 08:53:55.620666,950777.62,-1.5,1.499,3.094,4.046,1.8,1.8,6.761,6.445
101.0,2017-08-18 08:55:55.648151,2017-08-18 11:27:56.876146,960018.876,-1.5,1.499,3.095,4.046,1.8,1.8,6.762,6.446
102.0,2017-08-18 11:29:56.913178,2017-08-18 14:01:58.135880,969260.135,-1.5,1.499,3.096,4.046,1.8,1.8,6.762,6.446
103.0,2017-08-18 14:03:58.221163,2017-08-18 16:35:59.290575,978501.29,-1.5,1.499,3.096,4.047,1.8,1.8,6.762,6.447
104.0,2017-08-18 16:37:59.361622,2017-08-18 19:10:00.371419,987742.371,-1.5,1.499,3.097,4.047,1.8,1.8,6.763,6.447
105.0,2017-08-18 19:12:00.396980,2017-08-18 21:44:01.533822,996983.533,-1.499,1.499,3.098,4.047,1.8,1.8,6.763,6.448
106.0,2017-08-18 21:46:01.575843,2017-08-19 00:18:02.809286,1006224.809,-1.499,1.499,3.098,4.047,1.8,1.8,6.764,6.448
107.0,2017-08-19 00:20:02.868675,2017-08-19 02:52:04.230413,1015466.23,-1.499,1.499,3.099,4.048,1.8,1.8,6.764,6.449
108.0,2017-08-19 02:54:04.276282,2017-08-19 05:26:05.766662,1024707.766,-1.499,1.499,3.1,4.048,1.8,1.8,6.765,6.449
109.0,2017-08-19 05:28:05.798445,2017-08-19 08:00:07.355112,1033949.355,-1.5,1.499,3.101,4.048,1.8,1.8,6.765,6.45
110.0,2017-08-19 08:02:07.436090,2017-08-19 10:34:08.903466,1043190.903,-1.499,1.499,3.102,4.049,1.8,1.8,6.766,6.451
111.0,2017-08-19 10:36:08.970835,2017-08-19 13:08:10.410969,1052432.41,-1.499,1.499,3.102,4.049,1.8,1.8,6.766,6.451
112.0,2017-08-19 13:10:10.526896,2017-08-19 15:42:11.814273,1061673.814,-1.499,1.499,3.103,4.049,1.8,1.8,6.767,6.452
113.0,2017-08-19 15:44:11.885028,2017-08-19 18:16:13.144946,1070915.144,-1.5,1.499,3.104,4.05,1.8,1.8,6.767,6.453
114.0,2017-08-19 18:18:13.201923,2017-08-19 20:50:14.464880,1080156.464,-1.5,1.499,3.105,4.05,1.8,1.8,6.767,6.453
115.0,2017-08-19 20:52:14.539333,2017-08-19 23:24:16.024474,1089398.024,-1.499,1.499,3.106,4.05,1.8,1.8,6.768,6.454
116.0,2017-08-19 23:26:16.022575,2017-08-20 01:58:17.511419,1098639.511,-1.5,1.499,3.107,4.05,1.8,1.8,6.768,6.454
117.0,2017-08-20 02:00:17.589606,2017-08-20 04:32:19.113528,1107881.113,-1.499,1.499,3.108,4.051,1.8,1.8,6.769,6.455
118.0,2017-08-20 04:34:19.115517,2017-08-20 07:06:20.768724,1117122.768,-1.499,1.499,3.109,4.051,1.8,1.8,6.769,6.455
119.0,2017-08-20 07:08:20.882307,2017-08-20 09:40:22.573371,1126364.573,-1.499,1.499,3.11,4.051,1.8,1.8,6.77,6.456
120.0,2017-08-20 09:42:22.622827,2017-08-20 12:14:24.420531,1135606.42,-1.499,1.499,3.11,4.052,1.8,1.8,6.77,6.456
121.0,2017-08-20 12:16:24.467973,2017-08-20 14:48:26.347908,1144848.347,-1.499,1.499,3.112,4.052,1.8,1.8,6.771,6.457
122.0,2017-08-20 14:50:26.341270,2017-08-20 17:22:28.433536,1154090.433,-1.499,1.499,3.113,4.053,1.8,1.8,6.771,6.457
123.0,2017-08-20 17:24:28.429803,2017-08-20 19:56:30.159780,1163332.159,-1.499,1.499,3.114,4.053,1.8,1.8,6.772,6.458
124.0,2017-08-20 19:58:30.141045,2017-08-20 22:30:32.017720,1172574.017,-1.499,1.499,3.115,4.053,1.8,1.8,6.772,6.459
125.0,2017-08-20 22:32:31.996805,2017-08-21 01:04:34.142363,1181816.142,-1.499,1.499,3.115,4.053,1.8,1.8,6.773,6.459
126.0,2017-08-21 01:06:34.140469,2017-08-21 03:38:36.067121,1191058.067,-1.499,1.499,3.117,4.054,1.8,1.8,6.773,6.46
127.0,2017-08-21 03:40:36.142034,2017-08-21 06:12:38.154447,1200300.154,-1.499,1.499,3.117,4.054,1.8,1.8,6.773,6.46
128.0,2017-08-21 06:14:38.171002,2017-08-21 08:46:40.039775,1209542.039,-1.5,1.499,3.119,4.054,1.8,1.8,6.774,6.461
129.0,2017-08-21 08:48:40.053797,2017-08-21 11:20:41.727606,1218783.727,-1.499,1.499,3.12,4.054,1.8,1.8,6.774,6.462
130.0,2017-08-21 11:22:41.734779,2017-08-21 13:54:43.570215,1228025.57,-1.499,1.499,3.121,4.054,1.8,1.8,6.774,6.462
131.0,2017-08-21 13:56:43.589314,2017-08-21 16:28:45.545904,1237267.545,-1.499,1.499,3.122,4.055,1.8,1.8,6.775,6.463
132.0,2017-08-21 16:30:45.626576,2017-08-21 19:02:47.343407,1246509.343,-1.499,1.499,3.123,4.055,1.8,1.8,6.775,6.464
133.0,2017-08-21 19:04:47.379629,2017-08-21 21:36:49.350605,1255751.35,-1.499,1.499,3.124,4.055,1.8,1.8,6.776,6.464
134.0,2017-08-21 21:38:49.404930,2017-08-22 00:10:51.287566,1264993.287,-1.5,1.499,3.125,4.056,1.8,1.8,6.776,6.465
135.0,2017-08-22 00:12:51.391647,2017-08-22 02:44:53.279808,1274235.279,-1.499,1.499,3.127,4.056,1.8,1.8,6.776,6.466
136.0,2017-08-22 02:46:53.370693,2017-08-22 05:18:55.170418,1283477.17,-1.499,1.499,3.128,4.056,1.8,1.8,6.777,6.466
137.0,2017-08-22 05:20:55.185912,2017-08-22 07:52:56.691514,1292718.691,-1.499,1.499,3.129,4.057,1.8,1.8,6.777,6.467
138.0,2017-08-22 07:54:56.716127,2017-08-22 10:26:58.259807,1301960.259,-1.5,1.499,3.13,4.057,1.8,1.8,6.778,6.467
139.0,2017-08-22 10:28:58.273200,2017-08-22 13:00:59.878990,1311201.878,-1.5,1.499,3.132,4.058,1.8,1.8,6.779,6.468
140.0,2017-08-22 13:02:59.970392,2017-08-22 15:35:01.415725,1320443.415,-1.5,1.499,3.134,4.058,1.8,1.8,6.779,6.469
141.0,2017-08-22 15:37:01.505479,2017-08-22 18:09:02.927997,1329684.927,-1.499,1.499,3.135,4.058,1.8,1.8,6.779,6.47
142.0,2017-08-22 18:11:02.941691,2017-08-22 20:43:04.633724,1338926.633,-1.499,1.499,3.137,4.058,1.8,1.8,6.78,6.47
143.0,2017-08-22 20:45:04.712227,2017-08-22 23:17:06.456109,1348168.456,-1.499,1.499,3.138,4.058,1.8,1.8,6.78,6.471
144.0,2017-08-22 23:19:06.552766,2017-08-23 01:51:08.535624,1357410.535,-1.499,1.499,3.139,4.058,1.8,1.8,6.78,6.472
145.0,2017-08-23 01:53:08.603657,2017-08-23 04:25:10.514362,1366652.514,-1.499,1.499,3.14,4.059,1.8,1.8,6.781,6.472
146.0,2017-08-23 04:27:10.601126,2017-08-23 06:59:12.401262,1375894.401,-1.499,1.499,3.141,4.059,1.8,1.8,6.781,6.473
147.0,2017-08-23 07:01:12.466128,2017-08-23 09:33:14.264115,1385136.264,-1.499,1.499,3.142,4.06,1.8,1.8,6.782,6.473
148.0,2017-08-23 09:35:14.280073,2017-08-23 12:07:16.011954,1394378.011,-1.499,1.499,3.144,4.06,1.8,1.8,6.783,6.474
149.0,2017-08-23 12:09:16.058067,2017-08-23 14:41:17.799304,1403619.799,-1.499,1.499,3.145,4.06,1.8,1.8,6.783,6.474
150.0,2017-08-23 14:43:17.800977,2017-08-23 17:15:19.441368,1412861.441,-1.499,1.499,3.146,4.061,1.8,1.8,6.784,6.475
151.0,2017-08-23 17:17:19.504323,2017-08-23 19:49:21.247583,1422103.247,-1.499,1.499,3.148,4.061,1.8,1.8,6.784,6.476
152.0,2017-08-23 19:51:21.265628,2017-08-23 22:23:23.044609,1431345.044,-1.499,1.499,3.149,4.061,1.8,1.8,6.785,6.476
153.0,2017-08-23 22:25:23.081072,2017-08-24 00:57:25.148154,1440587.148,-1.499,1.499,3.15,4.062,1.8,1.8,6.785,6.477
154.0,2017-08-24 00:59:25.156435,2017-08-24 03:31:27.040943,1449829.04,-1.499,1.499,3.151,4.062,1.8,1.8,6.785,6.477
155.0,2017-08-24 03:33:27.077353,2017-08-24 06:05:28.829516,1459070.829,-1.499,1.499,3.153,4.062,1.8,1.8,6.786,6.478
156.0,2017-08-24 06:07:28.847913,2017-08-24 08:39:30.699002,1468312.699,-1.5,1.499,3.154,4.063,1.8,1.8,6.786,6.478
157.0,2017-08-24 08:41:30.813967,2017-08-24 11:13:32.422237,1477554.422,-1.5,1.499,3.156,4.063,1.8,1.8,6.787,6.48
158.0,2017-08-24 11:15:32.502882,2017-08-24 13:47:34.206872,1486796.206,-1.499,1.499,3.157,4.063,1.8,1.8,6.787,6.48
159.0,2017-08-24 13:49:34.296635,2017-08-24 16:21:36.062950,1496038.062,-1.499,1.499,3.158,4.063,1.8,1.8,6.788,6.481
160.0,2017-08-24 16:23:36.170069,2017-08-24 18:55:37.895829,1505279.895,-1.499,1.499,3.16,4.064,1.8,1.8,6.788,6.482
161.0,2017-08-24 18:57:37.907741,2017-08-24 21:29:39.717811,1514521.717,-1.499,1.499,3.161,4.064,1.8,1.8,6.788,6.482
162.0,2017-08-24 21:31:39.719101,2017-08-25 00:03:41.661880,1523763.661,-1.499,1.499,3.162,4.064,1.8,1.8,6.789,6.483
163.0,2017-08-25 00:05:41.644697,2017-08-25 02:37:43.408227,1533005.408,-1.499,1.499,3.164,4.065,1.8,1.8,6.789,6.483
164.0,2017-08-25 02:39:43.437139,2017-08-25 05:11:45.094415,1542247.094,-1.499,1.499,3.165,4.065,1.8,1.8,6.79,6.484
165.0,2017-08-25 05:13:45.144024,2017-08-25 07:45:46.901178,1551488.901,-1.499,1.499,3.166,4.065,1.8,1.8,6.79,6.485
166.0,2017-08-25 07:47:46.973415,2017-08-25 10:19:48.794643,1560730.794,-1.5,1.499,3.168,4.065,1.8,1.8,6.791,6.485
167.0,2017-08-25 10:21:48.782878,2017-08-25 12:53:50.355047,1569972.355,-1.499,1.499,3.169,4.066,1.8,1.8,6.791,6.486
168.0,2017-08-25 12:55:50.355607,2017-08-25 15:27:52.292120,1579214.292,-1.499,1.499,3.17,4.066,1.8,1.8,6.792,6.486
169.0,2017-08-25 15:29:52.280700,2017-08-25 18:01:54.280930,1588456.28,-1.499,1.499,3.171,4.067,1.8,1.8,6.792,6.487
170.0,2017-08-25 18:03:54.260651,2017-08-25 20:35:56.368029,1597698.368,-1.499,1.499,3.172,4.067,1.8,1.8,6.793,6.487
171.0,2017-08-25 20:37:56.346974,2017-08-25 23:09:58.584422,1606940.584,-1.499,1.499,3.174,4.067,1.8,1.8,6.793,6.488
172.0,2017-08-25 23:11:58.589754,2017-08-26 01:44:00.915117,1616182.915,-1.499,1.499,3.175,4.067,1.8,1.8,6.793,6.488
173.0,2017-08-26 01:46:00.929795,2017-08-26 04:18:03.333138,1625425.333,-1.499,1.499,3.176,4.068,1.8,1.8,6.794,6.489
174.0,2017-08-26 04:20:03.323496,2017-08-26 06:52:05.514911,1634667.514,-1.499,1.499,3.177,4.068,1.8,1.8,6.794,6.49
175.0,2017-08-26 06:54:05.562021,2017-08-26 09:26:08.132855,1643910.132,-1.499,1.499,3.179,4.068,1.8,1.8,6.795,6.49
176.0,2017-08-26 09:28:08.248455,2017-08-26 12:00:10.435571,1653152.435,-1.499,1.499,3.18,4.069,1.8,1.8,6.795,6.491
177.0,2017-08-26 12:02:10.479162,2017-08-26 14:34:12.534712,1662394.534,-1.499,1.499,3.181,4.069,1.8,1.8,6.796,6.491
178.0,2017-08-26 14:36:12.550383,2017-08-26 17:08:14.641928,1671636.641,-1.499,1.499,3.183,4.069,1.8,1.8,6.796,6.492
179.0,2017-08-26 17:10:14.700498,2017-08-26 19:42:16.670316,1680878.67,-1.499,1.499,3.184,4.069,1.8,1.8,6.797,6.492
180.0,2017-08-26 19:44:16.645874,2017-08-26 22:16:18.841378,1690120.841,-1.499,1.499,3.185,4.07,1.8,1.8,6.797,6.493
181.0,2017-08-26 22:18:18.886155,2017-08-27 00:50:21.158601,1699363.158,-1.499,1.499,3.186,4.07,1.8,1.8,6.798,6.493
182.0,2017-08-27 00:52:21.230400,2017-08-27 03:24:23.405300,1708605.405,-1.499,1.499,3.187,4.07,1.8,1.8,6.798,6.494
183.0,2017-08-27 03:26:23.459228,2017-08-27 05:58:25.845359,1717847.845,-1.499,1.499,3.189,4.071,1.8,1.8,6.799,6.494
184.0,2017-08-27 06:00:25.900276,2017-08-27 08:32:28.542504,1727090.542,-1.499,1.499,3.19,4.071,1.8,1.8,6.799,6.495
185.0,2017-08-27 08:34:28.535141,2017-08-27 11:06:30.807861,1736332.807,-1.499,1.499,3.191,4.072,1.8,1.8,6.799,6.495
186.0,2017-08-27 11:08:30.838308,2017-08-27 13:40:33.018564,1745575.018,-1.499,1.499,3.193,4.072,1.8,1.8,6.8,6.496
187.0,2017-08-27 13:42:32.997519,2017-08-27 16:14:34.947417,1754816.947,-1.499,1.499,3.194,4.072,1.8,1.8,6.8,6.496
188.0,2017-08-27 16:16:35.015049,2017-08-27 18:48:37.190982,1764059.19,-1.499,1.499,3.195,4.072,1.8,1.8,6.801,6.497
189.0,2017-08-27 18:50:37.214964,2017-08-27 21:22:39.271419,1773301.271,-1.499,1.499,3.197,4.073,1.8,1.8,6.801,6.498
190.0,2017-08-27 21:24:39.341505,2017-08-27 23:56:41.231276,1782543.231,-1.499,1.499,3.198,4.073,1.8,1.8,6.802,6.498
191.0,2017-08-27 23:58:41.270959,2017-08-28 02:30:43.497489,1791785.497,-1.499,1.499,3.2,4.073,1.8,1.8,6.802,6.499
192.0,2017-08-28 02:32:43.493333,2017-08-28 05:04:45.515581,1801027.515,-1.499,1.499,3.201,4.074,1.8,1.8,6.803,6.499
193.0,2017-08-28 05:06:45.542781,2017-08-28 07:38:47.486842,1810269.486,-1.499,1.499,3.203,4.074,1.8,1.8,6.803,6.5
194.0,2017-08-28 07:40:47.486133,2017-08-28 10:12:49.758142,1819511.758,-1.499,1.499,3.204,4.074,1.8,1.8,6.804,6.5
195.0,2017-08-28 10:14:49.788508,2017-08-28 12:46:51.748592,1828753.748,-1.499,1.499,3.205,4.075,1.8,1.8,6.804,6.501
196.0,2017-08-28 12:48:51.766314,2017-08-28 15:20:53.512600,1837995.512,-1.5,1.499,3.207,4.075,1.8,1.8,6.805,6.501
197.0,2017-08-28 15:22:53.547864,2017-08-28 17:54:55.531724,1847237.531,-1.499,1.499,3.195,4.093,1.8,1.8,6.822,6.474
198.0,2017-08-28 17:56:55.587125,2017-08-28 20:28:57.512424,1856479.512,-1.499,1.499,3.188,4.099,1.8,1.8,6.849,6.462
199.0,2017-08-28 20:30:57.566937,2017-08-28 23:02:59.393595,1865721.393,-1.499,1.499,3.189,4.1,1.8,1.8,6.849,6.462
200.0,2017-08-28 23:04:59.449075,2017-08-29 01:37:01.146536,1874963.146,-1.499,1.499,3.19,4.099,1.8,1.8,6.849,6.463
201.0,2017-08-29 01:39:01.200823,2017-08-29 04:11:02.908035,1884204.908,-1.499,1.499,3.192,4.099,1.8,1.8,6.849,6.464
202.0,2017-08-29 04:13:02.964859,2017-08-29 06:45:04.707364,1893446.707,-1.5,1.499,3.194,4.099,1.8,1.8,6.848,6.465
203.0,2017-08-29 06:47:04.762561,2017-08-29 09:19:06.564956,1902688.564,-1.499,1.499,3.195,4.099,1.8,1.8,6.848,6.466
204.0,2017-08-29 09:21:06.619035,2017-08-29 11:53:08.329019,1911930.329,-1.499,1.499,3.197,4.099,1.8,1.8,6.848,6.468
205.0,2017-08-29 11:55:08.381436,2017-08-29 14:27:10.151397,1921172.151,-1.499,1.499,3.199,4.099,1.8,1.8,6.848,6.468
206.0,2017-08-29 14:29:10.206320,2017-08-29 17:01:11.899752,1930413.899,-1.499,1.499,3.2,4.099,1.8,1.8,6.848,6.469
207.0,2017-08-29 17:03:11.954048,2017-08-29 19:35:13.871819,1939655.871,-1.499,1.499,3.202,4.1,1.8,1.8,6.848,6.47
208.0,2017-08-29 19:37:13.925383,2017-08-29 22:09:15.790153,1948897.79,-1.499,1.499,3.203,4.1,1.8,1.8,6.848,6.471
209.0,2017-08-29 22:11:15.846066,2017-08-30 00:43:17.833114,1958139.833,-1.499,1.499,3.204,4.1,1.8,1.8,6.848,6.471
210.0,2017-08-30 00:45:17.891821,2017-08-30 03:17:19.946592,1967381.946,-1.499,1.499,3.205,4.1,1.8,1.8,6.848,6.472
211.0,2017-08-30 03:19:20.000412,2017-08-30 05:51:21.990564,1976623.99,-1.499,1.499,3.207,4.1,1.8,1.8,6.848,6.473
212.0,2017-08-30 05:53:22.046889,2017-08-30 08:25:24.120749,1985866.12,-1.499,1.499,3.208,4.1,1.8,1.8,6.849,6.473
213.0,2017-08-30 08:27:24.180358,2017-08-30 10:59:26.197692,1995108.197,-1.499,1.499,3.209,4.101,1.8,1.8,6.849,6.474
214.0,2017-08-30 11:01:26.259942,2017-08-30 13:33:28.251870,2004350.251,-1.499,1.499,3.21,4.101,1.8,1.8,6.849,6.474
215.0,2017-08-30 13:35:28.301318,2017-08-30 16:07:30.298841,2013592.298,-1.499,1.499,3.211,4.101,1.8,1.8,6.85,6.475
216.0,2017-08-30 16:09:30.350861,2017-08-30 18:41:32.187267,2022834.187,-1.499,1.499,3.216,4.101,1.8,1.8,6.85,6.475
217.0,2017-08-30 18:43:32.236761,2017-08-30 21:15:34.109363,2032076.109,-1.499,1.499,3.218,4.098,1.8,1.8,6.845,6.482
218.0,2017-08-30 21:17:34.161431,2017-08-30 23:49:36.085923,2041318.085,-1.499,1.499,3.219,4.098,1.8,1.8,6.844,6.483
219.0,2017-08-30 23:51:36.140705,2017-08-31 02:23:38.008439,2050560.008,-1.499,1.499,3.22,4.098,1.8,1.8,6.844,6.484
220.0,2017-08-31 02:25:38.065905,2017-08-31 04:57:40.016642,2059802.016,-1.499,1.499,3.222,4.098,1.8,1.8,6.844,6.484
221.0,2017-08-31 04:59:40.076779,2017-08-31 07:31:42.095016,2069044.095,-1.499,1.499,3.223,4.098,1.8,1.8,6.844,6.485
222.0,2017-08-31 07:33:42.157868,2017-08-31 10:05:44.244505,2078286.244,-1.499,1.499,3.224,4.098,1.8,1.8,6.845,6.485
223.0,2017-08-31 10:07:44.294556,2017-08-31 12:39:46.293196,2087528.293,-1.499,1.499,3.225,4.098,1.8,1.8,6.845,6.486
224.0,2017-08-31 12:41:46.346040,2017-08-31 15:13:48.334547,2096770.334,-1.499,1.499,3.227,4.099,1.8,1.8,6.845,6.486
225.0,2017-08-31 15:15:48.390140,2017-08-31 17:47:50.368489,2106012.368,-1.499,1.499,3.228,4.099,1.799,1.8,6.846,6.487
226.0,2017-08-31 17:49:50.426922,2017-08-31 20:21:52.473454,2115254.473,-1.499,1.499,3.229,4.099,1.8,1.8,6.846,6.487
227.0,2017-08-31 20:23:52.519089,2017-08-31 22:55:54.477349,2124496.477,-1.499,1.499,3.23,4.1,1.8,1.8,6.846,6.488
228.0,2017-08-31 22:57:54.541292,2017-09-01 01:29:56.349315,2133738.349,-1.499,1.499,3.232,4.1,1.8,1.8,6.847,6.488
229.0,2017-09-01 01:31:56.400129,2017-09-01 04:03:58.400616,2142980.4,-1.499,1.499,3.233,4.1,1.8,1.8,6.847,6.489
230.0,2017-09-01 04:05:58.470073,2017-09-01 06:38:00.381937,2152222.381,-1.499,1.499,3.234,4.101,1.8,1.8,6.847,6.49
231.0,2017-09-01 06:40:00.438326,2017-09-01 09:12:02.418285,2161464.418,-1.499,1.499,3.235,4.101,1.8,1.8,6.848,6.49
232.0,2017-09-01 09:14:02.461771,2017-09-01 11:46:04.447506,2170706.447,-1.499,1.499,3.237,4.101,1.8,1.8,6.848,6.49
233.0,2017-09-01 11:48:04.509389,2017-09-01 14:20:06.422294,2179948.422,-1.499,1.499,3.238,4.101,1.8,1.8,6.849,6.491
234.0,2017-09-01 14:22:06.486935,2017-09-01 16:54:08.358330,2189190.358,-1.499,1.499,3.239,4.102,1.8,1.8,6.849,6.491
235.0,2017-09-01 16:56:08.410013,2017-09-01 19:28:10.287224,2198432.287,-1.499,1.499,3.24,4.102,1.8,1.8,6.849,6.492
236.0,2017-09-01 19:30:10.357250,2017-09-01 22:02:12.145942,2207674.145,-1.5,1.499,3.241,4.102,1.8,1.8,6.85,6.492
237.0,2017-09-01 22:04:12.202893,2017-09-02 00:36:13.996896,2216915.996,-1.499,1.499,3.243,4.102,1.8,1.8,6.85,6.493
238.0,2017-09-02 00:38:14.040918,2017-09-02 03:10:15.902454,2226157.902,-1.499,1.499,3.244,4.102,1.8,1.8,6.851,6.493
239.0,2017-09-02 03:12:15.964583,2017-09-02 05:44:17.807910,2235399.807,-1.499,1.499,3.245,4.103,1.8,1.8,6.851,6.494
240.0,2017-09-02 05:46:17.854714,2017-09-02 08:18:19.695055,2244641.695,-1.499,1.499,3.247,4.103,1.8,1.8,6.851,6.494
241.0,2017-09-02 08:20:19.716036,2017-09-02 10:52:21.669796,2253883.669,-1.499,1.499,3.248,4.103,1.8,1.8,6.852,6.495
242.0,2017-09-02 10:54:21.703587,2017-09-02 13:26:23.561049,2263125.561,-1.499,1.499,3.249,4.104,1.8,1.8,6.852,6.495
243.0,2017-09-02 13:28:23.581477,2017-09-02 16:00:25.447749,2272367.447,-1.499,1.499,3.25,4.104,1.8,1.8,6.853,6.496
244.0,2017-09-02 16:02:25.486702,2017-09-02 18:34:27.326368,2281609.326,-1.499,1.499,3.251,4.104,1.8,1.8,6.853,6.496
245.0,2017-09-02 18:36:27.364796,2017-09-02 21:08:29.164002,2290851.164,-1.499,1.499,3.252,4.105,1.8,1.8,6.853,6.497
246.0,2017-09-02 21:10:29.195796,2017-09-02 23:42:31.047304,2300093.047,-1.499,1.499,3.254,4.105,1.8,1.8,6.854,6.497
247.0,2017-09-02 23:44:31.087325,2017-09-03 02:16:32.783710,2309334.783,-1.499,1.499,3.255,4.105,1.8,1.8,6.854,6.497
248.0,2017-09-03 02:18:32.835070,2017-09-03 04:50:34.505571,2318576.505,-1.499,1.499,3.256,4.105,1.8,1.8,6.855,6.498
249.0,2017-09-03 04:52:34.536601,2017-09-03 07:24:36.294875,2327818.294,-1.499,1.499,3.257,4.105,1.8,1.8,6.855,6.498
250.0,2017-09-03 07:26:36.332467,2017-09-03 09:58:38.099835,2337060.099,-1.499,1.499,3.258,4.106,1.8,1.8,6.855,6.499
251.0,2017-09-03 10:00:38.130924,2017-09-03 12:32:39.894797,2346301.894,-1.499,1.499,3.26,4.106,1.8,1.8,6.856,6.499
252.0,2017-09-03 12:34:39.906012,2017-09-03 15:06:41.591709,2355543.591,-1.499,1.499,3.26,4.106,1.8,1.8,6.856,6.5
253.0,2017-09-03 15:08:41.638772,2017-09-03 17:40:43.491772,2364785.491,-1.499,1.499,3.262,4.107,1.8,1.8,6.856,6.5
254.0,2017-09-03 17:42:43.533227,2017-09-03 20:14:45.346813,2374027.346,-1.499,1.499,3.263,4.107,1.8,1.8,6.857,6.501
255.0,2017-09-03 20:16:45.387254,2017-09-03 22:48:47.179773,2383269.179,-1.499,1.499,3.264,4.107,1.8,1.8,6.857,6.501
256.0,2017-09-03 22:50:47.238559,2017-09-04 01:22:49.066978,2392511.066,-1.499,1.499,3.265,4.108,1.8,1.8,6.858,6.502
257.0,2017-09-04 01:24:49.143857,2017-09-04 03:56:50.946776,2401752.946,-1.499,1.499,3.266,4.108,1.8,1.8,6.858,6.502
258.0,2017-09-04 03:58:51.010779,2017-09-04 06:30:52.990514,2410994.99,-1.499,1.499,3.267,4.108,1.8,1.8,6.859,6.503
259.0,2017-09-04 06:32:53.026240,2017-09-04 09:04:54.932965,2420236.932,-1.499,1.499,3.268,4.109,1.8,1.8,6.859,6.503
260.0,2017-09-04 09:06:55.018053,2017-09-04 11:38:56.961209,2429478.961,-1.499,1.499,3.269,4.109,1.8,1.8,6.859,6.503
261.0,2017-09-04 11:40:57.001735,2017-09-04 14:12:58.950643,2438720.95,-1.499,1.499,3.271,4.109,1.8,1.8,6.86,6.504
262.0,2017-09-04 14:14:58.978382,2017-09-04 16:47:00.758321,2447962.758,-1.499,1.499,3.272,4.109,1.8,1.8,6.86,6.504
263.0,2017-09-04 16:49:00.810397,2017-09-04 19:21:02.507036,2457204.507,-1.499,1.499,3.272,4.11,1.8,1.8,6.862,6.503
264.0,2017-09-04 19:23:02.548390,2017-09-04 21:55:04.154700,2466446.154,-1.499,1.499,3.273,4.11,1.8,1.8,6.862,6.504
265.0,2017-09-04 21:57:04.181617,2017-09-05 00:29:05.808338,2475687.808,-1.5,1.499,3.274,4.111,1.8,1.8,6.863,6.505
266.0,2017-09-05 00:31:05.870341,2017-09-05 03:03:07.518494,2484929.518,-1.499,1.499,3.276,4.111,1.8,1.8,6.863,6.505
267.0,2017-09-05 03:05:07.598273,2017-09-05 05:37:09.250359,2494171.25,-1.499,1.499,3.277,4.112,1.8,1.8,6.863,6.505
268.0,2017-09-05 05:39:09.285448,2017-09-05 08:11:10.911393,2503412.911,-1.499,1.499,3.278,4.112,1.8,1.8,6.864,6.506
269.0,2017-09-05 08:13:10.964507,2017-09-05 10:45:12.657144,2512654.657,-1.499,1.499,3.279,4.113,1.8,1.8,6.865,6.506
270.0,2017-09-05 10:47:12.728103,2017-09-05 13:19:14.456669,2521896.456,-1.499,1.499,3.28,4.113,1.8,1.8,6.866,6.506
271.0,2017-09-05 13:21:14.514380,2017-09-05 15:53:16.122696,2531138.122,-1.5,1.499,3.281,4.113,1.8,1.8,6.866,6.507
272.0,2017-09-05 15:55:16.147214,2017-09-05 18:27:17.758460,2540379.758,-1.499,1.499,3.282,4.114,1.8,1.8,6.867,6.507
273.0,2017-09-05 18:29:17.807337,2017-09-05 21:01:19.441592,2549621.441,-1.499,1.499,3.283,4.114,1.8,1.8,6.867,6.508
274.0,2017-09-05 21:03:19.472110,2017-09-05 23:35:21.230895,2558863.23,-1.499,1.499,3.284,4.114,1.8,1.8,6.868,6.508
275.0,2017-09-05 23:37:21.296820,2017-09-06 02:09:22.995336,2568104.995,-1.499,1.499,3.285,4.115,1.8,1.8,6.868,6.509
276.0,2017-09-06 02:11:23.028464,2017-09-06 04:43:24.712207,2577346.712,-1.499,1.499,3.286,4.115,1.8,1.8,6.869,6.509
277.0,2017-09-06 04:45:24.763396,2017-09-06 07:17:26.483158,2586588.483,-1.499,1.499,3.287,4.115,1.8,1.8,6.869,6.509
278.0,2017-09-06 07:19:26.520855,2017-09-06 09:51:28.401513,2595830.401,-1.499,1.499,3.288,4.116,1.8,1.8,6.87,6.51
279.0,2017-09-06 09:53:28.426087,2017-09-06 12:25:30.218119,2605072.218,-1.5,1.499,3.289,4.116,1.8,1.8,6.87,6.511
280.0,2017-09-06 12:27:30.260657,2017-09-06 14:59:31.995014,2614313.995,-1.5,1.499,3.289,4.116,1.8,1.8,6.87,6.511
281.0,2017-09-06 15:01:32.055773,2017-09-06 17:33:33.857300,2623555.857,-1.5,1.499,3.291,4.116,1.8,1.8,6.871,6.511
282.0,2017-09-06 17:35:33.905099,2017-09-06 20:07:35.743063,2632797.743,-1.499,1.499,3.291,4.117,1.8,1.8,6.871,6.512
283.0,2017-09-06 20:09:35.777745,2017-09-06 22:41:37.558558,2642039.558,-1.499,1.499,3.293,4.117,1.8,1.8,6.872,6.513
284.0,2017-09-06 22:43:37.611252,2017-09-07 01:15:39.240580,2651281.24,-1.499,1.499,3.293,4.117,1.8,1.8,6.872,6.513
285.0,2017-09-07 01:17:39.279878,2017-09-07 03:49:40.913934,2660522.913,-1.499,1.499,3.295,4.118,1.8,1.8,6.873,6.513
286.0,2017-09-07 03:51:40.970980,2017-09-07 06:23:42.671956,2669764.671,-1.499,1.499,3.295,4.118,1.8,1.8,6.873,6.514
287.0,2017-09-07 06:25:42.747112,2017-09-07 08:57:44.609046,2679006.609,-1.499,1.499,3.296,4.119,1.8,1.8,6.874,6.514
288.0,2017-09-07 08:59:44.639880,2017-09-07 11:31:46.350753,2688248.35,-1.499,1.499,3.296,4.119,1.8,1.8,6.874,6.515
289.0,2017-09-07 11:33:46.430881,2017-09-07 14:05:48.146373,2697490.146,-1.499,1.499,3.297,4.119,1.8,1.8,6.875,6.515
290.0,2017-09-07 14:07:48.181910,2017-09-07 16:39:50.027167,2706732.027,-1.5,1.499,3.298,4.119,1.8,1.8,6.875,6.516
291.0,2017-09-07 16:41:50.081080,2017-09-07 19:13:51.853101,2715973.853,-1.499,1.499,3.299,4.12,1.8,1.8,6.875,6.516
292.0,2017-09-07 19:15:51.878145,2017-09-07 21:47:53.608250,2725215.608,-1.499,1.499,3.3,4.12,1.8,1.8,6.876,6.517
293.0,2017-09-07 21:49:53.682618,2017-09-08 00:21:55.449104,2734457.449,-1.499,1.499,3.3,4.12,1.8,1.8,6.876,6.517
294.0,2017-09-08 00:23:55.510179,2017-09-08 02:55:57.250267,2743699.25,-1.499,1.499,3.301,4.12,1.8,1.8,6.877,6.517
295.0,2017-09-08 02:57:57.298355,2017-09-08 05:29:59.043411,2752941.043,-1.499,1.499,3.302,4.121,1.8,1.8,6.877,6.518
296.0,2017-09-08 05:31:59.109438,2017-09-08 08:04:00.828116,2762182.828,-1.499,1.499,3.302,4.121,1.8,1.8,6.877,6.518
297.0,2017-09-08 08:06:00.912119,2017-09-08 10:38:02.541831,2771424.541,-1.499,1.499,3.303,4.122,1.8,1.8,6.878,6.519
298.0,2017-09-08 10:40:02.612539,2017-09-08 13:12:04.403127,2780666.403,-1.499,1.499,3.303,4.122,1.8,1.8,6.878,6.519
299.0,2017-09-08 13:14:04.461048,2017-09-08 15:46:06.256703,2789908.256,-1.499,1.499,3.304,4.122,1.8,1.8,6.879,6.52
300.0,2017-09-08 15:48:06.332744,2017-09-08 18:20:07.977353,2799149.977,-1.5,1.499,3.305,4.122,1.8,1.8,6.879,6.52
301.0,2017-09-08 18:22:08.039995,2017-09-08 20:54:09.720903,2808391.72,-1.499,1.499,3.306,4.123,1.8,1.8,6.879,6.52
302.0,2017-09-08 20:56:09.801637,2017-09-08 23:28:11.518017,2817633.518,-1.499,1.499,3.306,4.123,1.8,1.8,6.88,6.521
303.0,2017-09-08 23:30:11.585486,2017-09-09 02:02:13.337934,2826875.337,-1.499,1.499,3.307,4.124,1.8,1.8,6.88,6.521
304.0,2017-09-09 02:04:13.423646,2017-09-09 04:36:15.150036,2836117.15,-1.499,1.499,3.307,4.124,1.8,1.8,6.881,6.522
305.0,2017-09-09 04:38:15.191261,2017-09-09 07:10:16.922662,2845358.922,-1.499,1.499,3.308,4.124,1.8,1.8,6.881,6.522
306.0,2017-09-09 07:12:16.950642,2017-09-09 09:44:18.655517,2854600.655,-1.499,1.499,3.308,4.124,1.8,1.8,6.881,6.523
307.0,2017-09-09 09:46:18.701532,2017-09-09 12:18:20.380012,2863842.38,-1.499,1.499,3.309,4.125,1.8,1.8,6.882,6.523
308.0,2017-09-09 12:20:20.412866,2017-09-09 14:52:22.200416,2873084.2,-1.499,1.499,3.31,4.125,1.8,1.8,6.882,6.524
309.0,2017-09-09 14:54:22.272803,2017-09-09 17:26:23.938267,2882325.938,-1.499,1.499,3.311,4.125,1.8,1.8,6.883,6.524
310.0,2017-09-09 17:28:23.994936,2017-09-09 20:00:25.838167,2891567.838,-1.499,1.499,3.316,4.121,1.8,1.8,6.876,6.533
311.0,2017-09-09 20:02:25.878943,2017-09-09 22:34:27.517702,2900809.517,-1.499,1.499,3.317,4.121,1.8,1.8,6.874,6.534
312.0,2017-09-09 22:36:27.617919,2017-09-10 01:08:29.470217,2910051.47,-1.499,1.499,3.317,4.121,1.8,1.8,6.875,6.535
313.0,2017-09-10 01:10:29.541017,2017-09-10 03:42:31.331264,2919293.331,-1.499,1.499,3.318,4.121,1.8,1.8,6.875,6.535
314.0,2017-09-10 03:44:31.326676,2017-09-10 06:16:33.184938,2928535.184,-1.499,1.499,3.318,4.122,1.8,1.8,6.875,6.536
315.0,2017-09-10 06:18:33.229911,2017-09-10 08:50:35.078092,2937777.078,-1.499,1.499,3.319,4.122,1.8,1.8,6.876,6.536
316.0,2017-09-10 08:52:35.156964,2017-09-10 11:24:36.932174,2947018.932,-1.499,1.499,3.32,4.122,1.8,1.8,6.876,6.537
317.0,2017-09-10 11:26:37.029181,2017-09-10 13:58:38.746846,2956260.746,-1.499,1.499,3.32,4.122,1.8,1.8,6.876,6.537
318.0,2017-09-10 14:00:38.799284,2017-09-10 16:32:40.521264,2965502.521,-1.5,1.499,3.321,4.123,1.8,1.8,6.877,6.538
319.0,2017-09-10 16:34:40.625190,2017-09-10 19:06:42.230237,2974744.23,-1.499,1.499,3.321,4.123,1.8,1.8,6.877,6.538
320.0,2017-09-10 19:08:42.320135,2017-09-10 21:40:44.159047,2983986.159,-1.499,1.499,3.322,4.123,1.8,1.8,6.878,6.539
321.0,2017-09-10 21:42:44.174557,2017-09-11 00:14:46.011381,2993228.011,-1.499,1.499,3.323,4.124,1.8,1.8,6.878,6.539
322.0,2017-09-11 00:16:46.014072,2017-09-11 02:48:47.930278,3002469.93,-1.499,1.499,3.323,4.124,1.8,1.8,6.879,6.54
323.0,2017-09-11 02:50:47.963342,2017-09-11 05:22:50.006214,3011712.006,-1.499,1.499,3.324,4.124,1.8,1.8,6.879,6.54
324.0,2017-09-11 05:24:50.104672,2017-09-11 07:56:52.137692,3020954.137,-1.499,1.499,3.324,4.125,1.8,1.8,6.879,6.54
325.0,2017-09-11 07:58:52.191723,2017-09-11 10:30:54.167849,3030196.167,-1.499,1.499,3.325,4.125,1.8,1.8,6.88,6.541
326.0,2017-09-11 10:32:54.240789,2017-09-11 13:04:56.175949,3039438.175,-1.499,1.499,3.325,4.125,1.8,1.8,6.88,6.541
327.0,2017-09-11 13:06:56.251711,2017-09-11 15:38:58.434940,3048680.434,-1.499,1.499,3.325,4.125,1.8,1.8,6.88,6.542
328.0,2017-09-11 15:40:58.476578,2017-09-11 18:13:00.677528,3057922.677,-1.499,1.499,3.326,4.126,1.8,1.8,6.881,6.542
329.0,2017-09-11 18:15:00.695426,2017-09-11 20:47:02.831742,3067164.831,-1.499,1.499,3.326,4.126,1.8,1.8,6.881,6.543
330.0,2017-09-11 20:49:02.800270,2017-09-11 23:21:04.844743,3076406.844,-1.499,1.499,3.327,4.126,1.8,1.8,6.882,6.543
331.0,2017-09-11 23:23:04.917001,2017-09-12 01:55:06.987744,3085648.987,-1.499,1.499,3.327,4.127,1.8,1.8,6.882,6.543
332.0,2017-09-12 01:57:07.060162,2017-09-12 04:29:09.149782,3094891.149,-1.499,1.499,3.328,4.127,1.8,1.8,6.882,6.544
333.0,2017-09-12 04:31:09.225114,2017-09-12 07:03:11.476480,3104133.476,-1.499,1.499,3.328,4.127,1.8,1.8,6.883,6.544
334.0,2017-09-12 07:05:11.507892,2017-09-12 09:37:13.749799,3113375.749,-1.499,1.499,3.329,4.127,1.8,1.8,6.883,6.545
335.0,2017-09-12 09:39:13.815577,2017-09-12 12:11:15.985322,3122617.985,-1.499,1.499,3.329,4.127,1.8,1.8,6.883,6.545
336.0,2017-09-12 12:13:16.069608,2017-09-12 14:45:18.124416,3131860.124,-1.499,1.499,3.329,4.128,1.8,1.8,6.884,6.545
337.0,2017-09-12 14:47:18.114038,2017-09-12 17:19:20.286307,3141102.286,-1.499,1.499,3.33,4.128,1.8,1.8,6.884,6.546
338.0,2017-09-12 17:21:20.347670,2017-09-12 19:53:22.204626,3150344.204,-1.499,1.499,3.328,4.128,1.8,1.8,6.884,6.542
339.0,2017-09-12 19:55:22.260068,2017-09-12 22:27:24.156193,3159586.156,-1.499,1.499,3.329,4.128,1.8,1.8,6.884,6.546
340.0,2017-09-12 22:29:24.211746,2017-09-13 01:01:26.347043,3168828.347,-1.499,1.499,3.33,4.128,1.8,1.8,6.884,6.547
341.0,2017-09-13 01:03:26.403228,2017-09-13 03:35:28.674101,3178070.674,-1.499,1.499,3.33,4.129,1.8,1.8,6.885,6.547
342.0,2017-09-13 03:37:28.729254,2017-09-13 06:09:31.031990,3187313.031,-1.499,1.499,3.331,4.129,1.8,1.8,6.885,6.548
343.0,2017-09-13 06:11:31.088810,2017-09-13 08:43:33.425307,3196555.425,-1.499,1.499,3.331,4.129,1.8,1.8,6.885,6.548
344.0,2017-09-13 08:45:33.481519,2017-09-13 11:17:35.844063,3205797.844,-1.499,1.499,3.332,4.13,1.8,1.8,6.886,6.549
