Repository: Oliver191/MSc_Thesis_Predictive_Maintenance_Batteries

# MSc_Thesis_Predictive_Maintenance_Batteries
The GitHub repository accompanying the MSc Thesis at Esade written by Oliver Caspers regarding the topic “Predictive Maintenance for Lithium-Ion Batteries: Predicting the Remaining Useful Life (RUL) using Data-Driven Machine Learning based on Real-World Battery Datasets”.

SNL_Final.ipynb: The main Jupyter Notebook which contains the main code used to load, clean, and transform the SNL data. Four initial models are evaluated and a RF is chosen to be optimized. The RF is trained to predict the RUL on the training data and optimized using the validation data. Finally, the model is tested using independent testing data from UL.

File: SNL_Cycle_Timeseries_Data/SNL_18650_NMC_25C_40-60_0.5-0.5C_b_cycle_data.csv (part 1 of 27)
Cycle_Index,Start_Time,End_Time,Test_Time (s),Min_Current (A),Max_Current (A),Min_Voltage (V),Max_Voltage (V),Charge_Capacity (Ah),Discharge_Capacity (Ah),Charge_Energy (Wh),Discharge_Energy (Wh)
1.0,2017-08-07 08:48:30.004017,2017-08-07 13:24:52.673659,16592.673,-1.499,1.5,1.999,4.2,2.872,2.983,11.024,10.732
2.0,2017-08-07 13:24:52.734955,2017-08-07 18:04:36.753811,33376.753,-1.499,1.5,1.999,4.2,2.983,2.974,11.362,10.711
3.0,2017-08-07 18:04:36.775185,2017-08-07 22:43:36.695933,50116.695,-1.499,1.5,1.999,4.2,2.973,2.965,11.327,10.685
4.0,2017-08-07 22:43:36.696042,2017-08-08 02:15:39.969045,62839.969,-1.499,1.5,2.633,4.2,2.75,1.8,10.397,6.79
5.0,2017-08-08 02:17:40.003331,2017-08-08 03:13:40.484538,66320.484,-1.499,1.5,3.505,3.821,0.6,0.6,2.237,2.154
6.0,2017-08-08 03:15:40.504333,2017-08-08 04:11:41.046499,69801.046,-1.499,1.5,3.504,3.821,0.6,0.6,2.235,2.154
7.0,2017-08-08 04:13:41.079975,2017-08-08 05:09:41.604314,73281.604,-1.499,1.5,3.504,3.821,0.6,0.6,2.235,2.154
8.0,2017-08-08 05:11:41.639250,2017-08-08 06:07:42.190479,76762.19,-1.499,1.499,3.504,3.822,0.6,0.6,2.235,2.154
9.0,2017-08-08 06:09:42.211402,2017-08-08 07:05:42.809088,80242.809,-1.499,1.499,3.503,3.822,0.6,0.6,2.235,2.154
10.0,2017-08-08 07:07:42.853017,2017-08-08 08:03:43.382795,83723.382,-1.499,1.5,3.504,3.823,0.6,0.6,2.235,2.154
11.0,2017-08-08 08:05:43.419777,2017-08-08 09:01:43.998194,87203.998,-1.499,1.5,3.503,3.823,0.6,0.6,2.235,2.154
12.0,2017-08-08 09:03:44.032015,2017-08-08 09:59:44.535107,90684.535,-1.499,1.499,3.503,3.823,0.6,0.6,2.235,2.154
13.0,2017-08-08 10:01:44.583235,2017-08-08 10:57:45.151844,94165.151,-1.499,1.5,3.503,3.823,0.6,0.6,2.236,2.154
14.0,2017-08-08 10:59:45.199973,2017-08-08 11:55:45.734263,97645.734,-1.499,1.5,3.503,3.824,0.6,0.6,2.236,2.154
15.0,2017-08-08 11:57:45.764936,2017-08-08 12:53:46.278487,101126.278,-1.499,1.5,3.503,3.824,0.6,0.6,2.236,2.154
16.0,2017-08-08 12:55:46.336097,2017-08-08 13:51:46.859800,104606.859,-1.499,1.5,3.503,3.824,0.6,0.6,2.236,2.154
17.0,2017-08-08 13:53:46.898592,2017-08-08 14:49:47.476774,108087.476,-1.499,1.5,3.504,3.825,0.6,0.6,2.236,2.154
18.0,2017-08-08 14:51:47.531087,2017-08-08 15:47:48.061754,111568.061,-1.499,1.5,3.504,3.825,0.6,0.6,2.236,2.154
19.0,2017-08-08 15:49:48.108796,2017-08-08 16:45:48.705320,115048.705,-1.499,1.5,3.504,3.825,0.6,0.6,2.236,2.155
20.0,2017-08-08 16:47:48.762522,2017-08-08 17:43:49.275749,118529.275,-1.499,1.499,3.504,3.825,0.6,0.6,2.236,2.155
21.0,2017-08-08 17:45:49.338055,2017-08-08 18:41:49.815837,122009.815,-1.499,1.5,3.504,3.825,0.6,0.6,2.236,2.155
22.0,2017-08-08 18:43:49.855837,2017-08-08 19:39:50.369712,125490.369,-1.499,1.5,3.504,3.826,0.6,0.6,2.236,2.155
23.0,2017-08-08 19:41:50.433562,2017-08-08 20:37:50.871113,128970.871,-1.499,1.5,3.504,3.826,0.6,0.6,2.236,2.155
24.0,2017-08-08 20:39:50.931211,2017-08-08 21:35:51.434517,132451.434,-1.499,1.5,3.504,3.826,0.6,0.6,2.236,2.155
25.0,2017-08-08 21:37:51.465547,2017-08-08 22:33:51.961518,135931.961,-1.499,1.5,3.504,3.826,0.6,0.6,2.236,2.155
26.0,2017-08-08 22:35:51.988063,2017-08-08 23:31:52.501572,139412.501,-1.499,1.5,3.504,3.827,0.6,0.6,2.237,2.155
27.0,2017-08-08 23:33:52.540530,2017-08-09 00:29:53.071743,142893.071,-1.499,1.5,3.504,3.827,0.6,0.6,2.237,2.155
28.0,2017-08-09 00:31:53.137448,2017-08-09 01:27:53.591820,146373.591,-1.499,1.5,3.504,3.827,0.6,0.6,2.237,2.155
29.0,2017-08-09 01:29:53.626255,2017-08-09 02:25:54.157719,149854.157,-1.499,1.499,3.505,3.827,0.6,0.6,2.237,2.155
30.0,2017-08-09 02:27:54.211476,2017-08-09 03:23:54.736668,153334.736,-1.499,1.499,3.505,3.827,0.6,0.6,2.237,2.155
31.0,2017-08-09 03:25:54.763032,2017-08-09 04:21:55.333312,156815.333,-1.499,1.5,3.505,3.827,0.6,0.6,2.237,2.155
32.0,2017-08-09 04:23:55.359456,2017-08-09 05:19:55.886247,160295.886,-1.499,1.499,3.505,3.828,0.6,0.6,2.237,2.155
33.0,2017-08-09 05:21:55.933845,2017-08-09 06:17:56.434608,163776.434,-1.499,1.5,3.505,3.828,0.6,0.6,2.237,2.155
34.0,2017-08-09 06:19:56.480737,2017-08-09 07:15:57.060632,167257.06,-1.499,1.5,3.505,3.828,0.6,0.6,2.237,2.156
35.0,2017-08-09 07:17:57.101031,2017-08-09 08:13:57.659284,170737.659,-1.499,1.499,3.505,3.828,0.6,0.6,2.237,2.156
36.0,2017-08-09 08:15:57.704841,2017-08-09 09:11:58.238066,174218.238,-1.499,1.499,3.506,3.829,0.6,0.6,2.237,2.156
37.0,2017-08-09 09:13:58.291872,2017-08-09 10:09:58.871751,177698.871,-1.5,1.499,3.506,3.829,0.6,0.6,2.237,2.156
38.0,2017-08-09 10:11:58.932682,2017-08-09 11:07:59.477514,181179.477,-1.499,1.5,3.506,3.829,0.6,0.6,2.238,2.156
39.0,2017-08-09 11:09:59.526555,2017-08-09 12:06:00.064867,184660.064,-1.499,1.499,3.506,3.83,0.6,0.6,2.238,2.156
40.0,2017-08-09 12:08:00.112210,2017-08-09 13:04:00.633047,188140.633,-1.499,1.5,3.506,3.83,0.6,0.6,2.238,2.156
41.0,2017-08-09 13:06:00.655406,2017-08-09 14:02:01.163991,191621.163,-1.499,1.499,3.506,3.83,0.6,0.6,2.238,2.156
42.0,2017-08-09 14:04:01.221124,2017-08-09 15:00:01.731197,195101.731,-1.499,1.5,3.506,3.83,0.6,0.6,2.238,2.156
43.0,2017-08-09 15:02:01.759836,2017-08-09 15:58:02.225659,198582.225,-1.499,1.5,3.506,3.83,0.6,0.6,2.238,2.156
44.0,2017-08-09 16:00:02.263419,2017-08-09 16:56:02.790719,202062.79,-1.499,1.5,3.507,3.83,0.6,0.6,2.238,2.156
45.0,2017-08-09 16:58:02.840455,2017-08-09 17:54:03.349581,205543.349,-1.499,1.499,3.507,3.83,0.6,0.6,2.238,2.156
46.0,2017-08-09 17:56:03.402204,2017-08-09 18:52:03.880263,209023.88,-1.499,1.5,3.507,3.831,0.6,0.6,2.238,2.156
47.0,2017-08-09 18:54:03.945960,2017-08-09 19:50:04.462377,212504.462,-1.499,1.5,3.507,3.831,0.6,0.6,2.238,2.157
48.0,2017-08-09 19:52:04.500537,2017-08-09 20:48:04.958600,215984.958,-1.499,1.5,3.507,3.831,0.6,0.6,2.238,2.157
49.0,2017-08-09 20:50:05.014464,2017-08-09 21:46:05.513005,219465.513,-1.499,1.5,3.508,3.831,0.6,0.6,2.238,2.157
50.0,2017-08-09 21:48:05.554988,2017-08-09 22:44:06.048334,222946.048,-1.499,1.5,3.508,3.832,0.6,0.6,2.239,2.157
51.0,2017-08-09 22:46:06.085557,2017-08-09 23:42:06.594835,226426.594,-1.499,1.5,3.507,3.832,0.6,0.6,2.239,2.157
52.0,2017-08-09 23:44:06.648149,2017-08-10 00:40:07.079305,229907.079,-1.499,1.5,3.508,3.832,0.6,0.6,2.239,2.157
53.0,2017-08-10 00:42:07.135322,2017-08-10 01:38:07.616091,233387.616,-1.499,1.5,3.508,3.832,0.6,0.6,2.239,2.157
54.0,2017-08-10 01:40:07.673930,2017-08-10 02:36:08.149898,236868.149,-1.499,1.499,3.508,3.833,0.6,0.6,2.239,2.157
55.0,2017-08-10 02:38:08.184290,2017-08-10 03:34:08.711994,240348.711,-1.499,1.5,3.508,3.833,0.6,0.6,2.239,2.157
56.0,2017-08-10 03:36:08.739167,2017-08-10 04:32:09.256515,243829.256,-1.499,1.5,3.508,3.833,0.6,0.6,2.239,2.157
57.0,2017-08-10 04:34:09.306136,2017-08-10 05:30:09.827309,247309.827,-1.499,1.5,3.508,3.833,0.6,0.6,2.239,2.157
58.0,2017-08-10 05:32:09.880752,2017-08-10 06:28:10.381692,250790.381,-1.499,1.5,3.508,3.833,0.6,0.6,2.239,2.157
59.0,2017-08-10 06:30:10.432703,2017-08-10 07:26:10.929483,254270.929,-1.499,1.5,3.509,3.834,0.6,0.6,2.239,2.157
60.0,2017-08-10 07:28:10.951513,2017-08-10 08:24:11.531877,257751.531,-1.499,1.5,3.509,3.834,0.6,0.6,2.239,2.158
61.0,2017-08-10 08:26:11.569201,2017-08-10 09:22:12.058870,261232.058,-1.499,1.499,3.509,3.834,0.6,0.6,2.239,2.158
62.0,2017-08-10 09:24:12.084625,2017-08-10 10:20:12.580206,264712.58,-1.499,1.5,3.509,3.834,0.6,0.6,2.24,2.158
63.0,2017-08-10 10:22:12.636187,2017-08-10 11:18:13.238444,268193.238,-1.499,1.499,3.509,3.834,0.6,0.6,2.24,2.158
64.0,2017-08-10 11:20:13.298417,2017-08-10 12:16:13.790226,271673.79,-1.499,1.499,3.509,3.835,0.6,0.6,2.24,2.158
65.0,2017-08-10 12:18:13.845447,2017-08-10 13:14:14.311397,275154.311,-1.499,1.5,3.51,3.835,0.6,0.6,2.24,2.158
66.0,2017-08-10 13:16:14.348858,2017-08-10 14:12:14.827222,278634.827,-1.499,1.499,3.51,3.835,0.6,0.6,2.24,2.158
67.0,2017-08-10 14:14:14.877358,2017-08-10 15:10:15.382643,282115.382,-1.499,1.5,3.51,3.835,0.6,0.6,2.24,2.158
68.0,2017-08-10 15:12:15.435324,2017-08-10 16:08:15.916106,285595.916,-1.499,1.5,3.51,3.835,0.6,0.6,2.24,2.158
69.0,2017-08-10 16:10:15.947395,2017-08-10 17:06:16.452238,289076.452,-1.499,1.499,3.51,3.836,0.6,0.6,2.24,2.158
70.0,2017-08-10 17:08:16.497652,2017-08-10 18:04:17.044970,292557.044,-1.499,1.5,3.51,3.836,0.6,0.6,2.24,2.158
71.0,2017-08-10 18:06:17.103833,2017-08-10 19:02:17.576743,296037.576,-1.499,1.5,3.51,3.836,0.6,0.6,2.24,2.158
72.0,2017-08-10 19:04:17.633502,2017-08-10 20:00:18.099797,299518.099,-1.499,1.5,3.511,3.837,0.6,0.6,2.24,2.158
73.0,2017-08-10 20:02:18.159747,2017-08-10 20:58:18.734309,302998.734,-1.499,1.5,3.511,3.837,0.6,0.6,2.241,2.159
74.0,2017-08-10 21:00:18.783030,2017-08-10 21:56:19.372834,306479.372,-1.499,1.499,3.511,3.837,0.6,0.6,2.241,2.159
75.0,2017-08-10 21:58:19.411050,2017-08-10 22:54:19.997415,309959.997,-1.499,1.499,3.511,3.837,0.6,0.6,2.241,2.159
76.0,2017-08-10 22:56:20.034421,2017-08-10 23:52:20.493014,313440.493,-1.499,1.5,3.511,3.838,0.6,0.6,2.241,2.159
77.0,2017-08-10 23:54:20.551977,2017-08-11 00:50:21.146549,316921.146,-1.499,1.5,3.511,3.838,0.6,0.6,2.241,2.159
78.0,2017-08-11 00:52:21.217691,2017-08-11 01:48:21.738968,320401.738,-1.499,1.5,3.511,3.838,0.6,0.6,2.241,2.159
79.0,2017-08-11 01:50:21.796707,2017-08-11 02:46:22.242053,323882.242,-1.499,1.5,3.512,3.838,0.6,0.6,2.241,2.159
80.0,2017-08-11 02:48:22.264393,2017-08-11 03:44:22.810391,327362.81,-1.499,1.5,3.512,3.838,0.6,0.6,2.241,2.159
81.0,2017-08-11 03:46:22.842546,2017-08-11 04:42:23.348928,330843.348,-1.499,1.5,3.512,3.838,0.6,0.6,2.241,2.159
82.0,2017-08-11 04:44:23.394332,2017-08-11 05:40:23.948212,334323.948,-1.499,1.5,3.512,3.839,0.6,0.6,2.241,2.159
83.0,2017-08-11 05:42:23.967878,2017-08-11 06:38:24.503820,337804.503,-1.499,1.5,3.512,3.839,0.6,0.6,2.241,2.159
84.0,2017-08-11 06:40:24.555045,2017-08-11 07:36:25.068627,341285.068,-1.499,1.499,3.512,3.839,0.6,0.6,2.242,2.16
85.0,2017-08-11 07:38:25.104453,2017-08-11 08:34:25.637649,344765.637,-1.499,1.5,3.512,3.839,0.6,0.6,2.242,2.16
86.0,2017-08-11 08:36:25.710199,2017-08-11 09:32:26.142705,348246.142,-1.499,1.5,3.512,3.84,0.6,0.6,2.242,2.16
87.0,2017-08-11 09:34:26.187298,2017-08-11 10:30:26.716069,351726.716,-1.499,1.5,3.512,3.84,0.6,0.6,2.242,2.16
88.0,2017-08-11 10:32:26.746035,2017-08-11 11:28:27.213027,355207.213,-1.499,1.5,3.513,3.84,0.6,0.6,2.242,2.16
89.0,2017-08-11 11:30:27.280658,2017-08-11 12:26:27.786121,358687.786,-1.499,1.5,3.513,3.84,0.6,0.6,2.242,2.16
90.0,2017-08-11 12:28:27.818607,2017-08-11 13:24:28.411542,362168.411,-1.499,1.5,3.513,3.841,0.6,0.6,2.242,2.16
91.0,2017-08-11 13:26:28.459083,2017-08-11 14:22:28.951542,365648.951,-1.499,1.5,3.513,3.841,0.6,0.6,2.242,2.16
92.0,2017-08-11 14:24:29.004630,2017-08-11 15:20:29.627500,369129.627,-1.499,1.5,3.513,3.841,0.6,0.6,2.242,2.16
93.0,2017-08-11 15:22:29.681006,2017-08-11 16:18:30.187154,372610.187,-1.499,1.5,3.513,3.841,0.6,0.6,2.242,2.16
94.0,2017-08-11 16:20:30.241156,2017-08-11 17:16:30.816768,376090.816,-1.499,1.5,3.513,3.841,0.6,0.6,2.242,2.16
95.0,2017-08-11 17:18:30.851376,2017-08-11 18:14:31.491386,379571.491,-1.499,1.5,3.514,3.841,0.6,0.6,2.243,2.16
96.0,2017-08-11 18:16:31.527534,2017-08-11 19:12:32.067256,383052.067,-1.499,1.5,3.514,3.841,0.6,0.6,2.242,2.16
97.0,2017-08-11 19:14:32.096756,2017-08-11 20:10:32.650393,386532.65,-1.499,1.5,3.514,3.842,0.6,0.6,2.243,2.16
98.0,2017-08-11 20:12:32.669902,2017-08-11 21:08:33.259221,390013.259,-1.499,1.5,3.514,3.842,0.6,0.6,2.243,2.161
99.0,2017-08-11 21:10:33.285792,2017-08-11 22:06:33.879432,393493.879,-1.499,1.499,3.514,3.842,0.6,0.6,2.243,2.161
100.0,2017-08-11 22:08:33.938994,2017-08-11 23:04:34.534655,396974.534,-1.499,1.5,3.514,3.842,0.6,0.6,2.243,2.161
101.0,2017-08-11 23:06:34.590503,2017-08-12 00:02:35.136457,400455.136,-1.499,1.5,3.515,3.843,0.6,0.6,2.243,2.161
102.0,2017-08-12 00:04:35.200914,2017-08-12 01:00:35.749792,403935.749,-1.499,1.5,3.515,3.843,0.6,0.6,2.243,2.161
103.0,2017-08-12 01:02:35.792976,2017-08-12 01:58:36.325186,407416.325,-1.499,1.5,3.515,3.843,0.6,0.6,2.243,2.161
104.0,2017-08-12 02:00:36.372420,2017-08-12 02:56:36.924819,410896.924,-1.499,1.499,3.515,3.843,0.6,0.6,2.243,2.161
105.0,2017-08-12 02:58:36.985037,2017-08-12 03:54:37.507224,414377.507,-1.499,1.5,3.515,3.844,0.6,0.6,2.243,2.161
106.0,2017-08-12 03:56:37.525521,2017-08-12 04:52:38.123499,417858.123,-1.499,1.499,3.515,3.844,0.6,0.6,2.243,2.161
107.0,2017-08-12 04:54:38.151357,2017-08-12 05:50:38.750892,421338.75,-1.499,1.499,3.515,3.844,0.6,0.6,2.244,2.161
108.0,2017-08-12 05:52:38.809953,2017-08-12 06:48:39.389665,424819.389,-1.499,1.5,3.515,3.844,0.6,0.6,2.244,2.161
109.0,2017-08-12 06:50:39.432226,2017-08-12 07:46:39.976543,428299.976,-1.499,1.499,3.515,3.845,0.6,0.6,2.244,2.161
110.0,2017-08-12 07:48:40.023555,2017-08-12 08:44:40.637364,431780.637,-1.499,1.499,3.515,3.845,0.6,0.6,2.244,2.162
111.0,2017-08-12 08:46:40.669862,2017-08-12 09:42:41.225700,435261.225,-1.499,1.499,3.516,3.845,0.6,0.6,2.244,2.162
112.0,2017-08-12 09:44:41.256625,2017-08-12 10:40:41.843850,438741.843,-1.499,1.5,3.516,3.845,0.6,0.6,2.244,2.162
113.0,2017-08-12 10:42:41.902485,2017-08-12 11:38:42.453449,442222.453,-1.499,1.5,3.516,3.845,0.6,0.6,2.244,2.162
114.0,2017-08-12 11:40:42.521149,2017-08-12 12:36:43.067840,445703.067,-1.499,1.5,3.516,3.845,0.6,0.6,2.244,2.162
115.0,2017-08-12 12:38:43.110510,2017-08-12 13:34:43.620883,449183.62,-1.499,1.5,3.516,3.846,0.6,0.6,2.244,2.162
116.0,2017-08-12 13:36:43.670839,2017-08-12 14:32:44.268641,452664.268,-1.499,1.5,3.517,3.846,0.6,0.6,2.244,2.162
117.0,2017-08-12 14:34:44.293877,2017-08-12 15:30:44.932991,456144.932,-1.499,1.499,3.517,3.846,0.6,0.6,2.244,2.162
118.0,2017-08-12 15:32:44.970810,2017-08-12 16:28:45.514221,459625.514,-1.499,1.5,3.517,3.846,0.6,0.6,2.245,2.162
119.0,2017-08-12 16:30:45.564078,2017-08-12 17:26:46.093913,463106.093,-1.499,1.5,3.517,3.846,0.6,0.6,2.245,2.162
120.0,2017-08-12 17:28:46.148718,2017-08-12 18:24:46.739709,466586.739,-1.499,1.5,3.517,3.847,0.6,0.6,2.245,2.162
121.0,2017-08-12 18:26:46.803950,2017-08-12 19:22:47.384864,470067.384,-1.499,1.5,3.517,3.847,0.6,0.6,2.245,2.163
122.0,2017-08-12 19:24:47.443085,2017-08-12 20:20:48.034680,473548.034,-1.499,1.5,3.517,3.847,0.6,0.6,2.245,2.163
123.0,2017-08-12 20:22:48.059094,2017-08-12 21:18:48.706863,477028.706,-1.499,1.5,3.518,3.848,0.6,0.6,2.245,2.163
124.0,2017-08-12 21:20:48.732494,2017-08-12 22:16:49.279192,480509.279,-1.499,1.5,3.518,3.848,0.6,0.6,2.245,2.163
125.0,2017-08-12 22:18:49.316086,2017-08-12 23:14:49.889778,483989.889,-1.499,1.5,3.518,3.848,0.6,0.6,2.245,2.163
126.0,2017-08-12 23:16:49.923516,2017-08-13 00:12:50.527465,487470.527,-1.499,1.5,3.518,3.848,0.6,0.6,2.245,2.163
127.0,2017-08-13 00:14:50.595357,2017-08-13 01:10:51.217342,490951.217,-1.499,1.5,3.518,3.848,0.6,0.6,2.245,2.163
128.0,2017-08-13 01:12:51.260783,2017-08-13 02:08:51.880325,494431.88,-1.499,1.5,3.518,3.848,0.6,0.6,2.246,2.163
129.0,2017-08-13 02:10:51.930025,2017-08-13 03:06:52.459262,497912.459,-1.499,1.499,3.518,3.849,0.6,0.6,2.246,2.163
130.0,2017-08-13 03:08:52.510798,2017-08-13 04:04:53.126292,501393.126,-1.499,1.499,3.518,3.849,0.6,0.6,2.246,2.163
131.0,2017-08-13 04:06:53.164830,2017-08-13 05:02:53.803463,504873.803,-1.499,1.5,3.519,3.849,0.6,0.6,2.246,2.163
132.0,2017-08-13 05:04:53.849329,2017-08-13 06:00:54.461039,508354.461,-1.499,1.5,3.519,3.849,0.6,0.6,2.246,2.163
133.0,2017-08-13 06:02:54.513863,2017-08-13 06:58:55.141335,511835.141,-1.499,1.499,3.519,3.85,0.6,0.6,2.246,2.163
134.0,2017-08-13 07:00:55.176742,2017-08-13 07:56:55.821577,515315.821,-1.499,1.499,3.519,3.85,0.6,0.6,2.246,2.164
135.0,2017-08-13 07:58:55.867271,2017-08-13 08:54:56.458409,518796.458,-1.499,1.499,3.519,3.85,0.6,0.6,2.246,2.164
136.0,2017-08-13 08:56:56.488228,2017-08-13 09:52:57.163728,522277.163,-1.499,1.499,3.519,3.85,0.6,0.6,2.246,2.164
137.0,2017-08-13 09:54:57.229948,2017-08-13 10:50:57.807283,525757.807,-1.499,1.499,3.519,3.85,0.6,0.6,2.246,2.164
138.0,2017-08-13 10:52:57.829647,2017-08-13 11:48:58.393805,529238.393,-1.499,1.5,3.519,3.851,0.6,0.6,2.246,2.164
139.0,2017-08-13 11:50:58.461450,2017-08-13 12:46:58.968226,532718.968,-1.499,1.5,3.52,3.851,0.6,0.6,2.247,2.164
140.0,2017-08-13 12:48:58.995177,2017-08-13 13:44:59.601318,536199.601,-1.499,1.499,3.52,3.851,0.6,0.6,2.247,2.164
141.0,2017-08-13 13:46:59.624750,2017-08-13 14:43:00.186940,539680.186,-1.499,1.5,3.52,3.851,0.6,0.6,2.247,2.164
142.0,2017-08-13 14:45:00.213674,2017-08-13 15:41:00.703885,543160.703,-1.499,1.5,3.52,3.852,0.6,0.6,2.247,2.164
143.0,2017-08-13 15:43:00.732162,2017-08-13 16:39:01.349404,546641.349,-1.499,1.499,3.52,3.852,0.6,0.6,2.247,2.164
144.0,2017-08-13 16:41:01.382694,2017-08-13 17:37:01.849471,550121.849,-1.499,1.5,3.52,3.852,0.6,0.6,2.247,2.164
145.0,2017-08-13 17:39:01.886562,2017-08-13 18:35:02.513906,553602.513,-1.499,1.5,3.52,3.852,0.6,0.6,2.247,2.165
146.0,2017-08-13 18:37:02.556729,2017-08-13 19:33:03.023933,557083.023,-1.499,1.5,3.521,3.852,0.6,0.6,2.247,2.165
147.0,2017-08-13 19:35:03.057476,2017-08-13 20:31:03.641545,560563.641,-1.499,1.5,3.521,3.852,0.6,0.6,2.247,2.165
148.0,2017-08-13 20:33:03.674535,2017-08-13 21:29:04.236481,564044.236,-1.499,1.499,3.521,3.853,0.6,0.6,2.247,2.165
149.0,2017-08-13 21:31:04.293070,2017-08-13 22:27:04.776740,567524.776,-1.499,1.5,3.521,3.853,0.6,0.6,2.247,2.165
150.0,2017-08-13 22:29:04.843985,2017-08-13 23:25:05.348376,571005.348,-1.499,1.5,3.521,3.853,0.6,0.6,2.248,2.165
151.0,2017-08-13 23:27:05.390323,2017-08-14 00:23:05.937620,574485.937,-1.499,1.5,3.521,3.853,0.6,0.6,2.248,2.165
152.0,2017-08-14 00:25:05.988681,2017-08-14 01:21:06.472923,577966.472,-1.499,1.5,3.522,3.853,0.6,0.6,2.248,2.165
153.0,2017-08-14 01:23:06.532285,2017-08-14 02:19:07.110282,581447.11,-1.499,1.5,3.522,3.854,0.6,0.6,2.248,2.165
154.0,2017-08-14 02:21:07.173529,2017-08-14 03:17:07.777608,584927.777,-1.499,1.5,3.522,3.854,0.6,0.6,2.248,2.165
155.0,2017-08-14 03:19:07.821033,2017-08-14 04:15:08.422879,588408.422,-1.499,1.5,3.522,3.854,0.6,0.6,2.248,2.165
156.0,2017-08-14 04:17:08.459827,2017-08-14 05:13:09.094730,591889.094,-1.499,1.499,3.522,3.854,0.6,0.6,2.248,2.165
157.0,2017-08-14 05:15:09.128034,2017-08-14 06:11:09.775187,595369.775,-1.499,1.5,3.522,3.855,0.6,0.6,2.248,2.166
158.0,2017-08-14 06:13:09.808818,2017-08-14 07:09:10.442606,598850.442,-1.499,1.499,3.522,3.855,0.6,0.6,2.248,2.166
159.0,2017-08-14 07:11:10.520142,2017-08-14 08:07:11.037207,602331.037,-1.5,1.5,3.523,3.855,0.6,0.6,2.248,2.166
160.0,2017-08-14 08:09:11.083736,2017-08-14 09:05:11.731171,605811.731,-1.499,1.5,3.523,3.855,0.6,0.6,2.248,2.166
161.0,2017-08-14 09:07:11.798470,2017-08-14 10:03:12.330636,609292.33,-1.499,1.499,3.523,3.855,0.6,0.6,2.249,2.166
162.0,2017-08-14 10:05:12.386539,2017-08-14 11:01:12.946738,612772.946,-1.499,1.5,3.523,3.856,0.6,0.6,2.249,2.166
163.0,2017-08-14 11:03:13.003595,2017-08-14 11:59:13.515813,616253.515,-1.499,1.499,3.523,3.856,0.6,0.6,2.249,2.166
164.0,2017-08-14 12:01:13.561632,2017-08-14 12:57:14.082400,619734.082,-1.499,1.5,3.523,3.856,0.6,0.6,2.249,2.166
165.0,2017-08-14 12:59:14.148649,2017-08-14 13:55:14.647640,623214.647,-1.499,1.5,3.523,3.856,0.6,0.6,2.249,2.166
166.0,2017-08-14 13:57:14.703008,2017-08-14 14:53:15.273432,626695.273,-1.499,1.5,3.523,3.856,0.6,0.6,2.249,2.166
167.0,2017-08-14 14:55:15.317775,2017-08-14 15:51:15.772816,630175.772,-1.499,1.499,3.524,3.856,0.6,0.6,2.249,2.166
168.0,2017-08-14 15:53:15.857671,2017-08-14 16:49:16.393715,633656.393,-1.499,1.5,3.523,3.857,0.6,0.6,2.249,2.166
169.0,2017-08-14 16:51:16.467575,2017-08-14 17:47:17.013382,637137.013,-1.499,1.5,3.524,3.857,0.6,0.6,2.249,2.167
170.0,2017-08-14 17:49:17.076169,2017-08-14 18:45:17.545349,640617.545,-1.499,1.5,3.524,3.857,0.6,0.6,2.249,2.167
171.0,2017-08-14 18:47:17.589132,2017-08-14 19:43:18.074981,644098.074,-1.499,1.5,3.524,3.857,0.6,0.6,2.25,2.167
172.0,2017-08-14 19:45:18.139065,2017-08-14 20:41:18.665019,647578.665,-1.499,1.499,3.524,3.858,0.6,0.6,2.25,2.167
173.0,2017-08-14 20:43:18.718034,2017-08-14 21:39:19.253115,651059.253,-1.499,1.499,3.524,3.858,0.6,0.6,2.25,2.167
174.0,2017-08-14 21:41:19.326426,2017-08-14 22:37:19.871050,654539.871,-1.499,1.499,3.524,3.858,0.6,0.6,2.25,2.167
175.0,2017-08-14 22:39:19.933406,2017-08-14 23:35:20.518548,658020.518,-1.499,1.5,3.525,3.858,0.6,0.6,2.25,2.167
176.0,2017-08-14 23:37:20.601468,2017-08-15 00:33:21.133472,661501.133,-1.499,1.499,3.525,3.858,0.6,0.6,2.25,2.167
177.0,2017-08-15 00:35:21.173845,2017-08-15 01:31:21.746429,664981.746,-1.499,1.499,3.525,3.859,0.6,0.6,2.25,2.167
178.0,2017-08-15 01:33:21.807265,2017-08-15 02:29:22.420142,668462.42,-1.499,1.499,3.525,3.859,0.6,0.6,2.25,2.167
179.0,2017-08-15 02:31:22.501367,2017-08-15 03:27:22.967168,671942.967,-1.499,1.5,3.525,3.859,0.6,0.6,2.25,2.167
180.0,2017-08-15 03:29:23.005766,2017-08-15 04:25:23.574365,675423.574,-1.499,1.5,3.525,3.859,0.6,0.6,2.25,2.168
181.0,2017-08-15 04:27:23.633555,2017-08-15 05:23:24.148959,678904.148,-1.499,1.5,3.525,3.859,0.6,0.6,2.25,2.168
182.0,2017-08-15 05:25:24.228077,2017-08-15 06:21:24.753018,682384.753,-1.499,1.499,3.525,3.86,0.6,0.6,2.251,2.168
183.0,2017-08-15 06:23:24.821274,2017-08-15 07:19:25.361300,685865.361,-1.499,1.499,3.526,3.86,0.6,0.6,2.251,2.168
184.0,2017-08-15 07:21:25.393580,2017-08-15 08:17:25.886569,689345.886,-1.499,1.5,3.525,3.86,0.6,0.6,2.251,2.168
185.0,2017-08-15 08:19:25.938814,2017-08-15 09:15:26.534682,692826.534,-1.499,1.5,3.526,3.86,0.6,0.6,2.251,2.168
186.0,2017-08-15 09:17:26.607074,2017-08-15 10:13:27.118278,696307.118,-1.499,1.499,3.526,3.861,0.6,0.6,2.251,2.168
187.0,2017-08-15 10:15:27.179452,2017-08-15 11:11:27.715363,699787.715,-1.499,1.5,3.526,3.861,0.6,0.6,2.251,2.168
188.0,2017-08-15 11:13:27.780953,2017-08-15 12:09:28.247813,703268.247,-1.499,1.5,3.526,3.861,0.6,0.6,2.251,2.168
189.0,2017-08-15 12:11:28.302588,2017-08-15 13:07:28.821741,706748.821,-1.499,1.5,3.526,3.861,0.6,0.6,2.251,2.168
190.0,2017-08-15 13:09:28.846772,2017-08-15 14:05:29.415133,710229.415,-1.499,1.5,3.526,3.861,0.6,0.6,2.251,2.168
191.0,2017-08-15 14:07:29.456590,2017-08-15 15:03:29.937503,713709.937,-1.499,1.5,3.527,3.862,0.6,0.6,2.251,2.168
192.0,2017-08-15 15:05:29.999271,2017-08-15 16:01:30.427218,717190.427,-1.499,1.5,3.526,3.862,0.6,0.6,2.252,2.169
193.0,2017-08-15 16:03:30.509432,2017-08-15 16:59:30.977546,720670.977,-1.499,1.5,3.526,3.862,0.6,0.6,2.252,2.169
194.0,2017-08-15 17:01:31.017198,2017-08-15 17:57:31.462788,724151.462,-1.499,1.5,3.527,3.862,0.6,0.6,2.252,2.169
195.0,2017-08-15 17:59:31.522823,2017-08-15 18:55:32.008807,727632.008,-1.499,1.5,3.527,3.862,0.6,0.6,2.252,2.169
196.0,2017-08-15 18:57:32.057363,2017-08-15 19:53:32.552417,731112.552,-1.499,1.5,3.527,3.863,0.6,0.6,2.252,2.169
197.0,2017-08-15 19:55:32.621372,2017-08-15 20:51:33.125175,734593.125,-1.499,1.5,3.527,3.863,0.6,0.6,2.252,2.169
198.0,2017-08-15 20:53:33.183315,2017-08-15 21:49:33.633765,738073.633,-1.499,1.499,3.527,3.863,0.6,0.6,2.252,2.169
199.0,2017-08-15 21:51:33.712056,2017-08-15 22:47:34.171788,741554.171,-1.499,1.5,3.528,3.863,0.6,0.6,2.252,2.169
200.0,2017-08-15 22:49:34.207267,2017-08-15 23:45:34.613376,745034.613,-1.499,1.5,3.528,3.863,0.6,0.6,2.252,2.169
201.0,2017-08-15 23:47:34.637628,2017-08-16 00:43:35.177722,748515.177,-1.499,1.5,3.528,3.864,0.6,0.6,2.252,2.169
202.0,2017-08-16 00:45:35.222382,2017-08-16 01:41:35.708773,751995.708,-1.499,1.5,3.528,3.864,0.6,0.6,2.252,2.169
203.0,2017-08-16 01:43:35.773623,2017-08-16 02:39:36.206760,755476.206,-1.499,1.5,3.528,3.864,0.6,0.6,2.253,2.17
204.0,2017-08-16 02:41:36.260231,2017-08-16 03:37:36.733521,758956.733,-1.499,1.5,3.528,3.864,0.6,0.6,2.253,2.17
205.0,2017-08-16 03:39:36.775753,2017-08-16 04:35:37.278935,762437.278,-1.499,1.5,3.529,3.865,0.6,0.6,2.253,2.17
206.0,2017-08-16 04:37:37.335088,2017-08-16 05:33:37.835189,765917.835,-1.499,1.5,3.528,3.865,0.6,0.6,2.253,2.17
207.0,2017-08-16 05:35:37.878709,2017-08-16 06:31:38.335237,769398.335,-1.499,1.5,3.529,3.865,0.6,0.6,2.253,2.17
208.0,2017-08-16 06:33:38.370250,2017-08-16 07:29:38.878376,772878.878,-1.499,1.5,3.529,3.865,0.6,0.6,2.253,2.17
209.0,2017-08-16 07:31:38.957568,2017-08-16 08:27:39.451416,776359.451,-1.499,1.5,3.529,3.865,0.6,0.6,2.253,2.17
210.0,2017-08-16 08:29:39.519692,2017-08-16 09:25:39.991026,779839.991,-1.499,1.5,3.529,3.866,0.6,0.6,2.253,2.17
211.0,2017-08-16 09:27:40.048142,2017-08-16 10:23:40.478282,783320.478,-1.499,1.5,3.529,3.866,0.6,0.6,2.253,2.17
212.0,2017-08-16 10:25:40.536469,2017-08-16 11:21:41.019023,786801.019,-1.499,1.5,3.529,3.866,0.6,0.6,2.253,2.17
213.0,2017-08-16 11:23:41.065504,2017-08-16 12:19:41.524974,790281.524,-1.499,1.5,3.529,3.866,0.6,0.6,2.253,2.17
214.0,2017-08-16 12:21:41.591916,2017-08-16 13:17:41.998299,793761.998,-1.499,1.5,3.529,3.866,0.6,0.6,2.254,2.17
215.0,2017-08-16 13:19:42.053753,2017-08-16 14:15:42.593813,797242.593,-1.499,1.5,3.529,3.867,0.6,0.6,2.254,2.171
216.0,2017-08-16 14:17:42.638558,2017-08-16 15:13:43.031611,800723.031,-1.499,1.5,3.53,3.867,0.6,0.6,2.254,2.171
217.0,2017-08-16 15:15:43.096022,2017-08-16 16:11:43.560401,804203.56,-1.499,1.499,3.53,3.867,0.6,0.6,2.254,2.171
218.0,2017-08-16 16:13:43.613803,2017-08-16 17:09:44.118658,807684.118,-1.499,1.5,3.53,3.867,0.6,0.6,2.254,2.171
219.0,2017-08-16 17:11:44.161024,2017-08-16 18:07:44.612270,811164.612,-1.499,1.5,3.53,3.867,0.6,0.6,2.254,2.171
220.0,2017-08-16 18:09:44.674881,2017-08-16 19:05:45.166335,814645.166,-1.499,1.5,3.53,3.867,0.6,0.6,2.254,2.171
221.0,2017-08-16 19:07:45.249039,2017-08-16 20:03:45.717768,818125.717,-1.499,1.5,3.53,3.867,0.6,0.6,2.254,2.171
222.0,2017-08-16 20:05:45.789291,2017-08-16 21:01:46.204611,821606.204,-1.499,1.5,3.53,3.868,0.6,0.6,2.254,2.171
223.0,2017-08-16 21:03:46.233566,2017-08-16 21:59:46.782775,825086.782,-1.499,1.5,3.53,3.868,0.6,0.6,2.254,2.171
224.0,2017-08-16 22:01:46.863049,2017-08-16 22:57:47.265321,828567.265,-1.499,1.5,3.53,3.868,0.6,0.6,2.254,2.171
225.0,2017-08-16 22:59:47.334493,2017-08-16 23:55:47.839402,832047.839,-1.499,1.5,3.53,3.868,0.6,0.6,2.255,2.171
226.0,2017-08-16 23:57:47.866119,2017-08-17 00:53:48.348459,835528.348,-1.499,1.5,3.531,3.868,0.6,0.6,2.255,2.172
227.0,2017-08-17 00:55:48.426749,2017-08-17 01:51:48.855890,839008.855,-1.499,1.5,3.531,3.869,0.6,0.6,2.255,2.171
228.0,2017-08-17 01:53:48.891486,2017-08-17 02:49:49.360088,842489.36,-1.499,1.5,3.531,3.869,0.6,0.6,2.255,2.172
229.0,2017-08-17 02:51:49.416114,2017-08-17 03:47:49.893780,845969.893,-1.499,1.5,3.531,3.869,0.6,0.6,2.255,2.172
230.0,2017-08-17 03:49:49.969816,2017-08-17 04:45:50.456646,849450.456,-1.499,1.5,3.531,3.869,0.6,0.6,2.255,2.172
231.0,2017-08-17 04:47:50.521289,2017-08-17 05:43:50.923059,852930.923,-1.499,1.5,3.531,3.869,0.6,0.6,2.255,2.172
232.0,2017-08-17 05:45:50.976575,2017-08-17 06:41:51.449692,856411.449,-1.499,1.5,3.531,3.87,0.6,0.6,2.255,2.172
233.0,2017-08-17 06:43:51.523844,2017-08-17 07:39:51.975376,859891.975,-1.499,1.5,3.532,3.87,0.6,0.6,2.255,2.172
234.0,2017-08-17 07:41:52.038489,2017-08-17 08:37:52.561688,863372.561,-1.499,1.5,3.532,3.87,0.6,0.6,2.255,2.172
235.0,2017-08-17 08:39:52.644962,2017-08-17 09:35:53.092533,866853.092,-1.499,1.5,3.532,3.87,0.6,0.6,2.255,2.172
236.0,2017-08-17 09:37:53.156678,2017-08-17 10:33:53.588710,870333.588,-1.499,1.5,3.532,3.87,0.6,0.6,2.256,2.172
237.0,2017-08-17 10:35:53.641681,2017-08-17 11:31:54.082673,873814.082,-1.499,1.5,3.532,3.87,0.6,0.6,2.256,2.172
238.0,2017-08-17 11:33:54.155710,2017-08-17 12:29:54.650768,877294.65,-1.499,1.5,3.532,3.871,0.6,0.6,2.256,2.172
239.0,2017-08-17 12:31:54.710658,2017-08-17 13:27:55.102947,880775.102,-1.499,1.5,3.532,3.872,0.6,0.6,2.256,2.172
240.0,2017-08-17 13:29:55.151958,2017-08-17 14:25:55.522093,884255.522,-1.499,1.5,3.532,3.872,0.6,0.6,2.256,2.172
241.0,2017-08-17 14:27:55.607297,2017-08-17 15:23:56.049659,887736.049,-1.499,1.5,3.532,3.872,0.6,0.6,2.256,2.173
242.0,2017-08-17 15:25:56.123313,2017-08-17 16:21:56.542627,891216.542,-1.499,1.5,3.532,3.872,0.6,0.6,2.256,2.173
243.0,2017-08-17 16:23:56.573897,2017-08-17 17:19:56.933771,894696.933,-1.499,1.5,3.533,3.872,0.6,0.6,2.256,2.173
244.0,2017-08-17 17:21:56.959808,2017-08-17 18:17:57.472238,898177.472,-1.499,1.5,3.533,3.872,0.6,0.6,2.257,2.173
245.0,2017-08-17 18:19:57.518602,2017-08-17 19:15:57.977767,901657.977,-1.499,1.5,3.533,3.873,0.6,0.6,2.257,2.173
246.0,2017-08-17 19:17:58.012612,2017-08-17 20:13:58.386358,905138.386,-1.499,1.5,3.533,3.873,0.6,0.6,2.257,2.173
247.0,2017-08-17 20:15:58.441272,2017-08-17 21:11:58.854682,908618.854,-1.499,1.5,3.533,3.873,0.6,0.6,2.257,2.173
248.0,2017-08-17 21:13:58.898134,2017-08-17 22:09:59.289434,912099.289,-1.499,1.5,3.533,3.873,0.6,0.6,2.257,2.173
249.0,2017-08-17 22:11:59.352858,2017-08-17 23:07:59.846634,915579.846,-1.499,1.5,3.533,3.874,0.6,0.6,2.257,2.173
250.0,2017-08-17 23:09:59.899491,2017-08-18 00:06:00.339525,919060.339,-1.499,1.5,3.533,3.874,0.6,0.6,2.257,2.173
251.0,2017-08-18 00:08:00.380780,2017-08-18 01:04:00.736405,922540.736,-1.499,1.5,3.534,3.874,0.6,0.6,2.257,2.173
252.0,2017-08-18 01:06:00.766290,2017-08-18 02:02:01.192938,926021.192,-1.499,1.5,3.534,3.874,0.6,0.6,2.257,2.174
253.0,2017-08-18 02:04:01.242889,2017-08-18 03:00:01.647129,929501.647,-1.499,1.5,3.534,3.874,0.6,0.6,2.257,2.174
254.0,2017-08-18 03:02:01.717324,2017-08-18 03:58:02.099140,932982.099,-1.499,1.5,3.534,3.874,0.6,0.6,2.257,2.174
255.0,2017-08-18 04:00:02.158102,2017-08-18 04:56:02.517049,936462.517,-1.499,1.5,3.534,3.875,0.6,0.6,2.258,2.174
256.0,2017-08-18 04:58:02.595989,2017-08-18 05:54:02.932534,939942.932,-1.499,1.5,3.534,3.875,0.6,0.6,2.258,2.174
257.0,2017-08-18 05:56:02.968524,2017-08-18 06:52:03.313597,943423.313,-1.499,1.5,3.534,3.875,0.6,0.6,2.258,2.174
258.0,2017-08-18 06:54:03.375971,2017-08-18 07:50:03.835193,946903.835,-1.499,1.5,3.534,3.875,0.6,0.6,2.258,2.174
259.0,2017-08-18 07:52:03.917251,2017-08-18 08:48:04.291969,950384.291,-1.499,1.5,3.534,3.875,0.6,0.6,2.258,2.174
260.0,2017-08-18 08:50:04.331844,2017-08-18 09:46:04.660721,953864.66,-1.499,1.5,3.534,3.876,0.6,0.6,2.258,2.174
261.0,2017-08-18 09:48:04.712575,2017-08-18 10:44:05.057228,957345.057,-1.499,1.5,3.535,3.876,0.6,0.6,2.258,2.174
262.0,2017-08-18 10:46:05.128806,2017-08-18 11:42:05.513440,960825.513,-1.499,1.5,3.535,3.876,0.6,0.6,2.258,2.174
263.0,2017-08-18 11:44:05.542703,2017-08-18 12:40:05.904799,964305.904,-1.499,1.5,3.534,3.876,0.6,0.6,2.258,2.175
264.0,2017-08-18 12:42:05.953804,2017-08-18 13:38:06.324787,967786.324,-1.5,1.5,3.535,3.876,0.6,0.6,2.258,2.175
265.0,2017-08-18 13:40:06.362495,2017-08-18 14:36:06.710491,971266.71,-1.499,1.5,3.535,3.877,0.6,0.6,2.259,2.175
266.0,2017-08-18 14:38:06.768106,2017-08-18 15:34:07.124713,974747.124,-1.499,1.5,3.535,3.877,0.6,0.6,2.259,2.175
267.0,2017-08-18 15:36:07.202356,2017-08-18 16:32:07.442496,978227.442,-1.499,1.5,3.535,3.877,0.6,0.6,2.259,2.175
268.0,2017-08-18 16:34:07.508368,2017-08-18 17:30:07.850322,981707.85,-1.499,1.5,3.535,3.878,0.6,0.6,2.259,2.175
269.0,2017-08-18 17:32:07.936201,2017-08-18 18:28:08.318528,985188.318,-1.499,1.5,3.535,3.878,0.6,0.6,2.259,2.175
270.0,2017-08-18 18:30:08.362129,2017-08-18 19:26:08.659224,988668.659,-1.499,1.5,3.536,3.878,0.6,0.6,2.259,2.175
271.0,2017-08-18 19:28:08.691338,2017-08-18 20:24:08.996667,992148.996,-1.499,1.5,3.536,3.878,0.6,0.6,2.259,2.175
272.0,2017-08-18 20:26:09.079675,2017-08-18 21:22:09.455901,995629.455,-1.499,1.5,3.536,3.878,0.6,0.6,2.259,2.176
273.0,2017-08-18 21:24:09.496449,2017-08-18 22:20:09.850011,999109.85,-1.499,1.5,3.536,3.878,0.6,0.6,2.259,2.175
274.0,2017-08-18 22:22:09.878875,2017-08-18 23:18:10.241030,1002590.241,-1.499,1.5,3.536,3.878,0.6,0.6,2.259,2.176
275.0,2017-08-18 23:20:10.290243,2017-08-19 00:16:10.629773,1006070.629,-1.499,1.5,3.536,3.879,0.6,0.6,2.26,2.176
276.0,2017-08-19 00:18:10.699098,2017-08-19 01:14:11.047162,1009551.047,-1.499,1.5,3.537,3.879,0.6,0.6,2.26,2.176
277.0,2017-08-19 01:16:11.104986,2017-08-19 02:12:11.524470,1013031.524,-1.499,1.5,3.537,3.879,0.6,0.6,2.26,2.176
278.0,2017-08-19 02:14:11.571224,2017-08-19 03:10:11.967392,1016511.967,-1.499,1.499,3.537,3.88,0.6,0.6,2.26,2.176
279.0,2017-08-19 03:12:12.033878,2017-08-19 04:08:12.470057,1019992.47,-1.499,1.5,3.537,3.88,0.6,0.6,2.26,2.176
280.0,2017-08-19 04:10:12.525558,2017-08-19 05:06:12.877136,1023472.877,-1.499,1.5,3.537,3.88,0.6,0.6,2.26,2.176
281.0,2017-08-19 05:08:12.952311,2017-08-19 06:04:13.375054,1026953.375,-1.499,1.5,3.537,3.88,0.6,0.6,2.26,2.176
282.0,2017-08-19 06:06:13.407855,2017-08-19 07:02:13.901864,1030433.901,-1.499,1.5,3.537,3.88,0.6,0.6,2.26,2.176
283.0,2017-08-19 07:04:13.954735,2017-08-19 08:00:14.364129,1033914.364,-1.499,1.5,3.537,3.88,0.6,0.6,2.26,2.176
284.0,2017-08-19 08:02:14.436821,2017-08-19 08:58:14.823463,1037394.823,-1.499,1.5,3.537,3.881,0.6,0.6,2.26,2.177
285.0,2017-08-19 09:00:14.885155,2017-08-19 09:56:15.311940,1040875.311,-1.499,1.5,3.537,3.881,0.6,0.6,2.26,2.177
286.0,2017-08-19 09:58:15.393234,2017-08-19 10:54:15.828966,1044355.828,-1.499,1.5,3.537,3.881,0.6,0.6,2.261,2.177
287.0,2017-08-19 10:56:15.868001,2017-08-19 11:52:16.312389,1047836.312,-1.499,1.5,3.537,3.881,0.6,0.6,2.261,2.177
288.0,2017-08-19 11:54:16.340233,2017-08-19 12:50:16.700086,1051316.7,-1.499,1.5,3.538,3.881,0.6,0.6,2.261,2.177
289.0,2017-08-19 12:52:16.716912,2017-08-19 13:48:17.179356,1054797.179,-1.499,1.5,3.538,3.881,0.6,0.6,2.261,2.177
290.0,2017-08-19 13:50:17.278797,2017-08-19 14:46:17.719009,1058277.719,-1.499,1.5,3.538,3.882,0.6,0.6,2.261,2.177
291.0,2017-08-19 14:48:17.807469,2017-08-19 15:44:18.257078,1061758.257,-1.499,1.5,3.538,3.882,0.6,0.6,2.261,2.177
292.0,2017-08-19 15:46:18.365705,2017-08-19 16:42:18.824416,1065238.824,-1.499,1.5,3.538,3.882,0.6,0.6,2.261,2.177
293.0,2017-08-19 16:44:18.921760,2017-08-19 17:40:19.264596,1068719.264,-1.499,1.5,3.538,3.882,0.6,0.6,2.261,2.177
294.0,2017-08-19 17:42:19.288542,2017-08-19 18:38:19.733315,1072199.733,-1.499,1.5,3.539,3.882,0.6,0.6,2.261,2.178
295.0,2017-08-19 18:40:19.777181,2017-08-19 19:36:20.168850,1075680.168,-1.499,1.5,3.539,3.883,0.6,0.6,2.262,2.178
296.0,2017-08-19 19:38:20.264279,2017-08-19 20:34:20.633770,1079160.633,-1.499,1.5,3.539,3.883,0.6,0.6,2.262,2.178
297.0,2017-08-19 20:36:20.718041,2017-08-19 21:32:21.221119,1082641.221,-1.499,1.5,3.539,3.883,0.6,0.6,2.262,2.178
298.0,2017-08-19 21:34:21.231535,2017-08-19 22:30:21.556090,1086121.556,-1.499,1.5,3.539,3.883,0.6,0.6,2.262,2.178
299.0,2017-08-19 22:32:21.586389,2017-08-19 23:28:21.888541,1089601.888,-1.499,1.5,3.539,3.884,0.6,0.6,2.262,2.178
300.0,2017-08-19 23:30:21.970243,2017-08-20 00:26:22.468651,1093082.468,-1.499,1.5,3.539,3.884,0.6,0.6,2.262,2.178
301.0,2017-08-20 00:28:22.570549,2017-08-20 01:24:23.015473,1096563.015,-1.499,1.5,3.539,3.884,0.6,0.6,2.262,2.178
302.0,2017-08-20 01:26:23.012405,2017-08-20 02:22:23.590811,1100043.59,-1.499,1.5,3.54,3.884,0.6,0.6,2.262,2.178
303.0,2017-08-20 02:24:23.639080,2017-08-20 03:20:23.976945,1103523.976,-1.499,1.5,3.539,3.884,0.6,0.6,2.262,2.178
304.0,2017-08-20 03:22:24.045389,2017-08-20 04:18:24.360944,1107004.36,-1.499,1.5,3.54,3.885,0.6,0.6,2.262,2.178
305.0,2017-08-20 04:20:24.449093,2017-08-20 05:16:24.929538,1110484.929,-1.499,1.5,3.54,3.885,0.6,0.6,2.262,2.178
306.0,2017-08-20 05:18:24.975387,2017-08-20 06:14:25.401925,1113965.401,-1.499,1.5,3.54,3.885,0.6,0.6,2.262,2.179
307.0,2017-08-20 06:16:25.436421,2017-08-20 07:12:25.809436,1117445.809,-1.499,1.5,3.54,3.885,0.6,0.6,2.263,2.179
308.0,2017-08-20 07:14:25.895362,2017-08-20 08:10:26.371065,1120926.371,-1.499,1.5,3.54,3.885,0.6,0.6,2.263,2.179
309.0,2017-08-20 08:12:26.383694,2017-08-20 09:08:26.845439,1124406.845,-1.499,1.5,3.54,3.885,0.6,0.6,2.263,2.179
310.0,2017-08-20 09:10:26.849707,2017-08-20 10:06:27.273075,1127887.273,-1.499,1.5,3.54,3.886,0.6,0.6,2.263,2.179
311.0,2017-08-20 10:08:27.293994,2017-08-20 11:04:27.810436,1131367.81,-1.499,1.5,3.54,3.886,0.6,0.6,2.263,2.179
312.0,2017-08-20 11:06:27.905077,2017-08-20 12:02:28.344009,1134848.344,-1.499,1.5,3.541,3.886,0.6,0.6,2.263,2.179
313.0,2017-08-20 12:04:28.434738,2017-08-20 13:00:28.862779,1138328.862,-1.499,1.5,3.54,3.886,0.6,0.6,2.263,2.179
314.0,2017-08-20 13:02:28.877173,2017-08-20 13:58:29.401973,1141809.401,-1.499,1.5,3.541,3.887,0.6,0.6,2.263,2.179
315.0,2017-08-20 14:00:29.469723,2017-08-20 14:56:29.866190,1145289.866,-1.499,1.5,3.541,3.887,0.6,0.6,2.263,2.179
316.0,2017-08-20 14:58:29.874638,2017-08-20 15:54:30.341647,1148770.341,-1.499,1.5,3.541,3.887,0.6,0.6,2.264,2.179
317.0,2017-08-20 15:56:30.331105,2017-08-20 16:52:30.698921,1152250.698,-1.499,1.5,3.541,3.887,0.6,0.6,2.264,2.179
318.0,2017-08-20 16:54:30.771361,2017-08-20 17:50:31.224686,1155731.224,-1.499,1.5,3.541,3.888,0.6,0.6,2.264,2.18
319.0,2017-08-20 17:52:31.257603,2017-08-20 18:48:31.739253,1159211.739,-1.499,1.5,3.541,3.888,0.6,0.6,2.264,2.18
320.0,2017-08-20 18:50:31.718344,2017-08-20 19:46:32.135186,1162692.135,-1.499,1.5,3.541,3.888,0.6,0.6,2.264,2.18
321.0,2017-08-20 19:48:32.146686,2017-08-20 20:44:32.611273,1166172.611,-1.499,1.5,3.541,3.888,0.6,0.6,2.264,2.18
322.0,2017-08-20 20:46:32.610837,2017-08-20 21:42:33.053073,1169653.053,-1.499,1.5,3.541,3.889,0.6,0.6,2.264,2.18
323.0,2017-08-20 21:44:33.107326,2017-08-20 22:40:33.535103,1173133.535,-1.499,1.5,3.542,3.888,0.6,0.6,2.264,2.18
324.0,2017-08-20 22:42:33.498200,2017-08-20 23:38:33.995647,1176613.995,-1.499,1.5,3.541,3.889,0.6,0.6,2.264,2.18
325.0,2017-08-20 23:40:34.006960,2017-08-21 00:36:34.363370,1180094.363,-1.499,1.5,3.542,3.889,0.6,0.6,2.264,2.18
326.0,2017-08-21 00:38:34.357974,2017-08-21 01:34:34.946652,1183574.946,-1.499,1.5,3.542,3.889,0.6,0.6,2.265,2.18
327.0,2017-08-21 01:36:34.973760,2017-08-21 02:32:35.391166,1187055.391,-1.499,1.5,3.542,3.889,0.6,0.6,2.265,2.18
328.0,2017-08-21 02:34:35.354767,2017-08-21 03:30:35.835229,1190535.835,-1.499,1.5,3.542,3.889,0.6,0.6,2.265,2.18
329.0,2017-08-21 03:32:35.816464,2017-08-21 04:28:36.233047,1194016.233,-1.499,1.5,3.542,3.889,0.6,0.6,2.265,2.18
330.0,2017-08-21 04:30:36.264602,2017-08-21 05:26:36.746172,1197496.746,-1.499,1.5,3.542,3.89,0.6,0.6,2.265,2.181
331.0,2017-08-21 05:28:36.817726,2017-08-21 06:24:37.387046,1200977.387,-1.499,1.5,3.542,3.89,0.6,0.6,2.265,2.181
332.0,2017-08-21 06:26:37.421981,2017-08-21 07:22:37.835319,1204457.835,-1.499,1.5,3.542,3.89,0.6,0.6,2.265,2.181
333.0,2017-08-21 07:24:37.839119,2017-08-21 08:20:38.196487,1207938.196,-1.499,1.5,3.542,3.891,0.6,0.6,2.265,2.181
334.0,2017-08-21 08:22:38.222555,2017-08-21 09:18:38.749027,1211418.749,-1.499,1.5,3.542,3.891,0.6,0.6,2.266,2.181
335.0,2017-08-21 09:20:38.812896,2017-08-21 10:16:39.364506,1214899.364,-1.499,1.5,3.543,3.891,0.6,0.6,2.265,2.181
336.0,2017-08-21 10:18:39.359483,2017-08-21 11:14:39.934954,1218379.934,-1.499,1.5,3.543,3.891,0.6,0.6,2.266,2.181
337.0,2017-08-21 11:16:40.043965,2017-08-21 12:12:40.560811,1221860.56,-1.499,1.5,3.543,3.891,0.6,0.6,2.266,2.181
338.0,2017-08-21 12:14:40.569822,2017-08-21 13:10:41.089968,1225341.089,-1.499,1.5,3.543,3.891,0.6,0.6,2.266,2.181
339.0,2017-08-21 13:12:41.139586,2017-08-21 14:08:41.667995,1228821.667,-1.499,1.5,3.543,3.892,0.6,0.6,2.266,2.181
340.0,2017-08-21 14:10:41.706927,2017-08-21 15:06:42.150411,1232302.15,-1.499,1.5,3.543,3.892,0.6,0.6,2.266,2.181
341.0,2017-08-21 15:08:42.209361,2017-08-21 16:04:42.619129,1235782.619,-1.499,1.5,3.543,3.892,0.6,0.6,2.266,2.181
342.0,2017-08-21 16:06:42.679024,2017-08-21 17:02:43.165409,1239263.165,-1.499,1.5,3.544,3.892,0.6,0.6,2.266,2.182
343.0,2017-08-21 17:04:43.182784,2017-08-21 18:00:43.771770,1242743.771,-1.499,1.5,3.544,3.892,0.6,0.6,2.266,2.182
344.0,2017-08-21 18:02:43.778535,2017-08-21 18:58:44.158161,1246224.158,-1.499,1.5,3.544,3.893,0.6,0.6,2.266,2.182
345.0,2017-08-21 19:00:44.185159,2017-08-21 19:56:44.730010,1249704.73,-1.499,1.5,3.544,3.893,0.6,0.6,2.266,2.182
346.0,2017-08-21 19:58:44.839351,2017-08-21 20:54:45.424575,1253185.424,-1.499,1.5,3.544,3.893,0.6,0.6,2.267,2.182
347.0,2017-08-21 20:56:45.429243,2017-08-21 21:52:45.930088,1256665.93,-1.499,1.5,3.544,3.893,0.6,0.6,2.267,2.182
348.0,2017-08-21 21:54:45.923690,2017-08-21 22:50:46.464320,1260146.464,-1.499,1.5,3.544,3.893,0.6,0.6,2.267,2.182
349.0,2017-08-21 22:52:46.540708,2017-08-21 23:48:47.027908,1263627.027,-1.499,1.5,3.544,3.894,0.6,0.6,2.267,2.182
350.0,2017-08-21 23:50:47.124201,2017-08-22 00:46:47.620673,1267107.62,-1.499,1.5,3.544,3.894,0.6,0.6,2.267,2.182
