Repository: Oliver191/MSc_Thesis_Predictive_Maintenance_Batteries

# MSc_Thesis_Predictive_Maintenance_Batteries
The GitHub repository accompanying the MSc Thesis at Esade written by Oliver Caspers regarding the topic “Predictive Maintenance for Lithium-Ion Batteries: Predicting the Remaining Useful Life (RUL) using Data-Driven Machine Learning based on Real-World Battery Datasets”.

SNL_Final.ipynb: The main Jupyter Notebook which contains the main code used to load, clean, and transform the SNL data. Four initial models are evaluated and a RF is chosen to be optimized. The RF is trained to predict the RUL on the training data and optimized using the validation data. Finally, the model is tested using independent testing data from UL.

File: SNL_Cycle_Timeseries_Data/SNL_18650_NMC_35C_0-100_0.5-1C_b_cycle_data.csv (part 1 of 3)
Cycle_Index,Start_Time,End_Time,Test_Time (s),Min_Current (A),Max_Current (A),Min_Voltage (V),Max_Voltage (V),Charge_Capacity (Ah),Discharge_Capacity (Ah),Charge_Energy (Wh),Discharge_Energy (Wh)
1.0,2018-02-27 13:11:00.900200,2018-02-27 17:34:47.288156,15836.401,-1.5,1.5,1.999,4.2,2.836,2.945,11.026,10.375
2.0,2018-02-27 17:34:47.304776,2018-02-27 22:02:21.845784,31890.958,-1.5,1.5,1.999,4.2,2.955,2.939,11.396,10.372
3.0,2018-02-27 22:02:21.862572,2018-02-28 02:29:08.646488,47897.759,-1.5,1.5,1.999,4.2,2.943,2.929,11.355,10.348
4.0,2018-02-28 02:29:08.661732,2018-02-28 09:12:50.325748,72119.438,-3.0,1.5,1.999,4.2,5.844,5.803,22.557,19.872
5.0,2018-02-28 09:12:50.347748,2018-02-28 12:29:13.904152,83903.017,-3.0,1.5,1.999,4.2,2.907,2.894,11.209,9.941
6.0,2018-02-28 12:29:13.910956,2018-02-28 15:45:14.454032,95663.567,-2.999,1.5,1.999,4.2,2.899,2.887,11.177,9.928
7.0,2018-02-28 15:45:14.468936,2018-02-28 19:00:53.360072,107402.473,-2.999,1.5,1.999,4.2,2.891,2.88,11.148,9.914
8.0,2018-02-28 19:00:53.367468,2018-02-28 22:16:09.755780,119118.868,-2.999,1.5,1.999,4.2,2.884,2.873,11.119,9.899
9.0,2018-02-28 22:16:09.770768,2018-03-01 01:31:06.703896,130815.816,-2.999,1.5,1.999,4.2,2.877,2.867,11.094,9.885
10.0,2018-03-01 01:31:06.717768,2018-03-01 04:45:38.971476,142488.084,-2.999,1.5,1.999,4.2,2.869,2.86,11.067,9.868
11.0,2018-03-01 04:45:38.998856,2018-03-01 07:59:46.716776,154135.829,-3.0,1.5,1.999,4.2,2.862,2.853,11.04,9.85
12.0,2018-03-01 07:59:46.728620,2018-03-01 11:13:31.727392,165760.84,-2.999,1.5,1.999,4.2,2.855,2.846,11.014,9.833
13.0,2018-03-01 11:13:31.735976,2018-03-01 14:26:51.147136,177360.26,-2.999,1.5,1.998,4.2,2.848,2.839,10.99,9.814
14.0,2018-03-01 14:26:51.163108,2018-03-01 17:39:48.376872,188937.489,-3.0,1.5,1.999,4.2,2.841,2.833,10.965,9.798
15.0,2018-03-01 17:39:48.392620,2018-03-01 20:52:26.468172,200495.581,-2.999,1.5,1.999,4.2,2.835,2.828,10.945,9.785
16.0,2018-03-01 20:52:26.485320,2018-03-02 00:04:46.529288,212035.642,-2.999,1.5,1.999,4.2,2.829,2.822,10.923,9.771
17.0,2018-03-02 00:04:46.544036,2018-03-02 03:16:48.158912,223557.271,-3.0,1.5,1.998,4.2,2.824,2.817,10.903,9.758
18.0,2018-03-02 03:16:48.177736,2018-03-02 06:28:31.903548,235061.016,-3.0,1.5,1.999,4.2,2.819,2.812,10.885,9.745
19.0,2018-03-02 06:28:31.924808,2018-03-02 09:39:59.983220,246549.096,-2.999,1.5,1.999,4.2,2.814,2.807,10.867,9.734
20.0,2018-03-02 09:39:59.976008,2018-03-02 12:51:11.521104,258020.634,-2.999,1.5,1.998,4.2,2.809,2.803,10.848,9.722
21.0,2018-03-02 12:51:11.528620,2018-03-02 16:02:08.621328,269477.734,-2.999,1.5,1.999,4.2,2.804,2.798,10.833,9.711
22.0,2018-03-02 16:02:08.646928,2018-03-02 19:12:50.911716,280920.024,-2.999,1.5,1.998,4.2,2.8,2.794,10.816,9.699
23.0,2018-03-02 19:12:50.953800,2018-03-02 22:23:19.677060,292348.79,-3.0,1.5,1.998,4.2,2.795,2.79,10.8,9.688
24.0,2018-03-02 22:23:19.711504,2018-03-03 01:33:34.948504,303764.061,-3.0,1.5,1.998,4.2,2.791,2.786,10.785,9.679
25.0,2018-03-03 01:33:34.968392,2018-03-03 04:43:37.400184,315166.513,-3.0,1.5,1.998,4.2,2.788,2.782,10.772,9.669
26.0,2018-03-03 04:43:37.413292,2018-03-03 07:53:27.738512,326556.851,-3.0,1.5,1.999,4.2,2.784,2.778,10.757,9.659
27.0,2018-03-03 07:53:27.766600,2018-03-03 11:03:05.634696,337934.747,-3.0,1.5,1.998,4.2,2.78,2.774,10.743,9.649
28.0,2018-03-03 11:03:05.635500,2018-03-03 14:12:32.590732,349301.703,-3.0,1.5,1.998,4.2,2.776,2.771,10.731,9.642
29.0,2018-03-03 14:12:32.592456,2018-03-03 17:21:48.050952,360657.163,-3.0,1.5,1.999,4.2,2.773,2.768,10.719,9.633
30.0,2018-03-03 17:21:48.087812,2018-03-03 20:30:51.960868,372001.073,-3.0,1.5,1.998,4.2,2.77,2.765,10.706,9.624
31.0,2018-03-03 20:30:51.969096,2018-03-03 23:39:43.553980,383332.666,-2.999,1.5,1.998,4.2,2.766,2.761,10.692,9.615
32.0,2018-03-03 23:39:43.569480,2018-03-04 02:48:25.478488,394654.591,-2.999,1.5,1.998,4.2,2.763,2.758,10.682,9.607
33.0,2018-03-04 02:48:25.510404,2018-03-04 05:56:56.643600,405965.756,-3.0,1.5,1.998,4.2,2.759,2.755,10.67,9.598
34.0,2018-03-04 05:56:56.624688,2018-03-04 09:05:17.105900,417266.218,-2.999,1.5,1.998,4.2,2.756,2.752,10.658,9.589
35.0,2018-03-04 09:05:17.094572,2018-03-04 12:13:27.837360,428556.95,-2.999,1.5,1.998,4.2,2.753,2.749,10.648,9.581
36.0,2018-03-04 12:13:27.865928,2018-03-04 15:21:28.584716,439837.697,-2.999,1.5,1.998,4.2,2.75,2.746,10.637,9.573
37.0,2018-03-04 15:21:28.643144,2018-03-04 18:29:19.711496,451108.824,-3.0,1.5,1.998,4.2,2.748,2.744,10.628,9.566
38.0,2018-03-04 18:29:19.728232,2018-03-04 21:37:01.416068,462370.529,-2.999,1.5,1.998,4.2,2.745,2.741,10.617,9.559
39.0,2018-03-04 21:37:01.427272,2018-03-05 00:44:33.604648,473622.717,-2.999,1.5,1.998,4.2,2.742,2.738,10.608,9.551
40.0,2018-03-05 00:44:33.598124,2018-03-05 03:51:56.645536,484865.758,-3.0,1.5,1.998,4.2,2.739,2.736,10.597,9.543
41.0,2018-03-05 03:51:56.626504,2018-03-05 06:59:10.994872,496100.107,-3.0,1.5,1.999,4.2,2.737,2.733,10.589,9.537
42.0,2018-03-05 06:59:11.004432,2018-03-05 10:06:15.163704,507324.276,-3.0,1.5,1.998,4.2,2.734,2.73,10.576,9.527
43.0,2018-03-05 10:06:15.199812,2018-03-05 13:13:11.074840,518540.187,-3.0,1.5,1.998,4.2,2.732,2.728,10.57,9.522
44.0,2018-03-05 13:13:11.087688,2018-03-05 16:19:58.556304,529747.669,-3.0,1.5,1.998,4.2,2.729,2.726,10.56,9.514
45.0,2018-03-05 16:19:58.562988,2018-03-05 19:26:38.153584,540947.266,-3.0,1.5,1.998,4.2,2.727,2.724,10.553,9.509
46.0,2018-03-05 19:26:38.141000,2018-03-05 22:33:09.612872,552138.725,-3.0,1.5,1.998,4.2,2.725,2.721,10.545,9.502
47.0,2018-03-05 22:33:09.592848,2018-03-06 01:39:33.200584,563322.313,-3.0,1.5,1.998,4.2,2.722,2.719,10.536,9.495
48.0,2018-03-06 01:39:33.180176,2018-03-06 04:45:49.286568,574498.399,-3.0,1.5,1.998,4.2,2.72,2.717,10.529,9.489
49.0,2018-03-06 04:45:49.296200,2018-03-06 07:51:57.977692,585667.09,-2.999,1.5,1.998,4.2,2.718,2.715,10.521,9.483
50.0,2018-03-06 07:51:58.006856,2018-03-06 10:57:59.454756,596828.567,-3.0,1.5,1.998,4.2,2.716,2.713,10.514,9.477
51.0,2018-03-06 10:57:59.443016,2018-03-06 14:03:53.675424,607982.788,-3.0,1.5,1.998,4.2,2.714,2.711,10.505,9.471
52.0,2018-03-06 14:03:53.670216,2018-03-06 17:09:40.395352,619129.508,-3.0,1.5,1.998,4.2,2.712,2.709,10.498,9.465
53.0,2018-03-06 17:09:40.426312,2018-03-06 20:15:18.935448,630268.048,-3.0,1.5,1.998,4.2,2.71,2.706,10.49,9.456
54.0,2018-03-06 20:15:18.859236,2018-03-06 23:20:52.227804,641401.34,-2.999,1.5,1.998,4.2,2.708,2.705,10.484,9.455
55.0,2018-03-06 23:20:52.180552,2018-03-07 02:26:18.837472,652527.95,-3.0,1.5,1.998,4.2,2.706,2.703,10.478,9.449
56.0,2018-03-07 02:26:18.882732,2018-03-07 05:31:38.927604,663648.04,-3.0,1.5,1.998,4.2,2.704,2.701,10.471,9.444
57.0,2018-03-07 05:31:38.965576,2018-03-07 08:36:51.725392,674760.838,-2.999,1.5,1.998,4.2,2.702,2.699,10.462,9.437
58.0,2018-03-07 08:36:51.774124,2018-03-07 11:41:58.348592,685867.461,-2.999,1.5,1.998,4.2,2.701,2.698,10.457,9.433
59.0,2018-03-07 11:41:58.356752,2018-03-07 14:46:58.629424,696967.742,-3.0,1.5,1.998,4.2,2.699,2.696,10.45,9.427
60.0,2018-03-07 14:46:58.713060,2018-03-07 17:51:52.676528,708061.789,-2.999,1.5,1.998,4.2,2.697,2.694,10.444,9.422
61.0,2018-03-07 17:51:52.712976,2018-03-07 20:56:41.295628,719150.408,-3.0,1.5,1.998,4.2,2.695,2.693,10.439,9.418
62.0,2018-03-07 20:56:41.338440,2018-03-08 00:01:23.709152,730232.822,-3.0,1.5,1.998,4.2,2.694,2.691,10.432,9.413
63.0,2018-03-08 00:01:23.672648,2018-03-08 03:05:59.780164,741308.893,-3.0,1.5,1.998,4.2,2.692,2.689,10.425,9.407
64.0,2018-03-08 03:05:59.846572,2018-03-08 06:10:30.759108,752379.872,-2.999,1.5,1.998,4.2,2.69,2.688,10.42,9.403
65.0,2018-03-08 06:10:30.777616,2018-03-08 09:14:55.284648,763444.397,-2.999,1.5,1.998,4.2,2.688,2.686,10.412,9.398
66.0,2018-03-08 09:14:55.352268,2018-03-08 12:19:15.573988,774504.686,-2.999,1.5,1.998,4.2,2.687,2.685,10.409,9.394
67.0,2018-03-08 12:19:15.603244,2018-03-08 15:23:30.191176,785559.304,-3.0,1.5,1.998,4.2,2.686,2.683,10.404,9.389
68.0,2018-03-08 15:23:30.282660,2018-03-08 18:27:39.726020,796608.839,-3.0,1.5,1.998,4.2,2.684,2.682,10.398,9.385
69.0,2018-03-08 18:27:39.713396,2018-03-08 21:31:43.295304,807652.408,-2.999,1.5,1.998,4.2,2.683,2.68,10.392,9.38
70.0,2018-03-08 21:31:43.315428,2018-03-09 00:35:42.365972,818691.478,-3.0,1.5,1.998,4.2,2.681,2.679,10.388,9.377
71.0,2018-03-09 00:35:42.396076,2018-03-09 03:39:36.247412,829725.36,-3.0,1.5,1.998,4.2,2.68,2.677,10.382,9.372
72.0,2018-03-09 03:39:36.233544,2018-03-09 06:43:24.636628,840753.749,-2.999,1.5,1.998,4.2,2.678,2.676,10.377,9.368
73.0,2018-03-09 06:43:24.631624,2018-03-09 09:47:08.437852,851777.55,-2.999,1.5,1.998,4.2,2.677,2.675,10.372,9.364
74.0,2018-03-09 09:47:08.442184,2018-03-09 12:50:47.076248,862796.189,-3.0,1.5,1.998,4.2,2.675,2.673,10.366,9.359
75.0,2018-03-09 12:50:47.144036,2018-03-09 15:54:21.239000,873810.352,-2.999,1.5,1.998,4.2,2.674,2.672,10.362,9.356
76.0,2018-03-09 15:54:21.254468,2018-03-09 18:57:49.840972,884818.953,-3.0,1.5,1.998,4.2,2.673,2.671,10.356,9.352
77.0,2018-03-09 18:57:49.861576,2018-03-09 22:01:13.877296,895822.99,-2.999,1.5,1.998,4.2,2.672,2.669,10.352,9.347
78.0,2018-03-09 22:01:13.881164,2018-03-10 01:04:32.329260,906821.442,-2.999,1.5,1.998,4.2,2.67,2.668,10.347,9.342
79.0,2018-03-10 01:04:32.328392,2018-03-10 04:07:45.372944,917814.485,-3.0,1.5,1.998,4.2,2.669,2.666,10.341,9.338
80.0,2018-03-10 04:07:45.399468,2018-03-10 07:10:53.763556,928802.876,-2.999,1.5,1.998,4.2,2.667,2.665,10.337,9.334
81.0,2018-03-10 07:10:53.820588,2018-03-10 10:13:57.936364,939787.049,-2.999,1.5,1.998,4.2,2.666,2.664,10.332,9.33
82.0,2018-03-10 10:13:57.984968,2018-03-10 13:16:57.726724,950766.839,-3.0,1.5,1.998,4.2,2.665,2.663,10.328,9.326
83.0,2018-03-10 13:16:57.755236,2018-03-10 16:19:53.603816,961742.716,-2.999,1.5,1.997,4.2,2.664,2.662,10.324,9.323
84.0,2018-03-10 16:19:53.593444,2018-03-10 19:22:45.042504,972714.155,-3.0,1.5,1.997,4.2,2.663,2.66,10.32,9.32
85.0,2018-03-10 19:22:45.037940,2018-03-10 22:25:31.976452,983681.089,-3.0,1.5,1.998,4.2,2.661,2.659,10.315,9.315
86.0,2018-03-10 22:25:32.031688,2018-03-11 01:28:14.850944,994643.963,-2.999,1.5,1.997,4.2,2.66,2.658,10.311,9.312
87.0,2018-03-11 01:28:14.893768,2018-03-11 04:30:53.136744,1005602.249,-2.999,1.5,1.998,4.2,2.659,2.656,10.306,9.305
88.0,2018-03-11 04:30:53.099692,2018-03-11 07:33:28.097540,1016557.21,-3.0,1.5,1.998,4.2,2.658,2.656,10.303,9.305
89.0,2018-03-11 07:33:28.100552,2018-03-11 10:35:58.886560,1027507.999,-3.0,1.5,1.997,4.2,2.657,2.655,10.298,9.308
90.0,2018-03-11 10:35:58.904008,2018-03-11 13:28:45.366824,1037874.479,-3.0,1.5,1.997,4.203,2.476,2.475,9.603,8.619
91.0,2018-03-11 13:28:45.385388,2018-03-11 16:22:11.765264,1048280.878,-2.999,1.5,1.997,4.204,2.511,2.51,9.751,8.862
92.0,2018-03-11 16:22:11.781192,2018-03-11 19:14:24.914152,1058614.027,-2.999,1.5,1.998,4.203,2.452,2.451,9.518,8.638
93.0,2018-03-11 19:14:24.907848,2018-03-11 21:37:44.998308,1067214.111,-3.0,6.831,1.998,4.259,2.23,2.204,8.539,7.579
94.0,2018-03-11 21:37:45.000520,2018-03-12 00:36:14.026560,1077923.139,-2.999,1.5,1.998,4.2,2.608,2.604,10.125,9.081
95.0,2018-03-12 00:36:14.107408,2018-03-12 03:35:51.113904,1088700.226,-3.0,1.5,1.998,4.2,2.618,2.616,10.165,9.139
96.0,2018-03-12 03:35:51.109192,2018-03-12 06:35:38.709748,1099487.822,-3.0,1.5,1.998,4.2,2.619,2.617,10.168,9.149
97.0,2018-03-12 06:35:38.795944,2018-03-12 09:35:31.165240,1110280.278,-3.0,1.5,1.998,4.2,2.62,2.618,10.168,9.154
98.0,2018-03-12 09:35:31.262224,2018-03-12 12:35:25.701272,1121074.814,-3.0,1.5,1.998,4.2,2.619,2.617,10.167,9.156
99.0,2018-03-12 12:35:25.696584,2018-03-12 15:35:22.107600,1131871.22,-3.0,1.5,1.998,4.2,2.619,2.617,10.164,9.157
100.0,2018-03-12 15:35:22.101324,2018-03-12 18:35:18.015924,1142667.128,-3.0,1.5,1.998,4.2,2.619,2.617,10.162,9.159
101.0,2018-03-12 18:35:17.975876,2018-03-12 21:35:14.718996,1153463.831,-3.0,1.5,1.998,4.2,2.619,2.617,10.162,9.159
102.0,2018-03-12 21:35:14.767532,2018-03-13 00:35:10.727380,1164259.84,-2.999,1.5,1.998,4.2,2.618,2.616,10.16,9.158
103.0,2018-03-13 00:35:10.648484,2018-03-13 03:35:05.776632,1175054.889,-3.0,1.5,1.997,4.2,2.618,2.616,10.158,9.158
104.0,2018-03-13 03:35:05.736904,2018-03-13 06:34:59.629292,1185848.742,-2.999,1.5,1.997,4.2,2.617,2.615,10.156,9.157
105.0,2018-03-13 06:34:59.649476,2018-03-13 09:34:51.075628,1196640.188,-2.999,1.5,1.997,4.2,2.616,2.614,10.152,9.156
106.0,2018-03-13 09:34:51.067080,2018-03-13 12:34:41.608460,1207430.721,-3.0,1.5,1.997,4.2,2.616,2.614,10.15,9.155
107.0,2018-03-13 12:34:41.700552,2018-03-13 15:34:31.179372,1218220.292,-2.999,1.5,1.997,4.2,2.615,2.613,10.149,9.154
108.0,2018-03-13 15:34:31.154476,2018-03-13 18:34:18.223148,1229007.336,-2.999,1.5,1.998,4.2,2.614,2.612,10.144,9.151
109.0,2018-03-13 18:34:18.249004,2018-03-13 21:34:04.287488,1239793.4,-3.0,1.5,1.998,4.2,2.614,2.612,10.143,9.151
110.0,2018-03-13 21:34:04.295056,2018-03-14 00:33:48.167820,1250577.28,-2.999,1.5,1.997,4.2,2.613,2.611,10.14,9.149
111.0,2018-03-14 00:33:48.246756,2018-03-14 02:55:06.569100,1259055.682,-3.0,9.605,1.997,4.208,2.188,2.187,8.354,7.523
112.0,2018-03-14 02:55:06.635876,2018-03-14 05:54:43.813992,1269832.926,-3.0,1.5,1.997,4.2,2.612,2.609,10.139,9.142
113.0,2018-03-14 05:54:43.900104,2018-03-14 08:55:34.346692,1280683.459,-3.0,1.5,1.997,4.2,2.611,2.621,10.133,9.182
114.0,2018-03-14 08:55:34.433480,2018-03-14 11:55:26.438000,1291475.551,-2.999,1.5,1.997,4.2,2.619,2.61,10.164,9.144
115.0,2018-03-14 11:55:26.377772,2018-03-14 14:55:08.420708,1302257.533,-3.0,1.5,1.997,4.2,2.613,2.61,10.139,9.145
116.0,2018-03-14 14:55:08.362692,2018-03-14 17:54:47.601104,1313036.714,-3.0,1.5,1.997,4.2,2.612,2.609,10.135,9.144
117.0,2018-03-14 17:54:47.593700,2018-03-14 20:54:24.770564,1323813.883,-3.0,1.5,1.997,4.2,2.611,2.608,10.131,9.143
118.0,2018-03-14 20:54:24.723656,2018-03-14 23:53:58.093924,1334587.206,-3.0,1.5,1.997,4.2,2.609,2.607,10.126,9.139
119.0,2018-03-14 23:53:58.317768,2018-03-15 02:53:29.807872,1345358.92,-3.0,1.5,1.997,4.2,2.609,2.607,10.124,9.14
120.0,2018-03-15 02:53:29.814728,2018-03-15 05:52:58.888868,1356128.001,-2.999,1.5,1.997,4.2,2.608,2.606,10.12,9.138
121.0,2018-03-15 05:52:58.949292,2018-03-15 08:52:25.913284,1366895.026,-2.999,1.5,1.997,4.2,2.607,2.605,10.118,9.135
122.0,2018-03-15 08:52:25.861732,2018-03-15 11:51:25.106744,1377634.219,-2.999,1.5,1.997,4.2,2.561,2.603,9.946,9.126
123.0,2018-03-15 11:51:25.111880,2018-03-15 14:50:44.753052,1388393.866,-2.999,1.5,1.998,4.2,2.605,2.603,10.109,9.128
124.0,2018-03-15 14:50:44.684488,2018-03-15 17:50:03.450872,1399152.563,-2.999,1.5,1.997,4.2,2.605,2.603,10.108,9.127
125.0,2018-03-15 17:50:03.467464,2018-03-15 20:49:20.375116,1409909.488,-2.999,1.5,1.997,4.2,2.604,2.602,10.105,9.124
126.0,2018-03-15 20:49:20.417532,2018-03-15 23:48:36.294924,1420665.407,-3.0,1.5,1.997,4.2,2.603,2.602,10.103,9.124
127.0,2018-03-15 23:48:36.316224,2018-03-16 02:47:48.762120,1431417.875,-2.999,1.5,1.997,4.2,2.603,2.601,10.1,9.121
128.0,2018-03-16 02:47:48.807844,2018-03-16 05:46:58.970276,1442168.083,-3.0,1.5,1.997,4.2,2.602,2.6,10.098,9.12
129.0,2018-03-16 05:46:59.068640,2018-03-16 08:46:05.891548,1452915.004,-3.0,1.5,1.998,4.2,2.601,2.599,10.095,9.117
130.0,2018-03-16 08:46:05.925164,2018-03-16 11:45:09.626952,1463658.739,-2.999,1.5,1.997,4.2,2.6,2.598,10.092,9.112
131.0,2018-03-16 11:45:09.503788,2018-03-16 14:44:12.739772,1474401.852,-3.0,1.5,1.997,4.2,2.6,2.598,10.09,9.114
132.0,2018-03-16 14:44:12.820268,2018-03-16 17:43:13.477644,1485142.59,-3.0,1.5,1.997,4.2,2.599,2.597,10.088,9.111
133.0,2018-03-16 17:43:13.515108,2018-03-16 20:42:11.670320,1495880.783,-3.0,1.5,1.997,4.2,2.598,2.597,10.085,9.109
134.0,2018-03-16 20:42:11.719880,2018-03-16 23:41:08.520660,1506617.633,-3.0,1.5,1.997,4.2,2.598,2.596,10.083,9.108
135.0,2018-03-16 23:41:08.485960,2018-03-17 02:40:03.949180,1517353.062,-3.0,1.5,1.997,4.2,2.597,2.596,10.081,9.106
136.0,2018-03-17 02:40:04.070092,2018-03-17 05:38:57.595792,1528086.708,-3.0,1.5,1.997,4.2,2.597,2.595,10.079,9.105
137.0,2018-03-17 05:38:57.683144,2018-03-17 08:37:47.623348,1538816.736,-3.0,1.5,1.997,4.2,2.596,2.594,10.075,9.102
138.0,2018-03-17 08:37:47.631780,2018-03-17 11:36:34.716404,1549543.829,-3.0,1.5,1.997,4.2,2.595,2.594,10.073,9.1
139.0,2018-03-17 11:36:34.824904,2018-03-17 14:35:19.561036,1560268.674,-3.0,1.5,1.997,4.2,2.594,2.593,10.07,9.097
140.0,2018-03-17 14:35:19.657132,2018-03-17 17:34:02.191500,1570991.304,-3.0,1.5,1.998,4.2,2.594,2.592,10.067,9.096
141.0,2018-03-17 17:34:02.264036,2018-03-17 20:32:43.041884,1581712.154,-3.0,1.5,1.998,4.2,2.593,2.592,10.066,9.094
142.0,2018-03-17 20:32:43.036432,2018-03-17 23:31:21.714932,1592430.827,-3.0,1.5,1.997,4.2,2.592,2.591,10.062,9.092
143.0,2018-03-17 23:31:21.580104,2018-03-18 02:29:58.673000,1603147.786,-3.0,1.5,1.997,4.2,2.592,2.59,10.061,9.09
144.0,2018-03-18 02:29:58.682384,2018-03-18 05:28:34.337876,1613863.45,-3.0,1.5,1.997,4.2,2.592,2.59,10.06,9.089
145.0,2018-03-18 05:28:34.345672,2018-03-18 08:27:08.639048,1624577.752,-3.0,1.5,1.997,4.2,2.591,2.589,10.057,9.086
146.0,2018-03-18 08:27:08.694440,2018-03-18 11:25:39.970592,1635289.083,-2.999,1.5,1.997,4.2,2.59,2.589,10.054,9.084
147.0,2018-03-18 11:25:40.029952,2018-03-18 14:24:08.922624,1645998.035,-2.999,1.499,1.998,4.2,2.59,2.588,10.053,9.084
148.0,2018-03-18 14:24:09.004968,2018-03-18 17:22:35.201920,1656704.314,-3.0,1.5,1.998,4.2,2.589,2.587,10.049,9.08
149.0,2018-03-18 17:22:35.097000,2018-03-18 20:20:58.945916,1667408.058,-3.0,1.499,1.998,4.2,2.588,2.587,10.047,9.078
150.0,2018-03-18 20:20:58.960708,2018-03-18 23:19:20.823432,1678109.936,-3.0,1.5,1.998,4.2,2.588,2.586,10.045,9.077
151.0,2018-03-18 23:19:20.728264,2018-03-19 02:17:40.932812,1688810.045,-3.0,1.5,1.997,4.2,2.587,2.585,10.043,9.075
152.0,2018-03-19 02:17:41.053128,2018-03-19 05:15:58.776712,1699507.889,-3.0,1.5,1.997,4.2,2.586,2.585,10.04,9.072
153.0,2018-03-19 05:15:58.887624,2018-03-19 08:14:15.345104,1710204.458,-3.0,1.5,1.997,4.2,2.586,2.584,10.039,9.072
154.0,2018-03-19 08:14:15.280328,2018-03-19 11:12:28.635884,1720897.748,-3.0,1.5,1.997,4.2,2.585,2.584,10.035,9.07
155.0,2018-03-19 11:12:28.790348,2018-03-19 14:10:40.895816,1731590.008,-3.0,1.5,1.997,4.2,2.585,2.583,10.034,9.068
156.0,2018-03-19 14:10:40.856876,2018-03-19 17:08:51.473968,1742280.586,-3.0,1.5,1.997,4.2,2.584,2.583,10.033,9.067
157.0,2018-03-19 17:08:51.481412,2018-03-19 20:06:58.933608,1752968.046,-2.999,1.5,1.997,4.2,2.584,2.582,10.031,9.065
158.0,2018-03-19 20:06:58.962120,2018-03-19 23:05:04.868556,1763653.981,-3.0,1.5,1.997,4.2,2.583,2.581,10.028,9.062
159.0,2018-03-19 23:05:04.735092,2018-03-20 02:03:09.559368,1774338.672,-3.0,1.5,1.997,4.2,2.583,2.581,10.027,9.061
160.0,2018-03-20 02:03:09.465188,2018-03-20 05:01:12.385416,1785021.498,-2.999,1.5,1.997,4.2,2.582,2.58,10.024,9.059
161.0,2018-03-20 05:01:12.359176,2018-03-20 07:59:13.181384,1795702.294,-3.0,1.5,1.997,4.2,2.581,2.58,10.022,9.057
162.0,2018-03-20 07:59:13.149712,2018-03-20 10:57:10.872196,1806379.985,-2.999,1.5,1.998,4.2,2.581,2.579,10.019,9.054
163.0,2018-03-20 10:57:10.930192,2018-03-20 13:55:06.945028,1817056.058,-2.999,1.5,1.997,4.2,2.58,2.579,10.017,9.053
164.0,2018-03-20 13:55:07.006236,2018-03-20 16:53:01.151296,1827730.264,-3.0,1.5,1.997,4.2,2.579,2.578,10.015,9.051
165.0,2018-03-20 16:53:01.119400,2018-03-20 19:50:51.539524,1838400.652,-2.999,1.5,1.997,4.2,2.579,2.576,10.011,9.045
166.0,2018-03-20 19:50:51.559748,2018-03-20 22:48:40.255392,1849069.368,-2.999,1.5,1.997,4.2,2.578,2.576,10.008,9.046
167.0,2018-03-20 22:48:40.298760,2018-03-21 01:46:27.476384,1859736.589,-3.0,1.5,1.997,4.2,2.578,2.576,10.008,9.046
168.0,2018-03-21 01:46:27.463308,2018-03-21 04:44:12.779884,1870401.892,-3.0,1.5,1.997,4.2,2.577,2.576,10.006,9.044
169.0,2018-03-21 04:44:12.791148,2018-03-21 07:41:52.607492,1881061.72,-3.0,1.5,1.997,4.2,2.576,2.574,10.002,9.038
170.0,2018-03-21 07:41:52.746436,2018-03-21 10:39:32.429952,1891721.542,-3.0,1.5,1.997,4.2,2.576,2.574,10.001,9.038
171.0,2018-03-21 10:39:32.564752,2018-03-21 13:37:10.870080,1902379.983,-3.0,1.5,1.998,4.2,2.575,2.573,9.998,9.036
172.0,2018-03-21 13:37:11.077448,2018-03-21 16:34:47.833500,1913036.946,-3.0,1.5,1.998,4.2,2.575,2.573,9.996,9.035
173.0,2018-03-21 16:34:47.757836,2018-03-21 19:32:22.574368,1923691.687,-3.0,1.5,1.998,4.2,2.574,2.572,9.994,9.034
174.0,2018-03-21 19:32:22.598116,2018-03-21 22:29:56.243516,1934345.356,-2.999,1.5,1.997,4.2,2.574,2.572,9.993,9.033
175.0,2018-03-21 22:29:56.392820,2018-03-22 01:27:29.490848,1944998.603,-3.0,1.5,1.997,4.2,2.573,2.572,9.992,9.032
176.0,2018-03-22 01:27:29.531564,2018-03-22 04:25:00.682172,1955649.795,-3.0,1.5,1.997,4.2,2.573,2.571,9.99,9.031
177.0,2018-03-22 04:25:00.704528,2018-03-22 07:22:29.395644,1966298.508,-3.0,1.5,1.997,4.2,2.572,2.57,9.987,9.028
178.0,2018-03-22 07:22:29.386824,2018-03-22 10:19:56.231648,1976945.344,-3.0,1.5,1.998,4.2,2.572,2.57,9.986,9.027
179.0,2018-03-22 10:19:56.103140,2018-03-22 13:17:21.236188,1987590.349,-3.0,1.5,1.997,4.2,2.571,2.57,9.984,9.025
180.0,2018-03-22 13:17:21.246992,2018-03-22 16:14:45.037308,1998234.15,-3.0,1.5,1.998,4.2,2.571,2.569,9.982,9.024
181.0,2018-03-22 16:14:45.079724,2018-03-22 19:12:06.715676,2008875.828,-3.0,1.5,1.997,4.2,2.57,2.569,9.98,9.022
182.0,2018-03-22 19:12:06.815204,2018-03-22 22:09:26.430136,2019515.543,-2.999,1.5,1.998,4.2,2.57,2.568,9.978,9.02
183.0,2018-03-22 22:09:26.453932,2018-03-23 01:06:44.707132,2030153.82,-3.0,1.5,1.997,4.2,2.569,2.568,9.976,9.019
184.0,2018-03-23 01:06:44.650668,2018-03-23 04:04:01.516408,2040790.629,-3.0,1.5,1.997,4.2,2.569,2.567,9.974,9.017
185.0,2018-03-23 04:04:01.536784,2018-03-23 07:01:16.665876,2051425.778,-2.999,1.5,1.997,4.2,2.568,2.566,9.972,9.016
186.0,2018-03-23 07:01:16.587692,2018-03-23 09:58:30.332280,2062059.445,-3.0,1.5,1.997,4.2,2.568,2.566,9.97,9.014
187.0,2018-03-23 09:58:30.327980,2018-03-23 12:55:41.287860,2072690.4,-2.999,1.5,1.997,4.2,2.567,2.565,9.968,9.012
188.0,2018-03-23 12:55:41.318056,2018-03-23 15:52:50.887160,2083320.0,-2.999,1.5,1.997,4.2,2.567,2.565,9.967,9.011
189.0,2018-03-23 15:52:50.992712,2018-03-23 18:49:59.573328,2093948.686,-2.999,1.5,1.998,4.2,2.566,2.565,9.963,9.01
190.0,2018-03-23 18:49:59.490320,2018-03-23 21:47:05.649200,2104574.762,-2.999,1.5,1.997,4.2,2.566,2.564,9.963,9.008
191.0,2018-03-23 21:47:05.628532,2018-03-24 00:44:09.735764,2115198.848,-2.999,1.5,1.998,4.2,2.565,2.563,9.96,9.005
192.0,2018-03-24 00:44:09.669092,2018-03-24 03:41:11.778004,2125820.891,-2.999,1.5,1.998,4.2,2.564,2.563,9.958,9.003
193.0,2018-03-24 03:41:11.875144,2018-03-24 06:38:13.082840,2136442.195,-2.999,1.5,1.998,4.2,2.564,2.562,9.957,9.002
194.0,2018-03-24 06:38:13.163892,2018-03-24 09:35:13.061512,2147062.174,-2.999,1.5,1.998,4.2,2.564,2.562,9.956,9.002
195.0,2018-03-24 09:35:13.141420,2018-03-24 12:32:10.474104,2157679.587,-2.999,1.5,1.997,4.2,2.563,2.561,9.953,8.999
196.0,2018-03-24 12:32:10.366536,2018-03-24 14:58:20.669928,2166449.782,-2.999,1.5,1.998,4.2,2.26,2.26,8.682,7.845
197.0,2018-03-24 14:58:20.918444,2018-03-24 17:55:14.418476,2177063.531,-3.0,1.5,1.997,4.2,2.562,2.56,9.951,8.994
198.0,2018-03-24 17:55:14.342572,2018-03-24 20:52:05.701224,2187674.814,-2.999,1.5,1.997,4.2,2.561,2.56,9.947,8.994
199.0,2018-03-24 20:52:05.931792,2018-03-24 23:48:55.209924,2198284.322,-2.999,1.5,1.998,4.2,2.561,2.559,9.945,8.992
200.0,2018-03-24 23:48:55.423560,2018-03-25 02:45:43.729260,2208892.842,-2.999,1.5,1.997,4.2,2.561,2.559,9.944,8.991
201.0,2018-03-25 02:45:43.867152,2018-03-25 05:42:30.049588,2219499.162,-3.0,1.5,1.998,4.2,2.56,2.559,9.941,8.99
202.0,2018-03-25 05:42:29.951148,2018-03-25 08:39:15.624784,2230104.737,-3.0,1.5,1.997,4.2,2.56,2.558,9.941,8.988
203.0,2018-03-25 08:39:15.510956,2018-03-25 11:35:59.332072,2240708.445,-3.0,1.5,1.998,4.2,2.559,2.558,9.939,8.987
204.0,2018-03-25 11:35:59.235656,2018-03-25 14:32:41.097352,2251310.21,-3.0,1.5,1.998,4.2,2.559,2.557,9.937,8.985
205.0,2018-03-25 14:32:41.125748,2018-03-25 17:29:20.089036,2261909.202,-2.999,1.5,1.997,4.2,2.558,2.556,9.934,8.982
206.0,2018-03-25 17:29:19.869812,2018-03-25 20:25:57.599368,2272506.712,-3.0,1.5,1.998,4.2,2.557,2.556,9.932,8.981
207.0,2018-03-25 20:25:57.305156,2018-03-25 23:22:32.770348,2283101.883,-2.999,1.5,1.997,4.2,2.557,2.555,9.93,8.979
208.0,2018-03-25 23:22:32.901192,2018-03-26 02:19:06.693764,2293695.806,-2.999,1.5,1.997,4.2,2.556,2.555,9.929,8.978
209.0,2018-03-26 02:19:06.926964,2018-03-26 05:15:39.095560,2304288.208,-3.0,1.5,1.997,4.2,2.556,2.554,9.928,8.976
210.0,2018-03-26 05:15:39.117428,2018-03-26 08:12:09.337004,2314878.45,-3.0,1.5,1.998,4.2,2.555,2.554,9.926,8.975
211.0,2018-03-26 08:12:09.472684,2018-03-26 11:08:37.812140,2325466.925,-2.999,1.5,1.997,4.2,2.555,2.553,9.924,8.973
212.0,2018-03-26 11:08:37.734088,2018-03-26 14:05:05.865988,2336054.978,-3.0,1.5,1.997,4.2,2.555,2.553,9.922,8.972
213.0,2018-03-26 14:05:05.727148,2018-03-26 17:01:31.018852,2346640.131,-2.999,1.5,1.997,4.2,2.554,2.553,9.919,8.971
214.0,2018-03-26 17:01:31.101868,2018-03-26 19:57:55.171428,2357224.284,-2.999,1.5,1.997,4.2,2.553,2.552,9.918,8.968
215.0,2018-03-26 19:57:55.169068,2018-03-26 22:54:16.695076,2367805.808,-3.0,1.5,1.997,4.2,2.553,2.552,9.917,8.967
216.0,2018-03-26 22:54:16.610628,2018-03-27 01:50:36.504360,2378385.617,-3.0,1.5,1.997,4.2,2.553,2.551,9.915,8.965
217.0,2018-03-27 01:50:36.478324,2018-03-27 04:46:54.749724,2388963.862,-3.0,1.5,1.997,4.2,2.552,2.55,9.912,8.963
218.0,2018-03-27 04:46:54.512912,2018-03-27 07:43:11.296036,2399540.409,-3.0,1.5,1.997,4.2,2.552,2.55,9.911,8.962
219.0,2018-03-27 07:43:11.498924,2018-03-27 10:39:25.560440,2410114.673,-3.0,1.5,1.997,4.2,2.551,2.549,9.908,8.959
220.0,2018-03-27 10:39:25.601552,2018-03-27 13:35:37.698748,2420686.811,-3.0,1.5,1.997,4.2,2.55,2.549,9.906,8.957
221.0,2018-03-27 13:35:37.869072,2018-03-27 16:31:48.946236,2431258.059,-3.0,1.5,1.998,4.2,2.55,2.549,9.905,8.957
222.0,2018-03-27 16:31:49.091016,2018-03-27 19:27:58.210904,2441827.323,-2.999,1.5,1.997,4.2,2.549,2.548,9.902,8.954
223.0,2018-03-27 19:27:58.471952,2018-03-27 22:24:07.371096,2452396.484,-2.999,1.5,1.998,4.2,2.549,2.548,9.903,8.955
224.0,2018-03-27 22:24:07.331700,2018-03-28 01:20:14.456324,2462963.569,-3.0,1.5,1.998,4.2,2.549,2.547,9.901,8.954
225.0,2018-03-28 01:20:14.356340,2018-03-28 04:16:18.249824,2473527.362,-3.0,1.5,1.997,4.2,2.548,2.547,9.898,8.952
226.0,2018-03-28 04:16:18.234952,2018-03-28 07:12:20.842592,2484089.955,-3.0,1.5,1.997,4.2,2.548,2.546,9.896,8.949
227.0,2018-03-28 07:12:20.541300,2018-03-28 10:08:21.672164,2494650.785,-2.999,1.5,1.997,4.2,2.547,2.546,9.895,8.947
228.0,2018-03-28 10:08:21.538728,2018-03-28 13:04:20.897272,2505210.01,-3.0,1.5,1.998,4.2,2.547,2.545,9.893,8.946
229.0,2018-03-28 13:04:20.958992,2018-03-28 16:00:18.789060,2515767.902,-2.999,1.5,1.998,4.2,2.546,2.545,9.892,8.944
230.0,2018-03-28 16:00:18.808492,2018-03-28 18:56:14.743840,2526323.856,-2.999,1.5,1.997,4.2,2.546,2.544,9.889,8.943
231.0,2018-03-28 18:56:14.823084,2018-03-28 21:52:09.235900,2536878.348,-2.999,1.5,1.997,4.2,2.545,2.544,9.887,8.94
232.0,2018-03-28 21:52:09.264612,2018-03-29 00:48:02.856640,2547431.969,-2.999,1.5,1.997,4.2,2.545,2.543,9.886,8.94
233.0,2018-03-29 00:48:02.920008,2018-03-29 03:43:54.965204,2557984.078,-3.0,1.5,1.997,4.2,2.544,2.543,9.883,8.937
234.0,2018-03-29 03:43:55.002740,2018-03-29 06:39:45.737148,2568534.85,-3.0,1.5,1.998,4.2,2.544,2.542,9.881,8.932
235.0,2018-03-29 06:39:45.512008,2018-03-29 09:34:49.222616,2579038.335,-3.0,1.5,1.997,4.2,2.535,2.536,9.856,8.901
236.0,2018-03-29 09:34:49.364044,2018-03-29 12:28:59.685400,2589488.798,-3.0,1.5,1.997,4.2,2.528,2.526,9.836,8.839
237.0,2018-03-29 12:28:59.733704,2018-03-29 15:23:24.822872,2599953.935,-3.0,1.5,1.997,4.2,2.53,2.528,9.839,8.855
238.0,2018-03-29 15:23:24.784428,2018-03-29 18:17:59.853216,2610428.966,-3.0,1.5,1.997,4.2,2.531,2.53,9.844,8.866
239.0,2018-03-29 18:17:59.793224,2018-03-29 21:12:40.458204,2620909.571,-3.0,1.5,1.998,4.2,2.532,2.53,9.845,8.872
240.0,2018-03-29 21:12:40.575688,2018-03-30 00:07:26.091472,2631395.204,-3.0,1.5,1.997,4.2,2.532,2.531,9.846,8.877
241.0,2018-03-30 00:07:26.073544,2018-03-30 03:02:14.978912,2641884.091,-3.0,1.5,1.997,4.2,2.532,2.531,9.845,8.881
242.0,2018-03-30 03:02:14.979472,2018-03-30 05:57:06.599324,2652375.712,-3.0,1.5,1.997,4.2,2.533,2.531,9.846,8.877
243.0,2018-03-30 05:57:06.771884,2018-03-30 08:51:48.818760,2662857.931,-3.0,1.5,1.997,4.2,2.531,2.53,9.84,8.874
244.0,2018-03-30 08:51:48.596424,2018-03-30 11:46:37.327268,2673346.44,-3.0,1.5,1.997,4.2,2.532,2.53,9.842,8.88
245.0,2018-03-30 11:46:37.502152,2018-03-30 14:41:29.732080,2683838.845,-3.0,1.5,1.997,4.2,2.532,2.531,9.843,8.883
246.0,2018-03-30 14:41:29.553608,2018-03-30 17:36:22.101968,2694331.214,-3.0,1.5,1.997,4.2,2.532,2.53,9.841,8.884
247.0,2018-03-30 17:36:22.129452,2018-03-30 20:31:16.171732,2704825.284,-3.0,1.5,1.997,4.2,2.532,2.531,9.841,8.886
248.0,2018-03-30 20:31:16.015816,2018-03-30 23:26:11.298460,2715320.411,-3.0,1.5,1.997,4.2,2.532,2.53,9.84,8.886
249.0,2018-03-30 23:26:11.475144,2018-03-31 02:21:07.782420,2725816.895,-3.0,1.5,1.997,4.2,2.532,2.531,9.841,8.888
250.0,2018-03-31 02:21:07.720804,2018-03-31 05:16:05.188300,2736314.301,-3.0,1.5,1.997,4.2,2.532,2.53,9.84,8.888
251.0,2018-03-31 05:16:05.016640,2018-03-31 08:11:02.360524,2746811.473,-3.0,1.5,1.997,4.2,2.531,2.53,9.837,8.887
252.0,2018-03-31 08:11:02.311176,2018-03-31 11:05:59.360716,2757308.473,-3.0,1.5,1.997,4.2,2.531,2.53,9.837,8.887
253.0,2018-03-31 11:05:59.344868,2018-03-31 14:00:54.689032,2767803.802,-3.0,1.5,1.997,4.2,2.53,2.529,9.833,8.886
254.0,2018-03-31 14:00:54.800996,2018-03-31 17:56:55.247772,2781964.36,-3.0,1.5,1.996,4.2,2.53,2.541,9.834,9.203
255.0,2018-03-31 17:56:55.032744,2018-03-31 21:53:23.263884,2796152.376,-1.5,1.5,1.999,4.2,2.542,2.542,9.887,9.206
256.0,2018-03-31 21:53:23.053256,2018-04-01 01:49:54.177980,2810343.29,-1.5,1.5,1.999,4.2,2.543,2.542,9.891,9.207
257.0,2018-04-01 01:49:54.218696,2018-04-01 01:50:54.222096,2810403.335,0.0,0.0,2.781,2.793,0.0,0.0,0.0,0.0
259.0,2018-06-18 12:55:31.103600,2018-06-18 16:46:02.835072,2824245.072,-1.5,1.5,1.999,4.2,2.461,2.49,9.665,8.906
260.0,2018-06-18 16:46:02.854116,2018-06-18 20:37:04.254180,2838106.491,-1.5,1.583,1.999,4.2,2.498,2.484,9.778,8.888
261.0,2018-06-18 20:37:04.273124,2018-06-19 00:27:45.913032,2851948.15,-1.5,1.5,1.999,4.2,2.487,2.485,9.719,8.901
262.0,2018-06-19 00:27:45.930880,2018-06-19 05:56:08.593104,2871650.83,-3.0,1.5,1.999,5.666,4.738,4.703,18.401,16.38
263.0,2018-06-19 05:56:08.608384,2018-06-19 08:50:22.384512,2882104.621,-3.0,1.5,1.997,4.2,2.521,2.519,9.8,8.842
264.0,2018-06-19 08:50:22.411292,2018-06-19 11:44:43.582348,2892565.819,-3.0,1.5,1.997,4.2,2.522,2.52,9.803,8.851
265.0,2018-06-19 11:44:43.595392,2018-06-19 14:39:08.664508,2903030.901,-3.0,1.5,1.997,4.2,2.52,2.519,9.796,8.85
266.0,2018-06-19 14:39:08.675684,2018-06-19 17:33:43.592932,2913505.83,-3.0,1.5,1.997,4.2,2.524,2.522,9.809,8.866
267.0,2018-06-19 17:33:43.605860,2018-06-19 20:26:48.281608,2923890.518,-3.0,1.5,1.997,4.237,2.506,2.505,9.734,8.847
268.0,2018-06-19 20:26:48.296064,2018-06-19 23:21:38.761792,2934380.998,-3.0,1.5,1.997,4.2,2.525,2.524,9.812,8.881
269.0,2018-06-19 23:21:38.788240,2018-06-20 02:16:38.474004,2944880.711,-3.0,1.5,1.997,4.2,2.526,2.525,9.816,8.889
270.0,2018-06-20 02:16:38.493824,2018-06-20 05:11:43.978232,2955386.215,-3.0,1.5,1.997,4.2,2.527,2.526,9.818,8.89
271.0,2018-06-20 05:11:43.987352,2018-06-20 08:06:44.974712,2965887.211,-3.0,1.5,1.998,4.2,2.526,2.525,9.814,8.89
272.0,2018-06-20 08:06:45.001756,2018-06-20 11:01:51.228784,2976393.465,-3.0,1.5,1.997,6.249,2.523,2.498,9.801,8.764
273.0,2018-06-20 11:01:51.241956,2018-06-20 13:54:50.287724,2986772.524,-3.0,1.5,1.997,4.2,2.499,2.501,9.722,8.776
274.0,2018-06-20 13:54:50.309248,2018-06-20 16:48:11.205960,2997173.443,-3.0,1.5,1.997,4.2,2.504,2.504,9.737,8.793
275.0,2018-06-20 16:48:11.232796,2018-06-20 19:41:44.190560,3007586.427,-3.0,1.5,1.997,4.2,2.506,2.506,9.745,8.803
276.0,2018-06-20 19:41:44.198784,2018-06-20 22:35:26.420052,3018008.657,-3.0,1.5,1.997,4.2,2.508,2.508,9.75,8.812
277.0,2018-06-20 22:35:26.438016,2018-06-21 01:29:17.180528,3028439.417,-3.0,1.5,1.997,4.2,2.509,2.509,9.754,8.82
278.0,2018-06-21 01:29:17.197028,2018-06-21 04:23:18.007764,3038880.244,-3.0,1.5,1.997,4.2,2.511,2.51,9.76,8.83
279.0,2018-06-21 04:23:18.032900,2018-06-21 06:40:15.570920,3047097.808,-3.0,1.5,1.997,4.2,2.115,2.116,8.094,7.325
280.0,2018-06-21 06:40:15.574656,2018-06-21 09:34:35.853512,3057558.09,-3.0,1.5,1.997,4.2,2.515,2.513,9.772,8.845
281.0,2018-06-21 09:34:35.875420,2018-06-21 12:28:57.628648,3068019.865,-3.0,1.5,1.997,4.2,2.514,2.513,9.77,8.849
282.0,2018-06-21 12:28:57.647844,2018-06-21 15:23:25.735700,3078487.972,-3.0,1.5,1.997,4.2,2.514,2.514,9.77,8.854
283.0,2018-06-21 15:23:25.758976,2018-06-21 18:18:00.121264,3088962.358,-3.0,1.5,1.997,4.2,2.516,2.515,9.775,8.861
284.0,2018-06-21 18:18:00.135396,2018-06-21 21:12:39.766700,3099442.003,-3.0,1.5,1.996,4.2,2.516,2.515,9.776,8.865
285.0,2018-06-21 21:12:39.800448,2018-06-22 00:07:23.119444,3109925.356,-3.0,1.5,1.997,4.2,2.517,2.516,9.777,8.87
286.0,2018-06-22 00:07:23.138816,2018-06-22 03:02:13.183972,3120415.421,-3.0,1.5,1.996,4.2,2.517,2.516,9.778,8.873
287.0,2018-06-22 03:02:13.188324,2018-06-22 05:57:04.796172,3130907.033,-3.0,1.5,1.997,4.2,2.517,2.516,9.777,8.875
288.0,2018-06-22 05:57:04.810596,2018-06-22 08:52:00.509444,3141402.746,-3.0,1.5,1.997,4.2,2.518,2.517,9.779,8.879
289.0,2018-06-22 08:52:00.501500,2018-06-22 11:46:26.456516,3151868.693,-3.0,1.5,1.997,4.2,2.514,2.513,9.763,8.852
290.0,2018-06-22 11:46:26.470628,2018-06-22 14:41:03.469744,3162345.706,-3.0,1.5,1.996,4.2,2.515,2.514,9.771,8.863
291.0,2018-06-22 14:41:03.481572,2018-06-22 17:35:48.141500,3172830.378,-3.0,1.5,1.996,4.2,2.516,2.515,9.773,8.869
292.0,2018-06-22 17:35:48.157228,2018-06-22 20:30:38.480556,3183320.717,-3.0,1.5,1.997,4.2,2.517,2.516,9.775,8.874
293.0,2018-06-22 20:30:38.507548,2018-06-22 23:25:31.188700,3193813.425,-3.0,1.5,1.997,4.2,2.517,2.516,9.774,8.876
294.0,2018-06-22 23:25:31.181796,2018-06-23 02:20:27.497708,3204309.734,-3.0,1.5,1.997,4.2,2.517,2.516,9.774,8.88
295.0,2018-06-23 02:20:27.525960,2018-06-23 05:15:27.809536,3214810.046,-3.0,1.499,1.997,4.2,2.517,2.516,9.775,8.88
296.0,2018-06-23 05:15:27.834752,2018-06-23 08:10:28.750396,3225310.987,-3.0,1.499,1.997,4.2,2.517,2.516,9.774,8.882
297.0,2018-06-23 08:10:28.799104,2018-06-23 11:05:33.246236,3235815.483,-3.0,1.499,1.997,4.2,2.518,2.516,9.775,8.885
298.0,2018-06-23 11:05:33.271932,2018-06-23 14:00:39.479340,3246321.716,-3.0,1.499,1.997,4.2,2.517,2.516,9.775,8.885
299.0,2018-06-23 14:00:39.476864,2018-06-23 16:55:46.338032,3256828.575,-3.0,1.499,1.997,4.2,2.518,2.516,9.775,8.886
300.0,2018-06-23 16:55:46.336156,2018-06-23 19:50:53.739584,3267335.976,-3.0,1.499,1.997,4.2,2.517,2.516,9.774,8.886
301.0,2018-06-23 19:50:53.763004,2018-06-23 22:46:00.873320,3277843.11,-3.0,1.5,1.997,4.2,2.517,2.516,9.774,8.887
302.0,2018-06-23 22:46:00.881040,2018-06-24 01:41:08.927084,3288351.164,-3.0,1.5,1.997,4.2,2.517,2.516,9.772,8.885
303.0,2018-06-24 01:41:08.955648,2018-06-24 04:36:16.451888,3298858.688,-3.0,1.5,1.997,4.2,2.517,2.515,9.771,8.885
304.0,2018-06-24 04:36:16.473900,2018-06-24 07:31:22.791396,3309365.028,-3.0,1.5,1.997,4.2,2.516,2.515,9.77,8.885
305.0,2018-06-24 07:31:22.784036,2018-06-24 10:26:28.865000,3319871.102,-3.0,1.499,1.997,4.2,2.516,2.515,9.769,8.884
306.0,2018-06-24 10:26:28.892864,2018-06-24 13:21:34.202700,3330376.439,-3.0,1.5,1.997,4.2,2.516,2.515,9.766,8.884
307.0,2018-06-24 13:21:34.213060,2018-06-24 16:16:39.810764,3340882.047,-3.0,1.5,1.997,4.2,2.515,2.514,9.766,8.883
308.0,2018-06-24 16:16:39.802300,2018-06-24 19:11:44.295144,3351386.532,-3.0,1.5,1.996,4.2,2.515,2.514,9.764,8.882
309.0,2018-06-24 19:11:44.301596,2018-06-24 22:06:46.528392,3361888.765,-3.0,1.5,1.997,4.2,2.515,2.514,9.764,8.881
310.0,2018-06-24 22:06:46.546500,2018-06-25 01:01:48.275768,3372390.512,-3.0,1.499,1.997,4.2,2.515,2.513,9.762,8.88
311.0,2018-06-25 01:01:48.296384,2018-06-25 03:56:50.469540,3382892.706,-3.0,1.5,1.997,4.2,2.515,2.513,9.762,8.88
312.0,2018-06-25 03:56:50.440284,2018-06-25 06:51:51.495124,3393393.732,-3.0,1.5,1.996,4.2,2.514,2.513,9.76,8.878
313.0,2018-06-25 06:51:51.470272,2018-06-25 09:46:52.236548,3403894.473,-3.0,1.5,1.997,4.2,2.514,2.512,9.759,8.877
314.0,2018-06-25 09:46:52.236316,2018-06-25 12:41:52.311712,3414394.548,-3.0,1.5,1.997,4.2,2.513,2.512,9.757,8.876
315.0,2018-06-25 12:41:52.282464,2018-06-25 15:36:49.964280,3424892.201,-3.0,1.5,1.997,4.2,2.513,2.512,9.756,8.875
316.0,2018-06-25 15:36:49.904480,2018-06-25 18:31:48.081084,3435390.318,-3.0,1.5,1.997,4.2,2.513,2.512,9.756,8.875
317.0,2018-06-25 18:31:48.116220,2018-06-25 21:26:45.426680,3445887.663,-3.0,1.5,1.998,4.2,2.512,2.511,9.754,8.874
318.0,2018-06-25 21:26:45.412956,2018-06-26 00:21:40.075948,3456382.313,-3.0,1.5,1.997,4.2,2.512,2.511,9.752,8.873
319.0,2018-06-26 00:21:40.085852,2018-06-26 03:16:35.994352,3466878.231,-3.0,1.5,1.997,4.2,2.512,2.511,9.752,8.872
320.0,2018-06-26 03:16:36.064968,2018-06-26 06:11:29.904640,3477372.141,-3.0,1.5,1.997,4.2,2.511,2.51,9.75,8.87
321.0,2018-06-26 06:11:29.890396,2018-06-26 09:06:21.806768,3487864.043,-3.0,1.5,1.997,4.2,2.511,2.51,9.749,8.87
322.0,2018-06-26 09:06:21.810980,2018-06-26 12:01:12.819428,3498355.056,-3.0,1.5,1.997,4.2,2.511,2.51,9.748,8.869
323.0,2018-06-26 12:01:12.879196,2018-06-26 14:56:04.851984,3508847.089,-3.0,1.5,1.997,4.2,2.511,2.51,9.748,8.869
324.0,2018-06-26 14:56:04.862916,2018-06-26 17:50:54.942784,3519337.179,-3.0,1.5,1.997,4.2,2.51,2.509,9.746,8.867
325.0,2018-06-26 17:50:54.950492,2018-06-26 20:45:44.619616,3529826.856,-3.0,1.5,1.996,4.2,2.51,2.509,9.746,8.867
326.0,2018-06-26 20:45:44.641252,2018-06-26 23:40:33.914440,3540316.151,-3.0,1.5,1.997,4.2,2.51,2.509,9.745,8.867
327.0,2018-06-26 23:40:33.940196,2018-06-27 02:35:22.235796,3550804.472,-3.0,1.5,1.997,4.2,2.51,2.508,9.743,8.865
328.0,2018-06-27 02:35:22.324136,2018-06-27 05:30:09.511976,3561291.749,-3.0,1.499,1.997,4.2,2.509,2.508,9.741,8.864
329.0,2018-06-27 05:30:09.523428,2018-06-27 08:24:54.798920,3571777.036,-3.0,1.5,1.997,4.2,2.508,2.507,9.739,8.862
330.0,2018-06-27 08:24:54.823676,2018-06-27 11:19:37.849952,3582260.087,-3.0,1.5,1.997,4.2,2.508,2.507,9.736,8.861
331.0,2018-06-27 11:19:37.831264,2018-06-27 14:14:21.530400,3592743.767,-3.0,1.5,1.997,4.2,2.508,2.507,9.738,8.861
332.0,2018-06-27 14:14:21.559748,2018-06-27 17:09:04.560704,3603226.797,-3.0,1.5,1.997,4.2,2.508,2.507,9.737,8.86
333.0,2018-06-27 17:09:04.569436,2018-06-27 20:03:45.908824,3613708.145,-3.0,1.5,1.997,4.2,2.507,2.506,9.735,8.858
334.0,2018-06-27 20:03:45.936224,2018-06-27 22:58:25.180284,3624187.417,-3.0,1.5,1.997,4.2,2.507,2.506,9.733,8.856
335.0,2018-06-27 22:58:25.208960,2018-06-28 01:28:37.707084,3633199.944,-3.0,1.5,1.997,4.2,2.312,2.312,8.913,8.11
336.0,2018-06-28 01:28:37.718880,2018-06-28 04:23:14.580404,3643676.817,-3.0,1.5,1.997,4.2,2.507,2.505,9.734,8.854
337.0,2018-06-28 04:23:14.633820,2018-06-28 07:17:52.313040,3654154.55,-3.0,1.5,1.997,4.2,2.506,2.505,9.731,8.855
338.0,2018-06-28 07:17:52.267456,2018-06-28 10:12:28.560936,3664630.798,-3.0,1.5,1.997,4.2,2.506,2.505,9.73,8.854
339.0,2018-06-28 10:12:28.524636,2018-06-28 13:07:03.411720,3675105.648,-3.0,1.5,1.997,4.2,2.506,2.504,9.728,8.851
340.0,2018-06-28 13:07:03.471196,2018-06-28 16:01:37.438384,3685579.675,-3.0,1.5,1.997,4.2,2.505,2.504,9.727,8.851
341.0,2018-06-28 16:01:37.434616,2018-06-28 18:56:09.505848,3696051.742,-3.0,1.5,1.997,4.2,2.505,2.504,9.726,8.849
342.0,2018-06-28 18:56:09.563228,2018-06-28 21:50:37.338288,3706519.575,-3.0,1.499,1.997,4.2,2.504,2.503,9.721,8.847
343.0,2018-06-28 21:50:37.366464,2018-06-29 00:45:05.267540,3716987.504,-3.0,1.5,1.997,4.2,2.504,2.503,9.722,8.847
344.0,2018-06-29 00:45:05.366108,2018-06-29 03:39:31.834280,3727454.071,-3.0,1.5,1.997,4.2,2.504,2.502,9.72,8.845
345.0,2018-06-29 03:39:31.858624,2018-06-29 06:33:59.106192,3737921.343,-3.0,1.5,1.997,4.2,2.504,2.502,9.721,8.845
346.0,2018-06-29 06:33:59.137572,2018-06-29 09:28:24.263812,3748386.5,-3.0,1.5,1.997,4.2,2.503,2.502,9.719,8.843
347.0,2018-06-29 09:28:24.384604,2018-06-29 12:22:48.486284,3758850.723,-3.0,1.5,1.997,4.2,2.503,2.501,9.717,8.842
