Repository: Oliver191/MSc_Thesis_Predictive_Maintenance_Batteries

# MSc_Thesis_Predictive_Maintenance_Batteries
The GitHub repository accompanying the MSc Thesis at Esade written by Oliver Caspers regarding the topic “Predictive Maintenance for Lithium-Ion Batteries: Predicting the Remaining Useful Life (RUL) using Data-Driven Machine Learning based on Real-World Battery Datasets”.

SNL_Final.ipynb: The main Jupyter Notebook which contains the main code used to load, clean, and transform the SNL data. Four initial models are evaluated and a RF is chosen to be optimized. The RF is trained to predict the RUL on the training data and optimized using the validation data. Finally, the model is tested using independent testing data from UL.

File: SNL_Cycle_Timeseries_Data/SNL_18650_NMC_35C_0-100_0.5-1C_c_cycle_data.csv (part 1 of 3)
Cycle_Index,Start_Time,End_Time,Test_Time (s),Min_Current (A),Max_Current (A),Min_Voltage (V),Max_Voltage (V),Charge_Capacity (Ah),Discharge_Capacity (Ah),Charge_Energy (Wh),Discharge_Energy (Wh)
1.0,2018-02-27 13:12:00.042300,2018-02-27 17:39:32.935720,16062.893,-1.5,1.5,1.999,4.2,2.868,2.967,11.102,10.534
2.0,2018-02-27 17:39:32.947496,2018-02-27 22:10:40.468408,32330.426,-1.5,1.5,1.999,4.2,2.976,2.959,11.434,10.526
3.0,2018-02-27 22:10:40.478560,2018-02-28 02:40:52.269420,48542.227,-1.5,1.5,1.999,4.2,2.963,2.948,11.389,10.496
4.0,2018-02-28 02:40:52.280672,2018-02-28 09:30:02.047660,73092.005,-3.0,1.5,1.999,4.2,5.876,5.833,22.601,20.201
5.0,2018-02-28 09:30:02.058980,2018-02-28 12:48:22.675428,84992.633,-3.0,1.5,1.999,4.2,2.914,2.9,11.206,10.057
6.0,2018-02-28 12:48:22.674984,2018-02-28 16:06:11.017080,96860.975,-3.0,1.5,1.999,4.2,2.904,2.891,11.168,10.034
7.0,2018-02-28 16:06:11.031492,2018-02-28 19:23:30.850160,108700.808,-3.0,1.5,1.999,4.2,2.894,2.883,11.134,10.013
8.0,2018-02-28 19:23:30.863656,2018-02-28 22:40:23.450268,120513.408,-3.0,1.5,1.999,4.2,2.885,2.874,11.102,9.991
9.0,2018-02-28 22:40:23.465312,2018-03-01 01:56:50.209560,132300.167,-3.0,1.5,1.999,4.2,2.877,2.867,11.073,9.972
10.0,2018-03-01 01:56:50.229600,2018-03-01 05:12:53.376304,144063.334,-3.0,1.5,1.999,4.2,2.869,2.859,11.044,9.953
11.0,2018-03-01 05:12:53.392836,2018-03-01 08:28:32.789448,155802.747,-3.0,1.5,1.999,4.2,2.862,2.852,11.018,9.936
12.0,2018-03-01 08:28:32.807364,2018-03-01 11:43:50.397600,167520.355,-3.0,1.5,1.999,4.2,2.855,2.846,10.993,9.918
13.0,2018-03-01 11:43:50.398204,2018-03-01 14:58:44.901364,179214.859,-3.0,1.5,1.999,4.2,2.848,2.839,10.967,9.899
14.0,2018-03-01 14:58:44.920672,2018-03-01 18:13:18.866320,190888.824,-3.0,1.5,1.999,4.2,2.841,2.833,10.944,9.883
15.0,2018-03-01 18:13:18.881320,2018-03-01 21:27:32.966820,202542.924,-3.0,1.5,1.999,4.2,2.835,2.827,10.923,9.868
16.0,2018-03-01 21:27:32.967776,2018-03-02 00:41:27.739556,214177.697,-3.0,1.5,1.999,4.2,2.829,2.822,10.901,9.852
17.0,2018-03-02 00:41:27.754080,2018-03-02 03:55:04.304764,225794.262,-3.0,1.5,1.999,4.2,2.824,2.816,10.88,9.837
18.0,2018-03-02 03:55:04.321476,2018-03-02 07:08:23.961780,237393.919,-3.0,1.5,1.999,4.2,2.819,2.811,10.862,9.824
19.0,2018-03-02 07:08:23.964100,2018-03-02 10:21:26.851500,248976.809,-3.0,1.5,1.999,4.2,2.813,2.806,10.843,9.809
20.0,2018-03-02 10:21:26.862376,2018-03-02 13:34:12.049132,260542.007,-3.0,1.5,1.999,4.2,2.808,2.801,10.824,9.795
21.0,2018-03-02 13:34:12.049348,2018-03-02 16:46:41.059204,272091.017,-3.0,1.5,1.999,4.2,2.803,2.797,10.807,9.782
22.0,2018-03-02 16:46:41.080996,2018-03-02 19:58:54.413760,283624.371,-3.0,1.5,1.999,4.2,2.799,2.792,10.791,9.77
23.0,2018-03-02 19:58:54.417572,2018-03-02 23:10:53.488604,295143.446,-3.0,1.5,1.999,4.2,2.794,2.788,10.776,9.758
24.0,2018-03-02 23:10:53.484484,2018-03-03 02:22:37.447248,306647.405,-3.0,1.5,1.998,4.2,2.79,2.784,10.76,9.746
25.0,2018-03-03 02:22:37.443748,2018-03-03 05:34:06.166288,318136.124,-3.0,1.5,1.998,4.2,2.786,2.78,10.744,9.734
26.0,2018-03-03 05:34:06.199560,2018-03-03 08:45:21.576072,329611.534,-3.0,1.5,1.999,4.2,2.782,2.776,10.731,9.723
27.0,2018-03-03 08:45:21.618696,2018-03-03 11:56:24.885032,341074.843,-3.0,1.5,1.999,4.2,2.778,2.772,10.717,9.712
28.0,2018-03-03 11:56:24.913672,2018-03-03 15:07:14.060040,352524.018,-3.0,1.5,1.998,4.2,2.774,2.769,10.704,9.702
29.0,2018-03-03 15:07:14.119108,2018-03-03 18:17:51.698208,363961.656,-3.0,1.5,1.999,4.2,2.771,2.765,10.691,9.692
30.0,2018-03-03 18:17:51.690404,2018-03-03 21:28:17.154140,375387.112,-3.0,1.5,1.999,4.2,2.767,2.762,10.679,9.683
31.0,2018-03-03 21:28:17.171108,2018-03-04 00:38:31.408852,386801.366,-3.0,1.5,1.998,4.2,2.764,2.759,10.666,9.673
32.0,2018-03-04 00:38:31.412388,2018-03-04 03:48:33.939340,398203.897,-3.0,1.5,1.998,4.2,2.761,2.756,10.655,9.664
33.0,2018-03-04 03:48:33.956292,2018-03-04 06:58:25.955664,409595.913,-3.0,1.5,1.998,4.2,2.757,2.752,10.644,9.655
34.0,2018-03-04 06:58:25.980968,2018-03-04 10:08:06.033012,420975.991,-3.0,1.5,1.998,4.2,2.754,2.749,10.631,9.645
35.0,2018-03-04 10:08:06.045224,2018-03-04 13:17:35.213036,432345.171,-3.0,1.5,1.998,4.2,2.751,2.746,10.621,9.637
36.0,2018-03-04 13:17:35.229804,2018-03-04 16:26:54.189028,443704.147,-3.0,1.5,1.998,4.2,2.748,2.744,10.611,9.629
37.0,2018-03-04 16:26:54.191368,2018-03-04 19:36:02.682948,455052.64,-3.0,1.5,1.998,4.2,2.745,2.741,10.6,9.62
38.0,2018-03-04 19:36:02.667872,2018-03-04 22:45:01.754300,466391.712,-3.0,1.5,1.998,4.2,2.742,2.738,10.59,9.612
39.0,2018-03-04 22:45:01.738660,2018-03-05 01:53:50.990140,477720.948,-3.0,1.5,1.998,4.2,2.74,2.736,10.581,9.605
40.0,2018-03-05 01:53:50.979848,2018-03-05 05:02:32.148156,489042.106,-3.0,1.5,1.998,4.2,2.737,2.733,10.572,9.597
41.0,2018-03-05 05:02:32.192776,2018-03-05 08:11:02.109936,500352.067,-3.0,1.5,1.998,4.2,2.734,2.73,10.561,9.587
42.0,2018-03-05 08:11:02.101444,2018-03-05 11:18:55.231924,511625.189,-3.0,1.5,1.998,4.2,2.73,2.726,10.548,9.565
43.0,2018-03-05 11:18:55.243816,2018-03-05 14:26:34.898252,522884.856,-3.0,1.5,1.998,4.2,2.727,2.723,10.538,9.555
44.0,2018-03-05 14:26:34.918040,2018-03-05 17:34:04.720104,534134.678,-3.0,1.5,1.998,4.2,2.724,2.72,10.529,9.546
45.0,2018-03-05 17:34:04.729996,2018-03-05 20:41:27.142596,545377.1,-3.0,1.5,1.998,4.2,2.722,2.718,10.521,9.539
46.0,2018-03-05 20:41:27.102116,2018-03-05 23:48:41.942688,556611.9,-3.0,1.5,1.998,4.2,2.72,2.716,10.511,9.532
47.0,2018-03-05 23:48:41.972064,2018-03-06 02:55:49.605404,567839.563,-3.0,1.499,1.998,4.2,2.718,2.714,10.504,9.527
48.0,2018-03-06 02:55:49.599784,2018-03-06 06:02:50.068132,579060.026,-3.0,1.5,1.998,4.2,2.716,2.712,10.497,9.521
49.0,2018-03-06 06:02:50.083080,2018-03-06 09:09:44.602392,590274.56,-3.0,1.5,1.998,4.2,2.713,2.71,10.488,9.515
50.0,2018-03-06 09:09:44.604000,2018-03-06 12:16:32.638008,601482.596,-3.0,1.5,1.998,4.2,2.711,2.708,10.481,9.51
51.0,2018-03-06 12:16:32.636456,2018-03-06 15:23:14.965456,612684.923,-3.0,1.5,1.998,4.2,2.709,2.706,10.474,9.505
52.0,2018-03-06 15:23:14.901444,2018-03-06 18:29:51.192592,623881.15,-3.0,1.5,1.998,4.2,2.707,2.704,10.467,9.499
53.0,2018-03-06 18:29:51.202756,2018-03-06 21:36:21.593388,635071.551,-3.0,1.5,1.998,4.2,2.706,2.702,10.46,9.494
54.0,2018-03-06 21:36:21.605828,2018-03-07 00:42:45.682512,646255.64,-3.0,1.5,1.998,4.2,2.704,2.701,10.455,9.49
55.0,2018-03-07 00:42:45.651808,2018-03-07 03:49:05.546804,657435.504,-3.0,1.5,1.998,4.2,2.702,2.699,10.448,9.486
56.0,2018-03-07 03:49:05.569020,2018-03-07 06:55:19.421420,668609.379,-3.002,1.5,1.998,4.2,2.701,2.697,10.442,9.481
57.0,2018-03-07 06:55:19.391584,2018-03-07 10:01:19.637452,679769.595,-3.0,1.5,1.998,4.2,2.698,2.695,10.433,9.471
58.0,2018-03-07 10:01:19.648196,2018-03-07 13:07:16.397420,690926.355,-3.0,1.5,1.998,4.2,2.697,2.693,10.428,9.467
59.0,2018-03-07 13:07:16.431200,2018-03-07 16:13:08.597576,702078.555,-3.0,1.5,1.998,4.2,2.695,2.692,10.423,9.464
60.0,2018-03-07 16:13:08.626884,2018-03-07 19:18:55.358052,713225.316,-3.0,1.5,1.998,4.2,2.693,2.69,10.416,9.459
61.0,2018-03-07 19:18:55.382880,2018-03-07 22:24:37.573636,724367.531,-3.0,1.5,1.998,4.2,2.692,2.689,10.411,9.455
62.0,2018-03-07 22:24:37.617192,2018-03-08 01:30:14.991836,735504.949,-3.0,1.5,1.998,4.2,2.69,2.687,10.404,9.45
63.0,2018-03-08 01:30:15.067076,2018-03-08 04:35:48.075772,746638.033,-3.0,1.5,1.998,4.2,2.689,2.686,10.4,9.447
64.0,2018-03-08 04:35:48.126148,2018-03-08 07:41:16.867940,757766.825,-3.0,1.5,1.998,4.2,2.687,2.684,10.394,9.443
65.0,2018-03-08 07:41:16.925280,2018-03-08 10:46:39.789528,768889.747,-3.0,1.5,1.998,4.2,2.685,2.682,10.387,9.437
66.0,2018-03-08 10:46:39.826272,2018-03-08 13:51:57.835740,780007.793,-3.0,1.5,1.998,4.2,2.684,2.681,10.383,9.434
67.0,2018-03-08 13:51:57.877800,2018-03-08 16:57:10.705204,791120.663,-3.0,1.5,1.998,4.2,2.683,2.68,10.377,9.429
68.0,2018-03-08 16:57:10.751584,2018-03-08 20:02:19.110068,802229.068,-3.0,1.5,1.998,4.2,2.681,2.678,10.372,9.425
69.0,2018-03-08 20:02:19.103584,2018-03-08 23:07:24.525876,813334.483,-3.0,1.5,1.998,4.2,2.68,2.677,10.368,9.422
70.0,2018-03-08 23:07:24.572100,2018-03-09 02:12:24.287732,824434.245,-3.0,1.5,1.998,4.2,2.679,2.676,10.362,9.418
71.0,2018-03-09 02:12:24.273448,2018-03-09 05:17:19.188560,835529.146,-3.0,1.5,1.998,4.2,2.677,2.674,10.356,9.413
72.0,2018-03-09 05:17:19.256004,2018-03-09 08:22:08.870000,846618.828,-3.0,1.5,1.998,4.2,2.676,2.673,10.351,9.409
73.0,2018-03-09 08:22:08.864608,2018-03-09 11:26:53.635440,857703.593,-3.0,1.5,1.998,4.2,2.674,2.671,10.346,9.405
74.0,2018-03-09 11:26:53.689384,2018-03-09 14:31:33.993224,868783.951,-3.0,1.5,1.998,4.2,2.673,2.67,10.342,9.401
75.0,2018-03-09 14:31:33.991776,2018-03-09 17:36:09.305288,879859.263,-3.0,1.5,1.998,4.2,2.672,2.669,10.336,9.397
76.0,2018-03-09 17:36:09.313632,2018-03-09 20:40:40.770568,890930.728,-3.0,1.5,1.998,4.2,2.671,2.668,10.333,9.394
77.0,2018-03-09 20:40:40.703328,2018-03-09 23:45:08.236396,901998.194,-3.0,1.5,1.998,4.2,2.669,2.666,10.328,9.39
78.0,2018-03-09 23:45:08.226500,2018-03-10 02:49:31.241412,913061.199,-3.0,1.5,1.998,4.2,2.668,2.665,10.324,9.386
79.0,2018-03-10 02:49:31.293224,2018-03-10 05:53:49.987652,924119.945,-3.0,1.5,1.998,4.2,2.667,2.664,10.319,9.383
80.0,2018-03-10 05:53:50.034272,2018-03-10 08:58:04.119144,935174.077,-3.0,1.5,1.998,4.2,2.665,2.663,10.314,9.379
81.0,2018-03-10 08:58:04.122564,2018-03-10 12:02:14.558176,946224.516,-3.0,1.5,1.998,4.2,2.664,2.662,10.31,9.375
82.0,2018-03-10 12:02:14.540740,2018-03-10 15:06:20.703168,957270.661,-3.0,1.5,1.998,4.2,2.663,2.66,10.306,9.372
83.0,2018-03-10 15:06:20.699876,2018-03-10 18:10:22.229340,968312.187,-3.0,1.5,1.998,4.2,2.662,2.659,10.301,9.368
84.0,2018-03-10 18:10:22.204256,2018-03-10 21:14:19.176064,979349.134,-3.0,1.5,1.998,4.2,2.661,2.658,10.297,9.364
85.0,2018-03-10 21:14:19.123016,2018-03-11 00:18:12.299520,990382.257,-3.0,1.5,1.998,4.2,2.66,2.657,10.293,9.361
86.0,2018-03-11 00:18:12.304424,2018-03-11 03:21:59.949560,1001409.907,-3.0,1.5,1.998,4.2,2.658,2.656,10.289,9.357
87.0,2018-03-11 03:21:59.981408,2018-03-11 06:25:44.622780,1012434.58,-3.0,1.5,1.998,4.2,2.657,2.655,10.284,9.354
88.0,2018-03-11 06:25:44.644136,2018-03-11 09:29:24.250292,1023454.208,-3.0,1.5,1.998,4.2,2.656,2.653,10.28,9.35
89.0,2018-03-11 09:29:24.260392,2018-03-11 12:32:59.447356,1034469.405,-3.0,1.5,1.998,4.2,2.655,2.652,10.276,9.347
90.0,2018-03-11 12:32:59.485536,2018-03-11 15:36:30.142708,1045480.1,-3.0,1.5,1.998,4.2,2.654,2.651,10.272,9.343
91.0,2018-03-11 15:36:30.189196,2018-03-11 18:39:55.754324,1056485.712,-3.0,1.5,1.998,4.2,2.652,2.65,10.267,9.338
92.0,2018-03-11 18:39:55.780448,2018-03-11 21:43:17.943252,1067487.901,-3.0,1.5,1.998,4.2,2.651,2.649,10.263,9.335
93.0,2018-03-11 21:43:18.028964,2018-03-12 00:46:35.174960,1078485.132,-3.0,1.5,1.998,4.2,2.65,2.648,10.259,9.33
94.0,2018-03-12 00:46:35.036100,2018-03-12 03:49:48.365612,1089478.323,-3.0,1.5,1.998,4.2,2.649,2.647,10.256,9.328
95.0,2018-03-12 03:49:48.437856,2018-03-12 06:53:00.553260,1100470.511,-3.0,1.5,1.998,4.2,2.648,2.646,10.253,9.325
96.0,2018-03-12 06:53:00.593928,2018-03-12 09:56:08.692080,1111458.65,-3.0,1.5,1.998,4.203,2.65,2.647,10.259,9.33
97.0,2018-03-12 09:56:08.623832,2018-03-12 12:59:09.491756,1122439.449,-3.0,1.5,1.998,4.2,2.646,2.644,10.245,9.318
98.0,2018-03-12 12:59:09.442976,2018-03-12 16:02:05.918316,1133415.876,-3.0,1.5,1.998,4.2,2.645,2.643,10.24,9.314
99.0,2018-03-12 16:02:05.936544,2018-03-12 19:04:58.264456,1144388.222,-3.0,1.5,1.998,4.2,2.644,2.642,10.238,9.311
100.0,2018-03-12 19:04:58.235008,2018-03-12 22:07:46.675752,1155356.633,-3.0,1.5,1.998,4.2,2.643,2.64,10.233,9.306
101.0,2018-03-12 22:07:46.732484,2018-03-13 01:10:30.980744,1166320.938,-3.0,1.5,1.998,4.2,2.642,2.639,10.229,9.303
102.0,2018-03-13 01:10:30.905184,2018-03-13 04:13:11.262688,1177281.22,-3.0,1.5,1.998,4.2,2.641,2.639,10.226,9.3
103.0,2018-03-13 04:13:11.276996,2018-03-13 07:15:46.889000,1188236.847,-3.0,1.5,1.998,4.2,2.64,2.637,10.222,9.296
104.0,2018-03-13 07:15:46.929916,2018-03-13 10:18:17.754532,1199187.712,-3.0,1.5,1.998,4.2,2.639,2.637,10.219,9.293
105.0,2018-03-13 10:18:17.733572,2018-03-13 13:20:44.705892,1210134.663,-3.0,1.5,1.998,4.2,2.638,2.635,10.214,9.289
106.0,2018-03-13 13:20:44.604868,2018-03-13 16:23:08.259620,1221078.217,-3.0,1.5,1.998,4.2,2.637,2.635,10.212,9.287
107.0,2018-03-13 16:23:08.199464,2018-03-13 19:25:27.207844,1232017.165,-3.0,1.5,1.998,4.2,2.636,2.634,10.209,9.284
108.0,2018-03-13 19:25:27.207040,2018-03-13 22:27:42.111008,1242952.069,-3.0,1.5,1.998,4.2,2.635,2.633,10.205,9.28
109.0,2018-03-13 22:27:42.151484,2018-03-14 01:29:52.267708,1253882.225,-3.0,1.5,1.998,4.2,2.634,2.632,10.201,9.277
110.0,2018-03-14 01:29:52.112892,2018-03-14 04:31:59.971968,1264809.929,-3.0,1.5,1.998,4.2,2.633,2.63,10.197,9.273
111.0,2018-03-14 04:31:59.978948,2018-03-14 07:34:04.192412,1275734.15,-3.0,1.5,1.998,4.2,2.632,2.63,10.194,9.271
112.0,2018-03-14 07:34:04.305760,2018-03-14 10:36:04.408540,1286654.366,-3.0,1.5,1.998,4.2,2.631,2.629,10.19,9.267
113.0,2018-03-14 10:36:04.569540,2018-03-14 13:38:00.972952,1297570.93,-3.0,1.5,1.998,4.2,2.63,2.628,10.187,9.264
114.0,2018-03-14 13:38:00.901060,2018-03-14 16:39:56.131156,1308486.089,-3.0,1.5,1.998,4.2,2.629,2.627,10.185,9.262
115.0,2018-03-14 16:39:56.052832,2018-03-14 19:41:48.000760,1319397.958,-3.0,1.5,1.998,4.2,2.629,2.627,10.182,9.26
116.0,2018-03-14 19:41:48.059776,2018-03-14 22:43:37.289940,1330307.247,-3.0,1.5,1.998,4.2,2.628,2.626,10.179,9.257
117.0,2018-03-14 22:43:37.313508,2018-03-15 01:45:23.691892,1341213.649,-3.0,1.5,1.998,4.2,2.627,2.625,10.176,9.255
118.0,2018-03-15 01:45:23.813828,2018-03-15 04:47:07.379504,1352117.337,-3.0,1.5,1.998,4.2,2.626,2.624,10.173,9.253
119.0,2018-03-15 04:47:07.432064,2018-03-15 07:48:47.336244,1363017.294,-3.0,1.5,1.998,4.2,2.625,2.623,10.169,9.249
120.0,2018-03-15 07:48:47.247712,2018-03-15 10:50:25.410988,1373915.368,-3.0,1.5,1.998,4.2,2.624,2.622,10.166,9.247
121.0,2018-03-15 10:50:25.360224,2018-03-15 13:52:01.436952,1384811.394,-3.0,1.5,1.998,4.2,2.624,2.622,10.164,9.245
122.0,2018-03-15 13:52:01.508156,2018-03-15 16:53:34.872232,1395704.83,-3.0,1.5,1.998,4.2,2.623,2.621,10.162,9.243
123.0,2018-03-15 16:53:34.900776,2018-03-15 19:55:05.214416,1406595.172,-3.0,1.5,1.998,4.2,2.622,2.62,10.158,9.24
124.0,2018-03-15 19:55:05.148968,2018-03-15 22:56:33.968904,1417483.926,-3.0,1.5,1.998,4.2,2.622,2.619,10.157,9.238
125.0,2018-03-15 22:56:33.955168,2018-03-16 01:57:59.649452,1428369.607,-3.0,1.5,1.998,4.2,2.621,2.619,10.153,9.236
126.0,2018-03-16 01:57:59.615840,2018-03-16 04:59:22.584044,1439252.542,-3.0,1.5,1.998,4.2,2.62,2.618,10.151,9.234
127.0,2018-03-16 04:59:22.524000,2018-03-16 08:00:41.450892,1450131.408,-3.0,1.5,1.998,4.2,2.619,2.617,10.146,9.23
128.0,2018-03-16 08:00:41.500100,2018-03-16 11:01:57.676556,1461007.634,-3.0,1.5,1.998,4.2,2.618,2.616,10.143,9.227
129.0,2018-03-16 11:01:57.723388,2018-03-16 14:03:10.807720,1471880.765,-3.0,1.5,1.998,4.2,2.617,2.615,10.14,9.225
130.0,2018-03-16 14:03:10.932420,2018-03-16 17:04:20.591756,1482750.549,-3.0,1.5,1.998,4.2,2.616,2.614,10.137,9.222
131.0,2018-03-16 17:04:20.602408,2018-03-16 20:05:28.755240,1493618.713,-3.0,1.5,1.998,4.2,2.616,2.614,10.135,9.221
132.0,2018-03-16 20:05:28.961376,2018-03-16 23:06:33.880256,1504483.838,-3.0,1.5,1.998,4.2,2.615,2.613,10.131,9.218
133.0,2018-03-16 23:06:33.912172,2018-03-17 02:07:35.912772,1515345.87,-3.0,1.5,1.998,4.2,2.614,2.612,10.128,9.215
134.0,2018-03-17 02:07:35.980384,2018-03-17 05:08:36.494724,1526206.452,-3.0,1.5,1.998,4.2,2.613,2.611,10.126,9.213
135.0,2018-03-17 05:08:36.606304,2018-03-17 08:09:33.537960,1537063.495,-3.0,1.5,1.998,4.2,2.613,2.611,10.124,9.211
136.0,2018-03-17 08:09:33.562408,2018-03-17 11:10:26.865696,1547916.823,-3.0,1.5,1.998,4.2,2.612,2.61,10.12,9.208
137.0,2018-03-17 11:10:26.848196,2018-03-17 14:11:18.352508,1558768.31,-3.0,1.5,1.998,4.2,2.611,2.609,10.118,9.206
138.0,2018-03-17 14:11:18.429348,2018-03-17 17:12:07.341824,1569617.299,-3.0,1.5,1.998,4.2,2.611,2.608,10.115,9.203
139.0,2018-03-17 17:12:07.259588,2018-03-17 20:12:53.491584,1580463.449,-3.0,1.5,1.998,4.2,2.61,2.608,10.113,9.202
140.0,2018-03-17 20:12:53.466988,2018-03-17 23:13:37.061276,1591307.019,-3.0,1.5,1.998,4.2,2.609,2.607,10.111,9.2
141.0,2018-03-17 23:13:37.054148,2018-03-18 02:14:18.046400,1602148.004,-3.0,1.5,1.998,4.2,2.608,2.606,10.108,9.197
142.0,2018-03-18 02:14:17.887996,2018-03-18 05:14:57.153988,1612987.111,-3.0,1.5,1.998,4.2,2.608,2.606,10.104,9.194
143.0,2018-03-18 05:14:57.148680,2018-03-18 08:15:33.088704,1623823.046,-3.0,1.5,1.998,4.2,2.607,2.605,10.102,9.192
144.0,2018-03-18 08:15:33.002692,2018-03-18 11:16:07.925500,1634657.883,-3.0,1.5,1.997,4.2,2.606,2.604,10.1,9.19
145.0,2018-03-18 11:16:08.069572,2018-03-18 14:16:40.553372,1645490.511,-3.0,1.5,1.998,4.2,2.606,2.604,10.098,9.189
146.0,2018-03-18 14:16:40.383840,2018-03-18 17:17:09.793016,1656319.751,-3.0,1.5,1.998,4.2,2.605,2.603,10.096,9.186
147.0,2018-03-18 17:17:09.814824,2018-03-18 20:17:36.386264,1667146.344,-3.0,1.5,1.998,4.2,2.604,2.602,10.092,9.183
148.0,2018-03-18 20:17:36.362024,2018-03-18 23:18:00.601556,1677970.559,-3.0,1.5,1.998,4.2,2.604,2.602,10.091,9.182
149.0,2018-03-18 23:18:00.681000,2018-03-19 02:18:21.661780,1688791.619,-3.0,1.5,1.998,4.2,2.603,2.601,10.087,9.179
150.0,2018-03-19 02:18:21.723076,2018-03-19 05:18:40.380020,1699610.338,-3.0,1.5,1.998,4.2,2.602,2.6,10.085,9.177
151.0,2018-03-19 05:18:40.405756,2018-03-19 08:18:55.647604,1710425.605,-3.0,1.5,1.998,4.2,2.601,2.599,10.082,9.174
152.0,2018-03-19 08:18:55.680864,2018-03-19 11:19:08.262004,1721238.22,-3.0,1.5,1.998,4.2,2.601,2.599,10.079,9.172
153.0,2018-03-19 11:19:08.334432,2018-03-19 14:19:18.799252,1732048.757,-3.0,1.5,1.998,4.2,2.6,2.598,10.077,9.17
154.0,2018-03-19 14:19:18.759776,2018-03-19 17:19:26.090228,1742856.048,-3.001,1.5,1.998,4.2,2.599,2.597,10.075,9.168
155.0,2018-03-19 17:19:26.170464,2018-03-19 20:19:31.267768,1753661.225,-3.0,1.5,1.998,4.2,2.599,2.597,10.071,9.165
156.0,2018-03-19 20:19:31.221956,2018-03-19 23:19:34.008496,1764463.966,-3.0,1.5,1.997,4.2,2.598,2.596,10.069,9.163
157.0,2018-03-19 23:19:33.914052,2018-03-20 02:19:35.122960,1775265.08,-3.0,1.5,1.997,4.2,2.597,2.595,10.067,9.161
158.0,2018-03-20 02:19:35.033284,2018-03-20 05:19:34.670644,1786064.628,-3.0,1.5,1.998,4.2,2.597,2.595,10.066,9.16
159.0,2018-03-20 05:19:34.710624,2018-03-20 08:19:31.119988,1796861.077,-3.0,1.5,1.998,4.2,2.596,2.594,10.063,9.157
160.0,2018-03-20 08:19:30.980192,2018-03-20 11:19:24.343276,1807654.301,-3.0,1.5,1.998,4.2,2.595,2.593,10.06,9.154
161.0,2018-03-20 11:19:24.366276,2018-03-20 14:19:15.045680,1818445.003,-3.001,1.5,1.998,4.2,2.595,2.593,10.057,9.152
162.0,2018-03-20 14:19:14.999648,2018-03-20 17:19:04.247792,1829234.205,-3.0,1.5,1.997,4.2,2.594,2.592,10.055,9.15
163.0,2018-03-20 17:19:04.191428,2018-03-20 20:18:50.807920,1840020.765,-3.0,1.5,1.998,4.2,2.594,2.592,10.054,9.149
164.0,2018-03-20 20:18:50.761568,2018-03-20 23:18:34.968968,1850804.926,-3.0,1.5,1.998,4.2,2.593,2.591,10.05,9.146
165.0,2018-03-20 23:18:34.972712,2018-03-21 02:18:17.903052,1861587.861,-3.0,1.5,1.998,4.2,2.592,2.59,10.048,9.144
166.0,2018-03-21 02:18:17.741664,2018-03-21 05:17:58.424840,1872368.382,-3.0,1.5,1.997,4.2,2.592,2.59,10.046,9.143
167.0,2018-03-21 05:17:58.544036,2018-03-21 08:17:36.005644,1883145.963,-3.0,1.5,1.998,4.2,2.591,2.589,10.044,9.141
168.0,2018-03-21 08:17:36.071208,2018-03-21 11:17:11.557640,1893921.515,-3.0,1.5,1.997,4.2,2.59,2.588,10.041,9.138
169.0,2018-03-21 11:17:11.500128,2018-03-21 14:16:45.339212,1904695.297,-3.0,1.5,1.998,4.2,2.59,2.588,10.04,9.137
170.0,2018-03-21 14:16:45.356484,2018-03-21 17:16:17.184648,1915467.142,-3.0,1.5,1.998,4.2,2.589,2.587,10.038,9.135
171.0,2018-03-21 17:16:17.246360,2018-03-21 20:15:46.414088,1926236.372,-3.0,1.5,1.997,4.2,2.589,2.587,10.035,9.132
172.0,2018-03-21 20:15:46.384324,2018-03-21 23:15:12.836772,1937002.794,-3.0,1.5,1.998,4.2,2.588,2.586,10.032,9.13
173.0,2018-03-21 23:15:12.768776,2018-03-22 02:14:38.437508,1947768.395,-3.0,1.5,1.997,4.2,2.588,2.586,10.031,9.129
174.0,2018-03-22 02:14:38.237124,2018-03-22 05:14:00.902148,1958530.86,-3.0,1.5,1.997,4.2,2.587,2.585,10.028,9.126
175.0,2018-03-22 05:14:00.821088,2018-03-22 08:13:21.029704,1969290.987,-3.0,1.5,1.998,4.2,2.586,2.584,10.026,9.124
176.0,2018-03-22 08:13:21.046056,2018-03-22 11:12:38.048232,1980048.006,-3.0,1.5,1.998,4.2,2.586,2.584,10.024,9.123
177.0,2018-03-22 11:12:37.994024,2018-03-22 14:11:52.319364,1990802.277,-3.0,1.5,1.997,4.2,2.585,2.583,10.021,9.12
178.0,2018-03-22 14:11:52.320252,2018-03-22 17:11:04.365156,2001554.323,-3.0,1.5,1.998,4.2,2.584,2.582,10.019,9.118
179.0,2018-03-22 17:11:04.418856,2018-03-22 20:10:14.104796,2012304.062,-3.0,1.5,1.998,4.2,2.584,2.582,10.017,9.116
180.0,2018-03-22 20:10:14.026692,2018-03-22 23:09:20.920224,2023050.878,-3.0,1.5,1.998,4.2,2.583,2.581,10.014,9.113
181.0,2018-03-22 23:09:21.013188,2018-03-23 02:08:27.414748,2033797.372,-3.0,1.5,1.997,4.2,2.583,2.581,10.013,9.113
182.0,2018-03-23 02:08:27.344324,2018-03-23 05:07:30.039900,2044539.997,-3.0,1.5,1.998,4.2,2.582,2.58,10.011,9.11
183.0,2018-03-23 05:07:30.006244,2018-03-23 08:06:31.489504,2055281.447,-3.0,1.5,1.998,4.2,2.581,2.579,10.008,9.108
184.0,2018-03-23 08:06:31.355944,2018-03-23 11:05:30.867612,2066020.825,-3.0,1.5,1.998,4.2,2.581,2.579,10.006,9.106
185.0,2018-03-23 11:05:30.740264,2018-03-23 14:04:27.668024,2076757.626,-3.0,1.5,1.998,4.2,2.58,2.578,10.004,9.104
186.0,2018-03-23 14:04:27.765288,2018-03-23 17:03:22.430240,2087492.388,-3.0,1.5,1.998,4.2,2.58,2.578,10.002,9.103
187.0,2018-03-23 17:03:22.430916,2018-03-23 20:02:15.546680,2098225.504,-3.0,1.5,1.998,4.2,2.579,2.577,9.999,9.1
188.0,2018-03-23 20:02:15.523880,2018-03-23 23:01:05.988764,2108955.946,-3.0,1.5,1.998,4.2,2.578,2.576,9.997,9.098
189.0,2018-03-23 23:01:05.995304,2018-03-24 01:59:55.080412,2119685.038,-3.0,1.5,1.998,4.2,2.578,2.576,9.996,9.097
190.0,2018-03-24 01:59:55.286980,2018-03-24 04:58:40.774520,2130410.732,-3.0,1.5,1.997,4.2,2.577,2.575,9.993,9.094
191.0,2018-03-24 04:58:40.515424,2018-03-24 07:57:23.818100,2141133.776,-3.0,1.5,1.998,4.2,2.577,2.575,9.991,9.092
192.0,2018-03-24 07:57:24.040132,2018-03-24 10:56:05.157016,2151855.115,-3.0,1.5,1.998,4.2,2.576,2.574,9.988,9.09
193.0,2018-03-24 10:56:05.074372,2018-03-24 13:54:44.272436,2162574.23,-3.0,1.5,1.998,4.2,2.575,2.574,9.987,9.089
194.0,2018-03-24 13:54:44.273604,2018-03-24 16:53:22.950896,2173292.908,-3.0,1.5,1.997,4.2,2.575,2.573,9.986,9.087
195.0,2018-03-24 16:53:23.079520,2018-03-24 19:51:59.614392,2184009.572,-3.0,1.5,1.998,4.2,2.574,2.573,9.983,9.085
196.0,2018-03-24 19:51:59.526240,2018-03-24 22:50:34.018076,2194723.976,-3.0,1.5,1.998,4.2,2.574,2.572,9.982,9.084
197.0,2018-03-24 22:50:34.006980,2018-03-25 01:49:06.639068,2205436.597,-3.0,1.5,1.998,4.2,2.574,2.572,9.98,9.082
198.0,2018-03-25 01:49:06.652612,2018-03-25 04:47:36.912564,2216146.87,-3.0,1.5,1.997,4.2,2.573,2.571,9.978,9.08
199.0,2018-03-25 04:47:36.807876,2018-03-25 07:46:05.109908,2226855.067,-3.0,1.5,1.998,4.2,2.572,2.571,9.976,9.078
200.0,2018-03-25 07:46:05.390276,2018-03-25 10:44:31.223800,2237561.181,-3.001,1.5,1.998,4.2,2.572,2.57,9.974,9.077
201.0,2018-03-25 10:44:31.613280,2018-03-25 13:42:55.240440,2248265.198,-3.0,1.5,1.997,4.2,2.571,2.57,9.972,9.075
202.0,2018-03-25 13:42:55.214844,2018-03-25 16:41:17.967704,2258967.925,-3.0,1.5,1.998,4.2,2.571,2.569,9.969,9.072
203.0,2018-03-25 16:41:18.030176,2018-03-25 19:39:38.026284,2269667.984,-3.0,1.5,1.997,4.2,2.57,2.568,9.967,9.071
204.0,2018-03-25 19:39:37.961924,2018-03-25 22:37:56.569300,2280366.527,-3.0,1.5,1.998,4.2,2.57,2.568,9.965,9.069
205.0,2018-03-25 22:37:56.844896,2018-03-26 01:36:11.338200,2291061.296,-3.0,1.5,1.998,4.2,2.569,2.567,9.963,9.067
206.0,2018-03-26 01:36:11.271620,2018-03-26 04:34:24.968180,2301754.926,-3.0,1.5,1.998,4.2,2.569,2.567,9.961,9.065
207.0,2018-03-26 04:34:25.173856,2018-03-26 07:32:37.010540,2312446.968,-3.0,1.5,1.998,4.2,2.568,2.566,9.959,9.063
208.0,2018-03-26 07:32:36.978340,2018-03-26 10:30:46.264016,2323136.222,-3.0,1.5,1.997,4.2,2.567,2.566,9.957,9.061
209.0,2018-03-26 10:30:46.425128,2018-03-26 13:28:53.406540,2333823.364,-3.0,1.5,1.997,4.2,2.567,2.565,9.954,9.059
210.0,2018-03-26 13:28:53.249476,2018-03-26 16:26:59.442700,2344509.4,-3.0,1.5,1.998,4.2,2.566,2.565,9.954,9.058
211.0,2018-03-26 16:26:59.549436,2018-03-26 19:25:03.552940,2355193.51,-3.0,1.5,1.998,4.2,2.566,2.564,9.951,9.056
212.0,2018-03-26 19:25:03.490600,2018-03-26 22:23:05.013096,2365874.971,-3.0,1.5,1.998,4.2,2.565,2.563,9.949,9.054
213.0,2018-03-26 22:23:05.071968,2018-03-27 01:21:05.987820,2376555.945,-3.0,1.5,1.998,4.2,2.565,2.563,9.948,9.053
214.0,2018-03-27 01:21:05.867304,2018-03-27 04:19:03.520816,2387233.478,-3.0,1.5,1.997,4.2,2.564,2.563,9.946,9.051
215.0,2018-03-27 04:19:03.516612,2018-03-27 07:16:59.810792,2397909.768,-3.0,1.5,1.997,4.2,2.564,2.562,9.944,9.049
216.0,2018-03-27 07:16:59.855200,2018-03-27 10:14:54.482404,2408584.44,-3.0,1.5,1.998,4.2,2.563,2.562,9.942,9.048
217.0,2018-03-27 10:14:54.621224,2018-03-27 13:12:47.515940,2419257.473,-3.001,1.5,1.997,4.2,2.562,2.561,9.938,9.044
218.0,2018-03-27 13:12:47.289796,2018-03-27 16:10:37.939560,2429927.897,-3.0,1.5,1.997,4.2,2.562,2.56,9.938,9.044
219.0,2018-03-27 16:10:38.123560,2018-03-27 19:08:26.594404,2440596.552,-3.0,1.5,1.997,4.2,2.561,2.56,9.935,9.041
220.0,2018-03-27 19:08:26.859972,2018-03-27 22:06:12.810308,2451262.768,-3.0,1.5,1.997,4.2,2.561,2.559,9.933,9.039
221.0,2018-03-27 22:06:12.713000,2018-03-28 01:03:58.000736,2461927.958,-3.0,1.5,1.997,4.2,2.56,2.559,9.931,9.037
222.0,2018-03-28 01:03:58.041740,2018-03-28 04:01:40.484736,2472590.442,-3.0,1.5,1.997,4.2,2.56,2.558,9.93,9.037
223.0,2018-03-28 04:01:40.486696,2018-03-28 06:59:20.373984,2483250.331,-3.0,1.5,1.998,4.2,2.56,2.558,9.929,9.035
224.0,2018-03-28 06:59:20.310212,2018-03-28 09:56:59.532956,2493909.49,-3.0,1.5,1.997,4.2,2.559,2.557,9.927,9.034
225.0,2018-03-28 09:56:59.609540,2018-03-28 12:54:37.225252,2504567.183,-3.0,1.5,1.997,4.2,2.559,2.557,9.924,9.031
226.0,2018-03-28 12:54:37.073860,2018-03-28 15:52:13.438240,2515223.396,-3.0,1.5,1.997,4.2,2.558,2.556,9.923,9.03
227.0,2018-03-28 15:52:13.489504,2018-03-28 18:49:47.637020,2525877.595,-3.0,1.5,1.998,4.2,2.558,2.556,9.921,9.028
228.0,2018-03-28 18:49:47.546152,2018-03-28 21:47:18.968416,2536528.926,-3.0,1.5,1.997,4.2,2.557,2.555,9.919,9.026
229.0,2018-03-28 21:47:18.719016,2018-03-29 00:44:48.376860,2547178.334,-3.0,1.5,1.998,4.2,2.557,2.555,9.918,9.025
230.0,2018-03-29 00:44:48.318116,2018-03-29 03:42:16.023740,2557825.981,-3.002,1.5,1.997,4.2,2.556,2.554,9.916,9.023
231.0,2018-03-29 03:42:16.083708,2018-03-29 06:39:42.171256,2568472.129,-3.001,1.5,1.997,4.2,2.556,2.554,9.914,9.022
232.0,2018-03-29 06:39:42.275236,2018-03-29 09:37:05.418976,2579115.376,-3.002,1.5,1.997,4.2,2.555,2.553,9.911,9.018
233.0,2018-03-29 09:37:05.584680,2018-03-29 12:34:27.718588,2589757.676,-3.001,1.5,1.997,4.2,2.555,2.553,9.91,9.018
234.0,2018-03-29 12:34:27.581704,2018-03-29 15:31:48.751324,2600398.709,-3.0,1.5,1.998,4.2,2.554,2.553,9.909,9.017
235.0,2018-03-29 15:31:48.793696,2018-03-29 18:29:07.003320,2611036.961,-3.0,1.5,1.998,4.2,2.554,2.552,9.907,9.015
236.0,2018-03-29 18:29:07.121704,2018-03-29 21:26:23.204608,2621673.162,-3.0,1.5,1.997,4.2,2.553,2.551,9.904,9.013
237.0,2018-03-29 21:26:23.352160,2018-03-30 00:23:37.629788,2632307.587,-3.0,1.5,1.998,4.2,2.552,2.551,9.902,9.01
238.0,2018-03-30 00:23:37.485664,2018-03-30 03:20:50.583860,2642940.541,-3.001,1.5,1.997,4.2,2.552,2.55,9.901,9.009
239.0,2018-03-30 03:20:50.832836,2018-03-30 06:18:01.993212,2653571.951,-3.0,1.5,1.998,4.2,2.552,2.55,9.899,9.008
240.0,2018-03-30 06:18:02.082556,2018-03-30 09:15:08.346112,2664198.304,-3.0,1.5,1.997,4.2,2.549,2.552,9.897,9.016
241.0,2018-03-30 09:15:08.351140,2018-03-30 12:12:27.934360,2674837.892,-3.0,1.5,1.998,4.2,2.554,2.551,9.909,9.012
242.0,2018-03-30 12:12:27.728224,2018-03-30 15:09:41.866840,2685471.824,-3.0,1.5,1.997,4.2,2.553,2.55,9.902,9.009
243.0,2018-03-30 15:09:41.861828,2018-03-30 18:06:53.419192,2696103.377,-3.0,1.5,1.998,4.2,2.552,2.55,9.9,9.007
244.0,2018-03-30 18:06:53.373792,2018-03-30 21:04:01.242616,2706731.2,-3.0,1.5,1.998,4.2,2.551,2.549,9.896,9.004
245.0,2018-03-30 21:04:01.216040,2018-03-31 00:01:06.717300,2717356.675,-3.01,1.5,1.998,4.2,2.55,2.548,9.893,9.002
246.0,2018-03-31 00:01:06.698592,2018-03-31 02:58:10.123288,2727980.081,-3.0,1.5,1.998,4.2,2.55,2.548,9.892,9.001
247.0,2018-03-31 02:58:10.084292,2018-03-31 05:55:11.059224,2738601.017,-3.0,1.5,1.997,4.2,2.549,2.547,9.889,8.998
248.0,2018-03-31 05:55:11.110496,2018-03-31 08:52:09.699120,2749219.657,-3.008,1.5,1.998,4.2,2.548,2.547,9.887,8.997
249.0,2018-03-31 08:52:09.515360,2018-03-31 11:49:06.565108,2759836.523,-3.0,1.5,1.997,4.2,2.548,2.546,9.885,8.995
250.0,2018-03-31 11:49:06.871748,2018-03-31 14:46:01.646932,2770451.604,-3.0,1.5,1.998,4.2,2.547,2.546,9.883,8.993
251.0,2018-03-31 14:46:01.606496,2018-03-31 17:42:55.098548,2781065.056,-3.0,1.5,1.997,4.2,2.547,2.545,9.882,8.992
252.0,2018-03-31 17:42:55.292868,2018-03-31 20:39:47.031888,2791676.989,-3.0,1.5,1.997,4.2,2.546,2.544,9.878,8.989
253.0,2018-03-31 20:39:47.144132,2018-03-31 23:36:37.246132,2802287.204,-3.0,1.5,1.997,4.2,2.546,2.544,9.878,8.988
254.0,2018-03-31 23:36:37.422232,2018-04-01 03:34:46.582712,2816576.54,-3.0,1.5,1.997,4.2,2.545,2.555,9.875,9.282
255.0,2018-04-01 03:34:46.629828,2018-04-01 07:33:24.625948,2830894.583,-1.501,1.501,1.999,4.2,2.557,2.556,9.929,9.286
256.0,2018-04-01 07:33:24.672264,2018-04-01 11:03:32.719712,2843502.677,-1.866,1.501,2.784,4.2,2.558,2.068,9.932,7.733
258.0,2018-05-07 11:42:14.107700,2018-05-07 15:19:47.836768,2856566.407,-1.5,1.5,1.999,4.2,2.05,2.535,8.156,9.191
259.0,2018-05-07 15:19:47.849316,2018-05-07 19:16:16.385636,2870754.956,-1.502,1.5,1.999,4.2,2.531,2.527,9.843,9.166
260.0,2018-05-07 19:16:16.398536,2018-05-07 23:12:49.581444,2884948.152,-1.503,1.502,1.999,4.2,2.54,2.535,9.875,9.194
261.0,2018-05-07 23:12:49.593196,2018-05-08 05:13:30.828040,2906589.398,-3.0,1.5,1.999,4.2,5.051,5.031,19.642,17.72
262.0,2018-05-08 05:13:30.844360,2018-05-08 08:08:34.740992,2917093.311,-3.002,1.5,1.997,4.2,2.522,2.51,9.796,8.843
263.0,2018-05-08 08:08:34.753836,2018-05-08 11:03:37.428952,2927595.999,-3.0,1.5,1.997,4.2,2.526,2.502,9.811,8.812
264.0,2018-05-08 11:03:37.446600,2018-05-08 13:58:09.390484,2938067.961,-3.0,1.5,1.997,4.2,2.522,2.515,9.796,8.845
265.0,2018-05-08 13:58:09.403080,2018-05-08 16:52:44.746516,2948543.317,-3.0,1.5,1.997,4.2,2.522,2.517,9.799,8.856
266.0,2018-05-08 16:52:44.761540,2018-05-08 19:47:20.398048,2959018.968,-3.0,1.5,1.997,4.2,2.522,2.52,9.797,8.869
267.0,2018-05-08 19:47:20.410612,2018-05-08 22:41:58.831032,2969497.401,-3.0,1.5,1.998,4.2,2.521,2.519,9.794,8.87
268.0,2018-05-08 22:41:58.848364,2018-05-09 01:36:37.068412,2979975.639,-3.0,1.5,1.997,4.2,2.515,2.519,9.772,8.871
269.0,2018-05-09 01:36:37.078316,2018-05-09 04:31:16.218848,2990454.789,-3.0,1.5,1.997,4.2,2.518,2.519,9.783,8.871
270.0,2018-05-09 04:31:16.220580,2018-05-09 07:25:55.155836,3000933.726,-3.0,1.5,1.998,4.2,2.512,2.516,9.759,8.86
271.0,2018-05-09 07:25:55.163536,2018-05-09 10:20:34.760416,3011413.331,-3.0,1.5,1.997,4.2,2.516,2.504,9.776,8.821
272.0,2018-05-09 10:20:34.781736,2018-05-09 13:15:13.876704,3021892.447,-3.001,1.5,1.997,4.2,2.512,2.505,9.76,8.826
273.0,2018-05-09 13:15:13.887632,2018-05-09 16:09:53.264280,3032371.834,-3.0,1.5,1.997,4.2,2.519,2.509,9.785,8.84
274.0,2018-05-09 16:09:53.277256,2018-05-09 19:04:32.934104,3042851.504,-3.0,1.5,1.997,4.2,2.519,2.511,9.784,8.847
275.0,2018-05-09 19:04:32.955592,2018-05-09 22:00:04.675080,3053383.245,-3.0,1.5,1.997,4.2,2.52,2.505,9.787,8.827
276.0,2018-05-09 22:00:04.689096,2018-05-10 00:54:20.478708,3063839.049,-3.0,1.5,1.997,4.2,2.505,2.508,9.736,8.838
277.0,2018-05-10 00:54:20.482860,2018-05-10 03:48:43.524884,3074302.095,-3.0,1.5,1.997,4.2,2.51,2.508,9.751,8.838
278.0,2018-05-10 03:48:43.534736,2018-05-10 06:43:10.387352,3084768.958,-3.0,1.5,1.998,4.2,2.509,2.508,9.745,8.839
279.0,2018-05-10 06:43:10.403884,2018-05-10 09:37:40.531768,3095239.102,-3.0,1.5,1.997,4.2,2.515,2.511,9.768,8.849
280.0,2018-05-10 09:37:40.550032,2018-05-10 12:32:12.914160,3105711.484,-3.0,1.5,1.997,4.2,2.514,2.513,9.766,8.857
281.0,2018-05-10 12:32:12.924104,2018-05-10 15:26:45.666164,3116184.236,-3.0,1.5,1.998,4.2,2.516,2.514,9.771,8.864
282.0,2018-05-10 15:26:45.675208,2018-05-10 18:21:16.784940,3126655.355,-3.0,1.5,1.997,4.2,2.513,2.513,9.758,8.86
283.0,2018-05-10 18:21:16.789412,2018-05-10 21:15:47.639344,3137126.21,-3.0,1.5,1.997,4.2,2.514,2.514,9.764,8.862
284.0,2018-05-10 21:15:47.638672,2018-05-11 00:09:14.773468,3147533.344,-3.0,1.5,1.997,4.2,2.449,2.512,9.513,8.858
285.0,2018-05-11 00:09:14.755472,2018-05-11 03:03:43.016884,3158001.587,-3.0,1.5,1.997,4.2,2.509,2.513,9.746,8.859
286.0,2018-05-11 03:03:43.017260,2018-05-11 05:58:12.628564,3168471.199,-3.0,1.5,1.997,4.2,2.511,2.511,9.752,8.854
287.0,2018-05-11 05:58:12.655604,2018-05-11 08:52:40.690156,3178939.26,-3.0,1.5,1.997,4.2,2.513,2.508,9.762,8.844
288.0,2018-05-11 08:52:40.720884,2018-05-11 11:47:09.998828,3189408.569,-3.0,1.5,1.997,4.2,2.512,2.51,9.757,8.852
289.0,2018-05-11 11:47:10.031148,2018-05-11 14:41:38.232500,3199876.803,-3.0,1.5,1.997,4.2,2.512,2.512,9.756,8.858
290.0,2018-05-11 14:41:38.227700,2018-05-11 17:36:05.740528,3210344.311,-3.0,1.5,1.997,4.2,2.512,2.512,9.756,8.858
291.0,2018-05-11 17:36:05.735724,2018-05-11 20:30:33.880284,3220812.45,-3.0,1.5,1.997,4.2,2.513,2.512,9.76,8.858
292.0,2018-05-11 20:30:33.899408,2018-05-11 22:48:42.958216,3229101.528,-3.0,1.5,1.998,4.2,2.135,2.135,8.17,7.414
293.0,2018-05-11 22:48:42.958024,2018-05-12 01:43:10.581268,3239569.151,-3.0,1.5,1.997,4.2,2.513,2.511,9.761,8.856
294.0,2018-05-12 01:43:10.564552,2018-05-12 04:37:37.976460,3250036.547,-3.0,1.5,1.997,4.2,2.512,2.511,9.755,8.856
295.0,2018-05-12 04:37:37.975972,2018-05-12 07:32:03.938736,3260502.509,-3.0,1.5,1.997,4.2,2.512,2.51,9.754,8.855
296.0,2018-05-12 07:32:03.943500,2018-05-12 10:26:29.046840,3270967.617,-3.0,1.5,1.997,4.2,2.512,2.51,9.754,8.854
297.0,2018-05-12 10:26:29.058860,2018-05-12 13:20:53.586788,3281432.157,-3.0,1.5,1.997,4.2,2.51,2.51,9.748,8.853
298.0,2018-05-12 13:20:53.619364,2018-05-12 16:15:15.916544,3291894.487,-3.0,1.5,1.997,4.2,2.51,2.509,9.749,8.851
299.0,2018-05-12 16:15:15.915876,2018-05-12 19:09:40.055224,3302358.625,-3.0,1.5,1.998,4.2,2.509,2.509,9.743,8.852
300.0,2018-05-12 19:09:40.082064,2018-05-12 22:04:02.264184,3312820.834,-3.0,1.5,1.997,4.2,2.51,2.509,9.746,8.851
301.0,2018-05-12 22:04:02.249004,2018-05-13 00:58:25.949332,3323284.52,-3.0,1.5,1.997,4.2,2.509,2.508,9.742,8.847
302.0,2018-05-13 00:58:25.988808,2018-05-13 03:52:48.815540,3333747.386,-3.0,1.5,1.997,4.2,2.51,2.508,9.747,8.85
303.0,2018-05-13 03:52:48.844076,2018-05-13 06:47:11.233200,3344209.803,-3.0,1.5,1.997,4.2,2.51,2.508,9.746,8.85
304.0,2018-05-13 06:47:11.273460,2018-05-13 09:41:31.841748,3354670.412,-3.0,1.5,1.997,4.2,2.509,2.508,9.744,8.85
305.0,2018-05-13 09:41:31.900204,2018-05-13 12:35:51.486416,3365130.057,-3.0,1.5,1.997,4.2,2.508,2.507,9.737,8.847
306.0,2018-05-13 12:35:51.512840,2018-05-13 15:30:10.832008,3375589.402,-3.0,1.5,1.997,4.2,2.509,2.507,9.743,8.847
307.0,2018-05-13 15:30:10.861732,2018-05-13 18:24:27.667756,3386046.238,-3.0,1.5,1.997,4.2,2.504,2.507,9.724,8.846
308.0,2018-05-13 18:24:27.686088,2018-05-13 21:18:44.895148,3396503.465,-3.0,1.5,1.997,4.2,2.506,2.505,9.73,8.84
309.0,2018-05-13 21:18:44.937828,2018-05-14 00:13:00.863148,3406959.433,-3.0,1.5,1.997,4.2,2.506,2.502,9.733,8.83
310.0,2018-05-14 00:13:00.878948,2018-05-14 03:07:14.466896,3417413.037,-3.0,1.5,1.997,4.2,2.504,2.505,9.726,8.84
311.0,2018-05-14 03:07:14.462472,2018-05-14 06:01:28.853040,3427867.423,-3.0,1.5,1.997,4.2,2.503,2.503,9.718,8.832
312.0,2018-05-14 06:01:28.894564,2018-05-14 08:55:41.441640,3438320.012,-3.0,1.5,1.997,4.2,2.504,2.505,9.724,8.841
313.0,2018-05-14 08:55:41.493348,2018-05-14 11:49:52.843148,3448771.413,-3.0,1.5,1.997,4.2,2.506,2.502,9.734,8.831
314.0,2018-05-14 11:49:52.781412,2018-05-14 14:44:03.995300,3459222.566,-3.0,1.5,1.997,4.2,2.503,2.504,9.72,8.839
315.0,2018-05-14 14:44:04.006340,2018-05-14 17:38:14.583720,3469673.154,-3.0,1.5,1.998,4.2,2.505,2.504,9.729,8.837
316.0,2018-05-14 17:38:14.636944,2018-05-14 20:32:23.550632,3480122.121,-3.0,1.5,1.997,4.2,2.504,2.504,9.726,8.837
317.0,2018-05-14 20:32:23.631048,2018-05-14 23:26:32.658572,3490571.229,-3.0,1.5,1.997,4.2,2.496,2.504,9.694,8.837
318.0,2018-05-14 23:26:32.756424,2018-05-15 02:20:39.191304,3501017.762,-3.0,1.5,1.997,4.2,2.504,2.502,9.724,8.832
319.0,2018-05-15 02:20:39.194724,2018-05-15 05:14:45.303304,3511463.874,-3.0,1.5,1.997,4.2,2.503,2.499,9.721,8.82
320.0,2018-05-15 05:14:45.307144,2018-05-15 08:08:50.020292,3521908.591,-3.0,1.5,1.997,4.2,2.502,2.497,9.716,8.813
321.0,2018-05-15 08:08:50.040108,2018-05-15 11:02:54.878016,3532353.448,-3.0,1.5,1.997,4.2,2.5,2.493,9.707,8.797
322.0,2018-05-15 11:02:54.839908,2018-05-15 13:56:59.183908,3542797.754,-3.0,1.5,1.997,4.2,2.502,2.499,9.717,8.821
323.0,2018-05-15 13:56:59.181356,2018-05-15 16:51:00.943776,3553239.514,-3.0,1.5,1.997,4.2,2.501,2.498,9.714,8.816
324.0,2018-05-15 16:51:00.901164,2018-05-15 19:45:03.276228,3563681.846,-3.0,1.5,1.998,4.2,2.497,2.502,9.696,8.83
325.0,2018-05-15 19:45:03.276232,2018-05-15 22:39:02.367236,3574120.937,-3.0,1.5,1.998,4.2,2.5,2.501,9.71,8.827
326.0,2018-05-15 22:39:02.374700,2018-05-16 01:33:00.880332,3584559.451,-3.0,1.5,1.997,4.2,2.496,2.5,9.691,8.825
327.0,2018-05-16 01:33:00.883344,2018-05-16 04:26:59.212140,3594997.782,-3.0,1.5,1.997,4.2,2.496,2.498,9.691,8.82
328.0,2018-05-16 04:26:59.263016,2018-05-16 07:20:55.812456,3605434.383,-3.0,1.5,1.997,4.2,2.5,2.492,9.708,8.801
329.0,2018-05-16 07:20:55.802980,2018-05-16 10:14:53.017704,3615871.588,-3.0,1.5,1.998,4.2,2.497,2.486,9.697,8.776
330.0,2018-05-16 10:14:53.068140,2018-05-16 13:08:48.989696,3626307.56,-3.0,1.5,1.997,4.2,2.499,2.49,9.707,8.79
331.0,2018-05-16 13:08:48.953444,2018-05-16 16:02:44.424576,3636742.995,-3.0,1.5,1.997,4.2,2.497,2.487,9.696,8.781
332.0,2018-05-16 16:02:44.513268,2018-05-16 18:56:36.790496,3647175.361,-3.0,1.5,1.997,4.2,2.498,2.494,9.702,8.802
333.0,2018-05-16 18:56:36.795792,2018-05-16 21:50:27.978448,3657606.549,-3.0,1.5,1.997,4.2,2.497,2.495,9.698,8.805
334.0,2018-05-16 21:50:28.031140,2018-05-17 00:44:19.291332,3668037.862,-3.0,1.5,1.997,4.2,2.488,2.498,9.663,8.818
335.0,2018-05-17 00:44:19.329324,2018-05-17 03:38:09.760292,3678468.331,-3.0,1.5,1.997,4.2,2.496,2.498,9.692,8.818
336.0,2018-05-17 03:38:09.778540,2018-05-17 06:31:59.766272,3688898.336,-3.0,1.5,1.997,4.2,2.493,2.497,9.68,8.817
337.0,2018-05-17 06:31:59.767204,2018-05-17 09:25:48.693348,3699327.264,-3.0,1.5,1.997,4.2,2.493,2.494,9.68,8.807
338.0,2018-05-17 09:25:48.640356,2018-05-17 12:19:36.084352,3709754.655,-3.0,1.5,1.997,4.2,2.497,2.49,9.697,8.792
339.0,2018-05-17 12:19:36.140452,2018-05-17 15:13:22.264732,3720180.835,-3.0,1.5,1.997,4.2,2.496,2.481,9.691,8.76
340.0,2018-05-17 15:13:22.329128,2018-05-17 18:07:07.881748,3730606.452,-3.0,1.5,1.997,4.2,2.496,2.485,9.694,8.774
341.0,2018-05-17 18:07:07.924580,2018-05-17 21:00:52.284632,3741030.855,-3.0,1.5,1.997,4.2,2.494,2.488,9.684,8.784
342.0,2018-05-17 21:00:52.277348,2018-05-17 23:54:35.699040,3751454.269,-3.0,1.5,1.997,4.2,2.494,2.488,9.688,8.782
343.0,2018-05-17 23:54:35.712712,2018-05-18 02:48:16.880668,3761875.451,-3.0,1.5,1.997,4.2,2.494,2.493,9.685,8.802
344.0,2018-05-18 02:48:16.854316,2018-05-18 05:41:55.930116,3772294.5,-3.0,1.5,1.997,4.2,2.486,2.494,9.656,8.807
345.0,2018-05-18 05:41:55.964204,2018-05-18 08:35:35.081340,3782713.652,-3.0,1.5,1.997,4.2,2.491,2.494,9.672,8.807
346.0,2018-05-18 08:35:35.139528,2018-05-18 11:29:12.961024,3793131.531,-3.0,1.5,1.997,4.2,2.488,2.494,9.662,8.806
347.0,2018-05-18 11:29:13.004532,2018-05-18 14:22:49.420996,3803547.991,-3.0,1.5,1.997,4.2,2.493,2.484,9.681,8.771
348.0,2018-05-18 14:22:49.492780,2018-05-18 17:16:25.069400,3813963.64,-3.0,1.5,1.997,4.2,2.492,2.487,9.681,8.782
