Repository: Oliver191/MSc_Thesis_Predictive_Maintenance_Batteries

# MSc_Thesis_Predictive_Maintenance_Batteries
The GitHub repository accompanying the MSc Thesis at Esade written by Oliver Caspers regarding the topic “Predictive Maintenance for Lithium-Ion Batteries: Predicting the Remaining Useful Life (RUL) using Data-Driven Machine Learning based on Real-World Battery Datasets”.

SNL_Final.ipynb: The main Jupyter Notebook which contains the main code used to load, clean, and transform the SNL data. Four initial models are evaluated and a RF is chosen to be optimized. The RF is trained to predict the RUL on the training data and optimized using the validation data. Finally, the model is tested using independent testing data from UL.

File: SNL_Cycle_Timeseries_Data/SNL_18650_NMC_35C_0-100_0.5-1C_d_cycle_data.csv (part 1 of 3)
Cycle_Index,Start_Time,End_Time,Test_Time (s),Min_Current (A),Max_Current (A),Min_Voltage (V),Max_Voltage (V),Charge_Capacity (Ah),Discharge_Capacity (Ah),Charge_Energy (Wh),Discharge_Energy (Wh)
1.0,2018-02-27 13:12:09.248400,2018-02-27 17:32:11.343828,15612.095,-1.5,1.5,1.999,4.2,2.79,2.899,10.865,10.159
2.0,2018-02-27 17:32:11.353780,2018-02-27 21:55:25.090572,31405.842,-1.5,1.499,1.999,4.2,2.901,2.888,11.221,10.132
3.0,2018-02-27 21:55:25.100724,2018-02-28 02:17:54.860236,47155.612,-1.5,1.5,1.999,4.2,2.892,2.879,11.186,10.115
4.0,2018-02-28 02:17:54.867192,2018-02-28 08:55:25.813204,71006.565,-3.0,1.499,1.999,4.2,5.75,5.711,22.247,19.404
5.0,2018-02-28 08:55:25.826640,2018-02-28 12:09:16.736064,82637.488,-3.0,1.5,1.999,4.2,2.87,2.859,11.088,9.755
6.0,2018-02-28 12:09:16.746520,2018-02-28 15:22:55.158652,94255.91,-3.0,1.499,1.999,4.2,2.865,2.854,11.068,9.755
7.0,2018-02-28 15:22:55.173400,2018-02-28 18:36:04.158800,105844.91,-3.0,1.499,1.999,4.2,2.857,2.847,11.037,9.739
8.0,2018-02-28 18:36:04.165624,2018-02-28 21:48:58.557132,117419.309,-3.0,1.499,1.999,4.2,2.851,2.842,11.017,9.736
9.0,2018-02-28 21:48:58.569396,2018-03-01 01:01:32.934532,128973.686,-3.0,1.499,1.999,4.2,2.845,2.836,10.992,9.722
10.0,2018-03-01 01:01:32.942928,2018-03-01 04:13:43.125240,140503.877,-3.0,1.499,1.999,4.2,2.838,2.829,10.967,9.709
11.0,2018-03-01 04:13:43.141268,2018-03-01 07:25:36.385880,152017.137,-3.0,1.499,1.999,4.2,2.832,2.824,10.946,9.698
12.0,2018-03-01 07:25:36.407544,2018-03-01 10:37:09.142512,163509.894,-3.0,1.499,1.999,4.2,2.826,2.818,10.923,9.683
13.0,2018-03-01 10:37:09.178136,2018-03-01 13:48:23.958284,174984.71,-3.0,1.499,1.999,4.2,2.82,2.813,10.902,9.67
14.0,2018-03-01 13:48:23.974480,2018-03-01 16:59:20.663424,186441.415,-3.0,1.499,1.999,4.2,2.815,2.808,10.882,9.659
15.0,2018-03-01 16:59:20.666904,2018-03-01 20:10:04.945916,197885.697,-3.0,1.499,1.999,4.2,2.81,2.803,10.865,9.652
16.0,2018-03-01 20:10:04.956140,2018-03-01 23:20:35.791832,209316.543,-3.0,1.5,1.999,4.2,2.806,2.799,10.848,9.643
17.0,2018-03-01 23:20:35.811196,2018-03-02 02:30:54.512728,220735.264,-3.0,1.499,1.999,4.2,2.802,2.795,10.831,9.634
18.0,2018-03-02 02:30:54.508624,2018-03-02 05:41:01.569512,232142.321,-3.0,1.499,1.999,4.2,2.798,2.791,10.817,9.629
19.0,2018-03-02 05:41:01.573712,2018-03-02 08:50:59.729544,243540.481,-3.0,1.499,1.999,4.2,2.794,2.788,10.804,9.626
20.0,2018-03-02 08:50:59.742488,2018-03-02 11:13:25.526800,252086.278,-3.0,9.999,1.999,4.282,2.351,2.313,8.943,7.727
21.0,2018-03-02 11:13:25.554968,2018-03-02 14:19:02.264676,263223.016,-3.0,1.499,1.999,4.2,2.73,2.729,10.591,9.332
22.0,2018-03-02 14:19:02.285356,2018-03-02 17:24:25.965792,274346.717,-3.0,1.5,1.999,4.2,2.728,2.725,10.584,9.326
23.0,2018-03-02 17:24:25.972680,2018-03-02 20:29:55.207168,285475.959,-3.0,1.5,1.999,4.202,2.731,2.728,10.595,9.343
24.0,2018-03-02 20:29:55.180212,2018-03-02 23:35:23.084768,296603.836,-3.0,1.499,1.999,4.2,2.729,2.725,10.585,9.344
25.0,2018-03-02 23:35:23.094708,2018-03-03 02:40:58.217564,307738.969,-3.0,1.499,1.999,4.2,2.73,2.726,10.586,9.358
26.0,2018-03-03 02:40:58.217464,2018-03-03 05:46:32.486748,318873.238,-3.0,1.499,1.999,4.2,2.729,2.725,10.583,9.363
27.0,2018-03-03 05:46:32.489052,2018-03-03 08:52:07.882816,330008.634,-3.0,1.499,1.999,4.2,2.728,2.724,10.579,9.37
28.0,2018-03-03 08:52:07.908820,2018-03-03 11:57:47.991456,341148.743,-3.0,1.499,1.999,4.2,2.729,2.725,10.579,9.379
29.0,2018-03-03 11:57:48.011512,2018-03-03 15:03:26.594972,352287.346,-3.0,1.5,1.999,4.2,2.728,2.724,10.573,9.386
30.0,2018-03-03 15:03:26.608376,2018-03-03 18:09:11.548256,363432.3,-3.0,1.499,1.999,4.2,2.728,2.725,10.575,9.4
31.0,2018-03-03 18:09:11.562832,2018-03-03 21:15:01.945184,374582.697,-3.0,1.5,1.999,4.2,2.729,2.725,10.574,9.412
32.0,2018-03-03 21:15:01.923508,2018-03-04 00:20:57.924956,385738.676,-3.0,1.499,1.999,4.2,2.729,2.725,10.572,9.421
33.0,2018-03-04 00:20:57.952948,2018-03-04 03:26:59.142240,396899.894,-3.0,1.499,1.998,4.2,2.729,2.725,10.57,9.431
34.0,2018-03-04 03:26:59.158932,2018-03-04 06:33:05.701696,408066.453,-3.0,1.499,1.999,4.2,2.729,2.725,10.57,9.441
35.0,2018-03-04 06:33:05.707800,2018-03-04 09:39:14.780160,419235.532,-3.0,1.499,1.999,4.2,2.728,2.725,10.566,9.448
36.0,2018-03-04 09:39:14.778804,2018-03-04 12:45:26.510460,430407.262,-3.0,1.499,1.999,4.2,2.728,2.724,10.563,9.45
37.0,2018-03-04 12:45:26.504216,2018-03-04 15:51:31.345912,441572.097,-3.0,1.499,1.998,4.2,2.725,2.722,10.553,9.448
38.0,2018-03-04 15:51:31.381016,2018-03-04 18:57:38.639832,452739.391,-3.0,1.499,1.998,4.2,2.725,2.721,10.55,9.453
39.0,2018-03-04 18:57:38.648980,2018-03-04 22:03:46.340992,463907.092,-3.0,1.499,1.998,4.2,2.724,2.72,10.545,9.457
40.0,2018-03-04 22:03:46.343928,2018-03-05 01:09:54.930068,475075.682,-3.0,1.499,1.999,4.2,2.723,2.719,10.54,9.459
41.0,2018-03-05 01:09:54.924212,2018-03-05 04:16:03.795508,486244.547,-3.0,1.499,1.998,4.2,2.722,2.718,10.535,9.463
42.0,2018-03-05 04:16:03.798708,2018-03-05 07:22:14.344920,497415.096,-3.0,1.5,1.998,4.2,2.721,2.717,10.531,9.465
43.0,2018-03-05 07:22:14.344472,2018-03-05 10:28:23.167156,508583.919,-3.0,1.499,1.998,4.2,2.719,2.716,10.524,9.464
44.0,2018-03-05 10:28:23.153332,2018-03-05 13:34:30.164876,519750.916,-3.0,1.499,1.998,4.2,2.718,2.714,10.518,9.464
45.0,2018-03-05 13:34:30.192720,2018-03-05 16:40:36.086992,530916.838,-3.0,1.499,1.998,4.2,2.716,2.713,10.511,9.463
46.0,2018-03-05 16:40:36.051960,2018-03-05 19:46:40.019436,542080.771,-3.0,1.499,1.998,4.2,2.715,2.712,10.507,9.464
47.0,2018-03-05 19:46:40.077492,2018-03-05 22:52:41.707212,553242.459,-3.0,1.499,1.998,4.2,2.714,2.71,10.501,9.463
48.0,2018-03-05 22:52:41.775796,2018-03-06 01:58:41.311664,564402.063,-3.0,1.499,1.998,4.2,2.712,2.709,10.495,9.462
49.0,2018-03-06 01:58:41.311512,2018-03-06 05:04:37.737168,575558.489,-3.0,1.499,1.998,4.2,2.711,2.707,10.489,9.459
50.0,2018-03-06 05:04:37.766936,2018-03-06 08:10:31.236488,586711.988,-3.0,1.499,1.998,4.2,2.709,2.706,10.482,9.457
51.0,2018-03-06 08:10:31.273140,2018-03-06 11:16:22.003816,597862.755,-3.0,1.499,1.998,4.2,2.707,2.704,10.476,9.455
52.0,2018-03-06 11:16:22.027032,2018-03-06 14:22:09.338500,609010.09,-3.0,1.499,1.998,4.2,2.706,2.703,10.471,9.453
53.0,2018-03-06 14:22:09.372952,2018-03-06 17:27:53.289536,620154.041,-3.0,1.499,1.998,4.2,2.704,2.701,10.464,9.449
54.0,2018-03-06 17:27:53.245464,2018-03-06 20:33:34.760772,631295.512,-3.0,1.499,1.998,4.2,2.703,2.7,10.46,9.448
55.0,2018-03-06 20:33:34.824016,2018-03-06 23:39:12.214236,642432.966,-3.0,1.499,1.998,4.2,2.701,2.698,10.453,9.445
56.0,2018-03-06 23:39:12.273400,2018-03-07 02:44:47.517696,653568.269,-3.0,1.5,1.998,4.2,2.7,2.697,10.448,9.442
57.0,2018-03-07 02:44:47.495960,2018-03-07 05:50:17.496284,664698.248,-3.0,1.5,1.998,4.2,2.698,2.695,10.442,9.439
58.0,2018-03-07 05:50:17.474840,2018-03-07 08:55:44.314172,675825.066,-3.0,1.499,1.998,4.2,2.697,2.694,10.437,9.436
59.0,2018-03-07 08:55:44.307992,2018-03-07 12:01:06.396984,686947.148,-3.0,1.5,1.998,4.2,2.695,2.692,10.43,9.432
60.0,2018-03-07 12:01:06.422452,2018-03-07 15:06:25.056700,698065.808,-3.0,1.499,1.998,4.2,2.694,2.691,10.425,9.429
61.0,2018-03-07 15:06:25.063604,2018-03-07 18:11:39.635920,709180.387,-3.0,1.499,1.998,4.2,2.692,2.69,10.42,9.426
62.0,2018-03-07 18:11:39.641524,2018-03-07 21:16:50.342452,720291.094,-3.0,1.499,1.998,4.2,2.691,2.688,10.414,9.423
63.0,2018-03-07 21:16:50.352020,2018-03-08 00:21:56.574572,731397.326,-3.0,1.499,1.998,4.2,2.689,2.687,10.409,9.419
64.0,2018-03-08 00:21:56.607568,2018-03-08 03:26:59.726704,742500.478,-3.0,1.499,1.998,4.201,2.689,2.686,10.406,9.418
65.0,2018-03-08 03:26:59.782424,2018-03-08 06:31:56.994796,753597.746,-3.0,1.499,1.998,4.2,2.686,2.684,10.397,9.411
66.0,2018-03-08 06:31:56.993304,2018-03-08 09:36:49.695984,764690.447,-3.0,1.499,1.998,4.2,2.685,2.682,10.392,9.409
67.0,2018-03-08 09:36:49.747736,2018-03-08 12:41:37.912012,775778.664,-3.0,1.499,1.998,4.2,2.683,2.681,10.386,9.404
68.0,2018-03-08 12:41:37.849112,2018-03-08 15:46:22.511400,786863.263,-3.0,1.499,1.998,4.2,2.682,2.68,10.382,9.402
69.0,2018-03-08 15:46:22.476280,2018-03-08 18:13:36.997488,795697.749,-3.0,1.499,1.998,4.2,2.285,2.285,8.715,7.885
70.0,2018-03-08 18:13:36.991924,2018-03-08 21:18:15.286884,806776.038,-3.0,1.499,1.998,4.2,2.681,2.677,10.376,9.394
71.0,2018-03-08 21:18:15.328336,2018-03-09 00:22:47.865956,817848.617,-3.0,1.499,1.998,4.2,2.678,2.676,10.368,9.391
72.0,2018-03-09 00:22:47.897780,2018-03-09 03:27:15.861536,828916.613,-3.0,1.499,1.998,4.2,2.677,2.675,10.363,9.388
73.0,2018-03-09 03:27:15.814168,2018-03-09 06:31:40.047900,839980.799,-3.0,1.499,1.998,4.2,2.676,2.673,10.358,9.385
74.0,2018-03-09 06:31:40.060340,2018-03-09 09:36:00.710984,851041.462,-3.0,1.499,1.998,4.2,2.675,2.672,10.354,9.381
75.0,2018-03-09 09:36:00.767668,2018-03-09 12:40:17.717660,862098.469,-3.0,1.499,1.998,4.2,2.673,2.671,10.349,9.378
76.0,2018-03-09 12:40:17.739444,2018-03-09 15:44:31.059448,873151.811,-3.0,1.5,1.998,4.2,2.673,2.67,10.347,9.377
77.0,2018-03-09 15:44:31.041204,2018-03-09 18:48:40.278840,884201.03,-3.0,1.5,1.998,4.2,2.671,2.669,10.342,9.373
78.0,2018-03-09 18:48:40.281232,2018-03-09 21:52:45.283892,895246.035,-3.0,1.5,1.998,4.2,2.67,2.668,10.337,9.37
79.0,2018-03-09 21:52:45.323956,2018-03-10 00:56:47.549080,906288.301,-3.0,1.5,1.998,4.2,2.669,2.666,10.332,9.365
80.0,2018-03-10 00:56:47.550132,2018-03-10 04:00:45.025556,917325.777,-3.0,1.499,1.998,4.2,2.667,2.665,10.327,9.361
81.0,2018-03-10 04:00:45.057716,2018-03-10 07:04:38.800180,928359.552,-3.0,1.499,1.998,4.2,2.666,2.664,10.322,9.358
82.0,2018-03-10 07:04:38.829648,2018-03-10 10:08:27.114996,939387.866,-3.0,1.499,1.998,4.2,2.664,2.662,10.317,9.354
83.0,2018-03-10 10:08:27.096756,2018-03-10 13:12:11.144500,950411.896,-3.0,1.5,1.998,4.2,2.663,2.661,10.311,9.349
84.0,2018-03-10 13:12:11.103924,2018-03-10 16:15:52.460696,961433.212,-3.0,1.499,1.998,4.2,2.662,2.66,10.309,9.347
85.0,2018-03-10 16:15:52.424916,2018-03-10 19:19:29.227060,972449.979,-3.0,1.499,1.998,4.2,2.661,2.66,10.305,9.347
86.0,2018-03-10 19:19:29.222324,2018-03-10 22:23:02.426444,983463.178,-3.0,1.499,1.998,4.2,2.661,2.659,10.303,9.344
87.0,2018-03-10 22:23:02.417552,2018-03-11 01:26:31.688712,994472.44,-3.0,1.499,1.998,4.2,2.659,2.657,10.298,9.339
88.0,2018-03-11 01:26:31.679120,2018-03-11 04:29:56.978532,1005477.73,-3.0,1.499,1.998,4.2,2.658,2.656,10.294,9.337
89.0,2018-03-11 04:29:56.941392,2018-03-11 07:33:18.978152,1016479.73,-3.0,1.499,1.998,4.2,2.657,2.654,10.288,9.331
90.0,2018-03-11 07:33:18.994100,2018-03-11 10:36:36.927556,1027477.679,-3.0,1.5,1.998,4.2,2.655,2.653,10.283,9.327
91.0,2018-03-11 10:36:36.917340,2018-03-11 13:39:50.906476,1038471.658,-3.0,1.5,1.998,4.2,2.654,2.652,10.28,9.325
92.0,2018-03-11 13:39:50.975056,2018-03-11 16:43:01.200360,1049461.952,-3.0,1.5,1.998,4.2,2.653,2.652,10.276,9.325
93.0,2018-03-11 16:43:01.231284,2018-03-11 19:46:09.149448,1060449.901,-3.0,1.499,1.998,4.2,2.653,2.651,10.275,9.321
94.0,2018-03-11 19:46:09.128216,2018-03-11 22:49:14.201636,1071434.953,-3.0,1.5,1.998,4.2,2.652,2.65,10.271,9.319
95.0,2018-03-11 22:49:14.141564,2018-03-12 01:52:14.374212,1082415.126,-3.0,1.499,1.998,4.2,2.651,2.649,10.267,9.315
96.0,2018-03-12 01:52:14.370484,2018-03-12 04:55:17.168548,1093397.92,-3.0,1.5,1.998,4.2,2.651,2.648,10.269,9.313
97.0,2018-03-12 04:55:17.155508,2018-03-12 07:58:14.198496,1104374.95,-3.0,1.499,1.998,4.2,2.649,2.647,10.262,9.309
98.0,2018-03-12 07:58:14.304236,2018-03-12 11:01:04.087040,1115344.839,-3.0,1.499,1.998,4.2,2.648,2.646,10.256,9.307
99.0,2018-03-12 11:01:04.112532,2018-03-12 14:03:50.840700,1126311.592,-3.0,1.5,1.998,4.2,2.647,2.645,10.251,9.303
100.0,2018-03-12 14:03:50.776300,2018-03-12 17:06:34.834204,1137275.586,-3.0,1.499,1.998,4.2,2.646,2.644,10.249,9.301
101.0,2018-03-12 17:06:34.687056,2018-03-12 19:32:06.022220,1146006.774,-3.0,1.5,1.998,4.2,2.257,2.257,8.616,7.813
102.0,2018-03-12 19:32:06.048336,2018-03-12 21:58:35.758304,1154796.51,-3.0,1.499,1.998,4.2,2.273,2.272,8.685,7.873
103.0,2018-03-12 21:58:35.736656,2018-03-13 01:01:11.230552,1165751.982,-3.0,1.499,1.998,4.2,2.644,2.641,10.243,9.291
104.0,2018-03-13 01:01:11.258904,2018-03-13 04:03:42.119540,1176702.871,-3.0,1.499,1.998,4.2,2.642,2.64,10.236,9.29
105.0,2018-03-13 04:03:42.062160,2018-03-13 07:06:10.957820,1187651.709,-3.0,1.5,1.998,4.2,2.642,2.639,10.233,9.288
106.0,2018-03-13 07:06:11.030608,2018-03-13 10:08:36.123800,1198596.875,-3.0,1.5,1.998,4.2,2.64,2.638,10.229,9.284
107.0,2018-03-13 10:08:36.067096,2018-03-13 13:10:58.246808,1209538.998,-3.0,1.499,1.998,4.2,2.639,2.637,10.225,9.28
108.0,2018-03-13 13:10:58.220600,2018-03-13 16:13:15.893012,1220476.645,-3.0,1.499,1.998,4.2,2.638,2.636,10.22,9.277
109.0,2018-03-13 16:13:15.915956,2018-03-13 19:15:31.425520,1231412.177,-3.0,1.499,1.998,4.2,2.637,2.635,10.217,9.274
110.0,2018-03-13 19:15:31.383888,2018-03-13 22:17:42.869968,1242343.621,-3.0,1.5,1.998,4.2,2.636,2.634,10.213,9.271
111.0,2018-03-13 22:17:42.919860,2018-03-14 01:19:51.110960,1253271.862,-3.0,1.5,1.998,4.2,2.635,2.633,10.209,9.268
112.0,2018-03-14 01:19:51.178232,2018-03-14 04:21:56.501324,1264197.253,-3.0,1.499,1.998,4.2,2.634,2.632,10.206,9.265
113.0,2018-03-14 04:21:56.554620,2018-03-14 07:23:58.511760,1275119.263,-3.0,1.499,1.998,4.2,2.633,2.631,10.202,9.262
114.0,2018-03-14 07:23:58.522136,2018-03-14 10:25:56.984936,1286037.736,-3.0,1.499,1.998,4.2,2.632,2.63,10.199,9.26
115.0,2018-03-14 10:25:56.950808,2018-03-14 13:27:53.176388,1296953.928,-3.0,1.5,1.998,4.2,2.632,2.63,10.196,9.257
116.0,2018-03-14 13:27:53.282228,2018-03-14 16:29:46.980044,1307867.732,-3.0,1.499,1.998,4.2,2.631,2.629,10.193,9.255
117.0,2018-03-14 16:29:46.991608,2018-03-14 19:31:37.754444,1318778.506,-3.0,1.5,1.998,4.2,2.63,2.628,10.191,9.253
118.0,2018-03-14 19:31:37.687832,2018-03-14 22:33:25.994948,1329686.746,-3.0,1.499,1.998,4.2,2.629,2.627,10.187,9.25
119.0,2018-03-14 22:33:26.023160,2018-03-15 01:35:11.312552,1340592.064,-3.0,1.5,1.998,4.2,2.628,2.626,10.185,9.248
120.0,2018-03-15 01:35:11.214260,2018-03-15 04:36:52.567268,1351493.319,-3.0,1.499,1.998,4.2,2.627,2.625,10.181,9.245
121.0,2018-03-15 04:36:52.472400,2018-03-15 07:38:31.328844,1362392.08,-3.0,1.499,1.998,4.2,2.627,2.625,10.178,9.243
122.0,2018-03-15 07:38:31.371544,2018-03-15 10:40:06.696864,1373287.448,-3.0,1.5,1.998,4.2,2.626,2.624,10.174,9.239
123.0,2018-03-15 10:40:06.599672,2018-03-15 13:41:41.571460,1384182.323,-3.0,1.5,1.998,4.2,2.626,2.621,10.175,9.231
124.0,2018-03-15 13:41:41.567256,2018-03-15 16:43:11.593060,1395072.345,-3.0,1.499,1.998,4.2,2.624,2.622,10.169,9.235
125.0,2018-03-15 16:43:11.684176,2018-03-15 19:44:38.765600,1405959.517,-3.0,1.499,1.998,4.2,2.623,2.621,10.166,9.233
126.0,2018-03-15 19:44:38.655668,2018-03-15 22:46:01.987552,1416842.739,-3.0,1.499,1.998,4.2,2.622,2.621,10.163,9.23
127.0,2018-03-15 22:46:01.957944,2018-03-16 01:47:23.086308,1427723.838,-3.0,1.499,1.998,4.2,2.622,2.62,10.16,9.227
128.0,2018-03-16 01:47:23.161368,2018-03-16 04:48:40.783908,1438601.535,-3.0,1.499,1.998,4.2,2.621,2.619,10.156,9.224
129.0,2018-03-16 04:48:40.826648,2018-03-16 07:49:56.034752,1449476.786,-3.0,1.499,1.998,4.2,2.62,2.618,10.154,9.222
130.0,2018-03-16 07:49:56.001560,2018-03-16 10:51:08.846272,1460349.598,-3.0,1.499,1.998,4.2,2.619,2.617,10.151,9.22
131.0,2018-03-16 10:51:08.817176,2018-03-16 13:52:19.007096,1471219.759,-3.0,1.499,1.998,4.2,2.618,2.616,10.147,9.216
132.0,2018-03-16 13:52:19.142324,2018-03-16 16:53:26.331420,1482087.083,-3.0,1.499,1.998,4.2,2.618,2.616,10.145,9.214
133.0,2018-03-16 16:53:26.189972,2018-03-16 19:54:31.038876,1492951.79,-3.0,1.499,1.998,4.2,2.617,2.615,10.142,9.212
134.0,2018-03-16 19:54:31.010996,2018-03-16 22:55:33.033820,1503813.785,-3.0,1.499,1.998,4.2,2.616,2.614,10.14,9.21
135.0,2018-03-16 22:55:32.948436,2018-03-17 01:56:31.753364,1514672.505,-3.0,1.499,1.998,4.2,2.615,2.613,10.137,9.208
136.0,2018-03-17 01:56:31.869520,2018-03-17 04:57:29.384560,1525530.136,-3.0,1.499,1.998,4.2,2.615,2.613,10.135,9.206
137.0,2018-03-17 04:57:29.350712,2018-03-17 07:58:23.501784,1536384.253,-3.0,1.499,1.998,4.2,2.614,2.612,10.132,9.203
138.0,2018-03-17 07:58:23.554004,2018-03-17 10:59:15.237312,1547235.989,-3.0,1.5,1.998,4.2,2.613,2.611,10.129,9.201
139.0,2018-03-17 10:59:15.265428,2018-03-17 14:00:03.359640,1558084.111,-3.0,1.499,1.998,4.2,2.612,2.61,10.125,9.198
140.0,2018-03-17 14:00:03.440108,2018-03-17 17:00:48.744984,1568929.496,-3.0,1.499,1.998,4.2,2.611,2.609,10.122,9.195
141.0,2018-03-17 17:00:48.599832,2018-03-17 20:01:32.027316,1579772.779,-3.0,1.5,1.998,4.2,2.611,2.609,10.121,9.194
142.0,2018-03-17 20:01:32.055320,2018-03-17 23:02:12.913268,1590613.665,-3.0,1.5,1.998,4.2,2.61,2.608,10.118,9.191
143.0,2018-03-17 23:02:12.889268,2018-03-18 02:02:51.304880,1601452.056,-3.0,1.499,1.998,4.2,2.609,2.608,10.116,9.19
144.0,2018-03-18 02:02:51.232848,2018-03-18 05:03:27.798484,1612288.55,-3.0,1.5,1.998,4.2,2.609,2.607,10.113,9.188
145.0,2018-03-18 05:03:27.872692,2018-03-18 08:04:01.988436,1623122.74,-3.0,1.499,1.998,4.2,2.608,2.606,10.11,9.185
146.0,2018-03-18 08:04:02.022068,2018-03-18 11:04:34.415980,1633955.167,-3.0,1.499,1.998,4.2,2.607,2.605,10.107,9.182
147.0,2018-03-18 11:04:34.335936,2018-03-18 14:05:02.889264,1644783.641,-3.0,1.5,1.997,4.2,2.606,2.605,10.104,9.18
148.0,2018-03-18 14:05:02.849816,2018-03-18 17:05:29.360080,1655610.112,-3.0,1.499,1.998,4.2,2.606,2.604,10.103,9.178
149.0,2018-03-18 17:05:29.397016,2018-03-18 20:05:53.987432,1666434.739,-3.0,1.499,1.998,4.2,2.605,2.604,10.1,9.177
150.0,2018-03-18 20:05:53.978136,2018-03-18 23:06:14.365768,1677255.117,-3.0,1.499,1.997,4.2,2.604,2.603,10.096,9.173
151.0,2018-03-18 23:06:14.364852,2018-03-19 02:06:33.090508,1688073.842,-3.0,1.499,1.998,4.2,2.604,2.602,10.095,9.171
152.0,2018-03-19 02:06:33.178704,2018-03-19 05:06:49.735468,1698890.487,-3.0,1.499,1.998,4.2,2.603,2.601,10.092,9.17
153.0,2018-03-19 05:06:49.764432,2018-03-19 08:07:03.179144,1709703.931,-3.0,1.5,1.998,4.2,2.602,2.6,10.089,9.167
154.0,2018-03-19 08:07:03.072660,2018-03-19 11:07:13.452520,1720514.204,-3.0,1.499,1.998,4.2,2.601,2.6,10.086,9.164
155.0,2018-03-19 11:07:13.498804,2018-03-19 14:07:21.984072,1731322.736,-3.0,1.499,1.998,4.2,2.601,2.599,10.085,9.163
156.0,2018-03-19 14:07:21.957368,2018-03-19 17:07:27.319212,1742128.071,-3.0,1.499,1.998,4.2,2.6,2.599,10.082,9.161
157.0,2018-03-19 17:07:27.402776,2018-03-19 20:07:30.642500,1752931.394,-3.0,1.499,1.998,4.2,2.6,2.598,10.08,9.159
158.0,2018-03-19 20:07:30.619060,2018-03-19 23:07:29.883528,1763730.635,-3.0,1.499,1.998,4.2,2.599,2.597,10.077,9.156
159.0,2018-03-19 23:07:29.903384,2018-03-20 02:07:26.659688,1774527.411,-3.0,1.5,1.998,4.2,2.598,2.596,10.074,9.154
160.0,2018-03-20 02:07:26.696540,2018-03-20 05:07:21.074436,1785321.826,-3.0,1.5,1.997,4.2,2.598,2.596,10.072,9.152
161.0,2018-03-20 05:07:21.131700,2018-03-20 08:07:13.518948,1796114.27,-3.0,1.499,1.997,4.2,2.597,2.595,10.07,9.15
162.0,2018-03-20 08:07:13.601080,2018-03-20 11:07:02.716904,1806903.468,-3.0,1.499,1.998,4.2,2.596,2.594,10.066,9.147
163.0,2018-03-20 11:07:02.922932,2018-03-20 14:06:53.596192,1817694.348,-3.0,1.499,1.998,4.2,2.596,2.594,10.066,9.147
164.0,2018-03-20 14:06:53.687576,2018-03-20 17:06:39.910492,1828480.662,-3.0,1.499,1.997,4.2,2.595,2.593,10.063,9.144
165.0,2018-03-20 17:06:39.995572,2018-03-20 20:06:25.328188,1839266.08,-3.0,1.499,1.998,4.2,2.594,2.593,10.06,9.141
166.0,2018-03-20 20:06:25.386264,2018-03-20 23:06:07.682912,1850048.434,-3.0,1.499,1.998,4.2,2.594,2.592,10.059,9.14
167.0,2018-03-20 23:06:07.630928,2018-03-21 02:05:47.472256,1860828.224,-3.0,1.499,1.998,4.2,2.593,2.591,10.055,9.137
168.0,2018-03-21 02:05:47.647768,2018-03-21 05:05:26.508736,1871607.26,-3.0,1.499,1.998,4.2,2.593,2.591,10.054,9.136
169.0,2018-03-21 05:05:26.484660,2018-03-21 08:05:01.741988,1882382.493,-3.0,1.5,1.997,4.2,2.592,2.59,10.051,9.134
170.0,2018-03-21 08:05:01.651536,2018-03-21 11:04:34.098812,1893154.85,-3.0,1.499,1.998,4.2,2.591,2.59,10.049,9.132
171.0,2018-03-21 11:04:34.066100,2018-03-21 14:04:04.377628,1903925.129,-3.0,1.499,1.997,4.2,2.591,2.589,10.046,9.129
172.0,2018-03-21 14:04:04.514384,2018-03-21 17:03:31.662016,1914692.414,-3.0,1.499,1.997,4.2,2.59,2.588,10.044,9.127
173.0,2018-03-21 17:03:31.686968,2018-03-21 20:02:59.926136,1925460.678,-3.0,1.499,1.997,4.2,2.589,2.588,10.042,9.126
174.0,2018-03-21 20:02:59.906228,2018-03-21 23:02:22.983420,1936223.735,-3.0,1.499,1.998,4.2,2.589,2.587,10.039,9.123
175.0,2018-03-21 23:02:23.014680,2018-03-22 02:01:44.606168,1946985.358,-3.0,1.499,1.997,4.2,2.588,2.587,10.037,9.122
176.0,2018-03-22 02:01:44.681240,2018-03-22 05:01:03.719448,1957744.471,-3.0,1.499,1.998,4.2,2.588,2.586,10.035,9.12
177.0,2018-03-22 05:01:03.725460,2018-03-22 08:00:21.121464,1968501.873,-3.0,1.5,1.998,4.2,2.587,2.585,10.033,9.118
178.0,2018-03-22 08:00:21.067444,2018-03-22 10:59:36.999316,1979257.751,-3.0,1.499,1.998,4.2,2.586,2.585,10.031,9.116
179.0,2018-03-22 10:59:36.967636,2018-03-22 13:58:50.021656,1990010.773,-3.0,1.499,1.998,4.2,2.586,2.584,10.029,9.114
180.0,2018-03-22 13:58:50.113816,2018-03-22 16:58:01.649176,2000762.401,-3.0,1.499,1.998,4.2,2.585,2.584,10.026,9.112
181.0,2018-03-22 16:58:01.687832,2018-03-22 19:57:10.917684,2011511.669,-3.0,1.499,1.998,4.2,2.585,2.583,10.025,9.111
182.0,2018-03-22 19:57:10.902452,2018-03-22 22:56:18.046384,2022258.798,-3.0,1.5,1.998,4.2,2.584,2.582,10.022,9.109
183.0,2018-03-22 22:56:18.151192,2018-03-23 01:55:23.298104,2033004.05,-3.0,1.499,1.997,4.2,2.583,2.582,10.02,9.107
184.0,2018-03-23 01:55:23.302580,2018-03-23 04:54:25.325840,2043746.077,-3.0,1.5,1.998,4.2,2.583,2.581,10.017,9.104
185.0,2018-03-23 04:54:25.439312,2018-03-23 07:53:25.905968,2054486.657,-3.0,1.5,1.998,4.2,2.582,2.581,10.015,9.102
186.0,2018-03-23 07:53:25.872408,2018-03-23 10:52:23.628784,2065224.38,-3.0,1.499,1.998,4.2,2.581,2.58,10.013,9.1
187.0,2018-03-23 10:52:23.683864,2018-03-23 13:51:19.021804,2075959.773,-3.0,1.499,1.998,4.2,2.581,2.579,10.011,9.098
188.0,2018-03-23 13:51:19.005552,2018-03-23 16:50:13.208532,2086693.96,-3.0,1.5,1.998,4.2,2.58,2.579,10.009,9.097
189.0,2018-03-23 16:50:13.146192,2018-03-23 19:49:04.591664,2097425.343,-3.0,1.499,1.998,4.2,2.58,2.578,10.006,9.094
190.0,2018-03-23 19:49:04.535320,2018-03-23 22:47:53.777228,2108154.529,-3.0,1.499,1.998,4.2,2.579,2.578,10.004,9.093
191.0,2018-03-23 22:47:53.695924,2018-03-24 01:46:41.007440,2118881.759,-3.0,1.499,1.997,4.2,2.579,2.577,10.003,9.091
192.0,2018-03-24 01:46:41.021520,2018-03-24 04:45:26.005872,2129606.757,-3.0,1.499,1.998,4.2,2.578,2.577,10.0,9.089
193.0,2018-03-24 04:45:25.987320,2018-03-24 07:44:09.828528,2140330.58,-3.0,1.5,1.998,4.2,2.577,2.576,9.997,9.087
194.0,2018-03-24 07:44:09.775672,2018-03-24 10:42:49.850380,2151050.602,-3.0,1.499,1.997,4.2,2.577,2.575,9.996,9.086
195.0,2018-03-24 10:42:50.021980,2018-03-24 13:41:30.093476,2161770.845,-3.0,1.499,1.997,4.2,2.577,2.575,9.995,9.084
196.0,2018-03-24 13:41:30.007544,2018-03-24 16:40:08.570508,2172489.322,-3.0,1.499,1.997,4.2,2.577,2.574,9.995,9.082
197.0,2018-03-24 16:40:08.815060,2018-03-24 19:38:43.916712,2183204.668,-3.0,1.499,1.998,4.2,2.575,2.574,9.99,9.08
198.0,2018-03-24 19:38:43.950360,2018-03-24 22:37:17.011620,2193917.763,-3.0,1.499,1.997,4.2,2.575,2.573,9.988,9.078
199.0,2018-03-24 22:37:17.251052,2018-03-25 01:35:47.355332,2204628.107,-3.0,1.499,1.998,4.2,2.574,2.572,9.985,9.076
200.0,2018-03-25 01:35:47.405816,2018-03-25 04:34:15.583976,2215336.335,-3.0,1.499,1.998,4.2,2.573,2.572,9.983,9.074
201.0,2018-03-25 04:34:15.726772,2018-03-25 07:32:42.358156,2226043.11,-3.0,1.5,1.998,4.2,2.573,2.572,9.982,9.073
202.0,2018-03-25 07:32:42.474264,2018-03-25 10:31:07.623716,2236748.375,-3.0,1.499,1.997,4.2,2.572,2.571,9.98,9.071
203.0,2018-03-25 10:31:07.386648,2018-03-25 13:29:30.953124,2247451.705,-3.0,1.5,1.997,4.2,2.572,2.571,9.978,9.07
204.0,2018-03-25 13:29:30.988112,2018-03-25 16:27:52.411268,2258153.163,-3.0,1.5,1.997,4.2,2.571,2.57,9.976,9.067
205.0,2018-03-25 16:27:52.492724,2018-03-25 19:26:11.013728,2268851.765,-3.0,1.499,1.998,4.2,2.571,2.569,9.973,9.065
206.0,2018-03-25 19:26:11.375896,2018-03-25 22:24:28.948412,2279549.7,-3.0,1.499,1.997,4.2,2.57,2.569,9.972,9.064
207.0,2018-03-25 22:24:28.948248,2018-03-26 01:22:42.022148,2290242.774,-3.0,1.499,1.997,4.2,2.57,2.568,9.969,9.061
208.0,2018-03-26 01:22:42.063952,2018-03-26 04:20:55.602528,2300936.354,-3.0,1.499,1.998,4.2,2.569,2.568,9.967,9.06
209.0,2018-03-26 04:20:55.442100,2018-03-26 07:19:06.171424,2311626.923,-3.0,1.499,1.998,4.2,2.569,2.567,9.965,9.058
210.0,2018-03-26 07:19:06.199608,2018-03-26 10:17:14.544668,2322315.296,-3.0,1.499,1.998,4.2,2.568,2.566,9.963,9.056
211.0,2018-03-26 10:17:14.596120,2018-03-26 13:15:20.554272,2333001.306,-3.0,1.499,1.998,4.2,2.567,2.566,9.961,9.054
212.0,2018-03-26 13:15:20.634036,2018-03-26 16:13:25.550144,2343686.302,-3.0,1.499,1.998,4.2,2.567,2.565,9.959,9.052
213.0,2018-03-26 16:13:25.622776,2018-03-26 19:11:28.090332,2354368.842,-3.0,1.499,1.997,4.2,2.566,2.565,9.958,9.051
214.0,2018-03-26 19:11:28.252920,2018-03-26 22:09:29.452744,2365050.204,-3.0,1.499,1.998,4.2,2.566,2.565,9.956,9.05
215.0,2018-03-26 22:09:29.311000,2018-03-27 01:07:27.900960,2375728.652,-3.0,1.499,1.998,4.2,2.565,2.564,9.953,9.047
216.0,2018-03-27 01:07:27.746840,2018-03-27 04:05:24.809280,2386405.561,-3.0,1.499,1.997,4.2,2.565,2.564,9.953,9.047
217.0,2018-03-27 04:05:24.871160,2018-03-27 07:03:18.197816,2397078.949,-3.0,1.499,1.998,4.2,2.564,2.563,9.95,9.044
218.0,2018-03-27 07:03:18.326964,2018-03-27 10:01:11.001860,2407751.753,-3.0,1.5,1.998,4.2,2.564,2.563,9.949,9.044
219.0,2018-03-27 10:01:10.994936,2018-03-27 12:58:58.829176,2418419.581,-3.0,1.499,1.997,4.2,2.563,2.561,9.947,9.039
220.0,2018-03-27 12:58:58.945716,2018-03-27 15:56:46.086912,2429086.838,-3.0,1.5,1.997,4.2,2.562,2.561,9.943,9.038
221.0,2018-03-27 15:56:46.371508,2018-03-27 18:54:31.560540,2439752.312,-3.0,1.5,1.998,4.2,2.562,2.561,9.942,9.037
222.0,2018-03-27 18:54:31.438204,2018-03-27 21:52:15.627992,2450416.379,-3.0,1.499,1.997,4.2,2.561,2.56,9.939,9.035
223.0,2018-03-27 21:52:15.455924,2018-03-28 00:49:57.551348,2461078.303,-3.0,1.499,1.998,4.2,2.561,2.56,9.938,9.033
224.0,2018-03-28 00:49:57.638736,2018-03-28 03:47:38.600028,2471739.352,-3.0,1.5,1.998,4.2,2.561,2.559,9.937,9.032
225.0,2018-03-28 03:47:38.773172,2018-03-28 06:45:16.721556,2482397.473,-3.0,1.5,1.998,4.2,2.56,2.558,9.933,9.029
226.0,2018-03-28 06:45:17.023824,2018-03-28 09:42:53.773332,2493054.525,-3.0,1.499,1.998,4.2,2.56,2.558,9.933,9.029
227.0,2018-03-28 09:42:53.701812,2018-03-28 12:40:28.216856,2503708.968,-3.0,1.5,1.998,4.2,2.559,2.558,9.931,9.026
228.0,2018-03-28 12:40:28.282648,2018-03-28 15:38:01.370260,2514362.122,-3.0,1.5,1.997,4.2,2.559,2.557,9.928,9.025
229.0,2018-03-28 15:38:01.290520,2018-03-28 18:35:31.804824,2525012.556,-3.0,1.5,1.997,4.2,2.558,2.557,9.926,9.023
230.0,2018-03-28 18:35:31.676952,2018-03-28 21:33:02.199700,2535662.951,-3.0,1.5,1.998,4.2,2.558,2.556,9.926,9.022
231.0,2018-03-28 21:33:02.064084,2018-03-29 00:30:30.725012,2546311.477,-3.0,1.5,1.997,4.2,2.557,2.556,9.924,9.021
232.0,2018-03-29 00:30:30.876852,2018-03-29 03:27:58.818036,2556959.57,-3.0,1.5,1.998,4.2,2.557,2.556,9.922,9.02
233.0,2018-03-29 03:27:58.903988,2018-03-29 06:25:23.655320,2567604.407,-3.0,1.5,1.998,4.2,2.556,2.555,9.919,9.016
234.0,2018-03-29 06:25:23.785396,2018-03-29 09:22:46.738008,2578247.49,-3.0,1.5,1.997,4.2,2.556,2.554,9.917,9.015
235.0,2018-03-29 09:22:46.831696,2018-03-29 12:20:07.367600,2588888.119,-3.0,1.499,1.998,4.2,2.555,2.554,9.916,9.014
236.0,2018-03-29 12:20:07.518300,2018-03-29 15:17:27.437460,2599528.189,-3.0,1.499,1.997,4.2,2.555,2.552,9.914,9.009
237.0,2018-03-29 15:17:27.156628,2018-03-29 18:14:44.114736,2610164.866,-3.0,1.499,1.997,4.2,2.553,2.552,9.909,9.007
238.0,2018-03-29 18:14:44.173916,2018-03-29 21:12:01.714156,2620802.466,-3.0,1.5,1.997,4.2,2.553,2.552,9.908,9.006
239.0,2018-03-29 21:12:01.715892,2018-03-30 00:09:15.037360,2631435.789,-3.0,1.5,1.998,4.2,2.552,2.551,9.906,9.004
240.0,2018-03-30 00:09:15.062164,2018-03-30 03:06:26.500212,2642067.252,-3.0,1.499,1.998,4.2,2.552,2.55,9.904,9.002
241.0,2018-03-30 03:06:26.574228,2018-03-30 06:03:35.891656,2652696.643,-3.0,1.5,1.998,4.2,2.551,2.55,9.901,9.0
242.0,2018-03-30 06:03:35.989340,2018-03-30 09:00:43.672948,2663324.424,-3.0,1.5,1.998,4.2,2.551,2.549,9.9,8.999
243.0,2018-03-30 09:00:43.831388,2018-03-30 11:57:49.863764,2673950.615,-3.0,1.5,1.997,4.2,2.55,2.549,9.898,8.997
244.0,2018-03-30 11:57:50.101172,2018-03-30 14:54:53.983240,2684574.735,-3.0,1.499,1.998,4.2,2.55,2.549,9.897,8.996
245.0,2018-03-30 14:54:54.010260,2018-03-30 17:51:56.305896,2695197.057,-3.0,1.5,1.997,4.2,2.549,2.548,9.894,8.993
246.0,2018-03-30 17:51:56.347384,2018-03-30 20:48:56.985700,2705817.737,-3.0,1.5,1.998,4.2,2.549,2.547,9.893,8.992
247.0,2018-03-30 20:48:57.111544,2018-03-30 23:45:55.701740,2716436.453,-3.0,1.5,1.997,4.2,2.548,2.547,9.89,8.99
248.0,2018-03-30 23:45:55.778552,2018-03-31 02:42:52.956016,2727053.708,-3.0,1.5,1.997,4.2,2.548,2.546,9.889,8.989
249.0,2018-03-31 02:42:52.873396,2018-03-31 05:39:49.361772,2737670.113,-3.0,1.5,1.997,4.2,2.548,2.546,9.889,8.988
250.0,2018-03-31 05:39:49.180408,2018-03-31 08:36:43.383720,2748284.135,-3.0,1.5,1.998,4.2,2.547,2.546,9.886,8.986
251.0,2018-03-31 08:36:43.128724,2018-03-31 11:33:35.520616,2758896.272,-3.0,1.5,1.998,4.2,2.547,2.545,9.885,8.985
252.0,2018-03-31 11:33:35.242132,2018-03-31 14:30:25.121416,2769505.873,-3.0,1.5,1.998,4.2,2.546,2.545,9.883,8.983
253.0,2018-03-31 14:30:25.258388,2018-03-31 17:27:14.373828,2780115.125,-3.0,1.499,1.997,4.2,2.546,2.544,9.881,8.982
254.0,2018-03-31 17:27:14.226168,2018-03-31 21:25:30.727280,2794411.479,-3.0,1.5,1.997,4.2,2.546,2.557,9.882,9.285
255.0,2018-03-31 21:25:30.774296,2018-04-01 01:24:13.488308,2808734.24,-1.5,1.5,1.999,4.2,2.557,2.558,9.934,9.288
256.0,2018-04-01 01:24:13.535924,2018-04-01 05:22:58.871276,2823059.623,-1.5,1.5,1.999,4.2,2.558,2.558,9.938,9.288
257.0,2018-04-01 05:22:58.918292,2018-04-01 05:23:59.180436,2823119.932,0.0,0.0,2.779,2.792,0.0,0.0,0.0,0.0
259.0,2018-05-07 11:42:25.949000,2018-05-07 15:33:49.074084,2837013.059,-1.5,1.5,1.999,4.2,2.469,2.503,9.692,8.962
260.0,2018-05-07 15:33:49.086408,2018-05-07 19:25:53.611204,2850937.596,-1.5,1.5,1.999,4.2,2.507,2.499,9.793,8.953
261.0,2018-05-07 19:25:53.625252,2018-05-07 23:17:45.415108,2864849.4,-1.5,1.5,1.999,4.2,2.503,2.498,9.776,8.954
262.0,2018-05-07 23:17:45.429156,2018-05-08 05:10:47.868792,2886031.854,-3.0,1.5,1.999,4.2,4.995,4.978,19.512,17.197
263.0,2018-05-08 05:10:47.883464,2018-05-08 08:02:04.019604,2896308.005,-3.0,1.5,1.998,4.2,2.491,2.487,9.72,8.597
264.0,2018-05-08 08:02:04.039056,2018-05-08 10:53:17.455084,2906581.44,-3.0,1.5,1.997,4.2,2.49,2.487,9.715,8.599
265.0,2018-05-08 10:53:17.472008,2018-05-08 13:44:22.271856,2916846.257,-3.0,1.5,1.998,4.2,2.488,2.485,9.706,8.599
266.0,2018-05-08 13:44:22.275884,2018-05-08 16:35:36.236696,2927120.222,-3.0,1.5,1.997,4.2,2.489,2.486,9.708,8.604
267.0,2018-05-08 16:35:36.248308,2018-05-08 19:26:46.391988,2937390.377,-3.0,1.5,1.997,4.2,2.488,2.486,9.705,8.603
268.0,2018-05-08 19:26:46.402860,2018-05-08 22:17:58.667252,2947662.652,-3.0,1.5,1.997,4.2,2.489,2.487,9.708,8.613
269.0,2018-05-08 22:17:58.688932,2018-05-09 01:09:20.256696,2957944.242,-3.0,1.5,1.997,4.2,2.49,2.489,9.713,8.624
270.0,2018-05-09 01:09:20.263332,2018-05-09 04:00:40.656248,2968224.641,-3.0,1.5,1.997,4.2,2.49,2.488,9.709,8.628
271.0,2018-05-09 04:00:40.664976,2018-05-09 06:52:10.230168,2978514.215,-3.0,1.5,1.997,4.2,2.492,2.49,9.717,8.643
272.0,2018-05-09 06:52:10.242860,2018-05-09 09:43:46.483552,2988810.468,-3.0,1.5,1.997,4.2,2.493,2.492,9.72,8.652
273.0,2018-05-09 09:43:46.472848,2018-05-09 12:35:29.502488,2999113.487,-3.0,1.5,1.998,4.2,2.494,2.493,9.723,8.662
274.0,2018-05-09 12:35:29.536264,2018-05-09 15:27:16.175964,3009420.161,-3.0,1.5,1.997,4.2,2.495,2.494,9.726,8.668
275.0,2018-05-09 15:27:16.201060,2018-05-09 18:19:10.052580,3019734.038,-3.0,1.5,1.998,4.2,2.497,2.495,9.73,8.68
276.0,2018-05-09 18:19:10.061732,2018-05-09 21:11:16.147676,3030060.133,-3.0,1.5,1.997,4.2,2.499,2.498,9.738,8.697
277.0,2018-05-09 21:11:16.174436,2018-05-10 00:04:13.181856,3040437.167,-3.0,1.5,1.997,4.2,2.496,2.5,9.733,8.708
278.0,2018-05-10 00:04:13.193928,2018-05-10 02:56:53.254220,3050797.239,-3.0,1.5,1.998,4.2,2.507,2.504,9.765,8.734
279.0,2018-05-10 02:56:53.272464,2018-05-10 05:49:37.322316,3061161.307,-3.0,1.5,1.998,4.2,2.507,2.505,9.764,8.743
280.0,2018-05-10 05:49:37.334412,2018-05-10 08:42:22.959052,3071526.944,-3.0,1.5,1.998,4.2,2.507,2.505,9.762,8.748
281.0,2018-05-10 08:42:22.982208,2018-05-10 11:35:14.062088,3081898.047,-3.0,1.5,1.997,4.2,2.507,2.506,9.763,8.756
282.0,2018-05-10 11:35:14.071592,2018-05-10 14:28:13.867080,3092277.852,-3.0,1.5,1.998,4.2,2.509,2.508,9.769,8.769
283.0,2018-05-10 14:28:13.857480,2018-05-10 17:21:19.279756,3102663.265,-3.0,1.5,1.997,4.2,2.51,2.508,9.77,8.776
284.0,2018-05-10 17:21:19.265480,2018-05-10 20:14:29.569112,3113053.554,-3.0,1.5,1.998,4.2,2.51,2.509,9.771,8.781
285.0,2018-05-10 20:14:29.572496,2018-05-10 23:28:57.925548,3124721.91,-3.0,1.5,1.997,4.227,2.545,2.559,9.914,8.975
286.0,2018-05-10 23:28:57.964484,2018-05-11 02:22:07.966992,3135111.952,-3.0,1.5,1.997,4.2,2.509,2.509,9.763,8.788
287.0,2018-05-11 02:22:08.006956,2018-05-11 05:15:27.534324,3145511.519,-3.0,1.5,1.997,4.2,2.511,2.51,9.771,8.796
288.0,2018-05-11 05:15:27.587116,2018-05-11 08:08:54.714292,3155918.699,-3.0,1.5,1.997,4.2,2.512,2.511,9.774,8.803
289.0,2018-05-11 08:08:54.736784,2018-05-11 11:02:27.222452,3166331.207,-3.0,1.5,1.997,4.2,2.513,2.512,9.776,8.808
290.0,2018-05-11 11:02:27.227436,2018-05-11 13:56:04.478868,3176748.464,-3.0,1.5,1.997,4.2,2.514,2.512,9.777,8.813
291.0,2018-05-11 13:56:04.502116,2018-05-11 16:49:43.774424,3187167.759,-3.0,1.5,1.998,4.2,2.514,2.513,9.777,8.815
292.0,2018-05-11 16:49:43.808912,2018-05-11 19:43:27.843672,3197591.829,-3.0,1.5,1.997,4.2,2.515,2.513,9.78,8.82
293.0,2018-05-11 19:43:27.866468,2018-05-11 22:37:16.276848,3208020.262,-3.0,1.5,1.998,4.2,2.515,2.514,9.781,8.825
294.0,2018-05-11 22:37:16.282668,2018-05-12 01:31:05.817844,3218449.803,-3.0,1.5,1.997,4.2,2.515,2.513,9.778,8.825
295.0,2018-05-12 01:31:05.812680,2018-05-12 03:46:35.484956,3226579.47,-5.169,1.5,1.997,4.2,2.09,2.091,7.996,7.211
296.0,2018-05-12 03:46:35.521512,2018-05-12 06:40:35.669972,3237019.655,-3.0,1.5,1.997,4.2,2.517,2.514,9.785,8.832
297.0,2018-05-12 06:40:35.667556,2018-05-12 09:34:38.774528,3247462.759,-3.0,1.5,1.998,4.2,2.517,2.515,9.783,8.838
298.0,2018-05-12 09:34:38.796688,2018-05-12 12:28:43.048440,3257907.033,-3.0,1.5,1.998,4.2,2.516,2.515,9.783,8.84
299.0,2018-05-12 12:28:43.039632,2018-05-12 15:22:48.967928,3268352.953,-3.0,1.5,1.997,4.2,2.516,2.515,9.781,8.841
300.0,2018-05-12 15:22:48.986312,2018-05-12 18:16:57.065272,3278801.05,-3.0,1.5,1.997,4.2,2.517,2.516,9.783,8.844
301.0,2018-05-12 18:16:57.063112,2018-05-12 21:11:07.818044,3289251.803,-3.0,1.5,1.997,4.2,2.517,2.516,9.783,8.846
302.0,2018-05-12 21:11:07.795920,2018-05-13 00:05:21.028832,3299705.014,-3.0,1.5,1.997,4.2,2.517,2.515,9.781,8.847
303.0,2018-05-13 00:05:21.048564,2018-05-13 02:59:38.035776,3310162.021,-3.0,1.5,1.998,4.2,2.517,2.516,9.782,8.85
304.0,2018-05-13 02:59:38.070528,2018-05-13 05:53:55.620080,3320619.605,-3.0,1.5,1.998,4.2,2.517,2.515,9.78,8.85
305.0,2018-05-13 05:53:55.651748,2018-05-13 08:48:15.592184,3331079.577,-3.0,1.5,1.997,4.2,2.517,2.516,9.781,8.853
306.0,2018-05-13 08:48:15.589264,2018-05-13 11:42:36.587444,3341540.572,-3.0,1.5,1.997,4.2,2.517,2.516,9.78,8.853
307.0,2018-05-13 11:42:36.576656,2018-05-13 14:36:56.324152,3352000.309,-3.0,1.5,1.997,4.2,2.516,2.515,9.777,8.852
308.0,2018-05-13 14:36:56.318764,2018-05-13 17:31:17.712724,3362461.698,-3.0,1.5,1.997,4.2,2.516,2.515,9.777,8.853
309.0,2018-05-13 17:31:17.699472,2018-05-13 20:25:37.627960,3372921.613,-3.0,1.5,1.997,4.2,2.516,2.515,9.775,8.852
310.0,2018-05-13 20:25:37.638188,2018-05-13 23:19:59.424152,3383383.409,-3.0,1.5,1.997,4.2,2.516,2.515,9.775,8.853
311.0,2018-05-13 23:19:59.477648,2018-05-14 02:14:21.008340,3393844.993,-3.0,1.5,1.997,4.2,2.516,2.515,9.775,8.853
312.0,2018-05-14 02:14:20.989228,2018-05-14 05:08:42.638936,3404306.624,-3.0,1.5,1.998,4.2,2.516,2.514,9.774,8.853
313.0,2018-05-14 05:08:42.631980,2018-05-14 08:03:04.249112,3414768.234,-3.0,1.5,1.998,4.2,2.515,2.514,9.772,8.851
314.0,2018-05-14 08:03:04.340268,2018-05-14 10:57:26.228788,3425230.214,-3.0,1.5,1.997,4.2,2.515,2.514,9.771,8.851
315.0,2018-05-14 10:57:26.179628,2018-05-14 13:51:46.189740,3435690.175,-3.0,1.5,1.997,4.2,2.515,2.514,9.77,8.852
316.0,2018-05-14 13:51:46.183980,2018-05-14 16:46:05.824256,3446149.809,-3.0,1.5,1.997,4.2,2.514,2.513,9.769,8.851
317.0,2018-05-14 16:46:05.795016,2018-05-14 19:40:25.084136,3456609.069,-3.0,1.5,1.997,4.2,2.514,2.513,9.767,8.85
318.0,2018-05-14 19:40:25.078572,2018-05-14 21:56:35.893796,3464779.879,-3.043,1.5,1.997,4.2,2.102,2.103,8.037,7.28
319.0,2018-05-14 21:56:35.910444,2018-05-15 00:50:56.198676,3475240.184,-3.0,1.5,1.997,4.2,2.515,2.513,9.771,8.85
320.0,2018-05-15 00:50:56.176940,2018-05-15 03:45:16.684724,3485700.67,-3.0,1.5,1.998,4.2,2.514,2.513,9.766,8.85
321.0,2018-05-15 03:45:16.705480,2018-05-15 06:39:34.549620,3496158.535,-3.0,1.5,1.998,4.2,2.513,2.512,9.763,8.848
322.0,2018-05-15 06:39:34.547244,2018-05-15 09:33:52.181556,3506616.166,-3.0,1.5,1.997,4.2,2.513,2.512,9.762,8.847
323.0,2018-05-15 09:33:52.193600,2018-05-15 12:28:09.140624,3517073.126,-3.0,1.5,1.997,4.2,2.513,2.511,9.762,8.848
324.0,2018-05-15 12:28:09.116560,2018-05-15 15:22:25.773436,3527529.758,-3.0,1.5,1.997,4.2,2.512,2.511,9.76,8.846
325.0,2018-05-15 15:22:25.844112,2018-05-15 18:16:41.349776,3537985.335,-3.0,1.5,1.997,4.2,2.512,2.511,9.76,8.846
326.0,2018-05-15 18:16:41.391816,2018-05-15 21:10:57.672720,3548441.658,-3.0,1.5,1.997,4.2,2.512,2.511,9.759,8.846
327.0,2018-05-15 21:10:57.791788,2018-05-16 00:05:11.795528,3558895.78,-3.0,1.5,1.997,4.2,2.511,2.51,9.756,8.844
328.0,2018-05-16 00:05:11.832364,2018-05-16 02:59:25.559596,3569349.545,-3.0,1.5,1.997,4.2,2.511,2.51,9.756,8.844
329.0,2018-05-16 02:59:25.547660,2018-05-16 05:53:37.544016,3579801.529,-3.0,1.5,1.997,4.2,2.51,2.509,9.753,8.842
330.0,2018-05-16 05:53:37.554420,2018-05-16 08:47:49.781648,3590253.767,-3.0,1.5,1.997,4.2,2.511,2.51,9.754,8.843
331.0,2018-05-16 08:47:49.762088,2018-05-16 11:42:01.253272,3600705.238,-3.0,1.5,1.997,4.2,2.51,2.509,9.752,8.842
332.0,2018-05-16 11:42:01.244560,2018-05-16 14:36:12.121000,3611156.106,-3.0,1.5,1.997,4.2,2.51,2.509,9.751,8.841
333.0,2018-05-16 14:36:12.140608,2018-05-16 17:30:20.456340,3621604.441,-3.0,1.5,1.997,4.2,2.509,2.508,9.749,8.839
334.0,2018-05-16 17:30:20.546288,2018-05-16 20:24:27.705296,3632051.69,-3.0,1.5,1.997,4.2,2.509,2.508,9.748,8.837
335.0,2018-05-16 20:24:27.770820,2018-05-16 23:18:34.488200,3642498.473,-3.0,1.5,1.997,4.2,2.508,2.507,9.746,8.835
336.0,2018-05-16 23:18:34.470764,2018-05-17 02:12:38.557964,3652942.543,-3.0,1.5,1.997,4.2,2.508,2.507,9.743,8.833
337.0,2018-05-17 02:12:38.548168,2018-05-17 05:06:42.788268,3663386.773,-3.0,1.5,1.997,4.2,2.508,2.507,9.744,8.834
338.0,2018-05-17 05:06:42.824080,2018-05-17 08:00:43.912048,3673827.897,-3.0,1.5,1.997,4.2,2.507,2.506,9.74,8.832
339.0,2018-05-17 08:00:43.888328,2018-05-17 10:54:45.904080,3684269.889,-3.0,1.5,1.997,4.2,2.507,2.506,9.739,8.832
340.0,2018-05-17 10:54:45.937416,2018-05-17 13:48:47.296972,3694711.282,-3.0,1.5,1.997,4.2,2.507,2.506,9.74,8.832
341.0,2018-05-17 13:48:47.328144,2018-05-17 16:42:47.198404,3705151.183,-3.0,1.5,1.997,4.2,2.506,2.505,9.737,8.83
342.0,2018-05-17 16:42:47.215044,2018-05-17 19:36:45.784716,3715589.77,-3.0,1.5,1.997,4.2,2.506,2.505,9.735,8.828
343.0,2018-05-17 19:36:45.853760,2018-05-17 22:30:44.774376,3726028.759,-3.0,1.5,1.997,4.2,2.506,2.505,9.736,8.829
344.0,2018-05-17 22:30:44.755420,2018-05-18 01:24:42.256104,3736466.241,-3.0,1.5,1.998,4.2,2.505,2.504,9.734,8.828
345.0,2018-05-18 01:24:42.281124,2018-05-18 04:18:39.338408,3746903.323,-3.0,1.5,1.997,4.2,2.505,2.504,9.733,8.826
