Repository: Oliver191/MSc_Thesis_Predictive_Maintenance_Batteries

# MSc_Thesis_Predictive_Maintenance_Batteries
The GitHub repository accompanying the MSc Thesis at Esade written by Oliver Caspers regarding the topic “Predictive Maintenance for Lithium-Ion Batteries: Predicting the Remaining Useful Life (RUL) using Data-Driven Machine Learning based on Real-World Battery Datasets”.

SNL_Final.ipynb: The main Jupyter Notebook which contains the main code used to load, clean, and transform the SNL data. Four initial models are evaluated and a RF is chosen to be optimized. The RF is trained to predict the RUL on the training data and optimized using the validation data. Finally, the model is tested using independent testing data from UL.

File: SNL_Cycle_Timeseries_Data/SNL_18650_NMC_35C_0-100_0.5-2C_a_cycle_data.csv (part 1 of 3)
Cycle_Index,Start_Time,End_Time,Test_Time (s),Min_Current (A),Max_Current (A),Min_Voltage (V),Max_Voltage (V),Charge_Capacity (Ah),Discharge_Capacity (Ah),Charge_Energy (Wh),Discharge_Energy (Wh)
1.0,2018-02-27 13:11:35.071900,2018-02-27 17:37:06.353352,15941.288,-1.5,1.5,1.999,4.2,2.856,2.957,11.086,10.432
2.0,2018-02-27 17:37:06.372248,2018-02-27 21:19:00.863084,29255.798,-1.5,1.582,1.999,4.2,2.53,2.516,9.592,8.74
3.0,2018-02-27 21:19:00.881172,2018-02-28 01:48:31.473316,45426.408,-1.5,1.5,1.999,4.2,2.965,2.951,11.411,10.467
4.0,2018-02-28 01:48:31.494260,2018-02-28 07:39:04.402464,66459.337,-6.0,1.499,1.999,4.2,5.863,5.8,22.602,18.801
5.0,2018-02-28 07:39:04.424088,2018-02-28 10:38:03.141340,77198.076,-6.0,1.499,1.998,4.2,2.906,2.894,11.189,9.439
6.0,2018-02-28 10:38:03.150048,2018-02-28 13:37:02.503272,87937.438,-6.0,1.499,1.998,4.2,2.9,2.887,11.162,9.444
7.0,2018-02-28 13:37:02.520884,2018-02-28 16:35:53.783448,98668.718,-6.0,1.499,1.998,4.2,2.891,2.88,11.128,9.445
8.0,2018-02-28 16:35:53.795224,2018-02-28 19:34:37.384320,109392.319,-6.0,1.499,1.998,4.2,2.884,2.874,11.1,9.443
9.0,2018-02-28 19:34:37.398752,2018-02-28 22:34:16.534056,120171.469,-6.0,1.499,1.998,4.2,2.876,2.875,11.071,9.45
10.0,2018-02-28 22:34:16.550040,2018-03-01 01:32:57.925752,130892.86,-6.0,1.5,1.997,4.2,2.879,2.86,11.081,9.432
11.0,2018-03-01 01:32:57.952920,2018-03-01 04:31:04.235592,141579.17,-6.0,1.499,1.998,4.2,2.862,2.854,11.019,9.425
12.0,2018-03-01 04:31:04.261272,2018-03-01 07:29:01.325276,152256.26,-6.0,1.5,1.998,4.2,2.857,2.851,10.999,9.421
13.0,2018-03-01 07:29:01.334140,2018-03-01 10:26:51.659848,162926.594,-6.0,1.5,1.998,4.2,2.853,2.847,10.985,9.414
14.0,2018-03-01 10:26:51.663000,2018-03-01 13:24:34.211268,173589.146,-6.0,1.499,1.998,4.2,2.848,2.841,10.968,9.402
15.0,2018-03-01 13:24:34.239028,2018-03-01 16:22:03.540168,184238.475,-6.0,1.499,1.998,4.2,2.843,2.835,10.948,9.391
16.0,2018-03-01 16:22:03.560600,2018-03-01 19:19:21.362632,194876.297,-6.0,1.5,1.997,4.2,2.837,2.836,10.927,9.392
17.0,2018-03-01 19:19:21.396788,2018-03-01 22:16:36.879740,205511.814,-5.999,1.5,1.997,4.2,2.837,2.829,10.926,9.376
18.0,2018-03-01 22:16:36.906648,2018-03-02 01:12:48.336328,216083.271,-6.0,1.5,1.997,4.2,2.775,2.825,10.701,9.366
19.0,2018-03-02 01:12:48.354968,2018-03-02 04:09:40.018024,226694.953,-6.0,1.499,1.997,4.2,2.826,2.823,10.887,9.362
20.0,2018-03-02 04:09:40.042292,2018-03-02 07:06:26.165440,237301.1,-6.0,1.5,1.997,4.2,2.825,2.818,10.88,9.35
21.0,2018-03-02 07:06:26.175640,2018-03-02 10:03:02.566424,247897.501,-6.0,1.5,1.997,4.2,2.82,2.818,10.863,9.348
22.0,2018-03-02 10:03:02.593076,2018-03-02 12:59:33.526440,258488.461,-6.0,1.499,1.996,4.2,2.818,2.811,10.856,9.332
23.0,2018-03-02 12:59:33.554640,2018-03-02 15:55:50.434632,269065.369,-6.0,1.499,1.997,4.2,2.812,2.81,10.836,9.33
24.0,2018-03-02 15:55:50.442648,2018-03-02 18:52:04.256260,279639.191,-6.0,1.5,1.997,4.2,2.812,2.806,10.832,9.319
25.0,2018-03-02 18:52:04.299416,2018-03-02 21:48:08.174624,290203.109,-6.0,1.5,1.997,4.2,2.807,2.806,10.817,9.315
26.0,2018-03-02 21:48:08.210996,2018-03-03 00:34:01.794372,300156.729,-6.0,1.5,1.996,4.2,2.807,2.786,10.817,9.267
27.0,2018-03-03 00:34:01.785908,2018-03-03 03:29:51.645088,310706.58,-5.999,1.5,1.998,4.2,2.78,2.801,10.754,9.308
28.0,2018-03-03 03:29:51.672884,2018-03-03 06:25:44.670692,321259.605,-5.999,1.499,1.997,4.2,2.805,2.795,10.807,9.294
29.0,2018-03-03 06:25:44.705588,2018-03-03 09:21:19.712868,331794.647,-5.999,1.5,1.997,4.2,2.797,2.793,10.78,9.285
30.0,2018-03-03 09:21:19.715892,2018-03-03 12:16:48.459580,342323.394,-5.999,1.5,1.996,4.2,2.795,2.793,10.772,9.282
31.0,2018-03-03 12:16:48.434740,2018-03-03 15:12:16.436992,352851.371,-6.0,1.499,1.996,4.2,2.795,2.789,10.771,9.272
32.0,2018-03-03 15:12:16.432792,2018-03-03 18:07:33.031360,363367.966,-6.0,1.499,1.996,4.2,2.791,2.783,10.758,9.258
33.0,2018-03-03 18:07:33.056948,2018-03-03 20:52:24.499816,373259.434,-6.0,1.499,1.997,4.2,2.785,2.766,10.735,9.214
34.0,2018-03-03 20:52:24.507032,2018-03-03 23:37:23.450144,383158.385,-6.0,1.5,1.998,4.2,2.763,2.767,10.691,9.218
35.0,2018-03-03 23:37:23.457688,2018-03-04 02:22:03.537768,393038.472,-6.0,1.499,1.997,4.2,2.761,2.766,10.691,9.203
36.0,2018-03-04 02:22:03.533876,2018-03-04 05:06:58.349380,402933.284,-6.0,1.5,1.997,4.2,2.768,2.764,10.707,9.196
37.0,2018-03-04 05:06:58.388632,2018-03-04 07:50:55.819400,412770.754,-6.0,1.499,1.997,4.2,2.768,2.758,10.674,9.182
38.0,2018-03-04 07:50:55.833652,2018-03-04 10:44:33.632996,423188.567,-6.0,1.499,1.997,4.2,2.761,2.754,10.659,9.172
39.0,2018-03-04 10:44:33.665688,2018-03-04 13:28:00.380304,432995.315,-6.0,1.499,1.998,4.2,2.756,2.75,10.632,9.16
40.0,2018-03-04 13:28:00.371224,2018-03-04 16:11:14.537392,442789.472,-6.0,1.499,1.997,4.2,2.752,2.746,10.616,9.149
41.0,2018-03-04 16:11:14.533016,2018-03-04 18:54:17.149696,452572.084,-6.0,1.499,1.997,4.2,2.748,2.743,10.602,9.14
42.0,2018-03-04 18:54:17.190040,2018-03-04 21:47:07.829112,462942.764,-6.0,1.5,1.997,4.2,2.744,2.74,10.6,9.132
43.0,2018-03-04 21:47:07.839256,2018-03-05 00:29:54.429748,472709.364,-6.0,1.5,1.997,4.2,2.742,2.737,10.581,9.125
44.0,2018-03-05 00:29:54.436760,2018-03-05 03:22:29.588832,483064.523,-6.0,1.499,1.997,4.2,2.738,2.735,10.578,9.118
45.0,2018-03-05 03:22:29.583512,2018-03-05 06:04:59.975444,492814.91,-6.0,1.499,1.997,4.2,2.736,2.732,10.56,9.11
46.0,2018-03-05 06:04:59.996724,2018-03-05 08:47:21.670932,502556.605,-6.0,1.499,1.997,4.2,2.733,2.729,10.55,9.102
47.0,2018-03-05 08:47:21.690948,2018-03-05 11:39:33.902028,512888.837,-6.0,1.499,1.997,4.2,2.73,2.728,10.552,9.098
48.0,2018-03-05 11:39:33.932568,2018-03-05 14:21:41.740088,522616.675,-6.0,1.499,1.998,4.2,2.729,2.725,10.532,9.089
49.0,2018-03-05 14:21:41.772028,2018-03-05 17:03:42.807460,532337.742,-6.0,1.5,1.997,4.2,2.726,2.723,10.525,9.083
50.0,2018-03-05 17:03:42.890548,2018-03-05 19:45:36.304324,542051.239,-6.0,1.5,1.997,4.2,2.724,2.721,10.516,9.077
51.0,2018-03-05 19:45:36.308788,2018-03-05 22:27:22.512924,551757.447,-6.0,1.5,1.997,4.2,2.722,2.718,10.508,9.071
52.0,2018-03-05 22:27:22.550936,2018-03-06 01:09:01.121812,561456.056,-6.0,1.5,1.997,4.2,2.719,2.716,10.499,9.065
53.0,2018-03-06 01:09:01.158040,2018-03-06 03:50:32.859556,571147.794,-6.0,1.499,1.997,4.2,2.717,2.714,10.491,9.059
54.0,2018-03-06 03:50:32.949400,2018-03-06 06:31:58.787332,580833.722,-6.0,1.499,1.997,4.2,2.715,2.712,10.483,9.052
55.0,2018-03-06 06:31:58.776984,2018-03-06 09:13:19.521984,590514.456,-6.0,1.499,1.997,4.2,2.713,2.71,10.476,9.047
56.0,2018-03-06 09:13:19.492760,2018-03-06 11:54:34.827584,600189.762,-6.0,1.499,1.997,4.2,2.711,2.708,10.47,9.042
57.0,2018-03-06 11:54:34.899320,2018-03-06 14:35:44.430116,609859.365,-6.0,1.499,1.998,4.2,2.709,2.707,10.463,9.036
58.0,2018-03-06 14:35:44.540312,2018-03-06 17:16:47.041232,619521.976,-6.0,1.499,1.997,4.2,2.707,2.705,10.456,9.031
59.0,2018-03-06 17:16:47.102516,2018-03-06 20:07:42.834368,629777.769,-6.0,1.5,1.997,4.2,2.706,2.704,10.464,9.029
60.0,2018-03-06 20:07:42.828056,2018-03-06 22:48:37.300928,639432.235,-6.0,1.5,1.997,4.2,2.705,2.702,10.447,9.022
61.0,2018-03-06 22:48:37.267096,2018-03-07 01:39:22.467104,649677.402,-6.0,1.5,1.996,4.2,2.702,2.7,10.45,9.019
62.0,2018-03-07 01:39:22.509976,2018-03-07 04:20:06.608140,659321.543,-6.0,1.5,1.996,4.2,2.701,2.698,10.434,9.012
63.0,2018-03-07 04:20:06.656664,2018-03-07 07:10:43.113592,669558.048,-6.0,1.5,1.997,4.2,2.699,2.697,10.439,9.009
64.0,2018-03-07 07:10:43.114520,2018-03-07 10:01:15.266812,679790.201,-6.0,1.5,1.997,4.2,2.698,2.696,10.435,9.004
65.0,2018-03-07 10:01:15.250400,2018-03-07 12:41:45.235964,689420.17,-6.0,1.5,1.997,4.2,2.697,2.694,10.419,8.999
66.0,2018-03-07 12:41:45.244312,2018-03-07 15:32:05.974948,699640.909,-6.0,1.5,1.997,4.2,2.694,2.692,10.419,8.995
67.0,2018-03-07 15:32:05.976628,2018-03-07 18:12:25.232268,709260.167,-6.0,1.5,1.997,4.2,2.693,2.691,10.405,8.989
68.0,2018-03-07 18:12:25.347708,2018-03-07 20:52:39.031428,718873.966,-6.0,1.5,1.997,4.2,2.692,2.689,10.399,8.984
69.0,2018-03-07 20:52:39.023156,2018-03-07 23:42:45.800800,729080.735,-6.0,1.5,1.996,4.2,2.69,2.688,10.406,8.981
70.0,2018-03-07 23:42:45.796404,2018-03-08 02:22:51.281024,738686.216,-6.0,1.5,1.997,4.2,2.689,2.686,10.39,8.976
71.0,2018-03-08 02:22:51.276952,2018-03-08 05:12:50.322648,748885.257,-6.0,1.5,1.997,4.2,2.687,2.685,10.393,8.973
72.0,2018-03-08 05:12:50.379388,2018-03-08 07:52:47.178264,758482.113,-6.0,1.499,1.997,4.2,2.686,2.683,10.378,8.966
73.0,2018-03-08 07:52:47.212184,2018-03-08 10:32:39.184056,768074.119,-6.0,1.5,1.996,4.2,2.685,2.682,10.374,8.963
74.0,2018-03-08 10:32:39.192116,2018-03-08 13:12:26.837944,777661.772,-6.0,1.5,1.996,4.2,2.683,2.681,10.369,8.959
75.0,2018-03-08 13:12:26.846872,2018-03-08 15:52:11.881100,787246.816,-6.0,1.5,1.996,4.2,2.682,2.679,10.363,8.954
76.0,2018-03-08 15:52:11.876888,2018-03-08 18:41:51.454392,797426.389,-6.0,1.499,1.997,4.2,2.68,2.677,10.371,8.948
77.0,2018-03-08 18:41:51.455796,2018-03-08 21:31:28.896132,807603.831,-6.0,1.5,1.996,4.2,2.679,2.678,10.369,8.95
78.0,2018-03-08 21:31:28.934552,2018-03-09 00:11:04.552804,817179.487,-6.0,1.499,1.997,4.2,2.679,2.676,10.354,8.946
79.0,2018-03-09 00:11:04.595920,2018-03-09 02:50:34.136592,826749.071,-6.0,1.499,1.996,4.2,2.677,2.675,10.347,8.941
80.0,2018-03-09 02:50:34.159640,2018-03-09 05:29:55.415308,836310.35,-6.0,1.499,1.997,4.2,2.676,2.673,10.342,8.937
81.0,2018-03-09 05:29:55.406388,2018-03-09 08:09:12.169812,845867.104,-6.0,1.499,1.997,4.2,2.674,2.672,10.335,8.932
82.0,2018-03-09 08:09:12.193588,2018-03-09 10:48:25.135820,855420.07,-6.0,1.499,1.996,4.2,2.673,2.67,10.33,8.929
83.0,2018-03-09 10:48:25.179800,2018-03-09 13:37:32.683984,865567.618,-6.0,1.499,1.997,4.2,2.671,2.669,10.336,8.925
84.0,2018-03-09 13:37:32.705504,2018-03-09 16:16:40.832728,875115.767,-6.0,1.499,1.997,4.2,2.671,2.668,10.324,8.921
85.0,2018-03-09 16:16:40.911288,2018-03-09 19:05:42.662152,885257.597,-6.0,1.499,1.997,4.2,2.669,2.668,10.33,8.919
86.0,2018-03-09 19:05:42.606388,2018-03-09 21:54:41.232340,895396.167,-6.0,1.499,1.996,4.2,2.668,2.667,10.328,8.917
87.0,2018-03-09 21:54:41.219096,2018-03-10 00:33:39.750472,904934.685,-6.0,1.5,1.997,4.2,2.668,2.665,10.313,8.912
88.0,2018-03-10 00:33:39.790488,2018-03-10 03:12:33.115780,914468.05,-6.0,1.499,1.997,4.2,2.666,2.664,10.307,8.908
89.0,2018-03-10 03:12:33.115100,2018-03-10 05:51:22.169020,923997.104,-6.0,1.499,1.996,4.2,2.665,2.663,10.302,8.903
90.0,2018-03-10 05:51:22.115736,2018-03-10 08:40:05.726892,934120.661,-6.0,1.499,1.996,4.2,2.663,2.662,10.31,8.902
91.0,2018-03-10 08:40:05.789336,2018-03-10 11:28:46.882948,944241.817,-6.0,1.499,1.996,4.2,2.663,2.661,10.307,8.899
92.0,2018-03-10 11:28:46.972568,2018-03-10 14:07:27.592816,953762.527,-6.0,1.499,1.997,4.2,2.662,2.66,10.294,8.893
93.0,2018-03-10 14:07:27.646332,2018-03-10 16:56:01.692612,963876.627,-6.0,1.499,1.996,4.2,2.66,2.659,10.298,8.891
94.0,2018-03-10 16:56:01.689240,2018-03-10 19:34:34.842568,973389.777,-6.0,1.499,1.997,4.2,2.66,2.658,10.285,8.888
95.0,2018-03-10 19:34:34.894900,2018-03-10 22:13:03.715096,982898.65,-6.0,1.499,1.996,4.2,2.658,2.654,10.279,8.877
96.0,2018-03-10 22:13:03.709848,2018-03-11 01:01:28.611668,993003.546,-6.0,1.499,1.997,4.2,2.657,2.656,10.283,8.881
97.0,2018-03-11 01:01:28.636952,2018-03-11 03:39:52.642148,1002507.577,-6.0,1.499,1.996,4.2,2.657,2.655,10.274,8.878
98.0,2018-03-11 03:39:52.605436,2018-03-11 06:28:10.204236,1012605.139,-6.0,1.499,1.996,4.2,2.655,2.654,10.281,8.876
99.0,2018-03-11 06:28:10.195608,2018-03-11 09:06:27.664952,1022102.599,-6.0,1.499,1.996,4.2,2.655,2.653,10.268,8.872
100.0,2018-03-11 09:06:27.672528,2018-03-11 11:54:39.407972,1032194.342,-6.0,1.499,1.997,4.2,2.653,2.652,10.271,8.869
101.0,2018-03-11 11:54:39.430296,2018-03-11 14:32:50.229688,1041685.164,-6.0,1.499,1.997,4.2,2.653,2.651,10.259,8.865
102.0,2018-03-11 14:32:50.221244,2018-03-11 17:10:57.392088,1051172.327,-6.0,1.499,1.997,4.2,2.651,2.649,10.253,8.861
103.0,2018-03-11 17:10:57.341976,2018-03-11 19:49:01.480280,1060656.415,-6.0,1.499,1.997,4.2,2.651,2.648,10.251,8.859
104.0,2018-03-11 19:49:01.580924,2018-03-11 22:27:02.288116,1070137.223,-6.0,1.5,1.997,4.2,2.649,2.647,10.246,8.856
105.0,2018-03-11 22:27:02.354164,2018-03-12 01:04:58.669132,1079613.604,-6.0,1.5,1.996,4.2,2.648,2.647,10.241,8.853
106.0,2018-03-12 01:04:58.723992,2018-03-12 03:52:50.734844,1089685.669,-6.0,1.499,1.996,4.2,2.647,2.646,10.25,8.851
107.0,2018-03-12 03:52:50.820760,2018-03-12 06:30:40.942320,1099155.877,-6.0,1.499,1.996,4.2,2.647,2.645,10.237,8.847
108.0,2018-03-12 06:30:40.968368,2018-03-12 09:08:27.851152,1108622.786,-6.0,1.5,1.996,4.2,2.646,2.644,10.233,8.844
109.0,2018-03-12 09:08:27.775640,2018-03-12 11:46:11.529456,1118086.464,-6.0,1.5,1.996,4.2,2.645,2.643,10.229,8.841
110.0,2018-03-12 11:46:11.567056,2018-03-12 14:23:52.649820,1127547.584,-6.0,1.5,1.996,4.2,2.644,2.642,10.225,8.838
111.0,2018-03-12 14:23:52.737432,2018-03-12 17:01:31.839632,1137006.774,-6.0,1.5,1.996,4.2,2.643,2.641,10.222,8.836
112.0,2018-03-12 17:01:31.941428,2018-03-12 19:39:08.716792,1146463.651,-6.0,1.5,1.996,4.2,2.642,2.64,10.219,8.832
113.0,2018-03-12 19:39:08.786328,2018-03-12 22:26:40.966860,1156515.901,-6.0,1.5,1.996,4.2,2.641,2.64,10.226,8.831
114.0,2018-03-12 22:26:40.960152,2018-03-13 01:14:10.200316,1166565.135,-6.0,1.499,1.997,4.2,2.64,2.639,10.225,8.828
115.0,2018-03-13 01:14:10.378264,2018-03-13 03:51:39.098156,1176014.033,-6.0,1.499,1.997,4.2,2.64,2.638,10.211,8.824
116.0,2018-03-13 03:51:39.230872,2018-03-13 06:29:05.341912,1185460.276,-6.0,1.499,1.997,4.2,2.639,2.637,10.208,8.822
117.0,2018-03-13 06:29:05.458840,2018-03-13 09:06:29.068700,1194904.003,-6.0,1.499,1.996,4.2,2.638,2.636,10.205,8.819
118.0,2018-03-13 09:06:29.197940,2018-03-13 11:43:47.985496,1204342.92,-6.0,1.499,1.996,4.2,2.637,2.635,10.201,8.816
119.0,2018-03-13 11:43:48.084476,2018-03-13 14:21:02.950432,1213777.885,-6.0,1.5,1.996,4.2,2.636,2.634,10.197,8.812
120.0,2018-03-13 14:21:02.909080,2018-03-13 16:58:14.935840,1223209.87,-6.0,1.499,1.996,4.2,2.635,2.633,10.194,8.81
121.0,2018-03-13 16:58:15.115444,2018-03-13 19:35:24.772696,1232639.707,-6.0,1.5,1.996,4.2,2.634,2.632,10.19,8.807
122.0,2018-03-13 19:35:24.822140,2018-03-13 22:12:32.505100,1242067.44,-6.0,1.5,1.997,4.2,2.633,2.631,10.186,8.804
123.0,2018-03-13 22:12:32.572056,2018-03-14 00:49:36.377016,1251491.312,-6.0,1.499,1.996,4.2,2.632,2.63,10.183,8.8
124.0,2018-03-14 00:49:36.383712,2018-03-14 03:26:35.666716,1260910.601,-6.0,1.5,1.996,4.2,2.631,2.628,10.18,8.791
125.0,2018-03-14 03:26:35.745020,2018-03-14 06:03:31.517264,1270326.452,-6.0,1.499,1.996,4.2,2.63,2.629,10.176,8.794
126.0,2018-03-14 06:03:31.433112,2018-03-14 08:40:24.700076,1279739.635,-6.0,1.5,1.996,4.2,2.629,2.628,10.174,8.791
127.0,2018-03-14 08:40:24.629336,2018-03-14 11:17:14.160572,1289149.095,-5.999,1.5,1.996,4.2,2.628,2.627,10.169,8.788
128.0,2018-03-14 11:17:14.158744,2018-03-14 13:54:00.848784,1298555.783,-5.999,1.5,1.997,4.2,2.627,2.626,10.167,8.785
129.0,2018-03-14 13:54:00.935540,2018-03-14 16:30:44.744540,1307959.679,-6.0,1.5,1.996,4.2,2.627,2.625,10.165,8.784
130.0,2018-03-14 16:30:44.694680,2018-03-14 19:07:25.205196,1317360.14,-6.0,1.5,1.997,4.2,2.626,2.625,10.162,8.781
131.0,2018-03-14 19:07:25.178420,2018-03-14 21:44:03.681072,1326758.616,-6.0,1.5,1.996,4.2,2.625,2.624,10.159,8.779
132.0,2018-03-14 21:44:03.696080,2018-03-15 00:20:40.984928,1336155.919,-6.0,1.5,1.996,4.2,2.625,2.623,10.158,8.778
133.0,2018-03-15 00:20:40.903220,2018-03-15 02:57:16.989036,1345551.924,-5.999,1.5,1.996,4.2,2.624,2.623,10.155,8.775
134.0,2018-03-15 02:57:17.061684,2018-03-15 05:33:50.072232,1354945.007,-6.0,1.5,1.996,4.2,2.623,2.622,10.151,8.772
135.0,2018-03-15 05:33:50.074420,2018-03-15 08:10:20.372244,1364335.307,-6.0,1.5,1.996,4.2,2.622,2.621,10.149,8.77
136.0,2018-03-15 08:10:20.334644,2018-03-15 10:46:48.006216,1373722.941,-6.0,1.5,1.996,4.2,2.621,2.62,10.145,8.767
137.0,2018-03-15 10:46:48.103700,2018-03-15 13:23:13.880808,1383108.815,-6.0,1.5,1.996,4.2,2.621,2.62,10.143,8.766
138.0,2018-03-15 13:23:13.777204,2018-03-15 15:59:36.326900,1392491.261,-6.0,1.5,1.996,4.2,2.62,2.619,10.14,8.764
139.0,2018-03-15 15:59:36.173108,2018-03-15 18:35:57.422472,1401872.357,-6.0,1.5,1.996,4.2,2.619,2.618,10.136,8.76
140.0,2018-03-15 18:35:57.255192,2018-03-15 21:12:16.423620,1411251.358,-5.999,1.5,1.997,4.2,2.619,2.617,10.134,8.758
141.0,2018-03-15 21:12:16.377396,2018-03-15 23:48:34.130448,1420629.065,-5.999,1.5,1.997,4.2,2.618,2.617,10.131,8.756
142.0,2018-03-15 23:48:34.055708,2018-03-16 02:34:47.922388,1430602.857,-6.0,1.5,1.996,4.2,2.617,2.616,10.142,8.756
143.0,2018-03-16 02:34:47.975548,2018-03-16 05:21:12.512284,1440587.447,-6.0,1.499,1.996,4.2,2.617,2.633,10.129,8.797
144.0,2018-03-16 05:21:12.519320,2018-03-16 07:58:07.531480,1450002.466,-6.0,1.499,1.994,4.2,2.634,2.616,10.189,8.754
145.0,2018-03-16 07:58:07.421080,2018-03-16 10:34:22.443196,1459377.378,-6.0,1.5,1.997,4.2,2.617,2.615,10.128,8.751
146.0,2018-03-16 10:34:22.604924,2018-03-16 13:20:32.318648,1469347.253,-6.0,1.499,1.996,4.2,2.615,2.614,10.136,8.749
147.0,2018-03-16 13:20:32.334360,2018-03-16 15:56:43.518248,1478718.453,-5.999,1.5,1.996,4.2,2.616,2.614,10.124,8.746
148.0,2018-03-16 15:56:43.592344,2018-03-16 18:52:53.769764,1489288.704,-6.0,1.499,1.996,4.2,2.614,2.621,10.13,8.768
149.0,2018-03-16 18:52:53.631540,2018-03-16 21:29:16.764112,1498671.699,-6.0,1.499,1.995,4.2,2.622,2.612,10.147,8.742
150.0,2018-03-16 21:29:16.679804,2018-03-17 00:15:17.789340,1508632.724,-6.0,1.499,1.996,4.2,2.613,2.612,10.127,8.741
151.0,2018-03-17 00:15:17.758488,2018-03-17 03:01:15.844984,1518590.779,-6.0,1.5,1.996,4.2,2.612,2.611,10.125,8.738
152.0,2018-03-17 03:01:15.825716,2018-03-17 05:47:12.002748,1528546.937,-6.0,1.499,1.996,4.2,2.612,2.611,10.121,8.737
153.0,2018-03-17 05:47:12.054936,2018-03-17 08:33:05.794520,1538500.729,-6.0,1.499,1.996,4.2,2.612,2.609,10.121,8.729
154.0,2018-03-17 08:33:05.790688,2018-03-17 11:18:57.644576,1548452.579,-6.0,1.499,1.996,4.2,2.611,2.609,10.118,8.732
155.0,2018-03-17 11:18:57.697432,2018-03-17 14:04:48.250516,1558403.185,-6.0,1.5,1.996,4.2,2.61,2.609,10.115,8.73
156.0,2018-03-17 14:04:48.156384,2018-03-17 16:50:35.202068,1568350.137,-6.0,1.5,1.997,4.2,2.61,2.608,10.116,8.729
157.0,2018-03-17 16:50:35.341336,2018-03-17 19:26:22.981524,1577697.916,-6.0,1.499,1.996,4.2,2.609,2.607,10.101,8.725
158.0,2018-03-17 19:26:23.005460,2018-03-17 22:02:07.478408,1587042.413,-6.0,1.499,1.996,4.2,2.608,2.606,10.096,8.722
159.0,2018-03-17 22:02:07.519456,2018-03-18 00:47:47.062328,1596981.997,-6.0,1.5,1.997,4.2,2.607,2.606,10.104,8.721
160.0,2018-03-18 00:47:47.102332,2018-03-18 03:33:25.103728,1606920.038,-6.0,1.5,1.996,4.2,2.606,2.605,10.101,8.718
161.0,2018-03-18 03:33:25.243416,2018-03-18 06:19:01.667520,1616856.602,-6.0,1.5,1.997,4.2,2.606,2.605,10.101,8.717
162.0,2018-03-18 06:19:01.680864,2018-03-18 09:04:36.118732,1626791.053,-6.0,1.499,1.996,4.2,2.605,2.604,10.099,8.716
163.0,2018-03-18 09:04:36.026160,2018-03-18 11:50:08.190548,1636723.125,-6.0,1.5,1.996,4.2,2.605,2.604,10.095,8.714
164.0,2018-03-18 11:50:08.138132,2018-03-18 14:25:40.770552,1646055.705,-6.0,1.5,1.996,4.2,2.605,2.603,10.084,8.71
165.0,2018-03-18 14:25:40.725876,2018-03-18 17:01:08.276420,1655383.211,-6.0,1.5,1.996,4.2,2.603,2.602,10.078,8.706
166.0,2018-03-18 17:01:08.200212,2018-03-18 19:36:32.864860,1664707.799,-6.0,1.5,1.996,4.2,2.602,2.601,10.075,8.703
167.0,2018-03-18 19:36:32.793364,2018-03-18 22:11:56.261080,1674031.196,-6.0,1.5,1.997,4.2,2.601,2.6,10.072,8.7
168.0,2018-03-18 22:11:56.204768,2018-03-19 00:57:28.643200,1683963.578,-6.0,1.5,1.997,4.2,2.601,2.619,10.07,8.744
169.0,2018-03-19 00:57:28.583984,2018-03-19 03:33:31.886576,1693326.821,-6.0,1.5,1.993,4.2,2.619,2.599,10.134,8.697
170.0,2018-03-19 03:33:31.969048,2018-03-19 06:22:10.134136,1703445.069,-6.0,1.505,1.996,4.221,2.491,2.471,9.63,8.0
171.0,2018-03-19 06:22:10.206360,2018-03-19 09:01:35.401944,1713010.336,-6.0,1.5,1.997,4.2,2.541,2.543,9.892,8.258
172.0,2018-03-19 09:01:35.444504,2018-03-19 11:51:34.042096,1723208.977,-6.0,1.5,1.997,4.2,2.55,2.551,9.928,8.3
173.0,2018-03-19 11:51:34.025952,2018-03-19 14:31:43.378520,1732818.313,-6.0,1.5,1.997,4.2,2.553,2.553,9.928,8.304
174.0,2018-03-19 14:31:43.310488,2018-03-19 17:11:57.906880,1742432.841,-6.0,1.5,1.997,4.2,2.554,2.553,9.933,8.316
175.0,2018-03-19 17:11:57.962976,2018-03-19 19:52:19.108752,1752054.043,-6.0,1.5,1.997,4.2,2.555,2.554,9.936,8.327
176.0,2018-03-19 19:52:19.174964,2018-03-19 22:32:55.737640,1761690.672,-6.0,1.5,1.997,4.2,2.558,2.557,9.945,8.353
177.0,2018-03-19 22:32:55.850548,2018-03-20 01:13:47.405156,1771342.34,-6.0,1.499,1.996,4.2,2.561,2.56,9.953,8.381
178.0,2018-03-20 01:13:47.334168,2018-03-20 03:54:48.224788,1781003.159,-6.0,1.499,1.997,4.2,2.562,2.561,9.956,8.399
179.0,2018-03-20 03:54:48.258172,2018-03-20 06:36:00.811716,1790675.746,-6.0,1.499,1.997,4.2,2.564,2.563,9.96,8.42
180.0,2018-03-20 06:36:00.850584,2018-03-20 09:17:34.093976,1800369.028,-6.0,1.499,1.997,4.2,2.567,2.566,9.97,8.449
181.0,2018-03-20 09:17:34.149272,2018-03-20 11:59:26.445408,1810081.38,-6.0,1.499,1.996,4.2,2.569,2.571,9.975,8.481
182.0,2018-03-20 11:59:26.581372,2018-03-20 14:41:35.177412,1819810.112,-6.0,1.5,1.996,4.2,2.573,2.569,9.988,8.486
183.0,2018-03-20 14:41:35.138528,2018-03-20 17:23:54.748980,1829549.683,-6.0,1.5,1.997,4.2,2.573,2.573,9.985,8.513
184.0,2018-03-20 17:23:54.836404,2018-03-20 20:06:26.331688,1839301.266,-6.0,1.499,1.997,4.2,2.575,2.573,9.993,8.52
185.0,2018-03-20 20:06:26.462232,2018-03-20 22:49:04.200772,1849059.135,-6.0,1.499,1.997,4.2,2.575,2.577,9.989,8.541
186.0,2018-03-20 22:49:04.379616,2018-03-21 01:31:56.271648,1858831.206,-6.0,1.499,1.996,4.2,2.578,2.578,10.002,8.548
187.0,2018-03-21 01:31:56.324504,2018-03-21 04:14:55.003196,1868609.938,-6.0,1.499,1.996,4.2,2.579,2.58,10.004,8.559
188.0,2018-03-21 04:14:55.081136,2018-03-21 06:58:04.305344,1878399.24,-6.0,1.499,1.996,4.2,2.581,2.581,10.01,8.567
189.0,2018-03-21 06:58:04.453500,2018-03-21 09:41:19.277680,1888194.212,-6.0,1.499,1.996,4.2,2.582,2.58,10.013,8.57
190.0,2018-03-21 09:41:19.335288,2018-03-21 12:24:34.962124,1897989.897,-6.0,1.499,1.996,4.2,2.582,2.578,10.011,8.57
191.0,2018-03-21 12:24:34.871036,2018-03-21 15:07:49.923244,1907784.858,-6.0,1.499,1.996,4.2,2.579,2.58,10.001,8.577
192.0,2018-03-21 15:07:49.878296,2018-03-21 17:51:11.564296,1917586.499,-6.0,1.499,1.996,4.2,2.581,2.58,10.007,8.581
193.0,2018-03-21 17:51:11.706900,2018-03-21 20:34:37.364108,1927392.299,-6.0,1.499,1.996,4.2,2.581,2.58,10.008,8.585
194.0,2018-03-21 20:34:37.463064,2018-03-21 23:18:05.562780,1937200.497,-6.0,1.499,1.996,4.2,2.581,2.582,10.006,8.594
195.0,2018-03-21 23:18:05.583924,2018-03-22 02:01:42.673920,1947017.608,-6.0,1.499,1.996,4.2,2.583,2.585,10.012,8.604
196.0,2018-03-22 02:01:42.611480,2018-03-22 04:45:26.021344,1956840.956,-6.0,1.499,1.996,4.2,2.586,2.58,10.022,8.591
197.0,2018-03-22 04:45:26.067764,2018-03-22 07:29:02.062700,1966656.997,-6.0,1.499,1.996,4.2,2.581,2.582,10.006,8.599
198.0,2018-03-22 07:29:02.050044,2018-03-22 10:12:42.670304,1976477.605,-6.0,1.5,1.996,4.2,2.582,2.58,10.009,8.596
199.0,2018-03-22 10:12:42.750416,2018-03-22 12:56:23.845852,1986298.78,-6.0,1.499,1.995,4.2,2.581,2.584,10.003,8.607
200.0,2018-03-22 12:56:23.975476,2018-03-22 15:40:11.606344,1996126.541,-6.0,1.5,1.995,4.2,2.584,2.579,10.014,8.596
201.0,2018-03-22 15:40:11.620064,2018-03-22 18:23:53.603384,2005948.538,-6.0,1.5,1.996,4.2,2.58,2.584,10.0,8.611
202.0,2018-03-22 18:23:53.631456,2018-03-22 21:07:52.732092,2015787.667,-6.0,1.5,1.996,4.2,2.585,2.592,10.016,8.626
203.0,2018-03-22 21:07:52.682008,2018-03-22 23:52:06.333920,2025641.268,-6.0,1.5,1.994,4.2,2.592,2.585,10.041,8.614
204.0,2018-03-22 23:52:06.281652,2018-03-23 02:36:04.975580,2035479.91,-6.0,1.5,1.994,4.2,2.586,2.584,10.018,8.612
205.0,2018-03-23 02:36:05.073560,2018-03-23 05:19:59.855832,2045314.79,-6.0,1.499,1.995,4.2,2.585,2.581,10.016,8.607
206.0,2018-03-23 05:19:59.929908,2018-03-23 08:03:47.813672,2055142.748,-6.0,1.499,1.995,4.2,2.582,2.58,10.004,8.604
207.0,2018-03-23 08:03:47.843540,2018-03-23 10:47:34.841136,2064969.776,-6.0,1.5,1.995,4.2,2.581,2.581,10.001,8.609
208.0,2018-03-23 10:47:34.828668,2018-03-23 13:31:26.795688,2074801.73,-6.0,1.499,1.996,4.2,2.583,2.58,10.007,8.606
209.0,2018-03-23 13:31:26.804432,2018-03-23 16:05:09.327668,2084024.262,-6.0,1.5,1.995,4.2,2.581,2.572,10.001,8.581
210.0,2018-03-23 16:05:09.289496,2018-03-23 18:48:29.930068,2093824.865,-6.0,1.499,1.996,4.2,2.572,2.571,9.98,8.579
211.0,2018-03-23 18:48:29.936252,2018-03-23 21:41:57.849400,2104232.784,-6.0,1.5,1.997,4.2,2.572,2.583,9.978,8.613
212.0,2018-03-23 21:41:57.844984,2018-03-24 00:25:57.600600,2114072.535,-6.0,1.499,1.994,4.2,2.584,2.585,10.011,8.616
213.0,2018-03-24 00:25:57.548596,2018-03-24 03:22:35.787356,2124670.722,-6.0,1.5,0.0,4.287,2.595,2.575,10.058,8.419
214.0,2018-03-24 03:22:35.768372,2018-03-24 06:01:36.118668,2134211.053,-6.0,1.499,1.997,4.2,2.53,2.529,9.847,8.237
215.0,2018-03-24 06:01:36.105936,2018-03-24 08:41:02.579636,2143777.514,-6.0,1.499,1.997,4.2,2.536,2.535,9.866,8.27
216.0,2018-03-24 08:41:02.526928,2018-03-24 11:20:44.637796,2153359.572,-6.0,1.499,1.996,4.2,2.539,2.538,9.874,8.295
217.0,2018-03-24 11:20:44.545688,2018-03-24 14:00:37.226640,2162952.161,-6.0,1.5,1.997,4.2,2.541,2.539,9.879,8.313
218.0,2018-03-24 14:00:37.308752,2018-03-24 16:40:37.154148,2172552.089,-6.0,1.499,1.997,4.2,2.542,2.54,9.881,8.325
219.0,2018-03-24 16:40:37.284476,2018-03-24 19:20:42.436476,2182157.371,-6.0,1.499,1.996,4.2,2.542,2.544,9.881,8.344
220.0,2018-03-24 19:20:42.505880,2018-03-24 22:01:01.373604,2191776.308,-6.0,1.499,1.996,4.2,2.545,2.545,9.893,8.353
221.0,2018-03-24 22:01:01.355472,2018-03-25 00:41:23.078224,2201398.013,-6.0,1.499,1.996,4.2,2.546,2.544,9.896,8.353
222.0,2018-03-25 00:41:23.086148,2018-03-25 03:21:46.978388,2211021.913,-6.0,1.499,1.997,4.2,2.546,2.546,9.892,8.363
223.0,2018-03-25 03:21:46.919576,2018-03-25 06:02:18.037880,2220652.972,-6.0,1.499,1.996,4.2,2.547,2.545,9.897,8.37
224.0,2018-03-25 06:02:18.090036,2018-03-25 08:42:54.334044,2230289.269,-6.0,1.499,1.996,4.2,2.547,2.548,9.897,8.386
225.0,2018-03-25 08:42:54.503476,2018-03-25 11:23:41.162884,2239936.097,-6.0,1.499,1.997,4.2,2.55,2.548,9.905,8.393
226.0,2018-03-25 11:23:41.137332,2018-03-25 14:04:28.975100,2249583.91,-6.0,1.499,1.996,4.2,2.55,2.546,9.903,8.392
227.0,2018-03-25 14:04:28.826264,2018-03-25 16:45:16.756512,2259231.691,-6.0,1.499,1.996,4.2,2.547,2.552,9.894,8.414
228.0,2018-03-25 16:45:16.511896,2018-03-25 19:26:22.073284,2268897.008,-6.0,1.499,1.996,4.2,2.554,2.55,9.917,8.415
229.0,2018-03-25 19:26:22.023220,2018-03-25 22:07:25.297824,2278560.232,-6.0,1.5,1.996,4.2,2.551,2.552,9.908,8.425
230.0,2018-03-25 22:07:25.437492,2018-03-26 00:48:33.532028,2288228.467,-6.0,1.5,1.996,4.2,2.553,2.55,9.911,8.423
231.0,2018-03-26 00:48:33.570456,2018-03-26 03:29:41.594952,2297896.529,-6.0,1.499,1.996,4.2,2.552,2.55,9.908,8.427
232.0,2018-03-26 03:29:41.441076,2018-03-26 06:10:50.733984,2307565.668,-6.0,1.499,1.996,4.2,2.551,2.552,9.904,8.437
233.0,2018-03-26 06:10:50.881560,2018-03-26 08:52:09.694360,2317244.629,-6.0,1.499,1.996,4.2,2.553,2.554,9.911,8.446
234.0,2018-03-26 08:52:09.765428,2018-03-26 11:33:39.261728,2326934.196,-6.0,1.499,1.996,4.2,2.555,2.559,9.918,8.46
235.0,2018-03-26 11:33:39.394200,2018-03-26 14:15:22.202180,2336637.137,-6.0,1.5,1.995,4.2,2.56,2.559,9.934,8.465
236.0,2018-03-26 14:15:22.389116,2018-03-26 16:57:06.768416,2346341.703,-6.0,1.5,1.996,4.2,2.559,2.558,9.931,8.466
237.0,2018-03-26 16:57:06.700052,2018-03-26 19:38:56.911928,2356051.846,-6.0,1.5,1.996,4.2,2.559,2.563,9.931,8.48
238.0,2018-03-26 19:38:56.773656,2018-03-26 22:21:03.215032,2365778.15,-6.0,1.499,1.995,4.2,2.565,2.567,9.948,8.488
239.0,2018-03-26 22:21:03.364732,2018-03-27 01:03:16.600320,2375511.535,-6.0,1.499,1.995,4.2,2.567,2.561,9.958,8.481
240.0,2018-03-27 01:03:16.512408,2018-03-27 03:35:13.387344,2384628.322,-6.0,1.499,1.994,4.2,2.563,2.548,9.941,8.45
241.0,2018-03-27 03:35:13.618584,2018-03-27 06:16:38.854512,2394313.789,-6.0,1.499,1.996,4.2,2.549,2.549,9.903,8.452
242.0,2018-03-27 06:16:38.790908,2018-03-27 08:58:06.629876,2404001.564,-6.0,1.5,1.996,4.2,2.549,2.548,9.903,8.455
243.0,2018-03-27 08:58:06.846616,2018-03-27 11:39:36.404892,2413691.339,-6.0,1.5,1.996,4.2,2.549,2.548,9.901,8.456
244.0,2018-03-27 11:39:36.213044,2018-03-27 14:31:16.744252,2423991.679,-6.0,1.5,1.996,4.2,2.549,2.564,9.904,8.499
245.0,2018-03-27 14:31:16.637136,2018-03-27 17:03:26.103628,2433121.038,-6.0,1.5,1.994,4.2,2.565,2.548,9.946,8.46
246.0,2018-03-27 17:03:26.323124,2018-03-27 19:35:01.409796,2442216.344,-6.0,1.499,1.996,4.2,2.549,2.547,9.889,8.46
247.0,2018-03-27 19:35:01.409304,2018-03-27 22:16:34.082096,2451909.017,-6.0,1.5,1.997,4.2,2.548,2.547,9.897,8.462
248.0,2018-03-27 22:16:34.186904,2018-03-28 00:48:12.171604,2461007.106,-6.0,1.499,1.996,4.2,2.549,2.547,9.887,8.464
249.0,2018-03-28 00:48:12.415512,2018-03-28 03:30:00.861884,2470715.796,-6.0,1.499,1.996,4.2,2.548,2.566,9.883,8.509
250.0,2018-03-28 03:30:00.921652,2018-03-28 06:02:23.065988,2479858.0,-6.0,1.499,1.993,4.2,2.566,2.547,9.95,8.466
251.0,2018-03-28 06:02:23.193752,2018-03-28 08:34:02.916204,2488957.851,-6.0,1.499,1.996,4.2,2.548,2.546,9.884,8.467
252.0,2018-03-28 08:34:02.995424,2018-03-28 11:05:43.024164,2498057.959,-6.0,1.499,1.997,4.2,2.547,2.546,9.88,8.468
253.0,2018-03-28 11:05:43.065140,2018-03-28 13:47:19.496580,2507754.431,-6.0,1.499,1.996,4.2,2.547,2.546,9.89,8.469
254.0,2018-03-28 13:47:19.509556,2018-03-28 17:46:21.099036,2522096.034,-6.0,1.5,1.995,4.2,2.547,2.569,9.879,9.305
255.0,2018-03-28 17:46:21.407896,2018-03-28 21:46:14.900088,2536489.835,-1.5,1.5,1.999,4.2,2.57,2.569,9.971,9.307
256.0,2018-03-28 21:46:14.945904,2018-03-29 01:46:05.293968,2550880.228,-1.5,1.5,1.999,4.2,2.569,2.568,9.968,9.305
257.0,2018-03-29 01:46:05.602228,2018-03-29 01:47:05.612028,2550940.547,0.0,0.0,2.742,2.754,0.0,0.0,0.0,0.0
259.0,2018-07-12 13:48:14.872600,2018-07-12 17:41:12.437564,2564928.114,-1.5,1.5,1.999,4.2,2.491,2.515,9.764,9.0
260.0,2018-07-12 17:41:12.460828,2018-07-12 21:34:55.840032,2578951.517,-1.5,1.5,1.999,4.2,2.524,2.517,9.844,9.015
261.0,2018-07-12 21:34:55.858624,2018-07-13 01:28:35.725988,2592971.403,-1.5,1.5,1.999,4.2,2.522,2.517,9.833,9.02
262.0,2018-07-13 01:28:35.748028,2018-07-13 06:53:57.851300,2612493.528,-6.0,1.5,1.999,4.2,4.97,5.009,19.428,16.295
263.0,2018-07-13 06:53:57.872352,2018-07-13 09:32:15.120408,2621990.797,-5.999,1.5,1.997,4.2,2.517,2.513,9.802,8.161
264.0,2018-07-13 09:32:15.137476,2018-07-13 12:10:18.230068,2631473.907,-5.999,1.5,1.997,4.2,2.513,2.511,9.786,8.149
265.0,2018-07-13 12:10:18.245728,2018-07-13 14:48:12.729996,2640948.407,-6.0,1.5,1.996,4.2,2.51,2.509,9.777,8.134
266.0,2018-07-13 14:48:12.744188,2018-07-13 17:26:15.211936,2650430.888,-5.999,1.5,1.997,4.2,2.513,2.505,9.786,8.121
267.0,2018-07-13 17:26:15.229056,2018-07-13 20:04:12.822716,2659908.499,-6.0,1.5,1.996,4.2,2.509,2.507,9.768,8.139
268.0,2018-07-13 20:04:12.841568,2018-07-13 22:42:28.233304,2669403.91,-6.0,1.5,1.997,4.2,2.513,2.51,9.779,8.168
269.0,2018-07-13 22:42:28.246112,2018-07-14 01:20:51.163564,2678906.84,-6.0,1.5,1.997,4.2,2.514,2.512,9.781,8.183
270.0,2018-07-14 01:20:51.189696,2018-07-14 03:59:22.191384,2688417.868,-6.0,1.5,1.996,4.2,2.515,2.516,9.784,8.214
271.0,2018-07-14 03:59:22.203300,2018-07-14 06:38:09.369772,2697945.046,-6.0,1.5,1.996,4.2,2.519,2.515,9.799,8.22
272.0,2018-07-14 06:38:09.397596,2018-07-14 09:16:59.174224,2707474.851,-6.0,1.5,1.997,4.2,2.518,2.516,9.79,8.24
273.0,2018-07-14 09:16:59.202748,2018-07-14 11:55:57.794104,2717013.471,-6.0,1.5,1.996,4.2,2.519,2.517,9.793,8.254
274.0,2018-07-14 11:55:57.815492,2018-07-14 14:35:05.428356,2726561.105,-6.0,1.5,1.997,4.2,2.52,2.519,9.796,8.269
275.0,2018-07-14 14:35:05.433052,2018-07-14 17:14:19.989300,2736115.666,-6.0,1.5,1.996,4.2,2.521,2.519,9.8,8.277
276.0,2018-07-14 17:14:20.010012,2018-07-14 19:53:40.257260,2745675.934,-6.0,1.5,1.996,4.2,2.521,2.522,9.797,8.295
277.0,2018-07-14 19:53:40.287104,2018-07-14 22:33:12.523924,2755248.2,-6.0,1.5,1.996,4.2,2.524,2.524,9.809,8.306
278.0,2018-07-14 22:33:12.540600,2018-07-15 01:12:54.513160,2764830.19,-6.0,1.5,1.996,4.2,2.526,2.527,9.813,8.323
279.0,2018-07-15 01:12:54.535976,2018-07-15 03:52:46.002380,2774421.679,-6.0,1.5,1.996,4.2,2.528,2.525,9.821,8.326
280.0,2018-07-15 03:52:46.024388,2018-07-15 06:32:38.145944,2784013.822,-6.0,1.5,1.996,4.2,2.527,2.525,9.816,8.332
281.0,2018-07-15 06:32:38.168060,2018-07-15 09:12:32.106508,2793607.783,-6.0,1.5,1.997,4.2,2.527,2.524,9.814,8.333
282.0,2018-07-15 09:12:32.130856,2018-07-15 11:52:32.918500,2803208.595,-6.0,1.5,1.996,4.2,2.528,2.526,9.816,8.343
283.0,2018-07-15 11:52:32.944764,2018-07-15 13:58:44.278192,2810779.955,-6.0,1.5,1.996,4.2,2.121,2.133,8.107,6.92
284.0,2018-07-15 13:58:44.283176,2018-07-15 16:39:15.526720,2820411.203,-6.0,1.5,1.996,4.2,2.54,2.528,9.86,8.359
285.0,2018-07-15 16:39:15.535456,2018-07-15 19:19:26.064660,2830021.741,-6.0,1.5,1.997,4.2,2.529,2.527,9.822,8.359
286.0,2018-07-15 19:19:26.095144,2018-07-15 21:59:36.667324,2839632.344,-6.0,1.5,1.996,4.2,2.529,2.528,9.818,8.366
287.0,2018-07-15 21:59:36.694500,2018-07-16 00:39:53.274984,2849248.952,-6.0,1.5,1.995,4.2,2.529,2.531,9.821,8.377
288.0,2018-07-16 00:39:53.276200,2018-07-16 03:10:11.793668,2858267.47,-6.0,1.5,1.996,4.2,2.532,2.525,9.827,8.361
289.0,2018-07-16 03:10:11.816032,2018-07-16 06:00:19.278780,2868474.955,-6.0,1.5,1.997,4.2,2.526,2.528,9.814,8.372
290.0,2018-07-16 06:00:19.283108,2018-07-16 08:40:38.600944,2878094.277,-6.0,1.5,1.995,4.2,2.529,2.528,9.818,8.376
291.0,2018-07-16 08:40:38.625920,2018-07-16 11:21:04.124108,2887719.801,-6.0,1.5,1.995,4.2,2.529,2.533,9.818,8.392
292.0,2018-07-16 11:21:04.120416,2018-07-16 14:01:39.197440,2897354.874,-6.0,1.5,1.996,4.2,2.534,2.529,9.834,8.382
293.0,2018-07-16 14:01:39.223036,2018-07-16 16:42:11.852324,2906987.529,-6.0,1.5,1.995,4.2,2.53,2.538,9.821,8.407
294.0,2018-07-16 16:42:11.872956,2018-07-16 19:23:02.964548,2916638.641,-6.0,1.5,1.995,4.2,2.539,2.533,9.851,8.397
295.0,2018-07-16 19:23:02.999328,2018-07-16 22:03:40.148752,2926275.825,-6.0,1.5,1.995,4.2,2.534,2.527,9.834,8.38
296.0,2018-07-16 22:03:40.194500,2018-07-17 00:44:11.598084,2935907.275,-6.0,1.5,1.996,4.2,2.528,2.536,9.813,8.404
297.0,2018-07-17 00:44:11.627204,2018-07-17 03:24:59.461168,2945555.138,-6.0,1.5,1.995,4.2,2.537,2.527,9.844,8.385
298.0,2018-07-17 03:24:59.476676,2018-07-17 06:05:35.797996,2955191.475,-6.0,1.5,1.996,4.2,2.528,2.538,9.813,8.412
299.0,2018-07-17 06:05:35.857448,2018-07-17 08:46:31.771028,2964847.448,-6.0,1.5,1.994,4.2,2.539,2.528,9.851,8.388
300.0,2018-07-17 08:46:31.767648,2018-07-17 11:27:03.766256,2974479.443,-6.0,1.5,1.996,4.2,2.529,2.527,9.814,8.388
301.0,2018-07-17 11:27:03.823044,2018-07-17 14:07:33.160632,2984108.837,-6.0,1.5,1.996,4.2,2.528,2.526,9.81,8.386
302.0,2018-07-17 14:07:33.158596,2018-07-17 16:48:06.027696,2993741.704,-6.0,1.5,1.996,4.2,2.527,2.534,9.807,8.406
303.0,2018-07-17 16:48:06.036192,2018-07-17 19:18:49.411960,3002785.088,-6.0,1.5,1.995,4.2,2.534,2.523,9.832,8.377
304.0,2018-07-17 19:18:49.447136,2018-07-17 21:59:04.944928,3012400.621,-6.0,1.5,1.996,4.2,2.523,2.522,9.804,8.376
305.0,2018-07-17 21:59:04.953792,2018-07-18 00:49:26.243588,3022621.92,-6.0,1.5,1.996,4.2,2.523,2.531,9.804,8.401
306.0,2018-07-18 00:49:26.273732,2018-07-18 03:30:05.441372,3032261.118,-6.0,1.5,1.995,4.2,2.531,2.525,9.821,8.386
307.0,2018-07-18 03:30:05.472352,2018-07-18 06:10:37.865572,3041893.542,-6.0,1.5,1.996,4.202,2.528,2.534,9.813,8.413
308.0,2018-07-18 06:10:37.893796,2018-07-18 08:51:27.584292,3051543.261,-6.0,1.5,1.994,4.2,2.533,2.534,9.829,8.41
309.0,2018-07-18 08:51:27.643812,2018-07-18 11:22:14.259652,3060589.936,-6.0,1.5,1.994,4.2,2.535,2.521,9.833,8.376
310.0,2018-07-18 11:22:14.293188,2018-07-18 14:02:29.164732,3070204.841,-6.0,1.5,1.997,4.2,2.522,2.519,9.798,8.369
311.0,2018-07-18 14:02:29.145184,2018-07-18 16:52:50.894212,3080426.571,-6.0,1.5,1.997,4.2,2.522,2.529,9.797,8.399
312.0,2018-07-18 16:52:50.860740,2018-07-18 19:33:31.250252,3090066.927,-6.0,1.5,1.996,4.2,2.529,2.527,9.814,8.395
313.0,2018-07-18 19:33:31.304544,2018-07-18 22:14:12.893156,3099708.57,-6.0,1.5,1.996,4.2,2.528,2.534,9.81,8.409
314.0,2018-07-18 22:14:12.862660,2018-07-19 00:55:08.606824,3109364.283,-6.0,1.5,1.995,4.2,2.535,2.534,9.831,8.408
315.0,2018-07-19 00:55:08.612320,2018-07-19 03:35:56.653656,3119012.33,-6.0,1.5,1.994,4.2,2.535,2.52,9.831,8.375
316.0,2018-07-19 03:35:56.630432,2018-07-19 06:16:14.587300,3128630.264,-6.0,1.5,1.996,4.2,2.521,2.52,9.784,8.375
317.0,2018-07-19 06:16:14.624956,2018-07-19 08:56:33.544268,3138249.221,-6.0,1.5,1.996,4.2,2.521,2.524,9.783,8.385
318.0,2018-07-19 08:56:33.601220,2018-07-19 11:37:01.781448,3147877.458,-6.0,1.5,1.996,4.2,2.525,2.523,9.796,8.385
319.0,2018-07-19 11:37:01.822660,2018-07-19 14:07:25.378492,3156901.055,-6.0,1.5,1.996,4.2,2.524,2.517,9.793,8.367
320.0,2018-07-19 14:07:25.348928,2018-07-19 16:57:40.058636,3167115.735,-6.0,1.5,1.996,4.2,2.518,2.527,9.782,8.394
321.0,2018-07-19 16:57:40.115268,2018-07-19 19:28:11.285400,3176146.962,-6.0,1.5,1.995,4.2,2.527,2.516,9.804,8.365
322.0,2018-07-19 19:28:11.235012,2018-07-19 21:58:20.440892,3185156.117,-6.0,1.5,1.996,4.2,2.517,2.516,9.768,8.364
323.0,2018-07-19 21:58:20.403296,2018-07-20 00:38:31.706664,3194767.383,-6.0,1.5,1.996,4.2,2.517,2.52,9.767,8.378
324.0,2018-07-20 00:38:31.721948,2018-07-20 03:08:48.331832,3203784.008,-6.0,1.5,1.996,4.2,2.521,2.516,9.782,8.365
325.0,2018-07-20 03:08:48.355936,2018-07-20 05:38:55.302336,3212790.979,-6.0,1.5,1.996,4.2,2.517,2.515,9.765,8.364
326.0,2018-07-20 05:38:55.296096,2018-07-20 08:19:02.220404,3222397.897,-6.0,1.5,1.996,4.2,2.516,2.523,9.762,8.387
327.0,2018-07-20 08:19:02.152800,2018-07-20 10:59:28.627684,3232024.304,-6.0,1.5,1.996,4.2,2.523,2.523,9.79,8.386
328.0,2018-07-20 10:59:28.604668,2018-07-20 13:39:53.929200,3241649.606,-6.0,1.5,1.995,4.2,2.524,2.52,9.792,8.378
329.0,2018-07-20 13:39:54.008060,2018-07-20 16:10:08.357168,3250664.034,-6.0,1.5,1.996,4.2,2.52,2.514,9.78,8.359
330.0,2018-07-20 16:10:08.353788,2018-07-20 18:50:09.088108,3260264.765,-6.0,1.5,1.996,4.2,2.514,2.516,9.753,8.366
331.0,2018-07-20 18:50:09.115644,2018-07-20 21:30:25.006028,3269880.683,-6.0,1.5,1.996,4.2,2.517,2.529,9.767,8.394
332.0,2018-07-20 21:30:25.021116,2018-07-21 00:11:03.143764,3279518.82,-6.0,1.5,1.994,4.2,2.53,2.517,9.811,8.367
333.0,2018-07-21 00:11:03.204028,2018-07-21 02:51:13.800900,3289129.477,-6.0,1.5,1.995,4.2,2.517,2.518,9.768,8.37
334.0,2018-07-21 02:51:13.731548,2018-07-21 05:31:27.474664,3298743.151,-6.0,1.5,1.995,4.2,2.518,2.519,9.772,8.372
335.0,2018-07-21 05:31:27.534368,2018-07-21 08:11:44.306664,3308359.983,-6.0,1.5,1.995,4.2,2.519,2.519,9.774,8.373
336.0,2018-07-21 08:11:44.286808,2018-07-21 10:52:04.066408,3317979.743,-6.0,1.5,1.995,4.2,2.52,2.523,9.777,8.38
337.0,2018-07-21 10:52:04.119840,2018-07-21 13:32:35.051952,3327610.728,-6.0,1.5,1.995,4.2,2.523,2.528,9.788,8.389
338.0,2018-07-21 13:32:35.096192,2018-07-21 16:13:13.420300,3337249.097,-6.0,1.5,1.993,4.2,2.529,2.519,9.808,8.372
339.0,2018-07-21 16:13:13.408476,2018-07-21 18:43:22.218692,3346257.895,-5.999,1.5,1.995,4.2,2.519,2.51,9.775,8.344
340.0,2018-07-21 18:43:22.248280,2018-07-21 21:13:10.999924,3355246.676,-6.0,1.5,1.996,4.2,2.51,2.509,9.741,8.343
341.0,2018-07-21 21:13:11.030368,2018-07-21 23:42:58.932224,3364234.609,-6.0,1.5,1.996,4.2,2.51,2.509,9.739,8.341
342.0,2018-07-21 23:42:58.965088,2018-07-22 01:43:06.903184,3371442.58,-6.0,1.5,1.996,4.199,2.197,2.197,8.426,7.218
343.0,2018-07-22 01:43:06.942048,2018-07-22 04:12:53.192028,3380428.869,-6.0,1.5,1.996,4.2,2.509,2.508,9.738,8.339
344.0,2018-07-22 04:12:53.172832,2018-07-22 07:02:47.255660,3390622.932,-6.0,1.5,1.996,4.2,2.509,2.524,9.746,8.379
345.0,2018-07-22 07:02:47.297732,2018-07-22 09:43:18.522792,3400254.199,-6.0,1.5,1.995,4.2,2.524,2.52,9.792,8.372
346.0,2018-07-22 09:43:18.533828,2018-07-22 12:23:45.024552,3409880.701,-6.0,1.5,1.994,4.2,2.521,2.526,9.779,8.382
