Repository: Oliver191/MSc_Thesis_Predictive_Maintenance_Batteries

# MSc_Thesis_Predictive_Maintenance_Batteries
The GitHub repository accompanying the MSc Thesis at Esade written by Oliver Caspers regarding the topic “Predictive Maintenance for Lithium-Ion Batteries: Predicting the Remaining Useful Life (RUL) using Data-Driven Machine Learning based on Real-World Battery Datasets”.

SNL_Final.ipynb: The main Jupyter Notebook which contains the main code used to load, clean, and transform the SNL data. Four initial models are evaluated and a RF is chosen to be optimized. The RF is trained to predict the RUL on the training data and optimized using the validation data. Finally, the model is tested using independent testing data from UL.

File: SNL_Cycle_Timeseries_Data/SNL_18650_LFP_15C_0-100_0.5-1C_a_cycle_data.csv (part 2 of 14)
Cycle_Index,Start_Time,End_Time,Test_Time (s),Min_Current (A),Max_Current (A),Min_Voltage (V),Max_Voltage (V),Charge_Capacity (Ah),Discharge_Capacity (Ah),Charge_Energy (Wh),Discharge_Energy (Wh)
347.0,2018-03-18 10:51:33.561764,2018-03-18 13:54:32.514593,3901952.514,-1.1,0.55,1.994,3.6,1.029,1.026,3.471,3.193
348.0,2018-03-18 13:56:32.569825,2018-03-18 16:59:27.680696,3913047.68,-1.1,0.55,1.998,3.6,1.029,1.026,3.471,3.193
349.0,2018-03-18 17:01:27.736340,2018-03-18 20:04:23.036404,3924143.036,-1.1,0.55,1.993,3.6,1.029,1.026,3.47,3.193
350.0,2018-03-18 20:06:23.091545,2018-03-18 23:09:18.013718,3935238.013,-1.1,0.55,1.999,3.6,1.029,1.026,3.47,3.193
351.0,2018-03-18 23:11:18.070393,2018-03-19 02:14:13.364794,3946333.364,-1.1,0.55,1.998,3.6,1.029,1.026,3.47,3.193
352.0,2018-03-19 02:16:13.421847,2018-03-19 05:19:07.876449,3957427.876,-1.1,0.55,1.998,3.6,1.029,1.026,3.47,3.193
353.0,2018-03-19 05:21:07.932319,2018-03-19 08:24:02.141537,3968522.141,-1.1,0.55,1.999,3.6,1.029,1.026,3.47,3.193
354.0,2018-03-19 08:26:02.198310,2018-03-19 11:28:55.799678,3979615.799,-1.1,0.55,1.999,3.6,1.029,1.026,3.47,3.193
355.0,2018-03-19 11:30:55.858173,2018-03-19 14:33:47.667649,3990707.667,-1.1,0.55,1.995,3.6,1.029,1.026,3.47,3.193
356.0,2018-03-19 14:35:47.723035,2018-03-19 17:38:40.941807,4001800.941,-1.1,0.55,1.998,3.6,1.029,1.026,3.47,3.193
357.0,2018-03-19 17:40:41.000402,2018-03-19 20:43:35.741285,4012895.741,-1.1,0.55,1.995,3.6,1.029,1.026,3.47,3.193
358.0,2018-03-19 20:45:35.799391,2018-03-19 23:48:27.543389,4023987.543,-1.1,0.55,1.997,3.6,1.029,1.026,3.47,3.193
359.0,2018-03-19 23:50:27.596033,2018-03-20 02:53:18.571782,4035078.571,-1.1,0.55,1.997,3.6,1.029,1.026,3.47,3.193
360.0,2018-03-20 02:55:18.633318,2018-03-20 05:58:10.270084,4046170.27,-1.1,0.55,1.996,3.6,1.029,1.026,3.47,3.193
361.0,2018-03-20 06:00:10.318297,2018-03-20 09:03:01.961438,4057261.961,-1.1,0.55,1.996,3.6,1.029,1.026,3.47,3.193
362.0,2018-03-20 09:05:02.012017,2018-03-20 12:07:53.035875,4068353.035,-1.1,0.55,1.998,3.6,1.029,1.026,3.47,3.193
363.0,2018-03-20 12:09:53.087406,2018-03-20 15:12:43.394261,4079443.394,-1.1,0.55,1.997,3.6,1.029,1.026,3.469,3.193
364.0,2018-03-20 15:14:43.445732,2018-03-20 18:17:32.626034,4090532.626,-1.1,0.55,1.996,3.6,1.029,1.026,3.469,3.192
365.0,2018-03-20 18:19:32.675548,2018-03-20 21:22:23.149510,4101623.149,-1.1,0.55,1.999,3.6,1.029,1.026,3.469,3.192
366.0,2018-03-20 21:24:23.199443,2018-03-21 00:27:13.251566,4112713.251,-1.1,0.55,1.998,3.6,1.029,1.026,3.469,3.192
367.0,2018-03-21 00:29:13.301170,2018-03-21 03:32:04.228300,4123804.228,-1.1,0.55,1.995,3.6,1.029,1.026,3.469,3.192
368.0,2018-03-21 03:34:04.278875,2018-03-21 06:36:54.890168,4134894.89,-1.1,0.55,1.996,3.6,1.029,1.026,3.469,3.192
369.0,2018-03-21 06:38:54.947096,2018-03-21 09:41:45.276510,4145985.276,-1.1,0.55,1.996,3.6,1.029,1.026,3.469,3.19
370.0,2018-03-21 09:43:45.336611,2018-03-21 12:46:35.317143,4157075.317,-1.1,0.55,1.998,3.6,1.029,1.026,3.47,3.19
371.0,2018-03-21 12:48:35.373034,2018-03-21 15:51:25.050461,4168165.05,-1.1,0.55,1.998,3.6,1.029,1.026,3.47,3.19
372.0,2018-03-21 15:53:25.120894,2018-03-21 18:56:13.370781,4179253.37,-1.1,0.55,1.994,3.6,1.029,1.026,3.47,3.19
373.0,2018-03-21 18:58:13.422132,2018-03-21 22:01:01.740549,4190341.74,-1.1,0.55,1.996,3.6,1.029,1.026,3.47,3.19
374.0,2018-03-21 22:03:01.804208,2018-03-22 01:05:50.409787,4201430.409,-1.1,0.55,1.998,3.6,1.029,1.026,3.469,3.19
375.0,2018-03-22 01:07:50.454958,2018-03-22 04:10:38.222565,4212518.222,-1.1,0.55,1.994,3.6,1.028,1.026,3.469,3.19
376.0,2018-03-22 04:12:38.279023,2018-03-22 07:15:25.736353,4223605.736,-1.1,0.55,1.998,3.6,1.028,1.026,3.469,3.19
377.0,2018-03-22 07:17:25.803946,2018-03-22 10:20:12.950620,4234692.95,-1.1,0.55,1.999,3.6,1.028,1.026,3.469,3.19
378.0,2018-03-22 10:22:12.997410,2018-03-22 13:24:49.921506,4245769.921,-1.1,0.55,1.998,3.6,1.029,1.026,3.47,3.182
379.0,2018-03-22 13:26:49.982369,2018-03-22 16:29:37.786437,4256857.786,-1.1,0.55,1.999,3.6,1.028,1.025,3.472,3.183
380.0,2018-03-22 16:31:37.855317,2018-03-22 19:34:25.714338,4267945.714,-1.1,0.55,1.995,3.6,1.028,1.025,3.472,3.183
381.0,2018-03-22 19:36:25.775533,2018-03-22 22:39:11.897731,4279031.897,-1.1,0.55,1.996,3.6,1.028,1.025,3.472,3.184
382.0,2018-03-22 22:41:11.967671,2018-03-23 01:43:58.929634,4290118.929,-1.1,0.55,1.998,3.6,1.028,1.025,3.471,3.184
383.0,2018-03-23 01:45:58.978311,2018-03-23 04:48:44.405587,4301204.405,-1.1,0.55,1.998,3.6,1.028,1.025,3.471,3.184
384.0,2018-03-23 04:50:44.461969,2018-03-23 07:53:30.944572,4312290.944,-1.1,0.55,1.996,3.6,1.028,1.025,3.471,3.184
385.0,2018-03-23 07:55:31.010283,2018-03-23 10:58:16.801269,4323376.801,-1.1,0.55,1.996,3.6,1.028,1.025,3.471,3.184
386.0,2018-03-23 11:00:16.843910,2018-03-23 14:03:00.907097,4334460.907,-1.1,0.55,1.996,3.6,1.028,1.025,3.471,3.184
387.0,2018-03-23 14:05:00.954996,2018-03-23 17:07:44.533372,4345544.533,-1.1,0.55,1.994,3.6,1.028,1.025,3.471,3.184
388.0,2018-03-23 17:09:44.586007,2018-03-23 20:12:29.399251,4356629.399,-1.1,0.55,1.998,3.6,1.028,1.025,3.471,3.184
389.0,2018-03-23 20:14:29.458559,2018-03-23 23:17:13.383937,4367713.383,-1.1,0.55,1.996,3.6,1.028,1.025,3.47,3.184
390.0,2018-03-23 23:19:13.448371,2018-03-24 02:21:58.203194,4378798.203,-1.1,0.55,1.996,3.6,1.028,1.025,3.47,3.184
391.0,2018-03-24 02:23:58.243098,2018-03-24 05:26:40.421038,4389880.421,-1.1,0.55,1.994,3.6,1.028,1.025,3.47,3.184
392.0,2018-03-24 05:28:40.463337,2018-03-24 08:31:24.401291,4400964.401,-1.1,0.55,1.996,3.6,1.028,1.025,3.47,3.184
393.0,2018-03-24 08:33:24.448850,2018-03-24 11:36:06.586811,4412046.586,-1.1,0.55,1.999,3.6,1.028,1.025,3.47,3.184
394.0,2018-03-24 11:38:06.636755,2018-03-24 14:40:49.782482,4423129.782,-1.1,0.55,1.995,3.6,1.028,1.025,3.47,3.184
395.0,2018-03-24 14:42:49.836236,2018-03-24 17:45:31.147641,4434211.147,-1.1,0.55,1.996,3.6,1.028,1.025,3.47,3.184
396.0,2018-03-24 17:47:31.233380,2018-03-24 20:50:12.923530,4445292.923,-1.1,0.55,1.996,3.6,1.028,1.025,3.47,3.184
397.0,2018-03-24 20:52:12.979574,2018-03-24 23:54:54.423003,4456374.423,-1.1,0.55,1.998,3.6,1.028,1.025,3.47,3.184
398.0,2018-03-24 23:56:54.448890,2018-03-25 02:59:36.146144,4467456.146,-1.1,0.55,1.996,3.6,1.028,1.025,3.47,3.184
399.0,2018-03-25 03:01:36.204983,2018-03-25 06:04:17.843851,4478537.843,-1.1,0.55,1.994,3.6,1.028,1.025,3.469,3.184
400.0,2018-03-25 06:06:17.903972,2018-03-25 09:08:59.767211,4489619.767,-1.1,0.55,1.996,3.6,1.028,1.025,3.47,3.184
401.0,2018-03-25 09:10:59.797851,2018-03-25 12:13:37.253368,4500697.253,-1.1,0.55,1.999,3.6,1.028,1.025,3.469,3.184
402.0,2018-03-25 12:15:37.278555,2018-03-25 15:18:17.127702,4511777.127,-1.1,0.55,1.996,3.6,1.028,1.025,3.469,3.184
403.0,2018-03-25 15:20:17.213872,2018-03-25 18:22:55.399883,4522855.399,-1.1,0.55,1.993,3.6,1.028,1.025,3.469,3.184
404.0,2018-03-25 18:24:55.481905,2018-03-25 21:27:34.689256,4533934.689,-1.1,0.55,1.999,3.6,1.028,1.025,3.469,3.184
405.0,2018-03-25 21:29:34.768860,2018-03-26 00:32:14.155314,4545014.155,-1.1,0.55,1.994,3.6,1.028,1.025,3.469,3.184
406.0,2018-03-26 00:34:14.201468,2018-03-26 03:36:52.986696,4556092.986,-1.1,0.55,1.998,3.6,1.028,1.025,3.469,3.184
407.0,2018-03-26 03:38:53.060645,2018-03-26 06:41:30.740617,4567170.74,-1.1,0.55,1.998,3.6,1.028,1.025,3.469,3.183
408.0,2018-03-26 06:43:30.809700,2018-03-26 09:46:08.314107,4578248.314,-1.1,0.55,1.997,3.6,1.028,1.025,3.469,3.181
409.0,2018-03-26 09:48:08.394722,2018-03-26 12:51:06.974002,4589346.974,-1.1,0.55,1.998,3.6,1.028,1.025,3.479,3.11
410.0,2018-03-26 12:53:07.027057,2018-03-26 15:56:02.467545,4600442.467,-1.1,0.55,1.996,3.6,1.027,1.024,3.5,3.119
411.0,2018-03-26 15:58:02.509492,2018-03-26 19:00:57.106681,4611537.106,-1.1,0.55,1.998,3.6,1.027,1.024,3.498,3.122
412.0,2018-03-26 19:02:57.171456,2018-03-26 22:05:50.147997,4622630.147,-1.1,0.55,1.995,3.6,1.027,1.024,3.497,3.124
413.0,2018-03-26 22:07:50.201229,2018-03-27 01:10:42.050712,4633722.05,-1.1,0.55,1.996,3.6,1.027,1.024,3.496,3.125
414.0,2018-03-27 01:12:42.090688,2018-03-27 04:15:34.809060,4644814.809,-1.1,0.55,1.996,3.6,1.027,1.024,3.495,3.127
415.0,2018-03-27 04:17:34.868781,2018-03-27 07:20:25.362304,4655905.362,-1.1,0.55,1.996,3.6,1.027,1.024,3.494,3.127
416.0,2018-03-27 07:22:25.406692,2018-03-27 10:25:15.540585,4666995.54,-1.1,0.55,1.996,3.6,1.027,1.024,3.494,3.128
417.0,2018-03-27 10:27:15.600340,2018-03-27 13:30:04.624734,4678084.624,-1.1,0.55,1.997,3.6,1.027,1.024,3.493,3.129
418.0,2018-03-27 13:32:04.666951,2018-03-27 16:34:55.421323,4689175.421,-1.1,0.55,1.995,3.6,1.027,1.024,3.493,3.129
419.0,2018-03-27 16:36:55.479987,2018-03-27 19:39:42.154313,4700262.154,-1.1,0.55,1.999,3.6,1.027,1.024,3.492,3.13
420.0,2018-03-27 19:41:42.191596,2018-03-27 22:44:31.021841,4711351.021,-1.1,0.55,1.995,3.6,1.027,1.024,3.492,3.13
421.0,2018-03-27 22:46:31.072272,2018-03-28 01:49:19.287039,4722439.287,-1.1,0.55,1.998,3.6,1.027,1.024,3.492,3.131
422.0,2018-03-28 01:51:19.349865,2018-03-28 04:54:06.661883,4733526.661,-1.1,0.55,1.996,3.6,1.027,1.024,3.491,3.131
423.0,2018-03-28 04:56:06.735415,2018-03-28 07:58:52.892082,4744612.892,-1.1,0.55,1.998,3.6,1.027,1.024,3.491,3.131
424.0,2018-03-28 08:00:52.943163,2018-03-28 11:03:37.874400,4755697.874,-1.1,0.55,1.998,3.6,1.027,1.024,3.491,3.132
425.0,2018-03-28 11:05:37.901041,2018-03-28 14:08:22.476907,4766782.476,-1.1,0.55,1.998,3.6,1.027,1.024,3.49,3.132
426.0,2018-03-28 14:10:22.510027,2018-03-28 17:13:07.325339,4777867.325,-1.1,0.55,1.997,3.6,1.027,1.024,3.49,3.132
427.0,2018-03-28 17:15:07.396579,2018-03-28 20:17:50.856341,4788950.856,-1.1,0.55,1.999,3.6,1.027,1.024,3.49,3.132
428.0,2018-03-28 20:19:50.932148,2018-03-28 23:22:34.404888,4800034.404,-1.1,0.55,1.998,3.6,1.027,1.024,3.49,3.133
429.0,2018-03-28 23:24:34.453808,2018-03-29 02:27:18.910311,4811118.91,-1.1,0.55,1.995,3.6,1.027,1.024,3.49,3.133
430.0,2018-03-29 02:29:18.965506,2018-03-29 05:32:02.313291,4822202.313,-1.1,0.55,1.998,3.6,1.027,1.024,3.489,3.133
431.0,2018-03-29 05:34:02.341550,2018-03-29 08:36:44.858000,4833284.857,-1.1,0.55,1.995,3.6,1.027,1.024,3.489,3.133
432.0,2018-03-29 08:38:44.920478,2018-03-29 11:41:28.196869,4844368.196,-1.1,0.55,1.995,3.6,1.027,1.024,3.489,3.133
433.0,2018-03-29 11:43:28.232303,2018-03-29 14:46:08.987030,4855448.987,-1.1,0.55,1.995,3.6,1.027,1.024,3.489,3.133
434.0,2018-03-29 14:48:09.053974,2018-03-29 17:50:51.312019,4866531.312,-1.1,0.55,1.996,3.6,1.027,1.024,3.489,3.133
435.0,2018-03-29 17:52:51.350343,2018-03-29 20:55:32.207796,4877612.207,-1.1,0.55,1.999,3.6,1.027,1.024,3.489,3.133
436.0,2018-03-29 20:57:32.246281,2018-03-30 00:00:13.760942,4888693.76,-1.1,0.55,1.998,3.6,1.027,1.024,3.488,3.133
437.0,2018-03-30 00:02:13.800826,2018-03-30 03:04:54.975325,4899774.975,-1.1,0.55,1.995,3.6,1.026,1.024,3.488,3.133
438.0,2018-03-30 03:06:55.015932,2018-03-30 06:09:35.598773,4910855.598,-1.1,0.55,1.998,3.6,1.026,1.024,3.488,3.133
439.0,2018-03-30 06:11:35.670493,2018-03-30 09:14:16.234316,4921936.234,-1.1,0.55,1.998,3.6,1.026,1.024,3.489,3.129
440.0,2018-03-30 09:16:16.289710,2018-03-30 12:18:57.517138,4933017.517,-1.1,0.55,1.996,3.6,1.026,1.024,3.49,3.129
441.0,2018-03-30 12:20:57.573287,2018-03-30 15:23:39.143005,4944099.143,-1.1,0.55,1.998,3.6,1.026,1.024,3.489,3.13
442.0,2018-03-30 15:25:39.198636,2018-03-30 18:28:20.206958,4955180.206,-1.1,0.55,1.995,3.6,1.026,1.024,3.489,3.13
443.0,2018-03-30 18:30:20.263043,2018-03-30 21:33:00.396856,4966260.396,-1.1,0.55,1.998,3.6,1.026,1.023,3.489,3.13
444.0,2018-03-30 21:35:00.451778,2018-03-31 00:37:41.493632,4977341.493,-1.1,0.55,1.999,3.6,1.026,1.023,3.489,3.13
445.0,2018-03-31 00:39:41.549040,2018-03-31 03:42:21.375102,4988421.375,-1.1,0.55,1.995,3.6,1.026,1.023,3.489,3.13
446.0,2018-03-31 03:44:21.428929,2018-03-31 06:47:01.595439,4999501.595,-1.1,0.55,1.999,3.6,1.026,1.023,3.489,3.13
447.0,2018-03-31 06:49:01.648226,2018-03-31 09:51:36.640345,5010576.64,-1.1,0.55,1.998,3.6,1.026,1.023,3.488,3.13
448.0,2018-03-31 09:53:36.699369,2018-03-31 12:56:14.275577,5021654.275,-1.1,0.55,1.995,3.6,1.026,1.023,3.488,3.13
449.0,2018-03-31 12:58:14.329377,2018-03-31 16:00:52.187755,5032732.187,-1.1,0.55,1.995,3.6,1.026,1.023,3.488,3.13
450.0,2018-03-31 16:02:52.244636,2018-03-31 19:05:28.164825,5043808.164,-1.1,0.55,1.997,3.6,1.026,1.023,3.488,3.13
451.0,2018-03-31 19:07:28.221520,2018-03-31 22:10:06.854955,5054886.854,-1.1,0.55,1.999,3.6,1.026,1.023,3.488,3.13
452.0,2018-03-31 22:12:06.916172,2018-04-01 01:14:43.084772,5065963.084,-1.1,0.55,1.998,3.6,1.026,1.023,3.488,3.13
453.0,2018-04-01 01:16:43.138499,2018-04-01 04:19:19.252037,5077039.252,-1.1,0.55,1.995,3.6,1.026,1.023,3.488,3.13
454.0,2018-04-01 04:21:19.313952,2018-04-01 07:23:55.296349,5088115.296,-1.1,0.55,1.998,3.6,1.026,1.023,3.488,3.13
455.0,2018-04-01 07:25:55.350456,2018-04-01 10:28:31.355688,5099191.355,-1.1,0.55,1.996,3.6,1.026,1.023,3.487,3.13
456.0,2018-04-01 10:30:31.418005,2018-04-01 13:33:07.182424,5110267.182,-1.1,0.55,1.998,3.6,1.026,1.023,3.487,3.13
457.0,2018-04-01 13:35:07.200218,2018-04-01 16:37:42.124130,5121342.124,-1.1,0.55,1.999,3.6,1.026,1.023,3.487,3.13
458.0,2018-04-01 16:39:42.148495,2018-04-01 19:42:16.016087,5132416.016,-1.1,0.55,1.999,3.6,1.026,1.023,3.487,3.13
459.0,2018-04-01 19:44:16.026171,2018-04-01 22:46:50.663162,5143490.663,-1.1,0.55,1.996,3.6,1.026,1.023,3.487,3.13
460.0,2018-04-01 22:48:50.679041,2018-04-02 01:51:24.761947,5154564.761,-1.1,0.55,1.997,3.6,1.026,1.023,3.487,3.13
461.0,2018-04-02 01:53:24.783739,2018-04-02 04:55:59.557031,5165639.557,-1.1,0.55,1.996,3.6,1.026,1.023,3.487,3.13
462.0,2018-04-02 04:57:59.580879,2018-04-02 08:00:33.685054,5176713.685,-1.1,0.55,1.998,3.6,1.026,1.023,3.487,3.13
463.0,2018-04-02 08:02:33.698435,2018-04-02 11:05:07.891409,5187787.891,-1.1,0.55,1.994,3.6,1.026,1.023,3.486,3.13
464.0,2018-04-02 11:07:07.917488,2018-04-02 14:09:40.427683,5198860.427,-1.1,0.55,1.995,3.6,1.026,1.023,3.486,3.13
465.0,2018-04-02 14:11:40.440509,2018-04-02 17:14:14.632808,5209934.632,-1.1,0.55,1.998,3.6,1.026,1.023,3.486,3.13
466.0,2018-04-02 17:16:14.650787,2018-04-02 20:18:46.980316,5221006.98,-1.1,0.55,1.998,3.6,1.026,1.023,3.486,3.13
467.0,2018-04-02 20:20:47.000139,2018-04-02 23:23:19.007481,5232079.007,-1.1,0.55,1.998,3.6,1.026,1.023,3.486,3.13
468.0,2018-04-02 23:25:19.028747,2018-04-03 02:27:51.868086,5243151.868,-1.1,0.55,1.995,3.6,1.026,1.023,3.486,3.13
469.0,2018-04-03 02:29:51.907636,2018-04-03 05:32:23.753991,5254223.753,-1.1,0.55,1.999,3.6,1.026,1.023,3.486,3.13
470.0,2018-04-03 05:34:23.778994,2018-04-03 08:36:56.206906,5265296.206,-1.1,0.55,1.996,3.6,1.026,1.023,3.486,3.13
471.0,2018-04-03 08:38:56.233948,2018-04-03 11:41:27.933115,5276367.933,-1.1,0.55,1.996,3.6,1.026,1.023,3.486,3.13
472.0,2018-04-03 11:43:27.960976,2018-04-03 14:45:58.944080,5287438.944,-1.1,0.55,1.997,3.6,1.026,1.023,3.486,3.13
473.0,2018-04-03 14:47:58.971734,2018-04-03 17:50:29.499029,5298509.499,-1.1,0.55,1.998,3.6,1.026,1.023,3.485,3.13
474.0,2018-04-03 17:52:29.509873,2018-04-03 20:54:59.564615,5309579.564,-1.1,0.55,1.999,3.6,1.026,1.023,3.485,3.13
475.0,2018-04-03 20:56:59.573765,2018-04-03 23:59:28.809565,5320648.809,-1.1,0.55,1.996,3.6,1.026,1.023,3.485,3.13
476.0,2018-04-04 00:01:28.846917,2018-04-04 03:03:58.386409,5331718.386,-1.1,0.55,1.996,3.6,1.026,1.023,3.485,3.13
477.0,2018-04-04 03:05:58.405438,2018-04-04 06:08:29.064156,5342789.064,-1.1,0.55,1.999,3.6,1.026,1.023,3.485,3.13
478.0,2018-04-04 06:10:29.097939,2018-04-04 09:12:56.874376,5353856.874,-1.1,0.55,1.998,3.6,1.025,1.023,3.485,3.13
479.0,2018-04-04 09:14:56.902865,2018-04-04 12:17:23.584634,5364923.584,-1.1,0.55,1.999,3.6,1.025,1.023,3.485,3.13
480.0,2018-04-04 12:19:23.606015,2018-04-04 15:21:51.329496,5375991.329,-1.1,0.55,1.998,3.6,1.025,1.023,3.484,3.13
481.0,2018-04-04 15:23:51.345276,2018-04-04 18:26:18.238678,5387058.238,-1.1,0.55,1.996,3.6,1.025,1.023,3.484,3.13
482.0,2018-04-04 18:28:18.247664,2018-04-04 21:30:45.089599,5398125.089,-1.1,0.55,1.998,3.6,1.025,1.022,3.484,3.13
483.0,2018-04-04 21:32:45.107308,2018-04-05 00:35:11.114229,5409191.114,-1.1,0.55,1.996,3.6,1.025,1.022,3.484,3.13
484.0,2018-04-05 00:37:11.123411,2018-04-05 03:39:38.498417,5420258.498,-1.1,0.55,1.999,3.6,1.025,1.022,3.484,3.13
485.0,2018-04-05 03:41:38.517405,2018-04-05 06:44:02.900981,5431322.9,-1.1,0.55,1.995,3.6,1.025,1.022,3.484,3.13
486.0,2018-04-05 06:46:02.924710,2018-04-05 09:48:27.245385,5442387.245,-1.1,0.55,1.995,3.6,1.025,1.022,3.484,3.13
487.0,2018-04-05 09:50:27.258028,2018-04-05 12:52:51.513114,5453451.513,-1.1,0.55,1.997,3.6,1.025,1.022,3.484,3.13
488.0,2018-04-05 12:54:51.530232,2018-04-05 15:57:15.658508,5464515.658,-1.1,0.55,1.998,3.6,1.025,1.022,3.484,3.13
489.0,2018-04-05 15:59:15.695426,2018-04-05 19:01:40.853339,5475580.853,-1.1,0.55,1.999,3.6,1.025,1.022,3.484,3.13
490.0,2018-04-05 19:03:40.849430,2018-04-05 22:06:06.055974,5486646.055,-1.1,0.55,1.998,3.6,1.025,1.022,3.484,3.13
491.0,2018-04-05 22:08:06.089204,2018-04-06 01:10:31.391734,5497711.391,-1.1,0.55,1.994,3.6,1.025,1.022,3.484,3.13
492.0,2018-04-06 01:12:31.415584,2018-04-06 04:14:56.862622,5508776.862,-1.1,0.55,1.995,3.6,1.025,1.022,3.483,3.13
493.0,2018-04-06 04:16:56.908617,2018-04-06 07:19:19.512212,5519839.512,-1.1,0.55,1.998,3.6,1.025,1.022,3.483,3.13
494.0,2018-04-06 07:21:19.560132,2018-04-06 10:23:42.841933,5530902.841,-1.1,0.55,1.998,3.6,1.025,1.022,3.483,3.129
495.0,2018-04-06 10:25:42.877114,2018-04-06 13:28:05.149170,5541965.149,-1.1,0.55,1.996,3.6,1.025,1.022,3.483,3.129
496.0,2018-04-06 13:30:05.154219,2018-04-06 16:32:29.402181,5553029.402,-1.1,0.55,1.997,3.6,1.025,1.022,3.483,3.129
497.0,2018-04-06 16:34:29.395895,2018-04-06 19:36:50.620592,5564090.62,-1.1,0.55,1.997,3.6,1.025,1.022,3.483,3.129
498.0,2018-04-06 19:38:50.629405,2018-04-06 22:41:13.887211,5575153.887,-1.1,0.55,1.997,3.6,1.025,1.022,3.483,3.129
499.0,2018-04-06 22:43:13.883354,2018-04-07 01:45:35.960906,5586215.96,-1.1,0.55,1.998,3.6,1.025,1.022,3.483,3.129
500.0,2018-04-07 01:47:36.005127,2018-04-07 04:49:58.727449,5597278.727,-1.1,0.55,1.995,3.6,1.025,1.022,3.483,3.129
501.0,2018-04-07 04:51:58.773707,2018-04-07 07:54:20.501333,5608340.501,-1.1,0.55,1.999,3.6,1.025,1.022,3.482,3.129
502.0,2018-04-07 07:56:20.501146,2018-04-07 10:58:42.933323,5619402.933,-1.1,0.55,1.995,3.6,1.025,1.022,3.482,3.129
503.0,2018-04-07 10:58:42.933490,2018-04-07 15:09:09.110239,5634429.11,-0.55,0.55,1.995,3.6,1.025,1.024,3.482,3.234
504.0,2018-04-07 15:09:09.172700,2018-04-07 19:20:47.730000,5649527.729,-0.55,0.55,1.999,3.6,1.027,1.024,3.494,3.233
505.0,2018-04-07 19:20:47.855222,2018-04-07 23:32:39.487314,5664639.487,-0.55,0.55,1.998,3.6,1.028,1.024,3.496,3.234
506.0,2018-04-07 23:32:39.487448,2018-04-07 23:33:39.536589,5664699.536,0.0,0.0,2.665,2.673,0.0,0.0,0.0,0.0
508.0,2018-05-02 08:25:02.009275,2018-05-02 12:43:52.066206,5680239.602,-0.55,0.55,1.996,3.6,1.014,1.025,3.469,3.233
509.0,2018-05-02 12:43:52.175272,2018-05-02 16:59:20.038889,5695567.575,-0.55,0.55,1.999,3.6,1.034,1.029,3.525,3.245
510.0,2018-05-02 16:59:20.070876,2018-05-02 21:14:19.560087,5710867.096,-0.55,0.55,1.999,3.6,1.035,1.03,3.527,3.25
511.0,2018-05-02 21:14:19.560211,2018-05-03 03:40:10.175658,5734017.712,-1.1,0.55,1.996,3.6,2.069,2.059,7.045,6.296
512.0,2018-05-03 03:42:10.199720,2018-05-03 06:46:58.455597,5745225.992,-1.1,0.55,1.998,3.6,1.034,1.03,3.515,3.152
513.0,2018-05-03 06:48:58.479387,2018-05-03 09:53:38.801534,5756426.338,-1.1,0.55,1.995,3.6,1.034,1.03,3.514,3.154
514.0,2018-05-03 09:55:38.825289,2018-05-03 13:00:16.212238,5767623.748,-1.1,0.55,1.996,3.6,1.034,1.03,3.513,3.155
515.0,2018-05-03 13:02:16.235861,2018-05-03 16:06:49.916915,5778817.453,-1.1,0.55,1.996,3.6,1.034,1.03,3.513,3.155
516.0,2018-05-03 16:08:49.974925,2018-05-03 19:13:19.168092,5790006.704,-1.1,0.55,1.996,3.6,1.034,1.03,3.512,3.156
517.0,2018-05-03 19:15:19.224262,2018-05-03 22:19:44.473375,5801192.009,-1.1,0.55,1.998,3.6,1.033,1.03,3.511,3.156
518.0,2018-05-03 22:21:44.527083,2018-05-04 01:26:08.118102,5812375.654,-1.1,0.55,1.994,3.6,1.033,1.03,3.511,3.157
519.0,2018-05-04 01:28:08.174461,2018-05-04 04:32:28.496418,5823556.033,-1.1,0.55,1.998,3.6,1.033,1.03,3.51,3.157
520.0,2018-05-04 04:34:28.550304,2018-05-04 07:38:46.838127,5834734.374,-1.1,0.55,1.995,3.6,1.033,1.03,3.51,3.157
521.0,2018-05-04 07:40:46.893979,2018-05-04 10:45:03.748476,5845911.285,-1.1,0.55,1.996,3.6,1.033,1.03,3.51,3.157
522.0,2018-05-04 10:47:03.803848,2018-05-04 13:51:17.606053,5857085.142,-1.1,0.55,1.997,3.6,1.033,1.03,3.509,3.157
523.0,2018-05-04 13:53:17.655896,2018-05-04 16:57:29.110747,5868256.647,-1.1,0.55,1.998,3.6,1.033,1.03,3.509,3.157
524.0,2018-05-04 16:59:29.167433,2018-05-04 20:03:40.532571,5879428.069,-1.1,0.55,1.998,3.6,1.033,1.03,3.508,3.157
525.0,2018-05-04 20:05:40.595437,2018-05-04 23:09:49.616185,5890597.152,-1.1,0.55,1.996,3.6,1.033,1.03,3.508,3.157
526.0,2018-05-04 23:11:49.665932,2018-05-05 02:15:55.690453,5901763.227,-1.1,0.55,1.995,3.6,1.033,1.03,3.507,3.157
527.0,2018-05-05 02:17:55.753524,2018-05-05 05:22:02.616999,5912930.153,-1.1,0.55,1.998,3.6,1.033,1.029,3.507,3.157
528.0,2018-05-05 05:24:02.678967,2018-05-05 08:28:06.518427,5924094.055,-1.1,0.55,1.999,3.6,1.033,1.029,3.507,3.157
529.0,2018-05-05 08:30:06.574320,2018-05-05 11:34:11.725379,5935259.261,-1.1,0.55,1.995,3.6,1.032,1.029,3.506,3.157
530.0,2018-05-05 11:36:11.777588,2018-05-05 14:40:14.242571,5946421.779,-1.1,0.55,1.998,3.6,1.032,1.029,3.506,3.157
531.0,2018-05-05 14:42:14.302363,2018-05-05 17:46:16.149502,5957583.686,-1.1,0.55,1.998,3.6,1.032,1.029,3.506,3.157
532.0,2018-05-05 17:48:16.200375,2018-05-05 20:52:14.765635,5968742.302,-1.1,0.55,1.994,3.6,1.032,1.029,3.505,3.157
533.0,2018-05-05 20:54:14.817684,2018-05-05 23:58:15.326959,5979902.863,-1.1,0.55,1.998,3.6,1.032,1.029,3.505,3.157
534.0,2018-05-06 00:00:15.367702,2018-05-06 03:04:13.949627,5991061.486,-1.1,0.55,1.998,3.6,1.032,1.029,3.505,3.157
535.0,2018-05-06 03:06:13.991473,2018-05-06 06:10:09.384667,6002216.921,-1.1,0.55,1.999,3.6,1.032,1.029,3.505,3.156
536.0,2018-05-06 06:12:09.453687,2018-05-06 09:16:05.867090,6013373.403,-1.1,0.55,1.999,3.6,1.032,1.029,3.504,3.156
537.0,2018-05-06 09:18:05.933820,2018-05-06 12:22:00.087447,6024527.624,-1.1,0.55,1.996,3.6,1.032,1.029,3.504,3.156
538.0,2018-05-06 12:24:00.148489,2018-05-06 15:27:55.160595,6035682.697,-1.1,0.55,1.994,3.6,1.032,1.029,3.504,3.156
539.0,2018-05-06 15:29:55.217012,2018-05-06 18:33:48.745344,6046836.281,-1.1,0.55,1.998,3.6,1.032,1.029,3.503,3.156
540.0,2018-05-06 18:35:48.794995,2018-05-06 21:39:41.456534,6057988.993,-1.1,0.55,1.998,3.6,1.032,1.029,3.503,3.156
541.0,2018-05-06 21:41:41.497511,2018-05-07 00:45:33.930626,6069141.467,-1.1,0.55,1.996,3.6,1.032,1.029,3.503,3.156
542.0,2018-05-07 00:47:33.978392,2018-05-07 03:51:24.727121,6080292.263,-1.1,0.55,1.995,3.6,1.032,1.029,3.503,3.156
543.0,2018-05-07 03:53:24.794740,2018-05-07 06:57:14.090652,6091441.627,-1.1,0.55,1.998,3.6,1.032,1.028,3.502,3.156
544.0,2018-05-07 06:59:14.146608,2018-05-07 10:03:02.898251,6102590.434,-1.1,0.55,1.996,3.6,1.032,1.028,3.503,3.152
545.0,2018-05-07 10:05:02.944345,2018-05-07 13:08:50.651910,6113738.188,-1.1,0.55,1.995,3.6,1.031,1.028,3.502,3.155
546.0,2018-05-07 13:10:50.713053,2018-05-07 16:14:36.808780,6124884.345,-1.1,0.55,1.999,3.6,1.031,1.028,3.501,3.156
547.0,2018-05-07 16:16:36.851006,2018-05-07 19:20:21.794723,6136029.331,-1.1,0.55,1.999,3.6,1.031,1.028,3.501,3.156
548.0,2018-05-07 19:22:21.847408,2018-05-07 22:26:05.319431,6147172.856,-1.1,0.55,1.995,3.6,1.031,1.028,3.5,3.157
549.0,2018-05-07 22:28:05.380039,2018-05-08 01:31:48.751401,6158316.287,-1.1,0.55,1.998,3.6,1.031,1.028,3.5,3.157
550.0,2018-05-08 01:33:48.758374,2018-05-08 04:37:31.211061,6169458.747,-1.1,0.55,1.996,3.6,1.031,1.028,3.5,3.157
551.0,2018-05-08 04:39:31.239808,2018-05-08 07:43:12.889525,6180600.426,-1.1,0.55,1.995,3.6,1.031,1.028,3.499,3.157
552.0,2018-05-08 07:45:12.950361,2018-05-08 10:48:55.339117,6191742.875,-1.1,0.55,1.998,3.6,1.031,1.028,3.5,3.156
553.0,2018-05-08 10:50:55.347569,2018-05-08 13:54:35.709652,6202883.246,-1.1,0.55,1.999,3.6,1.031,1.028,3.499,3.157
554.0,2018-05-08 13:56:35.771938,2018-05-08 17:00:13.038676,6214020.575,-1.1,0.55,1.996,3.6,1.031,1.028,3.498,3.157
555.0,2018-05-08 17:02:13.079403,2018-05-08 20:05:49.606747,6225157.143,-1.1,0.55,1.997,3.6,1.031,1.028,3.498,3.157
556.0,2018-05-08 20:07:49.661858,2018-05-08 23:11:25.789972,6236293.326,-1.1,0.55,1.998,3.6,1.031,1.028,3.498,3.157
557.0,2018-05-08 23:13:25.841088,2018-05-09 02:16:59.234115,6247426.77,-1.1,0.55,1.996,3.6,1.031,1.028,3.497,3.157
558.0,2018-05-09 02:18:59.277031,2018-05-09 05:22:34.523896,6258562.06,-1.1,0.55,1.998,3.6,1.031,1.028,3.497,3.157
559.0,2018-05-09 05:24:34.608351,2018-05-09 08:28:09.380692,6269696.917,-1.1,0.55,1.998,3.6,1.031,1.028,3.497,3.157
560.0,2018-05-09 08:30:09.437471,2018-05-09 11:33:42.920661,6280830.457,-1.1,0.55,1.999,3.6,1.031,1.028,3.497,3.157
561.0,2018-05-09 11:35:42.958404,2018-05-09 14:39:14.684755,6291962.221,-1.1,0.55,1.998,3.6,1.031,1.027,3.496,3.156
562.0,2018-05-09 14:41:14.727859,2018-05-09 17:44:48.151325,6303095.687,-1.1,0.55,1.996,3.6,1.031,1.027,3.497,3.157
563.0,2018-05-09 17:46:48.229450,2018-05-09 20:50:18.510527,6314226.047,-1.1,0.55,1.998,3.6,1.03,1.027,3.496,3.157
564.0,2018-05-09 20:52:18.543914,2018-05-09 23:55:45.624416,6325353.161,-1.1,0.55,1.998,3.6,1.03,1.027,3.496,3.156
565.0,2018-05-09 23:57:45.701759,2018-05-10 03:01:15.292861,6336482.829,-1.1,0.55,1.996,3.6,1.03,1.027,3.495,3.156
566.0,2018-05-10 03:03:15.324325,2018-05-10 06:06:41.961997,6347609.498,-1.1,0.55,1.998,3.6,1.03,1.027,3.495,3.156
567.0,2018-05-10 06:08:42.005326,2018-05-10 09:12:07.757733,6358735.294,-1.1,0.55,1.998,3.6,1.03,1.027,3.495,3.143
568.0,2018-05-10 09:14:07.784076,2018-05-10 12:17:42.790440,6369870.327,-1.1,0.55,1.996,3.6,1.03,1.027,3.507,3.131
569.0,2018-05-10 12:19:42.854735,2018-05-10 15:23:02.563740,6380990.1,-1.1,0.55,1.998,3.6,1.03,1.027,3.488,3.187
570.0,2018-05-10 15:25:02.613606,2018-05-10 18:28:18.458492,6392105.995,-1.1,0.55,1.996,3.6,1.03,1.027,3.479,3.188
571.0,2018-05-10 18:30:18.483805,2018-05-10 21:33:35.515344,6403223.051,-1.1,0.55,1.995,3.6,1.03,1.027,3.479,3.189
572.0,2018-05-10 21:35:35.599402,2018-05-11 00:38:50.335110,6414337.871,-1.1,0.55,1.998,3.6,1.03,1.027,3.478,3.189
573.0,2018-05-11 00:40:50.380523,2018-05-11 03:44:04.060909,6425451.597,-1.1,0.55,1.997,3.6,1.03,1.027,3.478,3.189
574.0,2018-05-11 03:46:04.097285,2018-05-11 06:49:17.750794,6436565.287,-1.1,0.55,1.995,3.6,1.03,1.027,3.478,3.189
575.0,2018-05-11 06:51:17.778118,2018-05-11 09:54:32.649973,6447680.186,-1.1,0.55,1.998,3.6,1.03,1.027,3.477,3.189
576.0,2018-05-11 09:56:32.697116,2018-05-11 12:59:43.264269,6458790.8,-1.1,0.55,1.999,3.6,1.03,1.027,3.477,3.189
577.0,2018-05-11 13:01:43.301765,2018-05-11 16:04:54.072816,6469901.609,-1.1,0.55,1.996,3.6,1.03,1.027,3.477,3.189
578.0,2018-05-11 16:06:54.108578,2018-05-11 19:10:02.253022,6481009.789,-1.1,0.55,1.995,3.6,1.03,1.027,3.477,3.189
579.0,2018-05-11 19:12:02.333414,2018-05-11 22:15:09.360037,6492116.896,-1.1,0.55,1.994,3.6,1.03,1.027,3.477,3.188
580.0,2018-05-11 22:17:09.389493,2018-05-12 01:20:18.503569,6503226.04,-1.1,0.55,1.996,3.6,1.03,1.027,3.476,3.188
581.0,2018-05-12 01:22:18.531739,2018-05-12 04:25:27.826052,6514335.362,-1.1,0.55,1.997,3.6,1.03,1.027,3.476,3.189
582.0,2018-05-12 04:27:27.831624,2018-05-12 07:30:35.984748,6525443.521,-1.1,0.55,1.998,3.6,1.03,1.027,3.476,3.188
583.0,2018-05-12 07:32:35.995525,2018-05-12 10:35:45.092941,6536552.629,-1.1,0.55,1.995,3.6,1.03,1.027,3.476,3.188
584.0,2018-05-12 10:37:45.106020,2018-05-12 13:40:52.380287,6547659.916,-1.1,0.55,1.995,3.6,1.03,1.027,3.476,3.188
585.0,2018-05-12 13:42:52.381272,2018-05-12 16:45:58.899104,6558766.435,-1.1,0.55,1.995,3.6,1.03,1.027,3.476,3.188
586.0,2018-05-12 16:47:58.932069,2018-05-12 19:51:04.567829,6569872.104,-1.1,0.55,1.995,3.6,1.029,1.026,3.475,3.188
587.0,2018-05-12 19:53:04.598001,2018-05-12 22:56:09.742589,6580977.279,-1.1,0.55,1.996,3.6,1.029,1.026,3.475,3.188
588.0,2018-05-12 22:58:09.758925,2018-05-13 02:01:15.251675,6592082.788,-1.1,0.55,1.998,3.6,1.029,1.026,3.475,3.188
589.0,2018-05-13 02:03:15.279620,2018-05-13 05:06:19.357322,6603186.893,-1.1,0.55,1.995,3.6,1.029,1.026,3.475,3.188
590.0,2018-05-13 05:08:19.401668,2018-05-13 08:11:23.866184,6614291.402,-1.1,0.55,1.994,3.6,1.029,1.026,3.475,3.188
591.0,2018-05-13 08:13:23.915919,2018-05-13 11:16:27.369186,6625394.905,-1.1,0.55,1.999,3.6,1.029,1.026,3.474,3.188
592.0,2018-05-13 11:18:27.385893,2018-05-13 14:21:30.311641,6636497.848,-1.1,0.55,1.996,3.6,1.029,1.026,3.474,3.188
593.0,2018-05-13 14:23:30.321886,2018-05-13 17:26:32.049945,6647599.586,-1.1,0.55,1.995,3.6,1.029,1.026,3.474,3.188
594.0,2018-05-13 17:28:32.046662,2018-05-13 20:31:34.347018,6658701.883,-1.1,0.55,1.996,3.6,1.029,1.026,3.474,3.188
595.0,2018-05-13 20:33:34.395439,2018-05-13 23:36:34.709141,6669802.245,-1.1,0.55,1.998,3.6,1.029,1.026,3.474,3.187
596.0,2018-05-13 23:38:34.739459,2018-05-14 02:41:32.597920,6680900.134,-1.1,0.55,1.994,3.6,1.029,1.026,3.474,3.187
597.0,2018-05-14 02:43:32.658149,2018-05-14 05:46:31.169960,6691998.706,-1.1,0.55,1.997,3.6,1.029,1.026,3.474,3.187
598.0,2018-05-14 05:48:31.200233,2018-05-14 08:51:30.721919,6703098.258,-1.1,0.55,1.995,3.6,1.029,1.026,3.473,3.187
599.0,2018-05-14 08:53:30.786007,2018-05-14 11:56:28.868175,6714196.404,-1.1,0.55,1.995,3.6,1.029,1.026,3.473,3.187
600.0,2018-05-14 11:58:28.910098,2018-05-14 15:01:27.965975,6725295.502,-1.1,0.55,1.999,3.6,1.029,1.026,3.473,3.187
601.0,2018-05-14 15:03:28.006538,2018-05-14 18:06:24.555453,6736392.092,-1.1,0.55,1.994,3.6,1.029,1.026,3.473,3.187
602.0,2018-05-14 18:08:24.621567,2018-05-14 21:11:22.404586,6747489.941,-1.1,0.55,1.994,3.6,1.029,1.026,3.473,3.187
603.0,2018-05-14 21:13:22.467426,2018-05-15 00:16:17.486607,6758585.023,-1.1,0.55,1.996,3.6,1.029,1.026,3.473,3.186
604.0,2018-05-15 00:18:17.572303,2018-05-15 03:21:12.910087,6769680.446,-1.1,0.55,1.995,3.6,1.029,1.026,3.473,3.186
605.0,2018-05-15 03:23:12.988061,2018-05-15 06:26:09.335236,6780776.871,-1.1,0.55,1.998,3.6,1.029,1.026,3.472,3.186
606.0,2018-05-15 06:28:09.376050,2018-05-15 09:31:02.122726,6791869.659,-1.1,0.55,1.995,3.6,1.029,1.026,3.472,3.186
607.0,2018-05-15 09:33:02.183219,2018-05-15 12:35:56.778778,6802964.315,-1.1,0.55,1.995,3.6,1.029,1.026,3.472,3.186
608.0,2018-05-15 12:37:56.834055,2018-05-15 15:40:48.036072,6814055.572,-1.1,0.55,1.996,3.6,1.029,1.026,3.472,3.186
609.0,2018-05-15 15:42:48.090682,2018-05-15 18:45:40.319419,6825147.856,-1.1,0.55,1.998,3.6,1.029,1.025,3.472,3.186
610.0,2018-05-15 18:47:40.375214,2018-05-15 21:50:31.932462,6836239.469,-1.1,0.55,1.996,3.6,1.029,1.025,3.472,3.186
611.0,2018-05-15 21:52:31.988177,2018-05-16 00:55:22.702048,6847330.238,-1.1,0.55,1.994,3.6,1.029,1.025,3.472,3.186
612.0,2018-05-16 00:57:22.758422,2018-05-16 04:00:14.236685,6858421.773,-1.1,0.55,1.996,3.6,1.028,1.025,3.471,3.186
613.0,2018-05-16 04:02:14.291006,2018-05-16 07:05:05.271047,6869512.807,-1.1,0.55,1.996,3.6,1.028,1.025,3.471,3.185
614.0,2018-05-16 07:07:05.326762,2018-05-16 10:09:56.071951,6880603.608,-1.1,0.55,1.994,3.6,1.028,1.025,3.471,3.185
615.0,2018-05-16 10:11:56.124699,2018-05-16 13:14:45.808898,6891693.345,-1.1,0.55,1.997,3.6,1.028,1.025,3.471,3.185
616.0,2018-05-16 13:16:45.860748,2018-05-16 16:19:34.603471,6902782.14,-1.1,0.55,1.995,3.6,1.028,1.025,3.471,3.185
617.0,2018-05-16 16:21:34.660565,2018-05-16 19:24:22.753183,6913870.289,-1.1,0.55,1.996,3.6,1.028,1.025,3.471,3.185
618.0,2018-05-16 19:26:22.806658,2018-05-16 22:29:09.871023,6924957.407,-1.1,0.55,1.998,3.6,1.028,1.025,3.47,3.185
619.0,2018-05-16 22:31:09.926787,2018-05-17 01:33:55.300035,6936042.836,-1.1,0.55,1.998,3.6,1.028,1.025,3.47,3.185
620.0,2018-05-17 01:35:55.347706,2018-05-17 04:38:40.572354,6947128.108,-1.1,0.55,1.996,3.6,1.028,1.025,3.47,3.185
621.0,2018-05-17 04:40:40.627219,2018-05-17 07:43:26.373443,6958213.91,-1.1,0.55,1.995,3.6,1.028,1.025,3.47,3.185
622.0,2018-05-17 07:45:26.436350,2018-05-17 10:48:11.565735,6969299.102,-1.1,0.55,1.998,3.6,1.028,1.025,3.47,3.184
623.0,2018-05-17 10:50:11.620453,2018-05-17 13:52:53.282104,6980380.818,-1.1,0.55,1.995,3.6,1.028,1.025,3.47,3.184
624.0,2018-05-17 13:54:53.338153,2018-05-17 16:57:39.056335,6991466.592,-1.1,0.55,1.994,3.6,1.028,1.025,3.47,3.184
625.0,2018-05-17 16:59:39.104740,2018-05-17 20:02:21.529641,7002549.066,-1.1,0.55,1.994,3.6,1.028,1.025,3.469,3.184
626.0,2018-05-17 20:04:21.580614,2018-05-17 23:07:03.622306,7013631.158,-1.1,0.55,1.997,3.6,1.028,1.025,3.469,3.184
627.0,2018-05-17 23:09:03.675371,2018-05-18 02:11:45.284647,7024712.821,-1.1,0.55,1.995,3.6,1.028,1.025,3.469,3.184
628.0,2018-05-18 02:13:45.339074,2018-05-18 05:16:26.968662,7035794.505,-1.1,0.55,1.996,3.6,1.028,1.025,3.469,3.184
629.0,2018-05-18 05:18:27.024638,2018-05-18 08:21:04.918906,7046872.455,-1.1,0.55,1.997,3.6,1.028,1.025,3.469,3.183
630.0,2018-05-18 08:23:04.960130,2018-05-18 11:25:46.009310,7057953.545,-1.1,0.55,1.998,3.6,1.028,1.025,3.469,3.183
631.0,2018-05-18 11:27:46.034515,2018-05-18 14:30:22.746770,7069030.283,-1.1,0.55,1.996,3.6,1.028,1.025,3.468,3.183
632.0,2018-05-18 14:32:22.769007,2018-05-18 17:35:01.748149,7080109.284,-1.1,0.55,1.999,3.6,1.028,1.025,3.468,3.183
633.0,2018-05-18 17:37:01.798957,2018-05-18 20:39:40.374095,7091187.91,-1.1,0.55,1.998,3.6,1.028,1.025,3.468,3.183
634.0,2018-05-18 20:41:40.424510,2018-05-18 23:44:16.439742,7102263.976,-1.1,0.55,1.998,3.6,1.028,1.024,3.468,3.183
635.0,2018-05-18 23:46:16.457847,2018-05-19 02:48:54.493076,7113342.029,-1.1,0.55,1.997,3.6,1.028,1.024,3.468,3.183
636.0,2018-05-19 02:50:54.526889,2018-05-19 05:53:31.630457,7124419.167,-1.1,0.55,1.996,3.6,1.027,1.024,3.468,3.183
637.0,2018-05-19 05:55:31.652417,2018-05-19 08:58:08.498342,7135496.034,-1.1,0.55,1.998,3.6,1.027,1.024,3.468,3.182
638.0,2018-05-19 09:00:08.530574,2018-05-19 12:02:44.430371,7146571.966,-1.1,0.55,1.999,3.6,1.027,1.024,3.467,3.182
639.0,2018-05-19 12:04:44.485410,2018-05-19 15:07:20.003202,7157647.539,-1.1,0.55,1.994,3.6,1.027,1.024,3.467,3.182
640.0,2018-05-19 15:09:20.058510,2018-05-19 18:11:56.637806,7168724.174,-1.1,0.55,1.999,3.6,1.027,1.024,3.467,3.182
641.0,2018-05-19 18:13:56.694114,2018-05-19 21:16:29.776750,7179797.313,-1.1,0.55,1.995,3.6,1.027,1.024,3.467,3.182
642.0,2018-05-19 21:18:29.832094,2018-05-20 00:21:04.387211,7190871.923,-1.1,0.55,1.994,3.6,1.027,1.024,3.467,3.182
643.0,2018-05-20 00:23:04.444184,2018-05-20 03:25:41.175367,7201948.711,-1.1,0.55,1.996,3.6,1.027,1.024,3.467,3.182
644.0,2018-05-20 03:27:41.229686,2018-05-20 06:30:15.808382,7213023.344,-1.1,0.55,1.996,3.6,1.027,1.024,3.467,3.182
645.0,2018-05-20 06:32:15.860309,2018-05-20 09:34:49.313524,7224096.85,-1.1,0.55,1.998,3.6,1.027,1.024,3.467,3.181
646.0,2018-05-20 09:36:49.369117,2018-05-20 12:39:21.674734,7235169.211,-1.1,0.55,1.996,3.6,1.027,1.024,3.466,3.181
647.0,2018-05-20 12:41:21.732291,2018-05-20 15:43:53.973536,7246241.51,-1.1,0.55,1.996,3.6,1.027,1.024,3.466,3.181
648.0,2018-05-20 15:45:54.032807,2018-05-20 18:48:25.183559,7257312.72,-1.1,0.55,1.996,3.6,1.027,1.024,3.466,3.181
649.0,2018-05-20 18:50:25.242794,2018-05-20 21:52:57.019660,7268384.556,-1.1,0.55,1.998,3.6,1.027,1.024,3.466,3.181
650.0,2018-05-20 21:54:57.071970,2018-05-21 00:57:27.302116,7279454.838,-1.1,0.55,1.998,3.6,1.027,1.024,3.466,3.181
651.0,2018-05-21 00:59:27.352968,2018-05-21 04:01:57.281209,7290524.817,-1.1,0.55,1.997,3.6,1.027,1.024,3.466,3.181
652.0,2018-05-21 04:03:57.329830,2018-05-21 07:06:26.703540,7301594.24,-1.1,0.55,1.995,3.6,1.027,1.024,3.465,3.181
653.0,2018-05-21 07:08:26.765105,2018-05-21 10:10:56.522954,7312664.059,-1.1,0.55,1.996,3.6,1.027,1.024,3.465,3.18
654.0,2018-05-21 10:12:56.582417,2018-05-21 13:15:25.613182,7323733.149,-1.1,0.55,1.996,3.6,1.027,1.024,3.465,3.18
655.0,2018-05-21 13:17:25.669251,2018-05-21 16:19:53.281692,7334800.818,-1.1,0.55,1.998,3.6,1.027,1.024,3.465,3.18
656.0,2018-05-21 16:21:53.331846,2018-05-21 19:24:21.146605,7345868.683,-1.1,0.55,1.996,3.6,1.027,1.024,3.465,3.18
657.0,2018-05-21 19:26:21.207380,2018-05-21 22:28:46.925388,7356934.461,-1.1,0.55,1.999,3.6,1.027,1.024,3.465,3.18
658.0,2018-05-21 22:30:46.977406,2018-05-22 01:33:14.170293,7368001.706,-1.1,0.55,1.998,3.6,1.027,1.024,3.465,3.18
659.0,2018-05-22 01:35:14.231376,2018-05-22 04:37:40.201049,7379067.737,-1.1,0.55,1.999,3.6,1.027,1.023,3.465,3.18
660.0,2018-05-22 04:39:40.253840,2018-05-22 07:42:05.352716,7390132.889,-1.1,0.55,1.996,3.6,1.026,1.023,3.464,3.18
661.0,2018-05-22 07:44:05.411357,2018-05-22 10:46:30.183716,7401197.72,-1.1,0.55,1.995,3.6,1.026,1.023,3.464,3.179
662.0,2018-05-22 10:48:30.247583,2018-05-22 13:50:56.068629,7412263.605,-1.1,0.55,1.997,3.6,1.026,1.023,3.464,3.179
663.0,2018-05-22 13:52:56.139428,2018-05-22 16:55:20.102812,7423327.639,-1.1,0.55,1.995,3.6,1.026,1.023,3.464,3.179
664.0,2018-05-22 16:57:20.146387,2018-05-22 19:59:43.465057,7434391.001,-1.1,0.55,1.995,3.6,1.026,1.023,3.464,3.179
665.0,2018-05-22 20:01:43.511744,2018-05-22 23:04:06.120107,7445453.656,-1.1,0.55,1.999,3.6,1.026,1.023,3.464,3.179
666.0,2018-05-22 23:06:06.184534,2018-05-23 02:08:28.437835,7456515.974,-1.1,0.55,1.995,3.6,1.026,1.023,3.464,3.179
667.0,2018-05-23 02:10:28.503320,2018-05-23 05:12:50.291557,7467577.828,-1.1,0.55,1.999,3.6,1.026,1.023,3.463,3.179
668.0,2018-05-23 05:14:50.357684,2018-05-23 08:17:11.835105,7478639.371,-1.1,0.55,1.998,3.6,1.026,1.023,3.463,3.179
669.0,2018-05-23 08:19:11.901303,2018-05-23 11:21:33.285283,7489700.821,-1.1,0.55,1.998,3.6,1.026,1.023,3.463,3.179
670.0,2018-05-23 11:23:33.351522,2018-05-23 14:25:53.295485,7500760.832,-1.1,0.55,1.996,3.6,1.026,1.023,3.463,3.179
671.0,2018-05-23 14:27:53.359351,2018-05-23 17:30:12.764448,7511820.301,-1.1,0.55,1.996,3.6,1.026,1.023,3.463,3.179
672.0,2018-05-23 17:32:12.825250,2018-05-23 20:34:31.250274,7522878.786,-1.1,0.55,1.996,3.6,1.026,1.023,3.463,3.178
673.0,2018-05-23 20:36:31.305816,2018-05-23 23:38:49.496541,7533937.033,-1.1,0.55,1.995,3.6,1.026,1.023,3.463,3.178
674.0,2018-05-23 23:40:49.546817,2018-05-24 02:43:08.504247,7544996.04,-1.1,0.55,1.998,3.6,1.026,1.023,3.463,3.178
675.0,2018-05-24 02:45:08.550589,2018-05-24 05:47:25.900149,7556053.436,-1.1,0.55,1.998,3.6,1.026,1.023,3.462,3.178
676.0,2018-05-24 05:49:25.971075,2018-05-24 08:51:45.898365,7567113.434,-1.1,0.55,1.997,3.6,1.026,1.023,3.462,3.178
677.0,2018-05-24 08:53:45.967106,2018-05-24 11:56:04.572839,7578172.109,-1.1,0.55,1.995,3.6,1.026,1.023,3.462,3.178
678.0,2018-05-24 11:58:04.621691,2018-05-24 15:00:21.257768,7589228.794,-1.1,0.55,1.998,3.6,1.026,1.023,3.462,3.178
679.0,2018-05-24 15:02:21.298579,2018-05-24 18:04:39.319425,7600286.856,-1.1,0.55,1.999,3.6,1.026,1.023,3.462,3.178
680.0,2018-05-24 18:06:39.385824,2018-05-24 21:08:56.012176,7611343.548,-1.1,0.55,1.999,3.6,1.026,1.023,3.462,3.177
681.0,2018-05-24 21:10:56.070674,2018-05-25 00:13:11.672226,7622399.208,-1.1,0.55,1.999,3.6,1.026,1.023,3.462,3.178
682.0,2018-05-25 00:15:11.721301,2018-05-25 03:17:28.325868,7633455.862,-1.1,0.55,1.995,3.6,1.026,1.023,3.462,3.178
683.0,2018-05-25 03:19:28.366808,2018-05-25 06:21:42.976579,7644510.513,-1.1,0.55,1.997,3.6,1.026,1.023,3.462,3.177
684.0,2018-05-25 06:23:43.037631,2018-05-25 09:25:58.208485,7655565.745,-1.1,0.55,1.996,3.6,1.026,1.023,3.461,3.177
685.0,2018-05-25 09:27:58.259476,2018-05-25 12:30:11.427427,7666618.964,-1.1,0.55,1.998,3.6,1.026,1.023,3.461,3.177
686.0,2018-05-25 12:32:11.495754,2018-05-25 15:34:25.374066,7677672.91,-1.1,0.55,1.998,3.6,1.026,1.023,3.461,3.177
687.0,2018-05-25 15:36:25.430251,2018-05-25 18:38:38.864698,7688726.401,-1.1,0.55,1.998,3.6,1.026,1.023,3.461,3.177
688.0,2018-05-25 18:40:38.907877,2018-05-25 21:42:50.863687,7699778.4,-1.1,0.55,1.997,3.6,1.026,1.023,3.461,3.177
689.0,2018-05-25 21:44:50.891455,2018-05-26 00:47:03.396735,7710830.933,-1.1,0.55,1.998,3.6,1.026,1.023,3.461,3.177
690.0,2018-05-26 00:49:03.441466,2018-05-26 03:51:15.808423,7721883.345,-1.1,0.55,1.994,3.6,1.025,1.023,3.461,3.177
691.0,2018-05-26 03:53:15.869590,2018-05-26 06:55:25.782651,7732933.319,-1.1,0.55,1.997,3.6,1.025,1.022,3.46,3.176
692.0,2018-05-26 06:57:25.856471,2018-05-26 09:59:36.964660,7743984.501,-1.1,0.55,1.998,3.6,1.025,1.022,3.46,3.176
693.0,2018-05-26 10:01:36.990278,2018-05-26 13:03:48.204254,7755035.74,-1.1,0.55,1.997,3.6,1.025,1.022,3.46,3.176
