Repository: Oliver191/MSc_Thesis_Predictive_Maintenance_Batteries

# MSc_Thesis_Predictive_Maintenance_Batteries
The GitHub repository accompanying the MSc Thesis at Esade written by Oliver Caspers regarding the topic “Predictive Maintenance for Lithium-Ion Batteries: Predicting the Remaining Useful Life (RUL) using Data-Driven Machine Learning based on Real-World Battery Datasets”.

SNL_Final.ipynb: The main Jupyter Notebook which contains the main code used to load, clean, and transform the SNL data. Four initial models are evaluated and a RF is chosen to be optimized. The RF is trained to predict the RUL on the training data and optimized using the validation data. Finally, the model is tested using independent testing data from UL.

File: SNL_Cycle_Timeseries_Data/SNL_18650_LFP_25C_0-100_0.5-1C_b_cycle_data.csv (part 2 of 11)
Cycle_Index,Start_Time,End_Time,Test_Time (s),Min_Current (A),Max_Current (A),Min_Voltage (V),Max_Voltage (V),Charge_Capacity (Ah),Discharge_Capacity (Ah),Charge_Energy (Wh),Discharge_Energy (Wh)
347.0,2018-03-22 08:53:26.067023,2018-03-22 11:54:47.786698,3876040.786,-1.1,0.55,1.994,3.6,1.027,1.025,3.431,3.26
348.0,2018-03-22 11:56:47.840405,2018-03-22 14:58:09.563826,3887042.563,-1.1,0.55,1.994,3.6,1.027,1.025,3.431,3.26
349.0,2018-03-22 15:00:09.611160,2018-03-22 18:01:30.559936,3898043.559,-1.1,0.55,1.992,3.6,1.027,1.025,3.431,3.26
350.0,2018-03-22 18:03:30.615127,2018-03-22 21:04:52.662439,3909045.662,-1.1,0.55,1.999,3.6,1.027,1.025,3.431,3.259
351.0,2018-03-22 21:06:52.714827,2018-03-23 00:08:14.003154,3920047.003,-1.1,0.55,1.999,3.6,1.027,1.025,3.431,3.259
352.0,2018-03-23 00:10:14.051885,2018-03-23 03:11:33.044628,3931046.044,-1.1,0.55,1.999,3.6,1.027,1.025,3.431,3.259
353.0,2018-03-23 03:13:33.085498,2018-03-23 06:14:52.743675,3942045.743,-1.1,0.55,1.994,3.6,1.027,1.025,3.431,3.259
354.0,2018-03-23 06:16:52.809597,2018-03-23 09:18:11.040393,3953044.04,-1.1,0.55,1.992,3.6,1.027,1.025,3.43,3.259
355.0,2018-03-23 09:20:11.097469,2018-03-23 12:21:28.800546,3964041.8,-1.1,0.55,1.99,3.6,1.027,1.025,3.43,3.259
356.0,2018-03-23 12:23:28.848005,2018-03-23 15:24:47.961965,3975040.961,-1.1,0.55,1.998,3.6,1.027,1.025,3.431,3.259
357.0,2018-03-23 15:26:48.001915,2018-03-23 18:28:07.781874,3986040.781,-1.1,0.55,1.99,3.6,1.027,1.025,3.43,3.259
358.0,2018-03-23 18:30:07.846650,2018-03-23 21:31:25.855250,3997038.855,-1.1,0.55,1.993,3.6,1.027,1.025,3.43,3.259
359.0,2018-03-23 21:33:25.911075,2018-03-24 00:34:41.420092,4008034.42,-1.1,0.55,1.991,3.6,1.027,1.025,3.43,3.258
360.0,2018-03-24 00:36:41.462868,2018-03-24 03:37:57.870922,4019030.87,-1.1,0.55,1.992,3.6,1.026,1.025,3.43,3.258
361.0,2018-03-24 03:39:57.933166,2018-03-24 06:41:14.494654,4030027.494,-1.1,0.55,1.997,3.6,1.026,1.025,3.43,3.258
362.0,2018-03-24 06:43:14.545495,2018-03-24 09:44:30.695634,4041023.695,-1.1,0.55,1.993,3.6,1.026,1.025,3.43,3.258
363.0,2018-03-24 09:46:30.765562,2018-03-24 12:47:46.692193,4052019.692,-1.1,0.55,1.995,3.6,1.026,1.025,3.429,3.258
364.0,2018-03-24 12:49:46.749709,2018-03-24 15:51:02.138151,4063015.138,-1.1,0.55,1.992,3.6,1.026,1.025,3.429,3.258
365.0,2018-03-24 15:53:02.213321,2018-03-24 18:54:16.215207,4074009.215,-1.1,0.55,1.992,3.6,1.026,1.025,3.429,3.258
366.0,2018-03-24 18:56:16.243431,2018-03-24 21:57:30.730654,4085003.73,-1.1,0.55,1.997,3.6,1.026,1.025,3.429,3.258
367.0,2018-03-24 21:59:30.806472,2018-03-25 01:00:44.216343,4095997.216,-1.1,0.55,1.991,3.6,1.026,1.025,3.429,3.258
368.0,2018-03-25 01:02:44.275693,2018-03-25 04:03:59.639233,4106992.639,-1.1,0.55,1.994,3.6,1.026,1.025,3.429,3.258
369.0,2018-03-25 04:05:59.685084,2018-03-25 07:07:11.188932,4117984.188,-1.1,0.55,1.989,3.6,1.026,1.025,3.429,3.257
370.0,2018-03-25 07:09:11.246266,2018-03-25 10:10:22.847450,4128975.847,-1.1,0.55,1.997,3.6,1.026,1.025,3.429,3.257
371.0,2018-03-25 10:12:22.885283,2018-03-25 13:13:35.553806,4139968.553,-1.1,0.55,1.992,3.6,1.026,1.025,3.429,3.257
372.0,2018-03-25 13:15:35.636017,2018-03-25 16:16:47.970684,4150960.97,-1.1,0.55,1.997,3.6,1.026,1.025,3.429,3.257
373.0,2018-03-25 16:18:48.034682,2018-03-25 19:20:01.502685,4161954.502,-1.1,0.55,1.992,3.6,1.026,1.025,3.429,3.257
374.0,2018-03-25 19:22:01.581423,2018-03-25 22:23:12.026692,4172945.026,-1.1,0.55,1.998,3.6,1.026,1.024,3.428,3.257
375.0,2018-03-25 22:25:12.052696,2018-03-26 01:26:23.497601,4183936.497,-1.1,0.55,1.992,3.6,1.026,1.024,3.428,3.257
376.0,2018-03-26 01:28:23.566107,2018-03-26 04:29:34.232077,4194927.232,-1.1,0.55,1.99,3.6,1.026,1.024,3.428,3.257
377.0,2018-03-26 04:31:34.279976,2018-03-26 07:32:45.509298,4205918.509,-1.1,0.55,1.989,3.6,1.026,1.024,3.428,3.257
378.0,2018-03-26 07:34:45.536976,2018-03-26 10:35:55.484482,4216908.484,-1.1,0.55,1.998,3.6,1.026,1.024,3.428,3.256
379.0,2018-03-26 10:37:55.540730,2018-03-26 13:39:05.047504,4227898.047,-1.1,0.55,1.993,3.6,1.026,1.024,3.428,3.256
380.0,2018-03-26 13:41:05.115316,2018-03-26 16:42:13.547948,4238886.547,-1.1,0.55,1.989,3.6,1.026,1.024,3.428,3.256
381.0,2018-03-26 16:44:13.618602,2018-03-26 19:45:21.848703,4249874.848,-1.1,0.55,1.991,3.6,1.026,1.024,3.428,3.256
382.0,2018-03-26 19:47:21.894739,2018-03-26 22:48:30.176432,4260863.176,-1.1,0.55,1.998,3.6,1.026,1.024,3.428,3.256
383.0,2018-03-26 22:50:30.260166,2018-03-27 01:51:37.997194,4271850.997,-1.1,0.55,1.994,3.6,1.026,1.024,3.427,3.256
384.0,2018-03-27 01:53:38.055270,2018-03-27 04:54:44.526832,4282837.526,-1.1,0.55,1.996,3.6,1.026,1.024,3.427,3.255
385.0,2018-03-27 04:56:44.588575,2018-03-27 07:57:51.446202,4293824.446,-1.1,0.55,1.992,3.6,1.026,1.024,3.427,3.255
386.0,2018-03-27 07:59:51.480984,2018-03-27 11:00:59.415157,4304812.415,-1.1,0.55,1.991,3.6,1.026,1.024,3.427,3.255
387.0,2018-03-27 11:02:59.486980,2018-03-27 14:04:05.655585,4315798.655,-1.1,0.55,1.999,3.6,1.026,1.024,3.427,3.255
388.0,2018-03-27 14:06:05.699256,2018-03-27 17:07:11.625734,4326784.625,-1.1,0.55,1.994,3.6,1.026,1.024,3.427,3.255
389.0,2018-03-27 17:09:11.671950,2018-03-27 20:10:17.293759,4337770.293,-1.1,0.55,1.997,3.6,1.026,1.024,3.427,3.255
390.0,2018-03-27 20:12:17.342052,2018-03-27 23:13:23.002033,4348756.002,-1.1,0.55,1.993,3.6,1.025,1.024,3.426,3.255
391.0,2018-03-27 23:15:23.052612,2018-03-28 02:16:28.123780,4359741.123,-1.1,0.55,1.996,3.6,1.025,1.024,3.426,3.255
392.0,2018-03-28 02:18:28.175587,2018-03-28 05:19:33.250765,4370726.25,-1.1,0.55,1.989,3.6,1.025,1.024,3.426,3.255
393.0,2018-03-28 05:21:33.335159,2018-03-28 08:22:35.722807,4381708.722,-1.1,0.55,1.996,3.6,1.025,1.024,3.426,3.254
394.0,2018-03-28 08:24:35.804141,2018-03-28 11:25:39.277996,4392692.277,-1.1,0.55,1.99,3.6,1.025,1.024,3.426,3.255
395.0,2018-03-28 11:27:39.326698,2018-03-28 14:28:42.420798,4403675.42,-1.1,0.55,1.989,3.6,1.025,1.024,3.426,3.255
396.0,2018-03-28 14:30:42.467678,2018-03-28 17:31:44.429962,4414657.429,-1.1,0.55,1.998,3.6,1.025,1.024,3.426,3.254
397.0,2018-03-28 17:33:44.473071,2018-03-28 20:34:46.986712,4425639.986,-1.1,0.55,1.991,3.6,1.025,1.024,3.426,3.254
398.0,2018-03-28 20:36:47.026903,2018-03-28 23:37:48.812530,4436621.812,-1.1,0.55,1.995,3.6,1.025,1.024,3.426,3.254
399.0,2018-03-28 23:39:48.848655,2018-03-29 02:40:49.714965,4447602.714,-1.1,0.55,1.994,3.6,1.025,1.024,3.426,3.254
400.0,2018-03-29 02:42:49.776729,2018-03-29 05:43:49.844181,4458582.844,-1.1,0.55,1.996,3.6,1.025,1.024,3.426,3.254
401.0,2018-03-29 05:45:49.899089,2018-03-29 08:46:48.536974,4469561.536,-1.1,0.55,1.999,3.6,1.025,1.024,3.425,3.254
402.0,2018-03-29 08:48:48.582796,2018-03-29 11:49:48.663487,4480541.663,-1.1,0.55,1.999,3.6,1.025,1.024,3.425,3.254
403.0,2018-03-29 11:51:48.702350,2018-03-29 14:52:48.886959,4491521.886,-1.1,0.55,1.989,3.6,1.025,1.024,3.425,3.254
404.0,2018-03-29 14:54:48.950365,2018-03-29 17:55:47.425698,4502500.425,-1.1,0.55,1.991,3.6,1.025,1.024,3.425,3.254
405.0,2018-03-29 17:57:47.510834,2018-03-29 20:58:46.301473,4513479.301,-1.1,0.55,1.996,3.6,1.025,1.023,3.425,3.253
406.0,2018-03-29 21:00:46.346453,2018-03-30 00:01:45.203919,4524458.203,-1.1,0.55,1.993,3.6,1.025,1.023,3.425,3.253
407.0,2018-03-30 00:03:45.271179,2018-03-30 03:04:42.600282,4535435.6,-1.1,0.55,1.999,3.6,1.025,1.023,3.425,3.253
408.0,2018-03-30 03:06:42.656188,2018-03-30 06:07:41.108654,4546414.108,-1.1,0.55,1.995,3.6,1.025,1.023,3.425,3.253
409.0,2018-03-30 06:09:41.155134,2018-03-30 09:10:38.613153,4557391.613,-1.1,0.55,1.989,3.6,1.025,1.023,3.424,3.253
410.0,2018-03-30 09:12:38.668417,2018-03-30 12:13:34.379567,4568367.379,-1.1,0.55,1.998,3.6,1.025,1.023,3.424,3.253
411.0,2018-03-30 12:15:34.435158,2018-03-30 15:16:30.864326,4579343.864,-1.1,0.55,1.993,3.6,1.025,1.023,3.424,3.253
412.0,2018-03-30 15:18:30.918892,2018-03-30 18:19:26.319867,4590319.319,-1.1,0.55,1.994,3.6,1.025,1.023,3.424,3.253
413.0,2018-03-30 18:21:26.375477,2018-03-30 21:22:22.182503,4601295.182,-1.1,0.55,1.994,3.6,1.025,1.023,3.424,3.253
414.0,2018-03-30 21:24:22.235807,2018-03-31 00:25:17.571137,4612270.571,-1.1,0.55,1.992,3.6,1.025,1.023,3.424,3.253
415.0,2018-03-31 00:27:17.625550,2018-03-31 03:28:13.206648,4623246.206,-1.1,0.55,1.991,3.6,1.025,1.023,3.424,3.253
416.0,2018-03-31 03:30:13.258652,2018-03-31 06:31:07.779270,4634220.779,-1.1,0.55,1.99,3.6,1.025,1.023,3.424,3.252
417.0,2018-03-31 06:33:07.830981,2018-03-31 09:34:02.195017,4645195.195,-1.1,0.55,1.994,3.6,1.025,1.023,3.424,3.252
418.0,2018-03-31 09:36:02.254150,2018-03-31 12:36:55.380109,4656168.38,-1.1,0.55,1.989,3.6,1.025,1.023,3.423,3.252
419.0,2018-03-31 12:38:55.436751,2018-03-31 15:39:48.774371,4667141.774,-1.1,0.55,1.996,3.6,1.025,1.023,3.423,3.252
420.0,2018-03-31 15:41:48.828842,2018-03-31 18:42:41.666269,4678114.666,-1.1,0.55,1.997,3.6,1.025,1.023,3.423,3.252
421.0,2018-03-31 18:44:41.725023,2018-03-31 21:45:34.756315,4689087.756,-1.1,0.55,1.996,3.6,1.025,1.023,3.423,3.252
422.0,2018-03-31 21:47:34.812466,2018-04-01 00:48:25.910615,4700058.91,-1.1,0.55,1.992,3.6,1.025,1.023,3.423,3.252
423.0,2018-04-01 00:50:25.960825,2018-04-01 03:51:18.731698,4711031.731,-1.1,0.55,1.995,3.6,1.025,1.023,3.423,3.252
424.0,2018-04-01 03:53:18.794396,2018-04-01 06:54:10.382032,4722003.382,-1.1,0.55,1.992,3.6,1.024,1.023,3.423,3.252
425.0,2018-04-01 06:56:10.439763,2018-04-01 09:57:01.652463,4732974.652,-1.1,0.55,1.992,3.6,1.024,1.023,3.423,3.251
426.0,2018-04-01 09:59:01.704646,2018-04-01 12:59:52.569478,4743945.569,-1.1,0.55,1.99,3.6,1.024,1.023,3.423,3.251
427.0,2018-04-01 13:01:52.577101,2018-04-01 16:02:43.925788,4754916.925,-1.1,0.55,1.992,3.6,1.024,1.023,3.423,3.251
428.0,2018-04-01 16:04:43.940808,2018-04-01 19:05:33.319153,4765886.319,-1.1,0.55,1.991,3.6,1.024,1.023,3.423,3.251
429.0,2018-04-01 19:07:33.336028,2018-04-01 22:08:23.492144,4776856.492,-1.1,0.55,1.993,3.6,1.024,1.023,3.423,3.251
430.0,2018-04-01 22:10:23.497524,2018-04-02 01:11:13.864039,4787826.864,-1.1,0.55,1.999,3.6,1.024,1.023,3.422,3.251
431.0,2018-04-02 01:13:13.882355,2018-04-02 04:14:02.479133,4798795.479,-1.1,0.55,1.997,3.6,1.024,1.023,3.422,3.251
432.0,2018-04-02 04:16:02.499379,2018-04-02 07:16:50.981562,4809763.981,-1.1,0.55,1.996,3.6,1.024,1.023,3.422,3.251
433.0,2018-04-02 07:18:50.999318,2018-04-02 10:19:38.938116,4820731.938,-1.1,0.55,1.991,3.6,1.024,1.023,3.422,3.251
434.0,2018-04-02 10:21:38.968001,2018-04-02 13:22:26.215989,4831699.215,-1.1,0.55,1.999,3.6,1.024,1.023,3.422,3.25
435.0,2018-04-02 13:24:26.249150,2018-04-02 16:25:13.162770,4842666.162,-1.1,0.55,1.991,3.6,1.024,1.023,3.422,3.25
436.0,2018-04-02 16:27:13.183197,2018-04-02 19:27:58.196756,4853631.196,-1.1,0.55,1.996,3.6,1.024,1.022,3.422,3.25
437.0,2018-04-02 19:29:58.216982,2018-04-02 22:30:42.885354,4864595.885,-1.1,0.55,1.998,3.6,1.024,1.022,3.422,3.25
438.0,2018-04-02 22:32:42.904802,2018-04-03 01:33:29.385815,4875562.385,-1.1,0.55,1.997,3.6,1.024,1.022,3.422,3.25
439.0,2018-04-03 01:35:29.423117,2018-04-03 04:36:15.488660,4886528.488,-1.1,0.55,1.993,3.6,1.024,1.022,3.422,3.25
440.0,2018-04-03 04:38:15.527842,2018-04-03 07:39:01.425998,4897494.425,-1.1,0.55,1.997,3.6,1.024,1.022,3.422,3.25
441.0,2018-04-03 07:41:01.450744,2018-04-03 10:41:45.490270,4908458.49,-1.1,0.55,1.992,3.6,1.024,1.022,3.421,3.25
442.0,2018-04-03 10:43:45.513208,2018-04-03 13:44:29.846566,4919422.846,-1.1,0.55,1.999,3.6,1.024,1.022,3.421,3.25
443.0,2018-04-03 13:46:29.884244,2018-04-03 16:47:12.288340,4930385.288,-1.1,0.55,1.998,3.6,1.024,1.022,3.421,3.25
444.0,2018-04-03 16:49:12.321521,2018-04-03 19:49:55.917433,4941348.917,-1.1,0.55,1.992,3.6,1.024,1.022,3.421,3.249
445.0,2018-04-03 19:51:55.932678,2018-04-03 22:52:39.099410,4952312.099,-1.1,0.55,1.996,3.6,1.024,1.022,3.421,3.249
446.0,2018-04-03 22:54:39.111512,2018-04-04 01:55:21.846086,4963274.846,-1.1,0.55,1.999,3.6,1.024,1.022,3.421,3.249
447.0,2018-04-04 01:57:21.885625,2018-04-04 04:58:04.811947,4974237.811,-1.1,0.55,1.995,3.6,1.024,1.022,3.421,3.249
448.0,2018-04-04 05:00:04.832179,2018-04-04 08:00:48.107841,4985201.107,-1.1,0.55,1.996,3.6,1.024,1.022,3.421,3.249
449.0,2018-04-04 08:02:48.140737,2018-04-04 11:03:30.014635,4996163.014,-1.1,0.55,1.989,3.6,1.024,1.022,3.42,3.249
450.0,2018-04-04 11:05:30.042439,2018-04-04 14:06:11.776201,5007124.776,-1.1,0.55,1.995,3.6,1.024,1.022,3.42,3.249
451.0,2018-04-04 14:08:11.814366,2018-04-04 17:08:53.124942,5018086.124,-1.1,0.55,1.998,3.6,1.024,1.022,3.42,3.248
452.0,2018-04-04 17:10:53.141354,2018-04-04 20:11:34.996267,5029047.996,-1.1,0.55,1.998,3.6,1.024,1.022,3.42,3.248
453.0,2018-04-04 20:13:35.007483,2018-04-04 23:14:15.407531,5040008.407,-1.1,0.55,1.999,3.6,1.024,1.022,3.42,3.248
454.0,2018-04-04 23:16:15.426931,2018-04-05 02:16:55.522366,5050968.522,-1.1,0.55,1.996,3.6,1.024,1.022,3.42,3.248
455.0,2018-04-05 02:18:55.549090,2018-04-05 05:19:34.478159,5061927.478,-1.1,0.55,1.999,3.6,1.023,1.022,3.42,3.248
456.0,2018-04-05 05:21:34.495065,2018-04-05 08:22:12.987172,5072885.987,-1.1,0.55,1.998,3.6,1.023,1.022,3.42,3.248
457.0,2018-04-05 08:24:13.024559,2018-04-05 11:24:52.282454,5083845.282,-1.1,0.55,1.992,3.6,1.023,1.022,3.42,3.248
458.0,2018-04-05 11:26:52.278989,2018-04-05 14:27:29.818682,5094802.818,-1.1,0.55,1.997,3.6,1.023,1.022,3.419,3.248
459.0,2018-04-05 14:29:29.834221,2018-04-05 17:30:07.196077,5105760.196,-1.1,0.55,1.998,3.6,1.023,1.022,3.419,3.248
460.0,2018-04-05 17:32:07.230268,2018-04-05 20:32:45.054118,5116718.054,-1.1,0.55,1.997,3.6,1.023,1.022,3.419,3.248
461.0,2018-04-05 20:34:45.107649,2018-04-05 23:35:19.985543,5127672.985,-1.1,0.55,1.993,3.6,1.023,1.022,3.419,3.247
462.0,2018-04-05 23:37:20.022487,2018-04-06 02:37:56.274775,5138629.274,-1.1,0.55,1.99,3.6,1.023,1.022,3.419,3.247
463.0,2018-04-06 02:39:56.313141,2018-04-06 05:40:33.993824,5149586.993,-1.1,0.55,1.991,3.6,1.023,1.022,3.419,3.247
464.0,2018-04-06 05:42:34.020180,2018-04-06 08:43:08.519804,5160541.519,-1.1,0.55,1.993,3.6,1.023,1.022,3.419,3.247
465.0,2018-04-06 08:45:08.529112,2018-04-06 11:45:44.917727,5171497.917,-1.1,0.55,1.997,3.6,1.023,1.022,3.419,3.247
466.0,2018-04-06 11:47:44.912676,2018-04-06 14:48:20.616602,5182453.616,-1.1,0.55,1.997,3.6,1.023,1.022,3.418,3.247
467.0,2018-04-06 14:50:20.643428,2018-04-06 17:50:55.988613,5193408.988,-1.1,0.55,1.994,3.6,1.023,1.022,3.418,3.247
468.0,2018-04-06 17:52:56.030678,2018-04-06 20:53:31.625851,5204364.625,-1.1,0.55,1.99,3.6,1.023,1.021,3.418,3.247
469.0,2018-04-06 20:55:31.621463,2018-04-06 23:56:05.480837,5215318.48,-1.1,0.55,1.994,3.6,1.023,1.021,3.418,3.247
470.0,2018-04-06 23:58:05.489439,2018-04-07 02:58:38.417781,5226271.417,-1.1,0.55,1.993,3.6,1.023,1.021,3.418,3.247
471.0,2018-04-07 03:00:38.422441,2018-04-07 06:01:13.309455,5237226.309,-1.1,0.55,1.99,3.6,1.023,1.021,3.418,3.247
472.0,2018-04-07 06:03:13.359909,2018-04-07 09:03:46.413275,5248179.413,-1.1,0.55,1.998,3.6,1.023,1.021,3.418,3.246
473.0,2018-04-07 09:05:46.444046,2018-04-07 12:06:18.608759,5259131.608,-1.1,0.55,1.996,3.6,1.023,1.021,3.418,3.246
474.0,2018-04-07 12:08:18.618506,2018-04-07 15:08:51.862293,5270084.862,-1.1,0.55,1.989,3.6,1.023,1.021,3.418,3.246
475.0,2018-04-07 15:10:51.899587,2018-04-07 18:11:23.849456,5281036.849,-1.1,0.55,1.996,3.6,1.023,1.021,3.417,3.246
476.0,2018-04-07 18:13:23.849807,2018-04-07 21:13:53.936111,5291986.936,-1.1,0.55,1.99,3.6,1.023,1.021,3.417,3.246
477.0,2018-04-07 21:15:53.974431,2018-04-08 00:16:26.005638,5302939.005,-1.1,0.55,1.99,3.6,1.023,1.021,3.417,3.246
478.0,2018-04-08 00:18:26.022707,2018-04-08 03:18:57.066798,5313890.066,-1.1,0.55,1.99,3.6,1.023,1.021,3.417,3.246
479.0,2018-04-08 03:20:57.076611,2018-04-08 06:21:27.817680,5324840.817,-1.1,0.55,1.991,3.6,1.023,1.021,3.417,3.246
480.0,2018-04-08 06:23:27.835662,2018-04-08 09:23:59.492700,5335792.492,-1.1,0.55,1.991,3.6,1.023,1.021,3.417,3.246
481.0,2018-04-08 09:25:59.520146,2018-04-08 12:26:29.906943,5346742.906,-1.1,0.55,1.993,3.6,1.023,1.021,3.417,3.245
482.0,2018-04-08 12:28:29.926065,2018-04-08 15:28:59.928047,5357692.928,-1.1,0.55,1.991,3.6,1.023,1.021,3.417,3.246
483.0,2018-04-08 15:30:59.922789,2018-04-08 18:31:28.850032,5368641.85,-1.1,0.55,1.995,3.6,1.023,1.021,3.417,3.245
484.0,2018-04-08 18:33:28.881036,2018-04-08 21:33:58.324081,5379591.324,-1.1,0.55,1.997,3.6,1.023,1.021,3.417,3.245
485.0,2018-04-08 21:35:58.376521,2018-04-09 00:36:26.381557,5390539.381,-1.1,0.55,1.998,3.6,1.022,1.021,3.416,3.245
486.0,2018-04-09 00:38:26.390654,2018-04-09 03:38:53.076018,5401486.076,-1.1,0.55,1.994,3.6,1.022,1.021,3.416,3.245
487.0,2018-04-09 03:40:53.086483,2018-04-09 06:41:20.433445,5412433.433,-1.1,0.55,1.996,3.6,1.022,1.021,3.416,3.245
488.0,2018-04-09 06:43:20.462023,2018-04-09 09:43:47.862878,5423380.862,-1.1,0.55,1.99,3.6,1.022,1.021,3.416,3.245
489.0,2018-04-09 09:45:47.894088,2018-04-09 12:46:15.725617,5434328.725,-1.1,0.55,1.989,3.6,1.022,1.021,3.416,3.245
490.0,2018-04-09 12:48:15.760108,2018-04-09 15:48:41.676896,5445274.676,-1.1,0.55,1.996,3.6,1.022,1.021,3.416,3.245
491.0,2018-04-09 15:50:41.726864,2018-04-09 18:51:06.860629,5456219.86,-1.1,0.55,1.992,3.6,1.022,1.021,3.416,3.244
492.0,2018-04-09 18:53:06.909531,2018-04-09 21:53:32.352511,5467165.352,-1.1,0.55,1.991,3.6,1.022,1.021,3.416,3.244
493.0,2018-04-09 21:55:32.400772,2018-04-10 00:55:56.448961,5478109.448,-1.1,0.55,1.997,3.6,1.022,1.021,3.416,3.244
494.0,2018-04-10 00:57:56.447001,2018-04-10 03:58:22.316845,5489055.316,-1.1,0.55,1.996,3.6,1.022,1.021,3.415,3.244
495.0,2018-04-10 04:00:22.330714,2018-04-10 07:00:48.200875,5500001.2,-1.1,0.55,1.995,3.6,1.022,1.021,3.415,3.244
496.0,2018-04-10 07:02:48.230472,2018-04-10 10:03:13.678273,5510946.678,-1.1,0.55,1.997,3.6,1.022,1.02,3.415,3.243
497.0,2018-04-10 10:05:13.707000,2018-04-10 13:05:40.589045,5521893.589,-1.1,0.55,1.997,3.6,1.022,1.02,3.415,3.242
498.0,2018-04-10 13:07:40.619421,2018-04-10 16:08:06.490585,5532839.49,-1.099,0.55,1.993,3.6,1.022,1.02,3.415,3.242
499.0,2018-04-10 16:10:06.521069,2018-04-10 19:10:30.045397,5543783.045,-1.1,0.55,1.998,3.6,1.022,1.02,3.415,3.241
500.0,2018-04-10 19:12:30.087793,2018-04-10 22:12:52.019895,5554725.019,-1.1,0.55,1.998,3.6,1.022,1.02,3.415,3.241
501.0,2018-04-10 22:14:52.040264,2018-04-11 01:15:15.002054,5565668.002,-1.1,0.55,1.99,3.6,1.022,1.02,3.415,3.242
502.0,2018-04-11 01:17:15.033413,2018-04-11 04:17:37.621614,5576610.621,-1.099,0.55,1.998,3.6,1.022,1.02,3.415,3.241
503.0,2018-04-11 04:17:37.621747,2018-04-11 08:25:56.928183,5591509.928,-0.55,0.55,1.996,3.6,1.022,1.023,3.414,3.292
504.0,2018-04-11 08:25:57.106325,2018-04-11 12:35:26.458964,5606479.458,-0.55,0.55,1.997,3.6,1.024,1.023,3.426,3.291
505.0,2018-04-11 12:35:26.459588,2018-04-11 16:45:03.660131,5621456.66,-0.55,0.55,1.997,3.6,1.025,1.023,3.428,3.291
506.0,2018-04-11 16:45:03.660245,2018-04-11 16:46:03.710513,5621516.71,0.0,0.0,2.66,2.666,0.0,0.0,0.0,0.0
508.0,2018-05-02 11:54:45.010523,2018-05-02 16:10:33.846835,5636875.557,-0.55,0.55,1.997,3.6,1.014,1.027,3.413,3.305
509.0,2018-05-02 16:10:33.877972,2018-05-02 20:24:11.968315,5652093.678,-0.55,0.55,1.996,3.6,1.034,1.03,3.462,3.313
510.0,2018-05-02 20:24:12.031405,2018-05-03 00:37:28.721081,5667290.431,-0.55,0.55,1.996,3.6,1.034,1.03,3.461,3.315
511.0,2018-05-03 00:37:28.721198,2018-05-03 06:59:41.616683,5690223.327,-1.099,0.55,1.993,3.6,2.065,2.056,6.914,6.528
512.0,2018-05-03 07:01:41.638895,2018-05-03 10:04:35.856082,5701317.566,-1.1,0.55,1.997,3.6,1.031,1.028,3.45,3.266
513.0,2018-05-03 10:06:35.881652,2018-05-03 13:09:21.124792,5712402.835,-1.099,0.55,1.995,3.6,1.031,1.029,3.447,3.269
514.0,2018-05-03 13:11:21.148188,2018-05-03 16:14:00.249642,5723481.96,-1.1,0.55,1.994,3.6,1.031,1.029,3.446,3.269
515.0,2018-05-03 16:16:00.305332,2018-05-03 19:18:36.026865,5734557.737,-1.099,0.55,1.997,3.6,1.031,1.028,3.445,3.269
516.0,2018-05-03 19:20:36.084068,2018-05-03 22:23:08.488423,5745630.198,-1.1,0.55,1.999,3.6,1.03,1.028,3.444,3.269
517.0,2018-05-03 22:25:08.540111,2018-05-04 01:27:37.688425,5756699.398,-1.099,0.55,1.997,3.6,1.03,1.028,3.444,3.269
518.0,2018-05-04 01:29:37.744823,2018-05-04 04:32:02.345848,5767764.056,-1.099,0.55,1.995,3.6,1.03,1.028,3.443,3.269
519.0,2018-05-04 04:34:02.399430,2018-05-04 07:36:25.748909,5778827.459,-1.1,0.55,1.997,3.6,1.03,1.028,3.443,3.269
520.0,2018-05-04 07:38:25.805613,2018-05-04 10:40:45.892970,5789887.603,-1.099,0.55,1.992,3.6,1.03,1.028,3.443,3.269
521.0,2018-05-04 10:42:45.947379,2018-05-04 13:45:06.279441,5800947.989,-1.099,0.55,1.998,3.6,1.03,1.028,3.443,3.268
522.0,2018-05-04 13:47:06.332068,2018-05-04 16:49:21.902064,5812003.612,-1.1,0.55,1.998,3.6,1.03,1.028,3.442,3.268
523.0,2018-05-04 16:51:21.960951,2018-05-04 19:53:36.390829,5823058.101,-1.1,0.55,1.995,3.6,1.03,1.028,3.442,3.268
524.0,2018-05-04 19:55:36.438321,2018-05-04 22:57:48.970667,5834110.681,-1.1,0.55,1.99,3.6,1.03,1.028,3.441,3.268
525.0,2018-05-04 22:59:49.019328,2018-05-05 02:02:01.963680,5845163.674,-1.099,0.55,1.991,3.6,1.03,1.028,3.441,3.267
526.0,2018-05-05 02:04:02.013995,2018-05-05 05:06:10.925899,5856212.636,-1.1,0.55,1.995,3.6,1.029,1.028,3.441,3.267
527.0,2018-05-05 05:08:10.987298,2018-05-05 08:10:16.817285,5867258.527,-1.1,0.55,1.991,3.6,1.029,1.028,3.44,3.267
528.0,2018-05-05 08:12:16.868811,2018-05-05 11:14:23.735305,5878305.445,-1.1,0.55,1.993,3.6,1.029,1.028,3.44,3.267
529.0,2018-05-05 11:16:23.794519,2018-05-05 14:18:28.210746,5889349.921,-1.1,0.55,1.99,3.6,1.029,1.027,3.44,3.266
530.0,2018-05-05 14:20:28.273631,2018-05-05 17:22:30.697803,5900392.408,-1.1,0.55,1.993,3.6,1.029,1.027,3.439,3.266
531.0,2018-05-05 17:24:30.760915,2018-05-05 20:26:30.462531,5911432.173,-1.1,0.55,1.994,3.6,1.029,1.027,3.439,3.266
532.0,2018-05-05 20:28:30.521530,2018-05-05 23:30:30.368501,5922472.079,-1.1,0.55,1.99,3.6,1.029,1.027,3.439,3.266
533.0,2018-05-05 23:32:30.408183,2018-05-06 02:34:27.145201,5933508.855,-1.099,0.55,1.99,3.6,1.029,1.027,3.439,3.265
534.0,2018-05-06 02:36:27.207493,2018-05-06 05:38:25.295809,5944547.006,-1.099,0.55,1.992,3.6,1.029,1.027,3.438,3.265
535.0,2018-05-06 05:40:25.351383,2018-05-06 08:42:18.913182,5955580.623,-1.1,0.55,1.996,3.6,1.029,1.027,3.438,3.265
536.0,2018-05-06 08:44:18.954682,2018-05-06 11:46:12.849431,5966614.559,-1.1,0.55,1.996,3.6,1.029,1.027,3.438,3.265
537.0,2018-05-06 11:48:12.908691,2018-05-06 14:50:04.572253,5977646.282,-1.1,0.55,1.991,3.6,1.029,1.027,3.437,3.264
538.0,2018-05-06 14:52:04.614467,2018-05-06 17:53:53.974216,5988675.684,-1.099,0.55,1.997,3.6,1.028,1.027,3.437,3.264
539.0,2018-05-06 17:55:54.027102,2018-05-06 20:57:42.260152,5999703.97,-1.1,0.55,1.994,3.6,1.028,1.027,3.437,3.264
540.0,2018-05-06 20:59:42.321651,2018-05-07 00:01:29.846835,6010731.557,-1.1,0.55,1.99,3.6,1.028,1.027,3.437,3.264
541.0,2018-05-07 00:03:29.901594,2018-05-07 03:05:17.232882,6021758.943,-1.1,0.55,1.999,3.6,1.028,1.027,3.436,3.263
542.0,2018-05-07 03:07:17.294919,2018-05-07 06:09:00.705385,6032782.415,-1.1,0.55,1.996,3.6,1.028,1.026,3.436,3.263
543.0,2018-05-07 06:11:00.768319,2018-05-07 09:12:42.576080,6043804.286,-1.1,0.55,1.995,3.6,1.028,1.026,3.437,3.259
544.0,2018-05-07 09:14:42.628107,2018-05-07 12:16:25.570079,6054827.28,-1.1,0.55,1.993,3.6,1.028,1.026,3.437,3.26
545.0,2018-05-07 12:18:25.638320,2018-05-07 15:20:08.064323,6065849.774,-1.1,0.55,1.993,3.6,1.028,1.026,3.437,3.259
546.0,2018-05-07 15:22:08.131710,2018-05-07 18:23:47.833180,6076869.543,-1.099,0.55,1.994,3.6,1.028,1.026,3.437,3.259
547.0,2018-05-07 18:25:47.895484,2018-05-07 21:27:26.955091,6087888.665,-1.099,0.55,1.994,3.6,1.028,1.026,3.436,3.259
548.0,2018-05-07 21:29:27.011135,2018-05-08 00:31:13.863196,6098915.573,-1.099,0.55,1.997,3.6,1.028,1.026,3.437,3.26
549.0,2018-05-08 00:33:13.889699,2018-05-08 03:34:44.801302,6109926.511,-1.1,0.55,1.995,3.6,1.028,1.026,3.436,3.26
550.0,2018-05-08 03:36:44.846900,2018-05-08 06:38:20.359621,6120942.07,-1.099,0.55,1.991,3.6,1.028,1.026,3.436,3.26
551.0,2018-05-08 06:40:20.382753,2018-05-08 09:41:55.459899,6131957.17,-1.1,0.55,1.992,3.6,1.028,1.026,3.435,3.259
552.0,2018-05-08 09:43:55.509060,2018-05-08 12:45:23.086898,6142964.797,-1.1,0.55,1.992,3.6,1.028,1.026,3.436,3.26
553.0,2018-05-08 12:47:23.148109,2018-05-08 15:48:52.870302,6153974.58,-1.1,0.55,1.992,3.6,1.028,1.026,3.435,3.259
554.0,2018-05-08 15:50:52.921997,2018-05-08 18:52:24.296834,6164986.007,-1.1,0.55,1.991,3.6,1.027,1.026,3.434,3.259
555.0,2018-05-08 18:54:24.347539,2018-05-08 21:56:02.247178,6176003.957,-1.1,0.55,1.993,3.6,1.028,1.026,3.435,3.259
556.0,2018-05-08 21:58:02.290123,2018-05-09 00:59:25.302269,6187007.012,-1.1,0.55,1.995,3.6,1.027,1.026,3.434,3.259
557.0,2018-05-09 01:01:25.375443,2018-05-09 04:02:54.422862,6198016.133,-1.1,0.55,1.99,3.6,1.027,1.025,3.434,3.258
558.0,2018-05-09 04:04:54.457789,2018-05-09 07:06:23.777434,6209025.487,-1.1,0.55,1.998,3.6,1.027,1.025,3.433,3.258
559.0,2018-05-09 07:08:23.841023,2018-05-09 10:09:45.047954,6220026.758,-1.1,0.55,1.995,3.6,1.027,1.025,3.434,3.257
560.0,2018-05-09 10:11:45.098068,2018-05-09 13:13:11.378749,6231033.089,-1.1,0.55,1.996,3.6,1.027,1.025,3.433,3.257
561.0,2018-05-09 13:15:11.438294,2018-05-09 16:16:31.900724,6242033.611,-1.1,0.55,1.991,3.6,1.027,1.025,3.433,3.256
562.0,2018-05-09 16:18:31.986359,2018-05-09 19:19:48.423860,6253030.134,-1.1,0.55,1.999,3.6,1.027,1.025,3.433,3.257
563.0,2018-05-09 19:21:48.509963,2018-05-09 22:23:09.898354,6264031.608,-1.1,0.55,1.991,3.6,1.027,1.025,3.432,3.256
564.0,2018-05-09 22:25:09.980765,2018-05-10 01:26:29.354034,6275031.064,-1.1,0.55,1.999,3.6,1.027,1.025,3.432,3.256
565.0,2018-05-10 01:28:29.429631,2018-05-10 04:29:42.649915,6286024.36,-1.099,0.55,1.995,3.6,1.027,1.025,3.432,3.256
566.0,2018-05-10 04:31:42.677387,2018-05-10 07:33:00.017661,6297021.728,-1.1,0.55,1.991,3.6,1.027,1.025,3.432,3.256
567.0,2018-05-10 07:35:00.056414,2018-05-10 10:36:16.319500,6308018.03,-1.1,0.55,1.993,3.6,1.026,1.025,3.431,3.255
568.0,2018-05-10 10:38:16.383291,2018-05-10 13:39:26.594259,6319008.304,-1.1,0.55,1.994,3.6,1.027,1.025,3.432,3.255
569.0,2018-05-10 13:41:26.643058,2018-05-10 16:42:39.673856,6330001.384,-1.1,0.55,1.997,3.6,1.026,1.025,3.43,3.257
570.0,2018-05-10 16:44:39.747220,2018-05-10 19:45:53.398678,6340995.109,-1.1,0.55,1.995,3.6,1.026,1.024,3.429,3.257
571.0,2018-05-10 19:47:53.424502,2018-05-10 22:49:02.177541,6351983.888,-1.1,0.55,1.994,3.6,1.026,1.025,3.43,3.258
572.0,2018-05-10 22:51:02.210612,2018-05-11 01:52:11.735530,6362973.446,-1.1,0.55,1.99,3.6,1.026,1.024,3.429,3.258
573.0,2018-05-11 01:54:11.808131,2018-05-11 04:55:23.047894,6373964.758,-1.1,0.55,1.999,3.6,1.026,1.024,3.428,3.257
574.0,2018-05-11 04:57:23.131688,2018-05-11 07:58:28.645933,6384950.356,-1.1,0.55,1.992,3.6,1.026,1.025,3.429,3.258
575.0,2018-05-11 08:00:28.700188,2018-05-11 11:01:37.221875,6395938.932,-1.1,0.55,1.99,3.6,1.026,1.024,3.429,3.253
576.0,2018-05-11 11:03:37.271715,2018-05-11 14:04:47.261224,6406928.971,-1.1,0.55,1.99,3.6,1.026,1.024,3.43,3.252
577.0,2018-05-11 14:06:47.343263,2018-05-11 17:07:56.919074,6417918.629,-1.1,0.55,1.999,3.6,1.026,1.024,3.43,3.252
578.0,2018-05-11 17:09:56.978426,2018-05-11 20:11:04.076510,6428905.787,-1.1,0.55,1.995,3.6,1.026,1.024,3.429,3.253
579.0,2018-05-11 20:13:04.109097,2018-05-11 23:14:10.386091,6439892.096,-1.099,0.55,1.991,3.6,1.026,1.024,3.429,3.253
580.0,2018-05-11 23:16:10.396803,2018-05-12 02:17:14.076094,6450875.786,-1.1,0.55,1.994,3.6,1.026,1.024,3.429,3.253
581.0,2018-05-12 02:19:14.118276,2018-05-12 05:20:19.400895,6461861.111,-1.1,0.55,1.993,3.6,1.026,1.024,3.428,3.253
582.0,2018-05-12 05:22:19.408641,2018-05-12 08:23:24.433271,6472846.143,-1.1,0.55,1.994,3.6,1.025,1.024,3.428,3.253
583.0,2018-05-12 08:25:24.448714,2018-05-12 11:26:25.297135,6483827.007,-1.1,0.55,1.991,3.6,1.026,1.024,3.428,3.253
584.0,2018-05-12 11:28:25.342511,2018-05-12 14:29:26.776640,6494808.487,-1.1,0.55,1.995,3.6,1.025,1.024,3.427,3.253
585.0,2018-05-12 14:31:26.838063,2018-05-12 17:32:31.437662,6505793.148,-1.099,0.55,1.998,3.6,1.025,1.024,3.427,3.252
586.0,2018-05-12 17:34:31.447418,2018-05-12 20:35:28.495848,6516770.206,-1.1,0.55,1.998,3.6,1.025,1.024,3.427,3.253
587.0,2018-05-12 20:37:28.512080,2018-05-12 23:38:30.082485,6527751.792,-1.1,0.55,1.996,3.6,1.025,1.023,3.426,3.252
588.0,2018-05-12 23:40:30.115351,2018-05-13 02:41:34.458028,6538736.168,-1.1,0.55,1.991,3.6,1.025,1.024,3.427,3.252
589.0,2018-05-13 02:43:34.482452,2018-05-13 05:44:33.229009,6549714.939,-1.1,0.55,1.992,3.6,1.025,1.023,3.426,3.253
590.0,2018-05-13 05:46:33.260859,2018-05-13 08:47:30.328801,6560692.039,-1.1,0.55,1.992,3.6,1.025,1.023,3.426,3.252
591.0,2018-05-13 08:49:30.367011,2018-05-13 11:50:28.434015,6571670.144,-1.1,0.55,1.999,3.6,1.025,1.023,3.426,3.252
592.0,2018-05-13 11:52:28.493648,2018-05-13 14:53:26.792114,6582648.502,-1.1,0.55,1.994,3.6,1.025,1.023,3.426,3.252
593.0,2018-05-13 14:55:26.792464,2018-05-13 17:56:22.528135,6593624.238,-1.1,0.55,1.998,3.6,1.025,1.023,3.425,3.251
594.0,2018-05-13 17:58:22.570682,2018-05-13 20:59:17.039992,6604598.75,-1.099,0.55,1.992,3.6,1.025,1.023,3.425,3.252
595.0,2018-05-13 21:01:17.067079,2018-05-14 00:02:11.224342,6615572.934,-1.099,0.55,1.995,3.6,1.025,1.023,3.425,3.251
596.0,2018-05-14 00:04:11.277222,2018-05-14 03:05:04.650230,6626546.36,-1.1,0.55,1.998,3.6,1.025,1.023,3.425,3.251
597.0,2018-05-14 03:07:04.683455,2018-05-14 06:07:56.036626,6637517.747,-1.1,0.55,1.996,3.6,1.025,1.023,3.425,3.251
598.0,2018-05-14 06:09:56.079636,2018-05-14 09:10:46.735142,6648488.445,-1.1,0.55,1.996,3.6,1.025,1.023,3.424,3.251
599.0,2018-05-14 09:12:46.813561,2018-05-14 12:13:36.124322,6659457.834,-1.1,0.55,1.995,3.6,1.025,1.023,3.424,3.249
600.0,2018-05-14 12:15:36.190630,2018-05-14 15:16:25.409603,6670427.12,-1.1,0.55,1.99,3.6,1.025,1.023,3.425,3.25
601.0,2018-05-14 15:18:25.482373,2018-05-14 18:19:11.591747,6681393.302,-1.1,0.55,1.997,3.6,1.024,1.023,3.424,3.249
602.0,2018-05-14 18:21:11.635199,2018-05-14 21:22:06.510319,6692368.22,-1.099,0.55,1.996,3.6,1.024,1.023,3.424,3.249
603.0,2018-05-14 21:24:06.538313,2018-05-15 00:24:54.640692,6703336.351,-1.1,0.55,1.999,3.6,1.024,1.023,3.424,3.25
604.0,2018-05-15 00:26:54.673372,2018-05-15 03:27:42.257955,6714303.968,-1.1,0.55,1.996,3.6,1.024,1.023,3.424,3.249
605.0,2018-05-15 03:29:42.263363,2018-05-15 06:30:33.051483,6725274.761,-1.099,0.55,1.991,3.6,1.024,1.023,3.424,3.249
606.0,2018-05-15 06:32:33.066245,2018-05-15 09:33:14.699690,6736236.41,-1.1,0.55,1.998,3.6,1.024,1.022,3.423,3.249
607.0,2018-05-15 09:35:14.771849,2018-05-15 12:36:02.311978,6747204.022,-1.1,0.55,1.996,3.6,1.024,1.022,3.423,3.249
608.0,2018-05-15 12:38:02.367289,2018-05-15 15:38:47.679400,6758169.389,-1.1,0.55,1.992,3.6,1.024,1.023,3.424,3.246
609.0,2018-05-15 15:40:47.734926,2018-05-15 18:41:33.450911,6769135.161,-1.1,0.55,1.995,3.6,1.024,1.022,3.424,3.246
610.0,2018-05-15 18:43:33.505712,2018-05-15 21:44:20.671767,6780102.382,-1.1,0.55,1.996,3.6,1.024,1.022,3.424,3.246
611.0,2018-05-15 21:46:20.727830,2018-05-16 00:47:00.809205,6791062.519,-1.1,0.55,1.996,3.6,1.024,1.022,3.423,3.247
612.0,2018-05-16 00:49:00.864786,2018-05-16 03:49:46.264265,6802027.974,-1.1,0.55,1.992,3.6,1.024,1.022,3.423,3.247
613.0,2018-05-16 03:51:46.320514,2018-05-16 06:52:33.818566,6812995.529,-1.1,0.55,1.999,3.6,1.024,1.022,3.423,3.247
614.0,2018-05-16 06:54:33.871109,2018-05-16 09:55:14.516231,6823956.226,-1.1,0.55,1.991,3.6,1.024,1.022,3.422,3.247
615.0,2018-05-16 09:57:14.573734,2018-05-16 12:57:55.715194,6834917.425,-1.099,0.55,1.992,3.6,1.024,1.022,3.422,3.247
616.0,2018-05-16 12:59:55.774028,2018-05-16 16:00:39.195893,6845880.906,-1.1,0.55,1.998,3.6,1.024,1.022,3.422,3.247
617.0,2018-05-16 16:02:39.252157,2018-05-16 19:03:19.763576,6856841.474,-1.099,0.55,1.992,3.6,1.024,1.022,3.422,3.247
618.0,2018-05-16 19:05:19.820437,2018-05-16 22:06:00.333644,6867802.044,-1.1,0.55,1.997,3.6,1.024,1.022,3.422,3.246
619.0,2018-05-16 22:08:00.390901,2018-05-17 01:08:37.627892,6878759.338,-1.1,0.55,1.994,3.6,1.024,1.022,3.422,3.246
620.0,2018-05-17 01:10:37.688030,2018-05-17 04:11:17.029835,6889718.74,-1.099,0.55,1.991,3.6,1.024,1.022,3.421,3.246
621.0,2018-05-17 04:13:17.080859,2018-05-17 07:13:54.171505,6900675.882,-1.1,0.55,1.991,3.6,1.023,1.022,3.421,3.246
622.0,2018-05-17 07:15:54.225123,2018-05-17 10:16:31.763130,6911633.473,-1.1,0.55,1.999,3.6,1.024,1.022,3.421,3.246
623.0,2018-05-17 10:18:31.820196,2018-05-17 13:19:09.274441,6922590.984,-1.1,0.55,1.994,3.6,1.023,1.022,3.421,3.246
624.0,2018-05-17 13:21:09.334636,2018-05-17 16:21:49.943880,6933551.654,-1.1,0.55,1.992,3.6,1.024,1.022,3.421,3.246
625.0,2018-05-17 16:23:49.997023,2018-05-17 19:24:24.702997,6944506.413,-1.099,0.55,1.995,3.6,1.023,1.022,3.421,3.246
626.0,2018-05-17 19:26:24.754882,2018-05-17 22:26:58.861389,6955460.571,-1.1,0.55,1.997,3.6,1.023,1.021,3.42,3.245
627.0,2018-05-17 22:28:58.911200,2018-05-18 01:29:33.700025,6966415.41,-1.1,0.55,1.995,3.6,1.023,1.022,3.42,3.246
628.0,2018-05-18 01:31:33.748860,2018-05-18 04:32:06.969562,6977368.68,-1.1,0.55,1.998,3.6,1.023,1.021,3.42,3.245
629.0,2018-05-18 04:34:07.030467,2018-05-18 07:34:42.899285,6988324.609,-1.1,0.55,1.991,3.6,1.023,1.021,3.42,3.245
630.0,2018-05-18 07:36:42.960773,2018-05-18 10:37:13.119855,6999274.83,-1.1,0.55,1.995,3.6,1.023,1.021,3.42,3.245
631.0,2018-05-18 10:39:13.153281,2018-05-18 13:39:45.591495,7010227.302,-1.1,0.55,1.999,3.6,1.023,1.021,3.419,3.245
632.0,2018-05-18 13:41:45.612800,2018-05-18 16:42:24.101777,7021185.812,-1.1,0.55,1.992,3.6,1.023,1.021,3.419,3.245
633.0,2018-05-18 16:44:24.136954,2018-05-18 19:44:54.322513,7032136.033,-1.1,0.55,1.996,3.6,1.023,1.021,3.419,3.245
634.0,2018-05-18 19:46:54.349021,2018-05-18 22:47:25.921889,7043087.632,-1.1,0.55,1.999,3.6,1.023,1.021,3.419,3.244
635.0,2018-05-18 22:49:25.950360,2018-05-19 01:49:54.460657,7054036.171,-1.1,0.55,1.998,3.6,1.023,1.021,3.419,3.244
636.0,2018-05-19 01:51:54.499136,2018-05-19 04:52:23.163042,7064984.873,-1.1,0.55,1.996,3.6,1.023,1.021,3.418,3.244
637.0,2018-05-19 04:54:23.188335,2018-05-19 07:54:52.522716,7075934.233,-1.1,0.55,1.999,3.6,1.023,1.021,3.418,3.244
638.0,2018-05-19 07:56:52.559428,2018-05-19 10:57:10.431521,7086872.142,-1.1,0.55,1.998,3.6,1.023,1.021,3.417,3.244
639.0,2018-05-19 10:59:10.486782,2018-05-19 13:59:39.678103,7097821.388,-1.1,0.55,1.999,3.6,1.023,1.021,3.418,3.244
640.0,2018-05-19 14:01:39.733354,2018-05-19 17:02:12.638325,7108774.348,-1.1,0.55,1.998,3.6,1.023,1.021,3.418,3.244
641.0,2018-05-19 17:04:12.694452,2018-05-19 20:04:36.054868,7119717.765,-1.1,0.55,1.994,3.6,1.023,1.021,3.417,3.244
642.0,2018-05-19 20:06:36.110959,2018-05-19 23:07:01.997552,7130663.708,-1.1,0.55,1.994,3.6,1.023,1.021,3.417,3.244
643.0,2018-05-19 23:09:02.053659,2018-05-20 02:09:26.686621,7141608.397,-1.1,0.55,1.993,3.6,1.023,1.021,3.418,3.244
644.0,2018-05-20 02:11:26.740738,2018-05-20 05:11:52.286651,7152553.997,-1.1,0.55,1.999,3.6,1.022,1.021,3.417,3.243
645.0,2018-05-20 05:13:52.340424,2018-05-20 08:14:18.752619,7163500.463,-1.1,0.55,1.991,3.6,1.022,1.021,3.417,3.243
646.0,2018-05-20 08:16:18.807514,2018-05-20 11:16:43.072854,7174444.783,-1.1,0.55,1.995,3.6,1.022,1.021,3.417,3.243
647.0,2018-05-20 11:18:43.124962,2018-05-20 14:19:09.760051,7185391.47,-1.1,0.55,1.997,3.6,1.022,1.021,3.417,3.243
648.0,2018-05-20 14:21:09.813756,2018-05-20 17:21:37.884065,7196339.594,-1.1,0.55,1.991,3.6,1.022,1.021,3.417,3.243
649.0,2018-05-20 17:23:37.941459,2018-05-20 20:23:59.483264,7207281.193,-1.1,0.55,1.994,3.6,1.022,1.021,3.416,3.243
650.0,2018-05-20 20:25:59.541390,2018-05-20 23:26:23.495155,7218225.205,-1.1,0.55,1.999,3.6,1.022,1.02,3.416,3.242
651.0,2018-05-20 23:28:23.550303,2018-05-21 02:28:43.849659,7229165.56,-1.099,0.55,1.998,3.6,1.022,1.021,3.416,3.243
652.0,2018-05-21 02:30:43.911582,2018-05-21 05:31:05.998720,7240107.709,-1.1,0.55,1.994,3.6,1.022,1.02,3.416,3.242
653.0,2018-05-21 05:33:06.054577,2018-05-21 08:33:28.842810,7251050.553,-1.099,0.55,1.994,3.6,1.022,1.02,3.415,3.242
654.0,2018-05-21 08:35:28.893632,2018-05-21 11:35:48.132165,7261989.842,-1.1,0.55,1.998,3.6,1.022,1.02,3.415,3.242
655.0,2018-05-21 11:37:48.187873,2018-05-21 14:38:07.361424,7272929.071,-1.1,0.55,1.997,3.6,1.022,1.02,3.415,3.242
656.0,2018-05-21 14:40:07.421941,2018-05-21 17:40:31.882942,7283873.593,-1.1,0.55,1.992,3.6,1.022,1.02,3.415,3.242
657.0,2018-05-21 17:42:31.941739,2018-05-21 20:42:51.468842,7294813.179,-1.099,0.55,1.997,3.6,1.022,1.02,3.415,3.242
658.0,2018-05-21 20:44:51.517220,2018-05-21 23:45:11.325913,7305753.036,-1.099,0.55,1.99,3.6,1.022,1.02,3.414,3.242
659.0,2018-05-21 23:47:11.380132,2018-05-22 02:47:25.183978,7316686.894,-1.099,0.55,1.993,3.6,1.022,1.02,3.415,3.242
660.0,2018-05-22 02:49:25.234516,2018-05-22 05:49:42.625085,7327624.335,-1.099,0.55,1.992,3.6,1.022,1.02,3.414,3.242
661.0,2018-05-22 05:51:42.677286,2018-05-22 08:52:02.482733,7338564.193,-1.099,0.55,1.996,3.6,1.022,1.02,3.414,3.241
662.0,2018-05-22 08:54:02.540939,2018-05-22 11:54:17.435901,7349499.146,-1.1,0.55,1.997,3.6,1.022,1.02,3.414,3.241
663.0,2018-05-22 11:56:17.476554,2018-05-22 14:56:34.477131,7360436.187,-1.1,0.55,1.993,3.6,1.022,1.02,3.414,3.241
664.0,2018-05-22 14:58:34.534742,2018-05-22 17:58:50.458798,7371372.169,-1.1,0.55,1.997,3.6,1.022,1.02,3.414,3.241
665.0,2018-05-22 18:00:50.500288,2018-05-22 21:01:04.107875,7382305.818,-1.1,0.55,1.993,3.6,1.022,1.02,3.414,3.241
666.0,2018-05-22 21:03:04.176274,2018-05-23 00:03:17.879930,7393239.59,-1.1,0.55,1.991,3.6,1.021,1.02,3.413,3.241
667.0,2018-05-23 00:05:17.928815,2018-05-23 03:05:29.791907,7404171.502,-1.099,0.55,1.996,3.6,1.022,1.02,3.414,3.241
668.0,2018-05-23 03:07:29.849745,2018-05-23 06:07:42.144965,7415103.855,-1.1,0.55,1.997,3.6,1.021,1.02,3.413,3.24
669.0,2018-05-23 06:09:42.212218,2018-05-23 09:10:00.074388,7426041.784,-1.1,0.55,1.997,3.6,1.021,1.02,3.413,3.24
670.0,2018-05-23 09:12:00.128896,2018-05-23 12:12:09.848469,7436971.558,-1.1,0.55,1.992,3.6,1.021,1.02,3.413,3.239
671.0,2018-05-23 12:14:09.908135,2018-05-23 15:14:22.740544,7447904.451,-1.1,0.55,1.996,3.6,1.021,1.02,3.413,3.239
672.0,2018-05-23 15:16:22.810467,2018-05-23 18:16:33.169411,7458834.879,-1.099,0.55,1.992,3.6,1.021,1.02,3.413,3.239
673.0,2018-05-23 18:18:33.214297,2018-05-23 21:18:42.748029,7469764.458,-1.1,0.55,1.996,3.6,1.021,1.02,3.413,3.239
674.0,2018-05-23 21:20:42.797803,2018-05-24 00:20:52.626579,7480694.337,-1.1,0.55,1.99,3.6,1.021,1.02,3.413,3.238
675.0,2018-05-24 00:22:52.681920,2018-05-24 03:23:03.842344,7491625.552,-1.099,0.55,1.994,3.6,1.021,1.02,3.413,3.238
676.0,2018-05-24 03:25:03.905436,2018-05-24 06:25:10.863748,7502552.574,-1.1,0.55,1.997,3.6,1.021,1.019,3.412,3.238
677.0,2018-05-24 06:27:10.927497,2018-05-24 09:27:21.579871,7513483.29,-1.1,0.55,1.996,3.6,1.021,1.019,3.412,3.238
678.0,2018-05-24 09:29:21.650362,2018-05-24 12:29:30.335626,7524412.046,-1.1,0.55,1.99,3.6,1.021,1.019,3.412,3.238
679.0,2018-05-24 12:31:30.394009,2018-05-24 15:31:38.150876,7535339.861,-1.099,0.55,1.997,3.6,1.021,1.019,3.412,3.238
680.0,2018-05-24 15:33:38.211442,2018-05-24 18:33:45.192212,7546266.902,-1.1,0.55,1.993,3.6,1.021,1.019,3.412,3.238
681.0,2018-05-24 18:35:45.253346,2018-05-24 21:35:52.110506,7557193.821,-1.1,0.55,1.991,3.6,1.021,1.019,3.412,3.238
682.0,2018-05-24 21:37:52.172120,2018-05-25 00:37:59.594656,7568121.305,-1.099,0.55,1.998,3.6,1.021,1.019,3.412,3.237
683.0,2018-05-25 00:39:59.657632,2018-05-25 03:40:06.551524,7579048.262,-1.099,0.55,1.992,3.6,1.021,1.019,3.412,3.237
684.0,2018-05-25 03:42:06.615155,2018-05-25 06:42:12.415930,7589974.126,-1.099,0.55,1.996,3.6,1.021,1.019,3.411,3.237
685.0,2018-05-25 06:44:12.478599,2018-05-25 09:44:18.368959,7600900.079,-1.1,0.55,1.994,3.6,1.021,1.019,3.411,3.237
686.0,2018-05-25 09:46:18.430260,2018-05-25 12:46:22.909629,7611824.62,-1.1,0.55,1.999,3.6,1.021,1.019,3.411,3.237
687.0,2018-05-25 12:48:22.936146,2018-05-25 15:48:27.467118,7622749.177,-1.1,0.55,1.992,3.6,1.021,1.019,3.411,3.237
688.0,2018-05-25 15:50:27.521717,2018-05-25 18:50:31.323104,7633673.033,-1.1,0.55,1.994,3.6,1.021,1.019,3.411,3.237
689.0,2018-05-25 18:52:31.404589,2018-05-25 21:52:35.380795,7644597.091,-1.1,0.55,1.999,3.6,1.021,1.019,3.411,3.236
690.0,2018-05-25 21:54:35.426686,2018-05-26 00:54:37.480764,7655519.191,-1.1,0.55,1.995,3.6,1.02,1.019,3.411,3.236
691.0,2018-05-26 00:56:37.550848,2018-05-26 03:56:38.581384,7666440.291,-1.099,0.55,1.991,3.6,1.02,1.019,3.41,3.236
692.0,2018-05-26 03:58:38.642353,2018-05-26 06:58:40.428686,7677362.139,-1.1,0.55,1.992,3.6,1.02,1.019,3.41,3.236
