Repository: Oliver191/MSc_Thesis_Predictive_Maintenance_Batteries

# MSc_Thesis_Predictive_Maintenance_Batteries
The GitHub repository accompanying the MSc Thesis at Esade written by Oliver Caspers regarding the topic “Predictive Maintenance for Lithium-Ion Batteries: Predicting the Remaining Useful Life (RUL) using Data-Driven Machine Learning based on Real-World Battery Datasets”.

SNL_Final.ipynb: The main Jupyter Notebook which contains the main code used to load, clean, and transform the SNL data. Four initial models are evaluated and a RF is chosen to be optimized. The RF is trained to predict the RUL on the training data and optimized using the validation data. Finally, the model is tested using independent testing data from UL.

File: SNL_Cycle_Timeseries_Data/SNL_18650_LFP_25C_0-100_0.5-3C_a_cycle_data.csv (part 2 of 14)
Cycle_Index,Start_Time,End_Time,Test_Time (s),Min_Current (A),Max_Current (A),Min_Voltage (V),Max_Voltage (V),Charge_Capacity (Ah),Discharge_Capacity (Ah),Charge_Energy (Wh),Discharge_Energy (Wh)
346.0,2017-09-20 09:42:07.421850,2017-09-20 12:02:41.436093,3060206.682,-3.3,0.549,1.994,3.6,1.007,1.005,3.361,3.058
347.0,2017-09-20 12:04:41.497414,2017-09-20 14:25:14.298121,3068759.544,-3.3,0.549,1.989,3.6,1.007,1.005,3.361,3.058
348.0,2017-09-20 14:27:14.354139,2017-09-20 16:47:46.952838,3077312.198,-3.3,0.549,1.989,3.6,1.007,1.005,3.361,3.059
349.0,2017-09-20 16:49:47.003548,2017-09-20 19:10:19.000859,3085864.247,-3.3,0.549,1.997,3.6,1.007,1.005,3.361,3.059
350.0,2017-09-20 19:12:19.050056,2017-09-20 21:32:52.820844,3094418.067,-3.3,0.549,1.997,3.6,1.007,1.005,3.361,3.059
351.0,2017-09-20 21:34:52.875997,2017-09-20 23:55:25.473754,3102970.719,-3.3,0.549,1.991,3.6,1.007,1.005,3.362,3.059
352.0,2017-09-20 23:57:25.535141,2017-09-21 02:17:59.422752,3111524.668,-3.3,0.549,1.988,3.6,1.007,1.005,3.361,3.059
353.0,2017-09-21 02:19:59.475612,2017-09-21 04:40:34.777395,3120080.023,-3.3,0.549,1.997,3.6,1.007,1.005,3.362,3.059
354.0,2017-09-21 04:42:34.826321,2017-09-21 07:03:09.264354,3128634.51,-3.3,0.549,1.987,3.6,1.007,1.005,3.362,3.06
355.0,2017-09-21 07:05:09.310148,2017-09-21 09:25:43.961328,3137189.207,-3.3,0.549,1.999,3.6,1.007,1.005,3.362,3.059
356.0,2017-09-21 09:27:44.004906,2017-09-21 11:48:17.991412,3145743.237,-3.3,0.549,1.994,3.6,1.007,1.005,3.362,3.06
357.0,2017-09-21 11:50:18.032307,2017-09-21 14:10:51.883777,3154297.129,-3.3,0.549,1.994,3.6,1.007,1.005,3.362,3.06
358.0,2017-09-21 14:12:51.952353,2017-09-21 16:33:25.793382,3162851.039,-3.3,0.549,1.987,3.6,1.007,1.005,3.362,3.06
359.0,2017-09-21 16:35:25.858144,2017-09-21 18:55:59.689567,3171404.935,-3.3,0.549,1.988,3.6,1.007,1.005,3.362,3.06
360.0,2017-09-21 18:57:59.751235,2017-09-21 21:18:32.946804,3179958.192,-3.3,0.549,1.999,3.6,1.007,1.005,3.362,3.06
361.0,2017-09-21 21:20:33.003685,2017-09-21 23:41:06.748469,3188511.994,-3.3,0.549,1.986,3.6,1.007,1.005,3.362,3.06
362.0,2017-09-21 23:43:06.801866,2017-09-22 02:03:41.226533,3197066.472,-3.3,0.549,1.986,3.6,1.007,1.005,3.362,3.06
363.0,2017-09-22 02:05:41.277261,2017-09-22 04:26:14.348264,3205619.594,-3.3,0.549,1.985,3.6,1.007,1.005,3.362,3.06
364.0,2017-09-22 04:28:14.394280,2017-09-22 06:48:48.421592,3214173.667,-3.3,0.549,1.995,3.6,1.007,1.005,3.362,3.06
365.0,2017-09-22 06:50:48.464774,2017-09-22 09:11:17.911588,3222723.157,-3.3,0.549,1.993,3.6,1.007,1.005,3.361,3.06
366.0,2017-09-22 09:13:17.975519,2017-09-22 11:33:50.301894,3231275.548,-3.3,0.549,1.994,3.6,1.007,1.005,3.361,3.06
367.0,2017-09-22 11:35:50.359604,2017-09-22 13:56:21.948193,3239827.194,-3.3,0.549,1.996,3.6,1.007,1.005,3.361,3.06
368.0,2017-09-22 13:58:21.999093,2017-09-22 16:18:52.533194,3248377.779,-3.3,0.549,1.991,3.6,1.007,1.005,3.361,3.06
369.0,2017-09-22 16:20:52.575240,2017-09-22 18:41:26.245377,3256931.491,-3.3,0.549,1.988,3.6,1.007,1.005,3.361,3.06
370.0,2017-09-22 18:43:26.315159,2017-09-22 21:03:58.972746,3265484.218,-3.3,0.549,1.999,3.6,1.007,1.005,3.361,3.06
371.0,2017-09-22 21:05:59.037209,2017-09-22 23:26:28.359895,3274033.606,-3.3,0.549,1.999,3.6,1.007,1.005,3.361,3.06
372.0,2017-09-22 23:28:28.429268,2017-09-23 01:48:58.673899,3282583.92,-3.3,0.549,1.987,3.6,1.007,1.005,3.361,3.06
373.0,2017-09-23 01:50:58.734449,2017-09-23 04:11:29.516727,3291134.762,-3.3,0.549,1.994,3.6,1.007,1.005,3.361,3.059
374.0,2017-09-23 04:13:29.568955,2017-09-23 06:33:59.731084,3299684.977,-3.3,0.549,1.985,3.6,1.007,1.005,3.361,3.06
375.0,2017-09-23 06:35:59.773976,2017-09-23 08:56:29.878146,3308235.124,-3.3,0.549,1.993,3.6,1.007,1.005,3.361,3.06
376.0,2017-09-23 08:58:29.942951,2017-09-23 11:18:57.483598,3316782.729,-3.3,0.549,1.995,3.6,1.007,1.005,3.361,3.06
377.0,2017-09-23 11:20:57.534966,2017-09-23 13:41:25.691108,3325330.937,-3.3,0.549,1.996,3.6,1.007,1.005,3.361,3.059
378.0,2017-09-23 13:43:25.761119,2017-09-23 16:03:54.849560,3333880.095,-3.3,0.549,1.988,3.6,1.007,1.005,3.361,3.06
379.0,2017-09-23 16:05:54.908432,2017-09-23 18:26:24.761561,3342430.007,-3.3,0.549,1.998,3.6,1.007,1.005,3.361,3.06
380.0,2017-09-23 18:28:24.826141,2017-09-23 20:48:52.141899,3350977.388,-3.3,0.549,1.991,3.6,1.007,1.005,3.361,3.057
381.0,2017-09-23 20:50:52.206600,2017-09-23 23:11:18.845402,3359524.091,-3.3,0.549,1.997,3.6,1.007,1.005,3.361,3.056
382.0,2017-09-23 23:13:18.898908,2017-09-24 01:33:45.488240,3368070.734,-3.3,0.549,1.997,3.6,1.006,1.005,3.361,3.057
383.0,2017-09-24 01:35:45.538798,2017-09-24 03:56:12.440482,3376617.686,-3.3,0.549,1.997,3.6,1.007,1.004,3.361,3.057
384.0,2017-09-24 03:58:12.492670,2017-09-24 06:18:38.201335,3385163.447,-3.3,0.549,1.994,3.6,1.007,1.004,3.361,3.057
385.0,2017-09-24 06:20:38.280325,2017-09-24 08:41:03.075017,3393708.321,-3.3,0.549,1.994,3.6,1.006,1.004,3.36,3.057
386.0,2017-09-24 08:43:03.136092,2017-09-24 11:03:29.566857,3402254.813,-3.3,0.549,1.997,3.6,1.006,1.004,3.36,3.057
387.0,2017-09-24 11:05:29.612158,2017-09-24 13:25:55.431559,3410800.677,-3.3,0.549,1.989,3.6,1.006,1.004,3.36,3.057
388.0,2017-09-24 13:27:55.460646,2017-09-24 15:48:20.450148,3419345.696,-3.3,0.549,1.993,3.6,1.006,1.004,3.36,3.057
389.0,2017-09-24 15:50:20.492601,2017-09-24 18:10:43.550825,3427888.796,-3.3,0.549,1.988,3.6,1.006,1.004,3.36,3.057
390.0,2017-09-24 18:12:43.620121,2017-09-24 20:33:08.072293,3436433.318,-3.3,0.549,1.989,3.6,1.006,1.004,3.36,3.057
391.0,2017-09-24 20:35:08.135075,2017-09-24 22:55:33.450838,3444978.696,-3.3,0.549,1.993,3.6,1.006,1.004,3.36,3.053
392.0,2017-09-24 22:57:33.485446,2017-09-25 01:17:59.333440,3453524.579,-3.3,0.549,1.986,3.6,1.006,1.004,3.36,3.053
393.0,2017-09-25 01:19:59.382655,2017-09-25 03:40:22.639325,3462067.885,-3.3,0.549,1.988,3.6,1.006,1.004,3.36,3.053
394.0,2017-09-25 03:42:22.680063,2017-09-25 06:02:43.789307,3470609.035,-3.3,0.549,1.999,3.6,1.006,1.004,3.36,3.053
395.0,2017-09-25 06:04:43.837212,2017-09-25 08:25:07.189041,3479152.435,-3.3,0.549,1.99,3.6,1.006,1.004,3.359,3.053
396.0,2017-09-25 08:27:07.263671,2017-09-25 10:47:29.975874,3487695.222,-3.3,0.549,1.999,3.6,1.006,1.004,3.359,3.053
397.0,2017-09-25 10:49:30.028756,2017-09-25 13:09:51.174470,3496236.42,-3.3,0.549,1.996,3.6,1.006,1.004,3.359,3.053
398.0,2017-09-25 13:11:51.204003,2017-09-25 15:32:12.778400,3504778.024,-3.3,0.549,1.985,3.6,1.006,1.004,3.359,3.053
399.0,2017-09-25 15:34:12.816082,2017-09-25 17:54:33.536012,3513318.782,-3.3,0.549,1.985,3.6,1.006,1.004,3.359,3.053
400.0,2017-09-25 17:56:33.569129,2017-09-25 20:16:54.413904,3521859.66,-3.3,0.549,1.996,3.6,1.006,1.004,3.359,3.053
401.0,2017-09-25 20:18:54.443181,2017-09-25 22:39:17.160040,3530402.406,-3.3,0.549,1.994,3.6,1.006,1.004,3.359,3.052
402.0,2017-09-25 22:41:17.207405,2017-09-26 01:01:35.142265,3538940.388,-3.3,0.549,1.997,3.6,1.006,1.004,3.358,3.052
403.0,2017-09-26 01:03:35.198804,2017-09-26 03:23:53.764756,3547479.01,-3.3,0.549,1.997,3.6,1.006,1.004,3.358,3.052
404.0,2017-09-26 03:25:53.829390,2017-09-26 05:46:11.587810,3556016.833,-3.3,0.549,1.989,3.6,1.006,1.004,3.358,3.052
405.0,2017-09-26 05:48:11.666106,2017-09-26 08:08:27.898513,3564553.144,-3.3,0.549,1.995,3.6,1.006,1.004,3.358,3.052
406.0,2017-09-26 08:10:27.917164,2017-09-26 10:30:45.238363,3573090.484,-3.3,0.549,1.987,3.6,1.005,1.004,3.357,3.052
407.0,2017-09-26 10:32:45.297904,2017-09-26 12:53:02.834420,3581628.08,-3.3,0.549,1.989,3.6,1.006,1.004,3.357,3.052
408.0,2017-09-26 12:55:02.882932,2017-09-26 15:15:18.822205,3590164.068,-3.3,0.549,1.993,3.6,1.005,1.003,3.357,3.052
409.0,2017-09-26 15:17:18.889494,2017-09-26 17:37:33.425007,3598698.671,-3.3,0.549,1.988,3.6,1.005,1.003,3.357,3.052
410.0,2017-09-26 17:39:33.449844,2017-09-26 19:59:49.103458,3607234.349,-3.3,0.549,1.988,3.6,1.005,1.003,3.357,3.05
411.0,2017-09-26 19:59:49.103583,2017-09-27 00:04:09.861591,3621895.107,-0.55,0.549,1.988,3.6,1.005,1.01,3.357,3.253
412.0,2017-09-27 00:04:10.031820,2017-09-27 04:10:48.997036,3636694.243,-0.55,0.549,1.996,3.6,1.012,1.011,3.384,3.254
413.0,2017-09-27 04:10:49.083157,2017-09-27 08:17:53.764150,3651519.01,-0.55,0.549,1.997,3.6,1.014,1.012,3.39,3.257
414.0,2017-09-27 08:17:53.764270,2017-09-27 08:18:53.824625,3651579.07,0.0,0.0,2.655,2.663,0.0,0.0,0.0,0.0
415.0,2017-10-09 13:48:10.007552,2017-10-09 18:00:56.386011,3666755.456,-0.55,0.549,1.995,3.6,1.005,1.016,3.372,3.274
416.0,2017-10-09 18:00:56.417915,2017-10-09 22:11:45.113707,3681804.184,-0.55,0.549,1.999,3.6,1.023,1.018,3.419,3.281
417.0,2017-10-09 22:11:45.238796,2017-10-10 02:22:06.162933,3696825.233,-0.55,0.549,1.999,3.6,1.023,1.019,3.419,3.283
418.0,2017-10-10 02:22:06.163047,2017-10-10 07:24:17.322312,3714956.393,-3.3,0.549,1.987,3.6,2.038,2.022,6.81,6.179
419.0,2017-10-10 07:26:17.379349,2017-10-10 09:48:31.935387,3723611.006,-3.3,0.549,1.987,3.6,1.015,1.012,3.388,3.092
420.0,2017-10-10 09:50:31.988512,2017-10-10 12:12:33.736566,3732252.807,-3.3,0.549,1.99,3.6,1.014,1.012,3.387,3.092
421.0,2017-10-10 12:14:33.788554,2017-10-10 14:36:29.283091,3740888.353,-3.3,0.549,1.996,3.6,1.014,1.012,3.386,3.092
422.0,2017-10-10 14:38:29.334430,2017-10-10 17:00:21.057926,3749520.128,-3.3,0.549,1.993,3.6,1.014,1.012,3.385,3.092
423.0,2017-10-10 17:02:21.110684,2017-10-10 19:24:07.895468,3758146.966,-3.3,0.549,1.999,3.6,1.014,1.012,3.384,3.092
424.0,2017-10-10 19:26:07.950159,2017-10-10 21:47:49.855717,3766768.926,-3.3,0.549,1.988,3.6,1.014,1.012,3.384,3.092
425.0,2017-10-10 21:49:49.907697,2017-10-11 00:11:31.940020,3775391.01,-3.3,0.549,1.988,3.6,1.014,1.012,3.383,3.092
426.0,2017-10-11 00:13:31.997618,2017-10-11 02:35:08.811944,3784007.882,-3.3,0.549,1.999,3.6,1.014,1.011,3.383,3.091
427.0,2017-10-11 02:37:08.874554,2017-10-11 04:58:43.885511,3792622.956,-3.3,0.549,1.986,3.6,1.013,1.011,3.382,3.091
428.0,2017-10-11 05:00:43.934629,2017-10-11 07:22:17.077077,3801236.147,-3.3,0.549,1.999,3.6,1.013,1.011,3.382,3.091
429.0,2017-10-11 07:24:17.133508,2017-10-11 09:45:47.679507,3809846.75,-3.3,0.549,1.997,3.6,1.013,1.011,3.382,3.087
430.0,2017-10-11 09:47:47.732605,2017-10-11 12:09:15.526206,3818454.596,-3.3,0.549,1.993,3.6,1.013,1.011,3.381,3.088
431.0,2017-10-11 12:11:15.574364,2017-10-11 14:32:41.810429,3827060.881,-3.3,0.549,1.997,3.6,1.013,1.011,3.381,3.089
432.0,2017-10-11 14:34:41.867436,2017-10-11 16:56:05.299676,3835664.37,-3.3,0.549,1.995,3.6,1.013,1.011,3.38,3.089
433.0,2017-10-11 16:58:05.349557,2017-10-11 19:19:28.711259,3844267.782,-3.3,0.549,1.996,3.6,1.013,1.011,3.38,3.089
434.0,2017-10-11 19:21:28.762111,2017-10-11 21:42:50.103753,3852869.174,-3.3,0.549,1.993,3.6,1.013,1.01,3.379,3.088
435.0,2017-10-11 21:44:50.165160,2017-10-12 00:06:07.705421,3861466.776,-3.3,0.549,1.989,3.6,1.012,1.01,3.378,3.089
436.0,2017-10-12 00:08:07.756352,2017-10-12 02:29:26.048061,3870065.118,-3.3,0.549,1.997,3.6,1.012,1.01,3.378,3.088
437.0,2017-10-12 02:31:26.105325,2017-10-12 04:52:42.848398,3878661.919,-3.3,0.549,1.991,3.6,1.012,1.01,3.378,3.088
438.0,2017-10-12 04:54:42.909223,2017-10-12 07:15:59.409281,3887258.48,-3.3,0.549,1.988,3.6,1.012,1.01,3.377,3.088
439.0,2017-10-12 07:17:59.463762,2017-10-12 09:39:15.462063,3895854.532,-3.3,0.549,1.987,3.6,1.012,1.01,3.377,3.088
440.0,2017-10-12 09:41:15.518287,2017-10-12 12:02:27.602986,3904446.673,-3.3,0.549,1.992,3.6,1.012,1.01,3.377,3.084
441.0,2017-10-12 12:04:27.652124,2017-10-12 14:25:40.276861,3913039.347,-3.3,0.549,1.993,3.6,1.012,1.01,3.376,3.085
442.0,2017-10-12 14:27:40.335020,2017-10-12 16:48:51.566611,3921630.637,-3.3,0.549,1.991,3.6,1.012,1.009,3.376,3.085
443.0,2017-10-12 16:50:51.625362,2017-10-12 19:12:01.211811,3930220.282,-3.3,0.549,1.993,3.6,1.012,1.009,3.375,3.085
444.0,2017-10-12 19:14:01.275132,2017-10-12 21:35:10.473677,3938809.544,-3.3,0.549,1.993,3.6,1.011,1.009,3.375,3.084
445.0,2017-10-12 21:37:10.528707,2017-10-12 23:58:17.666314,3947396.737,-3.3,0.549,1.99,3.6,1.011,1.009,3.375,3.084
446.0,2017-10-13 00:00:17.709422,2017-10-13 02:21:23.433521,3955982.504,-3.3,0.549,1.993,3.6,1.011,1.009,3.374,3.084
447.0,2017-10-13 02:23:23.493484,2017-10-13 04:44:27.577210,3964566.647,-3.3,0.549,1.993,3.6,1.011,1.009,3.374,3.084
448.0,2017-10-13 04:46:27.620236,2017-10-13 07:07:32.504627,3973151.575,-3.3,0.549,1.993,3.6,1.011,1.009,3.374,3.084
449.0,2017-10-13 07:09:32.569063,2017-10-13 09:30:35.664489,3981734.735,-3.3,0.549,1.986,3.6,1.011,1.009,3.373,3.084
450.0,2017-10-13 09:32:35.710283,2017-10-13 11:53:37.020823,3990316.091,-3.3,0.549,1.997,3.6,1.011,1.009,3.373,3.083
451.0,2017-10-13 11:55:37.088344,2017-10-13 14:16:37.938822,3998897.009,-3.3,0.549,1.991,3.6,1.011,1.009,3.372,3.083
452.0,2017-10-13 14:18:37.984318,2017-10-13 16:39:38.767312,4007477.838,-3.3,0.549,1.997,3.6,1.011,1.009,3.372,3.083
453.0,2017-10-13 16:41:38.821760,2017-10-13 19:02:37.315326,4016056.386,-3.3,0.549,1.99,3.6,1.01,1.008,3.372,3.082
454.0,2017-10-13 19:04:37.375027,2017-10-13 21:25:35.602231,4024634.673,-3.3,0.549,1.998,3.6,1.01,1.008,3.371,3.082
455.0,2017-10-13 21:27:35.650979,2017-10-13 23:48:33.124680,4033212.195,-3.3,0.549,1.997,3.6,1.01,1.008,3.371,3.082
456.0,2017-10-13 23:50:33.177118,2017-10-14 02:11:27.937733,4041787.008,-3.3,0.549,1.988,3.6,1.01,1.008,3.37,3.082
457.0,2017-10-14 02:13:27.989206,2017-10-14 04:34:21.652797,4050360.723,-3.3,0.549,1.993,3.6,1.01,1.008,3.37,3.081
458.0,2017-10-14 04:36:21.701929,2017-10-14 06:57:16.828083,4058935.898,-3.3,0.549,1.997,3.6,1.01,1.008,3.37,3.081
459.0,2017-10-14 06:59:16.877023,2017-10-14 09:20:09.153202,4067508.223,-3.3,0.549,1.992,3.6,1.01,1.008,3.37,3.081
460.0,2017-10-14 09:22:09.197185,2017-10-14 11:43:02.741674,4076081.812,-3.3,0.549,1.991,3.6,1.01,1.008,3.37,3.081
461.0,2017-10-14 11:45:02.783195,2017-10-14 14:05:54.784588,4084653.855,-3.3,0.549,1.993,3.6,1.01,1.008,3.369,3.081
462.0,2017-10-14 14:07:54.851586,2017-10-14 16:28:46.962449,4093226.033,-3.3,0.549,1.999,3.6,1.01,1.008,3.369,3.081
463.0,2017-10-14 16:30:47.024382,2017-10-14 18:51:36.364731,4101795.435,-3.3,0.549,1.997,3.6,1.01,1.008,3.369,3.08
464.0,2017-10-14 18:53:36.416997,2017-10-14 21:14:27.917376,4110366.988,-3.3,0.549,1.992,3.6,1.01,1.008,3.368,3.08
465.0,2017-10-14 21:16:27.963689,2017-10-14 23:37:16.471237,4118935.542,-3.3,0.549,1.986,3.6,1.009,1.007,3.368,3.08
466.0,2017-10-14 23:39:16.537305,2017-10-15 02:00:05.637857,4127504.708,-3.3,0.549,1.993,3.6,1.009,1.007,3.368,3.08
467.0,2017-10-15 02:02:05.694250,2017-10-15 04:22:53.105609,4136072.176,-3.3,0.549,1.992,3.6,1.009,1.007,3.368,3.079
468.0,2017-10-15 04:24:53.148977,2017-10-15 06:45:38.455820,4144637.526,-3.3,0.549,1.99,3.6,1.009,1.007,3.367,3.079
469.0,2017-10-15 06:47:38.514432,2017-10-15 09:08:24.084537,4153203.155,-3.3,0.549,1.986,3.6,1.009,1.007,3.367,3.079
470.0,2017-10-15 09:10:24.127491,2017-10-15 11:31:10.183945,4161769.254,-3.3,0.549,1.999,3.6,1.009,1.007,3.367,3.079
471.0,2017-10-15 11:33:10.243139,2017-10-15 13:53:54.782394,4170333.853,-3.3,0.549,1.997,3.6,1.009,1.007,3.366,3.078
472.0,2017-10-15 13:55:54.824636,2017-10-15 16:16:36.244412,4178895.315,-3.3,0.549,1.989,3.6,1.009,1.007,3.366,3.078
473.0,2017-10-15 16:18:36.326444,2017-10-15 18:39:20.213852,4187459.284,-3.3,0.549,1.99,3.6,1.009,1.007,3.366,3.078
474.0,2017-10-15 18:41:20.246734,2017-10-15 21:02:02.263055,4196021.333,-3.3,0.549,1.992,3.6,1.009,1.007,3.366,3.078
475.0,2017-10-15 21:04:02.305850,2017-10-15 23:24:43.882748,4204582.953,-3.3,0.549,1.996,3.6,1.009,1.007,3.366,3.078
476.0,2017-10-15 23:26:43.934519,2017-10-16 01:47:23.877897,4213142.948,-3.3,0.549,1.996,3.6,1.009,1.007,3.365,3.077
477.0,2017-10-16 01:49:23.936476,2017-10-16 04:10:02.458980,4221701.529,-3.3,0.549,1.994,3.6,1.009,1.006,3.365,3.077
478.0,2017-10-16 04:12:02.521506,2017-10-16 06:32:40.461223,4230259.532,-3.3,0.549,1.986,3.6,1.008,1.006,3.365,3.077
479.0,2017-10-16 06:34:40.495516,2017-10-16 08:55:20.508774,4238819.579,-3.3,0.549,1.992,3.6,1.008,1.006,3.365,3.075
480.0,2017-10-16 08:57:20.581898,2017-10-16 11:17:58.811654,4247377.882,-3.3,0.549,1.993,3.6,1.008,1.006,3.365,3.074
481.0,2017-10-16 11:19:58.891735,2017-10-16 13:40:37.167052,4255936.237,-3.3,0.549,1.994,3.6,1.008,1.006,3.364,3.074
482.0,2017-10-16 13:42:37.251038,2017-10-16 16:03:13.997031,4264493.067,-3.3,0.549,1.994,3.6,1.008,1.006,3.364,3.074
483.0,2017-10-16 16:05:14.063925,2017-10-16 18:25:50.224143,4273049.294,-3.3,0.549,1.998,3.6,1.008,1.006,3.363,3.074
484.0,2017-10-16 18:27:50.303438,2017-10-16 20:48:25.068123,4281604.138,-3.3,0.549,1.991,3.6,1.008,1.006,3.363,3.074
485.0,2017-10-16 20:50:25.145472,2017-10-16 23:10:59.528252,4290158.599,-3.3,0.549,1.99,3.6,1.008,1.006,3.363,3.074
486.0,2017-10-16 23:12:59.603574,2017-10-17 01:33:34.197944,4298713.268,-3.3,0.549,1.995,3.6,1.008,1.006,3.363,3.073
487.0,2017-10-17 01:35:34.239686,2017-10-17 03:56:08.544405,4307267.615,-3.3,0.549,1.99,3.6,1.008,1.006,3.363,3.074
488.0,2017-10-17 03:58:08.583244,2017-10-17 06:18:40.909292,4315819.98,-3.3,0.549,1.992,3.6,1.008,1.006,3.363,3.073
489.0,2017-10-17 06:20:40.942531,2017-10-17 08:41:12.145590,4324371.216,-3.3,0.549,1.987,3.6,1.008,1.006,3.362,3.074
490.0,2017-10-17 08:43:12.214273,2017-10-17 11:03:44.401704,4332923.472,-3.3,0.549,1.996,3.6,1.008,1.006,3.362,3.073
491.0,2017-10-17 11:05:44.460848,2017-10-17 13:26:15.804951,4341474.875,-3.3,0.549,1.99,3.6,1.007,1.006,3.361,3.073
492.0,2017-10-17 13:28:15.869600,2017-10-17 15:48:46.619506,4350025.69,-3.3,0.549,1.988,3.6,1.007,1.005,3.361,3.073
493.0,2017-10-17 15:50:46.680431,2017-10-17 18:11:15.578094,4358574.648,-3.3,0.549,1.996,3.6,1.007,1.005,3.361,3.073
494.0,2017-10-17 18:13:15.635333,2017-10-17 20:33:46.149627,4367125.22,-3.3,0.549,1.991,3.6,1.007,1.005,3.361,3.073
495.0,2017-10-17 20:35:46.182204,2017-10-17 22:56:15.229989,4375674.3,-3.3,0.549,1.995,3.6,1.007,1.005,3.361,3.072
496.0,2017-10-17 22:58:15.314388,2017-10-18 01:18:42.183347,4384221.254,-3.3,0.549,1.991,3.6,1.007,1.005,3.36,3.072
497.0,2017-10-18 01:20:42.268183,2017-10-18 03:41:10.187954,4392769.258,-3.3,0.549,1.994,3.6,1.007,1.005,3.36,3.072
498.0,2017-10-18 03:43:10.260033,2017-10-18 06:03:36.793969,4401315.864,-3.3,0.549,1.992,3.6,1.007,1.005,3.36,3.072
499.0,2017-10-18 06:05:36.850750,2017-10-18 08:26:01.108157,4409860.178,-3.3,0.549,1.994,3.6,1.007,1.005,3.36,3.072
500.0,2017-10-18 08:28:01.190549,2017-10-18 10:48:25.799898,4418404.87,-3.3,0.549,1.988,3.6,1.007,1.005,3.36,3.07
501.0,2017-10-18 10:50:25.882880,2017-10-18 13:10:51.895414,4426950.966,-3.3,0.549,1.988,3.6,1.007,1.005,3.36,3.071
502.0,2017-10-18 13:12:51.919743,2017-10-18 15:33:16.541050,4435495.611,-3.3,0.549,1.991,3.6,1.007,1.005,3.36,3.071
503.0,2017-10-18 15:35:16.569823,2017-10-18 17:55:41.264686,4444040.335,-3.3,0.549,1.989,3.6,1.007,1.005,3.359,3.071
504.0,2017-10-18 17:57:41.313040,2017-10-18 20:18:04.896268,4452583.967,-3.3,0.549,1.997,3.6,1.007,1.005,3.359,3.07
505.0,2017-10-18 20:20:04.924356,2017-10-18 22:40:28.164913,4461127.235,-3.3,0.549,1.994,3.6,1.007,1.005,3.359,3.071
506.0,2017-10-18 22:42:28.204318,2017-10-19 01:02:51.602433,4469670.673,-3.3,0.549,1.991,3.6,1.007,1.005,3.359,3.071
507.0,2017-10-19 01:04:51.652650,2017-10-19 03:25:15.552566,4478214.623,-3.3,0.549,1.995,3.6,1.007,1.005,3.358,3.071
508.0,2017-10-19 03:27:15.614893,2017-10-19 05:47:36.513925,4486755.584,-3.3,0.549,1.991,3.6,1.006,1.004,3.358,3.07
509.0,2017-10-19 05:49:36.552109,2017-10-19 08:09:57.105024,4495296.175,-3.3,0.549,1.992,3.6,1.006,1.004,3.358,3.07
510.0,2017-10-19 08:11:57.156404,2017-10-19 10:32:16.733766,4503835.804,-3.3,0.549,1.998,3.6,1.006,1.004,3.358,3.07
511.0,2017-10-19 10:34:16.779231,2017-10-19 12:54:37.897204,4512376.967,-3.3,0.549,1.992,3.6,1.006,1.004,3.357,3.07
512.0,2017-10-19 12:56:37.975925,2017-10-19 15:16:58.645314,4520917.716,-3.3,0.549,1.998,3.6,1.006,1.004,3.357,3.07
513.0,2017-10-19 15:18:58.695907,2017-10-19 17:39:18.133076,4529457.203,-3.3,0.549,1.998,3.6,1.006,1.004,3.357,3.069
514.0,2017-10-19 17:41:18.211407,2017-10-19 20:01:34.367799,4537993.438,-3.3,0.549,1.996,3.6,1.006,1.004,3.356,3.069
515.0,2017-10-19 20:03:34.445825,2017-10-19 22:23:52.853870,4546531.924,-3.3,0.549,1.992,3.6,1.006,1.004,3.357,3.069
516.0,2017-10-19 22:25:52.903115,2017-10-20 00:46:09.880120,4555068.95,-3.3,0.549,1.993,3.6,1.006,1.004,3.356,3.069
517.0,2017-10-20 00:48:09.945348,2017-10-20 03:08:26.499125,4563605.569,-3.3,0.549,1.992,3.6,1.006,1.004,3.356,3.069
518.0,2017-10-20 03:10:26.533370,2017-10-20 05:30:43.744385,4572142.815,-3.3,0.549,1.989,3.6,1.006,1.004,3.356,3.068
519.0,2017-10-20 05:32:43.810813,2017-10-20 07:52:58.800842,4580677.871,-3.3,0.549,1.992,3.6,1.006,1.004,3.356,3.068
520.0,2017-10-20 07:54:58.864423,2017-10-20 10:15:13.125286,4589212.196,-3.3,0.549,1.997,3.6,1.006,1.004,3.355,3.068
521.0,2017-10-20 10:17:13.153963,2017-10-20 12:37:26.808763,4597745.879,-3.3,0.549,1.997,3.6,1.006,1.003,3.355,3.068
522.0,2017-10-20 12:39:26.863711,2017-10-20 14:59:40.785723,4606279.856,-3.3,0.549,1.997,3.6,1.006,1.004,3.355,3.068
523.0,2017-10-20 15:01:40.867074,2017-10-20 17:21:52.646099,4614811.716,-3.3,0.549,1.992,3.6,1.005,1.003,3.355,3.067
524.0,2017-10-20 17:23:52.688350,2017-10-20 19:44:04.254396,4623343.325,-3.3,0.549,1.988,3.6,1.005,1.003,3.354,3.067
525.0,2017-10-20 19:46:04.319597,2017-10-20 22:06:15.673943,4631874.744,-3.3,0.549,1.998,3.6,1.005,1.003,3.354,3.067
526.0,2017-10-20 22:08:15.730104,2017-10-21 00:28:25.773195,4640404.843,-3.3,0.549,1.994,3.6,1.005,1.003,3.354,3.067
527.0,2017-10-21 00:30:25.850117,2017-10-21 02:50:36.299401,4648935.37,-3.3,0.549,1.997,3.6,1.005,1.003,3.354,3.067
528.0,2017-10-21 02:52:36.366230,2017-10-21 05:12:46.659557,4657465.73,-3.3,0.549,1.989,3.6,1.005,1.003,3.354,3.067
529.0,2017-10-21 05:14:46.684829,2017-10-21 07:34:57.353915,4665996.424,-3.3,0.549,1.99,3.6,1.005,1.003,3.354,3.067
530.0,2017-10-21 07:36:57.431604,2017-10-21 09:57:04.595942,4674523.666,-3.3,0.549,1.995,3.6,1.005,1.003,3.353,3.066
531.0,2017-10-21 09:59:04.627187,2017-10-21 12:19:13.183559,4683052.254,-3.3,0.549,1.995,3.6,1.005,1.003,3.353,3.066
532.0,2017-10-21 12:21:13.232415,2017-10-21 14:41:20.277628,4691579.348,-3.3,0.549,1.994,3.6,1.005,1.003,3.353,3.066
533.0,2017-10-21 14:43:20.310961,2017-10-21 17:03:25.336334,4700104.407,-3.3,0.549,1.988,3.6,1.005,1.003,3.352,3.066
534.0,2017-10-21 17:05:25.444856,2017-10-21 19:25:31.071207,4708630.141,-3.3,0.549,1.987,3.6,1.005,1.003,3.352,3.066
535.0,2017-10-21 19:27:31.067875,2017-10-21 21:47:36.984422,4717156.055,-3.3,0.549,1.999,3.6,1.005,1.003,3.352,3.065
536.0,2017-10-21 21:49:36.994822,2017-10-22 00:09:42.669424,4725681.74,-3.3,0.549,1.987,3.6,1.005,1.003,3.352,3.065
537.0,2017-10-22 00:11:42.740337,2017-10-22 02:31:47.001309,4734206.072,-3.3,0.549,1.998,3.6,1.005,1.003,3.352,3.065
538.0,2017-10-22 02:33:47.052145,2017-10-22 04:53:52.222036,4742731.292,-3.3,0.549,1.988,3.6,1.005,1.003,3.352,3.065
539.0,2017-10-22 04:55:52.254351,2017-10-22 07:15:56.335491,4751255.406,-3.3,0.549,1.991,3.6,1.005,1.002,3.352,3.065
540.0,2017-10-22 07:17:56.378562,2017-10-22 09:37:59.144636,4759778.215,-3.3,0.549,1.997,3.6,1.004,1.002,3.351,3.065
541.0,2017-10-22 09:39:59.165127,2017-10-22 12:00:02.237792,4768301.308,-3.3,0.549,1.99,3.6,1.004,1.002,3.351,3.064
542.0,2017-10-22 12:02:02.329490,2017-10-22 14:22:05.742832,4776824.813,-3.3,0.549,1.994,3.6,1.004,1.002,3.351,3.064
543.0,2017-10-22 14:24:05.812922,2017-10-22 16:44:06.907165,4785345.977,-3.3,0.549,1.996,3.6,1.004,1.002,3.351,3.064
544.0,2017-10-22 16:46:06.951855,2017-10-22 19:06:07.939727,4793867.01,-3.3,0.549,1.991,3.6,1.004,1.002,3.35,3.064
545.0,2017-10-22 19:08:07.958993,2017-10-22 21:28:07.992477,4802387.063,-3.3,0.549,1.998,3.6,1.004,1.002,3.35,3.064
546.0,2017-10-22 21:30:08.047477,2017-10-22 23:50:08.029901,4810907.1,-3.3,0.549,1.993,3.6,1.004,1.002,3.35,3.064
547.0,2017-10-22 23:52:08.088879,2017-10-23 02:12:08.115109,4819427.185,-3.3,0.549,1.994,3.6,1.004,1.002,3.35,3.063
548.0,2017-10-23 02:14:08.147231,2017-10-23 04:34:05.776403,4827944.847,-3.3,0.549,1.988,3.6,1.004,1.002,3.35,3.063
549.0,2017-10-23 04:36:05.871267,2017-10-23 06:56:06.453668,4836465.524,-3.3,0.549,1.997,3.6,1.004,1.002,3.35,3.063
550.0,2017-10-23 06:58:06.532822,2017-10-23 09:18:04.312204,4844983.382,-3.3,0.549,1.993,3.6,1.004,1.002,3.349,3.059
551.0,2017-10-23 09:20:04.381729,2017-10-23 11:40:04.574548,4853503.645,-3.3,0.549,1.996,3.6,1.004,1.002,3.35,3.06
552.0,2017-10-23 11:42:04.594724,2017-10-23 14:02:03.156907,4862022.227,-3.3,0.549,1.987,3.6,1.004,1.002,3.35,3.06
553.0,2017-10-23 14:04:03.210171,2017-10-23 16:24:01.809830,4870540.88,-3.3,0.549,1.987,3.6,1.004,1.002,3.349,3.061
554.0,2017-10-23 16:26:01.900614,2017-10-23 18:45:59.016220,4879058.087,-3.3,0.549,1.994,3.6,1.004,1.002,3.349,3.06
555.0,2017-10-23 18:47:59.075289,2017-10-23 21:07:57.000733,4887576.071,-3.3,0.549,1.99,3.6,1.004,1.002,3.349,3.06
556.0,2017-10-23 21:09:57.060597,2017-10-23 23:29:54.425636,4896093.496,-3.3,0.549,1.992,3.6,1.004,1.002,3.349,3.06
557.0,2017-10-23 23:31:54.485042,2017-10-24 01:51:49.344890,4904608.415,-3.3,0.549,1.988,3.6,1.004,1.002,3.349,3.06
558.0,2017-10-24 01:53:49.431747,2017-10-24 04:13:44.123821,4913123.194,-3.3,0.549,1.989,3.6,1.004,1.001,3.349,3.06
559.0,2017-10-24 04:15:44.205905,2017-10-24 06:35:40.072598,4921639.143,-3.3,0.549,1.987,3.6,1.003,1.001,3.348,3.06
560.0,2017-10-24 06:37:40.087994,2017-10-24 08:57:35.706805,4930154.777,-3.3,0.549,1.994,3.6,1.003,1.001,3.348,3.055
561.0,2017-10-24 08:59:35.790454,2017-10-24 11:19:30.823221,4938669.894,-3.3,0.549,1.996,3.6,1.003,1.001,3.348,3.056
562.0,2017-10-24 11:21:30.931936,2017-10-24 13:41:22.555393,4947181.626,-3.3,0.549,1.994,3.6,1.003,1.001,3.348,3.056
563.0,2017-10-24 13:43:22.657116,2017-10-24 16:03:14.990077,4955694.06,-3.3,0.549,1.997,3.6,1.003,1.001,3.347,3.056
564.0,2017-10-24 16:05:15.056388,2017-10-24 18:25:07.303426,4964206.374,-3.3,0.549,1.997,3.6,1.003,1.001,3.347,3.056
565.0,2017-10-24 18:27:07.392457,2017-10-24 20:46:57.775665,4972716.846,-3.3,0.549,1.992,3.6,1.003,1.001,3.347,3.056
566.0,2017-10-24 20:48:57.884923,2017-10-24 23:08:50.417151,4981229.487,-3.3,0.549,1.992,3.6,1.003,1.001,3.347,3.056
567.0,2017-10-24 23:10:50.518353,2017-10-25 01:30:42.275002,4989741.345,-3.3,0.549,1.997,3.6,1.003,1.001,3.347,3.056
568.0,2017-10-25 01:32:42.335768,2017-10-25 03:52:34.156945,4998253.227,-3.3,0.549,1.991,3.6,1.003,1.001,3.347,3.056
569.0,2017-10-25 03:54:34.224359,2017-10-25 06:14:24.187809,5006763.258,-3.3,0.549,1.993,3.6,1.003,1.001,3.346,3.056
570.0,2017-10-25 06:16:24.212147,2017-10-25 08:36:13.419063,5015272.489,-3.3,0.549,1.986,3.6,1.003,1.001,3.346,3.055
571.0,2017-10-25 08:38:13.461441,2017-10-25 10:58:03.427434,5023782.498,-3.3,0.549,1.986,3.6,1.003,1.001,3.346,3.055
572.0,2017-10-25 11:00:03.395517,2017-10-25 13:19:52.183189,5032291.253,-3.3,0.549,1.993,3.6,1.003,1.001,3.346,3.055
573.0,2017-10-25 13:21:52.246748,2017-10-25 15:41:40.745477,5040799.816,-3.3,0.549,1.996,3.6,1.002,1.0,3.345,3.055
574.0,2017-10-25 15:43:40.820420,2017-10-25 18:03:28.318737,5049307.389,-3.3,0.549,1.999,3.6,1.002,1.0,3.345,3.055
575.0,2017-10-25 18:05:28.326953,2017-10-25 20:25:14.196191,5057813.266,-3.3,0.549,1.998,3.6,1.002,1.0,3.345,3.055
576.0,2017-10-25 20:27:14.263950,2017-10-25 22:47:01.750907,5066320.821,-3.3,0.549,1.992,3.6,1.002,1.0,3.345,3.055
577.0,2017-10-25 22:49:01.755611,2017-10-26 01:08:47.785108,5074826.855,-3.3,0.549,1.996,3.6,1.002,1.0,3.345,3.054
578.0,2017-10-26 01:10:47.802288,2017-10-26 03:30:32.460434,5083331.531,-3.3,0.549,1.989,3.6,1.002,1.0,3.344,3.055
579.0,2017-10-26 03:32:32.472364,2017-10-26 05:52:18.899204,5091837.969,-3.3,0.549,1.996,3.6,1.002,1.0,3.344,3.054
580.0,2017-10-26 05:54:18.893228,2017-10-26 08:14:03.012334,5100342.083,-3.3,0.549,1.993,3.6,1.002,1.0,3.344,3.054
581.0,2017-10-26 08:16:03.031695,2017-10-26 10:35:47.342441,5108846.413,-3.3,0.549,1.999,3.6,1.002,1.0,3.344,3.054
582.0,2017-10-26 10:37:47.406635,2017-10-26 12:57:30.744034,5117349.814,-3.3,0.549,1.987,3.6,1.002,1.0,3.343,3.054
583.0,2017-10-26 12:59:30.812412,2017-10-26 15:19:15.248650,5125854.319,-3.3,0.549,1.986,3.6,1.002,1.0,3.344,3.054
584.0,2017-10-26 15:21:15.219352,2017-10-26 17:40:58.285672,5134357.356,-3.3,0.549,1.999,3.6,1.002,1.0,3.344,3.053
585.0,2017-10-26 17:42:58.352420,2017-10-26 20:02:41.006537,5142860.077,-3.3,0.549,1.987,3.6,1.002,1.0,3.343,3.053
586.0,2017-10-26 20:04:41.092602,2017-10-26 22:24:21.620174,5151360.69,-3.3,0.549,1.986,3.6,1.002,1.0,3.343,3.053
587.0,2017-10-26 22:26:21.616168,2017-10-27 00:46:02.219273,5159861.29,-3.3,0.549,1.986,3.6,1.002,1.0,3.343,3.053
588.0,2017-10-27 00:48:02.297523,2017-10-27 03:07:44.335606,5168363.406,-3.3,0.549,1.986,3.6,1.002,1.0,3.343,3.053
589.0,2017-10-27 03:09:44.342338,2017-10-27 05:29:24.740384,5176863.811,-3.3,0.549,1.999,3.6,1.002,1.0,3.342,3.052
590.0,2017-10-27 05:31:24.719465,2017-10-27 07:51:04.365563,5185363.436,-3.3,0.549,1.986,3.6,1.002,1.0,3.342,3.053
591.0,2017-10-27 07:53:04.420283,2017-10-27 10:12:45.487942,5193864.558,-3.3,0.549,1.988,3.6,1.002,1.0,3.342,3.053
592.0,2017-10-27 10:14:45.551804,2017-10-27 12:34:22.421944,5202361.492,-3.3,0.549,1.993,3.6,1.001,1.0,3.342,3.047
593.0,2017-10-27 12:36:22.481062,2017-10-27 14:56:01.193508,5210860.264,-3.3,0.549,1.992,3.6,1.001,0.999,3.343,3.048
594.0,2017-10-27 14:58:01.239960,2017-10-27 17:17:39.925368,5219358.996,-3.3,0.549,1.998,3.6,1.001,0.999,3.342,3.048
595.0,2017-10-27 17:19:39.894756,2017-10-27 19:39:17.517405,5227856.588,-3.3,0.549,1.991,3.6,1.001,0.999,3.342,3.048
596.0,2017-10-27 19:41:17.501672,2017-10-27 22:00:55.091671,5236354.162,-3.3,0.549,1.989,3.6,1.001,0.999,3.342,3.049
597.0,2017-10-27 22:02:55.075387,2017-10-28 00:22:32.584219,5244851.655,-3.3,0.549,1.987,3.6,1.001,0.999,3.342,3.049
598.0,2017-10-28 00:24:32.582535,2017-10-28 02:44:08.586040,5253347.656,-3.3,0.549,1.987,3.6,1.001,0.999,3.341,3.049
599.0,2017-10-28 02:46:08.659215,2017-10-28 05:05:45.638572,5261844.709,-3.3,0.549,1.99,3.6,1.001,0.999,3.341,3.049
600.0,2017-10-28 05:07:45.600609,2017-10-28 07:27:21.854334,5270340.925,-3.3,0.549,1.998,3.6,1.001,0.999,3.341,3.048
601.0,2017-10-28 07:29:21.922602,2017-10-28 09:48:56.068432,5278835.139,-3.3,0.549,1.991,3.6,1.001,0.999,3.341,3.049
602.0,2017-10-28 09:50:56.098933,2017-10-28 12:10:30.523006,5287329.593,-3.3,0.549,1.993,3.6,1.001,0.999,3.341,3.048
603.0,2017-10-28 12:12:30.578563,2017-10-28 14:32:05.577949,5295824.648,-3.3,0.549,1.992,3.6,1.001,0.999,3.34,3.048
604.0,2017-10-28 14:34:05.644140,2017-10-28 16:53:39.956011,5304319.026,-3.3,0.549,1.989,3.6,1.001,0.999,3.34,3.048
605.0,2017-10-28 16:55:39.922428,2017-10-28 19:15:12.572994,5312811.643,-3.3,0.549,1.994,3.6,1.001,0.999,3.34,3.048
606.0,2017-10-28 19:17:12.546345,2017-10-28 21:36:46.545406,5321305.616,-3.3,0.549,1.996,3.6,1.001,0.999,3.34,3.048
607.0,2017-10-28 21:38:46.574011,2017-10-28 23:58:19.895228,5329798.966,-3.3,0.549,1.993,3.6,1.001,0.999,3.34,3.048
608.0,2017-10-29 00:00:19.869022,2017-10-29 02:19:52.852864,5338291.923,-3.3,0.549,1.991,3.6,1.001,0.999,3.339,3.048
609.0,2017-10-29 02:21:52.880877,2017-10-29 04:41:25.307592,5346784.378,-3.3,0.549,1.993,3.6,1.001,0.999,3.339,3.048
610.0,2017-10-29 04:43:25.310575,2017-10-29 07:02:56.926117,5355275.996,-3.3,0.549,1.996,3.6,1.0,0.998,3.339,3.048
611.0,2017-10-29 07:04:56.902922,2017-10-29 09:24:25.887259,5363764.958,-3.3,0.549,1.989,3.6,1.0,0.999,3.339,3.048
612.0,2017-10-29 09:26:25.927345,2017-10-29 11:45:56.870966,5372255.941,-3.3,0.549,1.997,3.6,1.0,0.998,3.339,3.047
613.0,2017-10-29 11:47:56.836796,2017-10-29 14:07:26.210181,5380745.28,-3.3,0.549,1.988,3.6,1.0,0.998,3.338,3.047
614.0,2017-10-29 14:09:26.177385,2017-10-29 16:28:55.508188,5389234.578,-3.3,0.549,1.987,3.6,1.0,0.998,3.338,3.047
615.0,2017-10-29 16:30:55.476711,2017-10-29 18:50:23.841924,5397722.912,-3.3,0.549,1.997,3.6,1.0,0.998,3.338,3.047
616.0,2017-10-29 18:52:23.857359,2017-10-29 21:11:52.408049,5406211.478,-3.3,0.549,1.995,3.6,1.0,0.998,3.338,3.047
617.0,2017-10-29 21:11:52.408181,2017-10-30 01:15:00.005582,5420799.076,-0.55,0.549,1.995,3.6,1.0,1.006,3.338,3.241
618.0,2017-10-30 01:15:00.058585,2017-10-30 05:20:28.314937,5435527.385,-0.55,0.549,1.998,3.6,1.008,1.006,3.366,3.242
619.0,2017-10-30 05:20:28.345636,2017-10-30 09:26:16.027830,5450275.098,-0.55,0.549,1.996,3.6,1.009,1.007,3.371,3.244
620.0,2017-10-30 09:26:16.027948,2017-10-30 09:27:16.111669,5450335.182,0.0,0.0,2.647,2.656,0.0,0.0,0.0,0.0
621.0,2017-11-08 16:07:37.004073,2017-11-08 19:04:22.152996,5460950.335,-0.55,0.549,1.999,3.6,0.375,1.013,1.279,3.264
622.0,2017-11-08 19:04:22.277755,2017-11-08 23:11:39.645963,5475787.828,-0.55,0.549,1.997,3.6,1.015,1.013,3.392,3.263
623.0,2017-11-08 23:11:39.678199,2017-11-09 03:19:12.063471,5490640.245,-0.55,0.55,1.997,3.6,1.016,1.013,3.395,3.263
624.0,2017-11-09 03:19:12.063602,2017-11-09 08:17:54.252353,5508562.434,-3.3,0.549,1.99,3.6,2.025,2.012,6.769,6.133
625.0,2017-11-09 08:19:54.307026,2017-11-09 10:40:48.361717,5517136.544,-3.3,0.549,1.99,3.6,1.009,1.006,3.368,3.066
626.0,2017-11-09 10:42:48.418622,2017-11-09 13:03:31.994017,5525700.176,-3.3,0.549,1.995,3.6,1.008,1.005,3.366,3.066
627.0,2017-11-09 13:05:32.052557,2017-11-09 15:26:08.446945,5534256.629,-3.3,0.549,1.988,3.6,1.008,1.005,3.364,3.065
628.0,2017-11-09 15:28:08.498926,2017-11-09 17:48:43.811333,5542811.993,-3.3,0.549,1.999,3.6,1.007,1.005,3.363,3.065
629.0,2017-11-09 17:50:43.866529,2017-11-09 20:11:15.700279,5551363.882,-3.3,0.549,1.992,3.6,1.007,1.005,3.362,3.064
630.0,2017-11-09 20:13:15.757090,2017-11-09 22:33:45.652784,5559913.835,-3.3,0.549,1.997,3.6,1.007,1.005,3.361,3.064
631.0,2017-11-09 22:35:45.707350,2017-11-10 00:56:13.358162,5568461.54,-3.3,0.549,1.992,3.6,1.007,1.004,3.361,3.063
632.0,2017-11-10 00:58:13.414768,2017-11-10 03:18:39.350111,5577007.532,-3.3,0.549,1.992,3.6,1.007,1.004,3.36,3.063
633.0,2017-11-10 03:20:39.405967,2017-11-10 05:41:03.170711,5585551.353,-3.3,0.549,1.99,3.6,1.006,1.004,3.36,3.063
634.0,2017-11-10 05:43:03.230127,2017-11-10 08:03:25.573039,5594093.755,-3.3,0.549,1.988,3.6,1.006,1.004,3.359,3.062
635.0,2017-11-10 08:05:25.625947,2017-11-10 10:25:47.245376,5602635.427,-3.3,0.549,1.991,3.6,1.006,1.004,3.359,3.062
636.0,2017-11-10 10:27:47.306294,2017-11-10 12:48:06.834898,5611175.017,-3.3,0.549,1.997,3.6,1.006,1.004,3.358,3.061
637.0,2017-11-10 12:50:06.884839,2017-11-10 15:10:22.688002,5619710.87,-3.3,0.549,1.989,3.6,1.006,1.004,3.357,3.061
638.0,2017-11-10 15:12:22.745361,2017-11-10 17:32:40.305708,5628248.488,-3.3,0.549,1.999,3.6,1.006,1.003,3.357,3.061
639.0,2017-11-10 17:34:40.364414,2017-11-10 19:54:55.993691,5636784.176,-3.3,0.549,1.995,3.6,1.005,1.003,3.356,3.06
640.0,2017-11-10 19:56:56.046873,2017-11-10 22:17:09.679879,5645317.862,-3.3,0.549,1.998,3.6,1.005,1.003,3.356,3.06
641.0,2017-11-10 22:19:09.728158,2017-11-11 00:39:22.969037,5653851.151,-3.3,0.549,1.989,3.6,1.005,1.003,3.356,3.06
642.0,2017-11-11 00:41:23.027494,2017-11-11 03:01:34.265072,5662382.447,-3.3,0.549,1.991,3.6,1.005,1.003,3.356,3.059
643.0,2017-11-11 03:03:34.314637,2017-11-11 05:23:46.635902,5670914.818,-3.3,0.549,1.991,3.6,1.005,1.003,3.355,3.059
644.0,2017-11-11 05:25:46.694209,2017-11-11 07:45:56.348763,5679444.531,-3.3,0.549,1.994,3.6,1.005,1.003,3.355,3.059
645.0,2017-11-11 07:47:56.410979,2017-11-11 10:08:03.933683,5687972.116,-3.3,0.549,1.995,3.6,1.005,1.003,3.354,3.058
646.0,2017-11-11 10:10:03.981416,2017-11-11 12:30:12.288466,5696500.47,-3.3,0.549,1.992,3.6,1.005,1.003,3.354,3.058
647.0,2017-11-11 12:32:12.338236,2017-11-11 14:52:20.401260,5705028.583,-3.3,0.549,1.991,3.6,1.005,1.003,3.354,3.058
648.0,2017-11-11 14:54:20.452553,2017-11-11 17:14:26.829670,5713555.012,-3.3,0.549,1.992,3.6,1.005,1.002,3.353,3.058
649.0,2017-11-11 17:16:26.896017,2017-11-11 19:36:33.081336,5722081.263,-3.3,0.549,1.987,3.6,1.004,1.002,3.353,3.058
650.0,2017-11-11 19:38:33.130491,2017-11-11 21:58:38.764839,5730606.947,-3.3,0.549,1.991,3.6,1.004,1.002,3.353,3.057
651.0,2017-11-11 22:00:38.827130,2017-11-12 00:20:42.621867,5739130.804,-3.3,0.549,1.991,3.6,1.004,1.002,3.352,3.057
652.0,2017-11-12 00:22:42.663528,2017-11-12 02:42:41.918753,5747650.101,-3.3,0.549,1.986,3.6,1.004,1.002,3.352,3.057
653.0,2017-11-12 02:44:41.963379,2017-11-12 05:04:43.636390,5756171.818,-3.3,0.549,1.986,3.6,1.004,1.002,3.352,3.057
654.0,2017-11-12 05:06:43.687992,2017-11-12 07:26:44.569655,5764692.752,-3.3,0.549,1.992,3.6,1.004,1.002,3.351,3.056
655.0,2017-11-12 07:28:44.627063,2017-11-12 09:48:44.271654,5773212.454,-3.3,0.549,1.994,3.6,1.004,1.002,3.351,3.056
656.0,2017-11-12 09:50:44.332573,2017-11-12 12:10:43.080325,5781731.262,-3.3,0.549,1.989,3.6,1.004,1.002,3.351,3.056
657.0,2017-11-12 12:12:43.143458,2017-11-12 14:32:39.704756,5790247.887,-3.3,0.549,1.987,3.6,1.004,1.002,3.35,3.056
658.0,2017-11-12 14:34:39.766172,2017-11-12 16:54:37.294574,5798765.477,-3.3,0.549,1.996,3.6,1.004,1.001,3.35,3.055
659.0,2017-11-12 16:56:37.356203,2017-11-12 19:16:32.254781,5807280.437,-3.3,0.549,1.995,3.6,1.003,1.001,3.349,3.055
660.0,2017-11-12 19:18:32.312371,2017-11-12 21:38:27.166019,5815795.348,-3.3,0.549,1.987,3.6,1.003,1.001,3.349,3.054
661.0,2017-11-12 21:40:27.220054,2017-11-13 00:00:21.153455,5824309.335,-3.3,0.549,1.989,3.6,1.003,1.001,3.349,3.054
662.0,2017-11-13 00:02:21.201910,2017-11-13 02:22:14.210724,5832822.393,-3.3,0.549,1.999,3.6,1.003,1.001,3.348,3.054
663.0,2017-11-13 02:24:14.251806,2017-11-13 04:44:05.140553,5841333.323,-3.3,0.549,1.997,3.6,1.003,1.001,3.348,3.054
664.0,2017-11-13 04:46:05.202126,2017-11-13 07:05:56.089976,5849844.272,-3.3,0.549,1.997,3.6,1.003,1.001,3.348,3.053
665.0,2017-11-13 07:07:56.141298,2017-11-13 09:27:46.562005,5858354.744,-3.3,0.549,1.997,3.6,1.003,1.001,3.347,3.053
666.0,2017-11-13 09:29:46.618908,2017-11-13 11:49:34.521979,5866862.704,-3.3,0.549,1.988,3.6,1.003,1.001,3.347,3.053
667.0,2017-11-13 11:51:34.571387,2017-11-13 14:11:20.391329,5875368.573,-3.3,0.549,1.988,3.6,1.003,1.001,3.347,3.053
668.0,2017-11-13 14:13:20.436026,2017-11-13 16:33:08.831669,5883877.014,-3.3,0.549,1.993,3.6,1.003,1.001,3.347,3.053
669.0,2017-11-13 16:35:08.893507,2017-11-13 18:54:56.710311,5892384.892,-3.3,0.549,1.988,3.6,1.002,1.001,3.346,3.052
670.0,2017-11-13 18:56:56.756403,2017-11-13 21:16:44.371796,5900892.554,-3.3,0.549,1.993,3.6,1.003,1.0,3.346,3.052
671.0,2017-11-13 21:18:44.433603,2017-11-13 23:38:31.561338,5909399.743,-3.3,0.549,1.99,3.6,1.002,1.0,3.346,3.052
672.0,2017-11-13 23:40:31.606241,2017-11-14 02:00:15.960245,5917904.142,-3.3,0.549,1.996,3.6,1.002,1.0,3.345,3.051
673.0,2017-11-14 02:02:16.015165,2017-11-14 04:21:59.616086,5926407.798,-3.3,0.549,1.991,3.6,1.002,1.0,3.345,3.051
674.0,2017-11-14 04:23:59.679764,2017-11-14 06:43:43.744611,5934911.927,-3.3,0.549,1.996,3.6,1.002,1.0,3.345,3.051
675.0,2017-11-14 06:45:43.786584,2017-11-14 09:05:28.162493,5943416.344,-3.3,0.549,1.996,3.6,1.002,1.0,3.345,3.051
676.0,2017-11-14 09:07:28.215519,2017-11-14 11:27:10.627639,5951918.81,-3.3,0.549,1.997,3.6,1.002,1.0,3.344,3.05
677.0,2017-11-14 11:29:10.676160,2017-11-14 13:48:52.240674,5960420.423,-3.3,0.549,1.988,3.6,1.002,1.0,3.344,3.05
678.0,2017-11-14 13:50:52.283324,2017-11-14 16:10:33.655053,5968921.837,-3.3,0.549,1.99,3.6,1.002,1.0,3.344,3.05
679.0,2017-11-14 16:12:33.703514,2017-11-14 18:32:15.240829,5977423.423,-3.3,0.549,1.997,3.6,1.002,1.0,3.344,3.05
680.0,2017-11-14 18:34:15.275500,2017-11-14 20:53:54.742440,5985922.924,-3.3,0.549,1.99,3.6,1.002,1.0,3.343,3.049
681.0,2017-11-14 20:55:54.826327,2017-11-14 23:15:33.970781,5994422.153,-3.3,0.549,1.989,3.6,1.002,1.0,3.343,3.049
682.0,2017-11-14 23:17:34.024800,2017-11-15 01:37:11.514620,6002919.697,-3.3,0.549,1.993,3.6,1.001,0.999,3.343,3.049
683.0,2017-11-15 01:39:11.567874,2017-11-15 03:58:48.270479,6011416.452,-3.3,0.549,1.999,3.6,1.001,0.999,3.342,3.049
684.0,2017-11-15 04:00:48.351969,2017-11-15 06:20:22.699646,6019910.882,-3.3,0.549,1.992,3.6,1.001,0.999,3.342,3.049
685.0,2017-11-15 06:22:22.744201,2017-11-15 08:41:58.897337,6028407.079,-3.3,0.549,1.996,3.6,1.001,0.999,3.342,3.048
686.0,2017-11-15 08:43:58.962037,2017-11-15 11:03:33.939991,6036902.122,-3.3,0.549,1.992,3.6,1.001,0.999,3.342,3.048
687.0,2017-11-15 11:05:33.963934,2017-11-15 13:25:09.816694,6045397.999,-3.3,0.549,1.992,3.6,1.001,0.999,3.341,3.048
688.0,2017-11-15 13:27:09.863206,2017-11-15 15:46:43.693124,6053891.875,-3.3,0.549,1.994,3.6,1.001,0.999,3.341,3.048
689.0,2017-11-15 15:48:43.747005,2017-11-15 18:08:17.506905,6062385.689,-3.3,0.549,1.999,3.6,1.001,0.999,3.341,3.048
