Repository: Oliver191/MSc_Thesis_Predictive_Maintenance_Batteries

# MSc_Thesis_Predictive_Maintenance_Batteries
The GitHub repository accompanying the MSc Thesis at Esade written by Oliver Caspers regarding the topic “Predictive Maintenance for Lithium-Ion Batteries: Predicting the Remaining Useful Life (RUL) using Data-Driven Machine Learning based on Real-World Battery Datasets”.

SNL_Final.ipynb: The main Jupyter Notebook which contains the main code used to load, clean, and transform the SNL data. Four initial models are evaluated and a RF is chosen to be optimized. The RF is trained to predict the RUL on the training data and optimized using the validation data. Finally, the model is tested using independent testing data from UL.

File: SNL_Cycle_Timeseries_Data/SNL_18650_LFP_25C_20-80_0.5-0.5C_b_cycle_data.csv (part 2 of 23)
Cycle_Index,Start_Time,End_Time,Test_Time (s),Min_Current (A),Max_Current (A),Min_Voltage (V),Max_Voltage (V),Charge_Capacity (Ah),Discharge_Capacity (Ah),Charge_Energy (Wh),Discharge_Energy (Wh)
336.0,2017-09-08 04:09:30.337343,2017-09-08 06:17:41.538821,2755444.538,-0.551,0.549,3.159,3.39,0.549,0.551,1.84,1.783
337.0,2017-09-08 06:19:41.622050,2017-09-08 08:27:51.881138,2763254.881,-0.551,0.549,3.159,3.39,0.55,0.551,1.84,1.782
338.0,2017-09-08 08:29:51.911283,2017-09-08 10:38:00.627040,2771063.627,-0.551,0.549,3.159,3.39,0.549,0.551,1.84,1.782
339.0,2017-09-08 10:40:00.664148,2017-09-08 12:48:15.521747,2778878.521,-0.551,0.548,3.159,3.39,0.55,0.551,1.842,1.783
340.0,2017-09-08 12:50:15.607369,2017-09-08 14:58:23.684105,2786686.684,-0.551,0.548,3.159,3.39,0.549,0.551,1.84,1.782
341.0,2017-09-08 15:00:23.744218,2017-09-08 17:08:33.612956,2794496.612,-0.551,0.548,3.159,3.39,0.549,0.551,1.84,1.782
342.0,2017-09-08 17:10:33.651118,2017-09-08 19:18:45.476800,2802308.476,-0.551,0.549,3.159,3.39,0.55,0.551,1.841,1.783
343.0,2017-09-08 19:20:45.558148,2017-09-08 21:28:50.717720,2810113.717,-0.551,0.548,3.159,3.39,0.549,0.551,1.838,1.781
344.0,2017-09-08 21:30:50.800610,2017-09-08 23:38:57.000527,2817920.0,-0.551,0.549,3.159,3.39,0.549,0.55,1.84,1.781
345.0,2017-09-08 23:40:57.086171,2017-09-09 01:49:02.130738,2825725.13,-0.551,0.549,3.159,3.39,0.549,0.551,1.839,1.781
346.0,2017-09-09 01:51:02.155163,2017-09-09 03:59:09.732225,2833532.732,-0.551,0.548,3.159,3.39,0.549,0.551,1.839,1.782
347.0,2017-09-09 04:01:09.792731,2017-09-09 06:09:21.568973,2841344.568,-0.551,0.548,3.159,3.39,0.55,0.551,1.841,1.783
348.0,2017-09-09 06:11:21.610291,2017-09-09 08:19:30.598436,2849153.598,-0.551,0.548,3.159,3.39,0.549,0.551,1.84,1.782
349.0,2017-09-09 08:21:30.678650,2017-09-09 10:29:39.746254,2856962.746,-0.551,0.549,3.159,3.39,0.549,0.551,1.84,1.782
350.0,2017-09-09 10:31:39.771201,2017-09-09 12:39:43.568750,2864766.568,-0.551,0.549,3.159,3.39,0.549,0.551,1.838,1.781
351.0,2017-09-09 12:41:43.593426,2017-09-09 14:49:46.714450,2872569.714,-0.551,0.548,3.159,3.39,0.549,0.55,1.839,1.781
352.0,2017-09-09 14:51:46.789368,2017-09-09 16:59:51.907404,2880374.907,-0.551,0.549,3.159,3.39,0.549,0.55,1.84,1.781
353.0,2017-09-09 17:01:51.949408,2017-09-09 19:10:19.635865,2888202.635,-0.551,0.548,3.159,3.39,0.55,0.553,1.843,1.789
354.0,2017-09-09 19:12:19.744431,2017-09-09 21:20:57.289226,2896040.289,-0.551,0.549,3.159,3.39,0.551,0.553,1.847,1.79
355.0,2017-09-09 21:22:57.397678,2017-09-09 23:31:35.503493,2903878.503,-0.551,0.549,3.159,3.39,0.552,0.553,1.848,1.789
356.0,2017-09-09 23:33:35.592927,2017-09-10 01:42:15.250481,2911718.25,-0.551,0.548,3.159,3.39,0.552,0.553,1.847,1.79
357.0,2017-09-10 01:44:15.268259,2017-09-10 03:53:00.087903,2919563.087,-0.551,0.548,3.159,3.39,0.552,0.553,1.849,1.791
358.0,2017-09-10 03:55:00.202676,2017-09-10 06:03:42.240560,2927405.24,-0.551,0.548,3.159,3.39,0.552,0.554,1.848,1.791
359.0,2017-09-10 06:05:42.260123,2017-09-10 08:14:25.753106,2935248.753,-0.551,0.548,3.159,3.39,0.552,0.554,1.849,1.791
360.0,2017-09-10 08:16:25.851995,2017-09-10 10:25:07.673030,2943090.673,-0.551,0.549,3.159,3.39,0.552,0.553,1.848,1.791
361.0,2017-09-10 10:27:07.770211,2017-09-10 12:35:53.400986,2950936.4,-0.551,0.548,3.159,3.39,0.552,0.554,1.849,1.791
362.0,2017-09-10 12:37:53.408579,2017-09-10 14:46:37.920950,2958780.92,-0.551,0.548,3.159,3.39,0.552,0.554,1.849,1.791
363.0,2017-09-10 14:48:38.026189,2017-09-10 16:57:22.436894,2966625.436,-0.551,0.549,3.159,3.39,0.552,0.554,1.849,1.791
364.0,2017-09-10 16:59:22.516047,2017-09-10 19:08:02.272371,2974465.272,-0.551,0.548,3.159,3.39,0.552,0.553,1.848,1.79
365.0,2017-09-10 19:10:02.305257,2017-09-10 21:18:43.816504,2982306.816,-0.551,0.548,3.159,3.39,0.552,0.553,1.848,1.791
366.0,2017-09-10 21:20:43.839540,2017-09-10 23:29:29.901654,2990152.901,-0.551,0.549,3.159,3.39,0.552,0.554,1.849,1.791
367.0,2017-09-10 23:31:29.945686,2017-09-11 01:40:14.501302,2997997.501,-0.551,0.548,3.159,3.39,0.552,0.554,1.849,1.791
368.0,2017-09-11 01:42:14.560165,2017-09-11 03:50:59.488720,3005842.488,-0.551,0.548,3.159,3.39,0.552,0.554,1.849,1.791
369.0,2017-09-11 03:52:59.488119,2017-09-11 06:01:45.192285,3013688.192,-0.551,0.548,3.159,3.39,0.552,0.554,1.849,1.791
370.0,2017-09-11 06:03:45.305898,2017-09-11 08:12:29.564929,3021532.564,-0.551,0.548,3.159,3.39,0.552,0.553,1.849,1.791
371.0,2017-09-11 08:14:29.617918,2017-09-11 10:23:16.065516,3029379.065,-0.551,0.548,3.159,3.39,0.552,0.554,1.849,1.792
372.0,2017-09-11 10:25:16.061753,2017-09-11 12:34:04.321492,3037227.321,-0.551,0.548,3.159,3.39,0.553,0.554,1.85,1.792
373.0,2017-09-11 12:36:04.341889,2017-09-11 14:44:50.666377,3045073.666,-0.551,0.549,3.159,3.39,0.552,0.554,1.849,1.792
374.0,2017-09-11 14:46:50.717201,2017-09-11 16:55:10.506860,3052893.506,-0.551,0.549,3.159,3.39,0.552,0.55,1.848,1.777
375.0,2017-09-11 16:57:10.562110,2017-09-11 19:07:04.830427,3060807.83,-0.551,0.548,3.159,3.39,0.557,0.559,1.865,1.81
376.0,2017-09-11 19:09:04.886002,2017-09-11 21:18:49.408253,3068712.408,-0.551,0.548,3.159,3.39,0.556,0.558,1.863,1.807
377.0,2017-09-11 21:20:49.462536,2017-09-11 23:30:26.228796,3076609.228,-0.551,0.548,3.159,3.39,0.556,0.558,1.861,1.804
378.0,2017-09-11 23:32:26.284708,2017-09-12 01:42:02.270511,3084505.27,-0.551,0.548,3.159,3.39,0.556,0.558,1.861,1.804
379.0,2017-09-12 01:44:02.324488,2017-09-12 03:53:28.514639,3092391.514,-0.551,0.548,3.159,3.39,0.555,0.557,1.859,1.801
380.0,2017-09-12 03:55:28.572362,2017-09-12 06:04:52.517313,3100275.517,-0.551,0.548,3.159,3.39,0.555,0.557,1.859,1.801
381.0,2017-09-12 06:06:52.570618,2017-09-12 08:16:16.197850,3108159.197,-0.551,0.548,3.159,3.39,0.555,0.557,1.858,1.801
382.0,2017-09-12 08:18:16.254902,2017-09-12 10:27:35.195250,3116038.195,-0.551,0.548,3.159,3.39,0.555,0.556,1.858,1.799
383.0,2017-09-12 10:29:35.247929,2017-09-12 12:38:26.788898,3123889.788,-0.551,0.548,3.159,3.39,0.553,0.553,1.853,1.79
384.0,2017-09-12 12:40:26.831207,2017-09-12 14:48:40.229484,3131703.229,-0.551,0.548,3.159,3.39,0.549,0.552,1.839,1.785
385.0,2017-09-12 14:50:40.281438,2017-09-12 16:59:13.275837,3139536.275,-0.551,0.548,3.159,3.39,0.551,0.553,1.846,1.788
386.0,2017-09-12 17:01:13.327697,2017-09-12 19:09:51.875133,3147374.875,-0.551,0.548,3.159,3.39,0.552,0.553,1.847,1.789
387.0,2017-09-12 19:11:51.927726,2017-09-12 21:20:33.067494,3155216.067,-0.551,0.548,3.159,3.39,0.552,0.554,1.847,1.791
388.0,2017-09-12 21:22:33.125029,2017-09-12 23:31:17.103841,3163060.103,-0.551,0.548,3.159,3.39,0.552,0.554,1.848,1.791
389.0,2017-09-12 23:33:17.162951,2017-09-13 01:42:02.233254,3170905.233,-0.551,0.548,3.159,3.39,0.552,0.554,1.849,1.791
390.0,2017-09-13 01:44:02.288077,2017-09-13 03:52:48.601597,3178751.601,-0.551,0.548,3.159,3.39,0.552,0.554,1.85,1.791
391.0,2017-09-13 03:54:48.654087,2017-09-13 06:03:32.776186,3186595.776,-0.551,0.548,3.159,3.39,0.552,0.553,1.849,1.791
392.0,2017-09-13 06:05:32.838484,2017-09-13 08:14:16.867475,3194439.867,-0.551,0.548,3.159,3.39,0.552,0.554,1.849,1.791
393.0,2017-09-13 08:16:16.915953,2017-09-13 10:25:00.009555,3202283.009,-0.551,0.548,3.159,3.39,0.552,0.554,1.848,1.791
394.0,2017-09-13 10:27:00.058314,2017-09-13 12:35:43.902866,3210126.902,-0.551,0.548,3.159,3.39,0.552,0.554,1.848,1.791
395.0,2017-09-13 12:37:43.953049,2017-09-13 14:46:27.833617,3217970.833,-0.551,0.548,3.159,3.39,0.552,0.554,1.849,1.791
396.0,2017-09-13 14:48:27.885223,2017-09-13 16:57:08.112443,3225811.112,-0.551,0.549,3.159,3.39,0.552,0.553,1.848,1.79
397.0,2017-09-13 16:59:08.175248,2017-09-13 19:07:48.595773,3233651.595,-0.551,0.548,3.159,3.39,0.552,0.553,1.848,1.79
398.0,2017-09-13 19:09:48.654606,2017-09-13 21:18:33.285961,3241496.285,-0.551,0.549,3.159,3.39,0.552,0.554,1.849,1.791
399.0,2017-09-13 21:20:33.347692,2017-09-13 23:29:15.504296,3249338.504,-0.551,0.548,3.159,3.39,0.552,0.553,1.849,1.79
400.0,2017-09-13 23:31:15.564571,2017-09-14 01:39:53.850914,3257176.85,-0.551,0.549,3.159,3.39,0.551,0.553,1.846,1.79
401.0,2017-09-14 01:41:53.906532,2017-09-14 03:50:32.859305,3265015.859,-0.551,0.549,3.159,3.39,0.552,0.553,1.848,1.789
402.0,2017-09-14 03:52:32.914786,2017-09-14 06:01:15.331482,3272858.331,-0.551,0.548,3.159,3.39,0.552,0.553,1.848,1.791
403.0,2017-09-14 06:03:15.387121,2017-09-14 08:11:56.149410,3280699.149,-0.551,0.549,3.159,3.39,0.552,0.553,1.848,1.791
404.0,2017-09-14 08:13:56.205387,2017-09-14 10:22:35.032788,3288538.032,-0.551,0.549,3.159,3.39,0.552,0.553,1.847,1.79
405.0,2017-09-14 10:24:35.089903,2017-09-14 12:33:15.106603,3296378.106,-0.551,0.548,3.159,3.39,0.552,0.553,1.848,1.79
406.0,2017-09-14 12:35:15.162819,2017-09-14 14:43:53.711036,3304216.711,-0.551,0.548,3.159,3.39,0.552,0.553,1.847,1.79
407.0,2017-09-14 14:45:53.768051,2017-09-14 16:54:31.567636,3312054.567,-0.551,0.548,3.159,3.39,0.552,0.553,1.847,1.789
408.0,2017-09-14 16:56:31.624178,2017-09-14 19:05:07.146230,3319890.146,-0.551,0.549,3.159,3.39,0.551,0.553,1.847,1.789
409.0,2017-09-14 19:07:07.198517,2017-09-14 21:15:43.062430,3327726.062,-0.551,0.548,3.159,3.39,0.552,0.553,1.847,1.789
410.0,2017-09-14 21:17:43.117392,2017-09-14 23:26:20.417552,3335563.417,-0.551,0.548,3.159,3.39,0.552,0.553,1.848,1.789
411.0,2017-09-14 23:28:20.472451,2017-09-15 01:36:57.585504,3343400.585,-0.551,0.548,3.159,3.39,0.551,0.553,1.847,1.789
412.0,2017-09-15 01:38:57.641025,2017-09-15 03:47:34.972931,3351237.972,-0.551,0.548,3.159,3.39,0.552,0.553,1.847,1.789
413.0,2017-09-15 03:49:35.029056,2017-09-15 05:58:09.052049,3359072.052,-0.551,0.548,3.159,3.39,0.551,0.553,1.846,1.789
414.0,2017-09-15 06:00:09.109134,2017-09-15 08:08:45.248995,3366908.248,-0.551,0.549,3.159,3.39,0.552,0.553,1.847,1.789
415.0,2017-09-15 08:10:45.305024,2017-09-15 10:18:27.054162,3374690.054,-0.551,0.549,3.159,3.39,0.548,0.548,1.836,1.772
416.0,2017-09-15 10:20:27.107992,2017-09-15 12:28:03.984564,3382466.984,-0.551,0.549,3.159,3.39,0.547,0.548,1.832,1.774
417.0,2017-09-15 12:30:04.041183,2017-09-15 14:37:43.680854,3390246.68,-0.551,0.549,3.159,3.39,0.547,0.549,1.833,1.775
418.0,2017-09-15 14:39:43.734592,2017-09-15 16:47:25.822791,3398028.822,-0.551,0.549,3.159,3.39,0.548,0.549,1.834,1.774
419.0,2017-09-15 16:49:25.858065,2017-09-15 18:56:58.560749,3405801.56,-0.551,0.549,3.159,3.39,0.547,0.548,1.831,1.773
420.0,2017-09-15 18:58:58.620031,2017-09-15 21:06:36.767195,3413579.767,-0.551,0.548,3.159,3.39,0.547,0.549,1.832,1.774
421.0,2017-09-15 21:08:36.823245,2017-09-15 23:16:16.152978,3421359.152,-0.551,0.548,3.159,3.39,0.547,0.549,1.833,1.775
422.0,2017-09-15 23:18:16.207278,2017-09-16 01:26:00.947848,3429143.947,-0.551,0.549,3.159,3.39,0.548,0.549,1.834,1.776
423.0,2017-09-16 01:28:01.001514,2017-09-16 03:35:43.013330,3436926.013,-0.551,0.549,3.159,3.39,0.547,0.549,1.833,1.775
424.0,2017-09-16 03:37:43.069737,2017-09-16 05:45:26.235401,3444709.235,-0.551,0.548,3.159,3.39,0.547,0.549,1.834,1.776
425.0,2017-09-16 05:47:26.288863,2017-09-16 07:55:15.003079,3452498.003,-0.551,0.548,3.159,3.39,0.548,0.549,1.835,1.777
426.0,2017-09-16 07:57:15.055195,2017-09-16 10:04:04.631301,3460227.631,-0.55,0.548,3.159,3.39,0.547,0.541,1.832,1.747
427.0,2017-09-16 10:06:04.686928,2017-09-16 12:14:20.071496,3468043.071,-0.55,0.549,3.159,3.39,0.55,0.552,1.841,1.783
428.0,2017-09-16 12:16:20.107401,2017-09-16 14:24:28.450435,3475851.45,-0.55,0.549,3.159,3.39,0.549,0.551,1.839,1.782
429.0,2017-09-16 14:26:28.519872,2017-09-16 16:34:32.823752,3483655.823,-0.55,0.549,3.159,3.39,0.549,0.55,1.839,1.78
430.0,2017-09-16 16:36:32.893217,2017-09-16 18:44:36.526412,3491459.526,-0.55,0.549,3.159,3.39,0.549,0.55,1.839,1.779
431.0,2017-09-16 18:46:36.595987,2017-09-16 20:54:38.888077,3499261.888,-0.55,0.549,3.159,3.39,0.549,0.55,1.839,1.779
432.0,2017-09-16 20:56:38.957787,2017-09-16 23:04:37.940823,3507060.94,-0.551,0.549,3.159,3.39,0.549,0.55,1.839,1.778
433.0,2017-09-16 23:06:38.011510,2017-09-17 01:14:39.275084,3514862.275,-0.551,0.549,3.159,3.39,0.549,0.55,1.839,1.779
434.0,2017-09-17 01:16:39.345176,2017-09-17 03:24:36.781227,3522659.781,-0.55,0.549,3.159,3.39,0.549,0.55,1.838,1.778
435.0,2017-09-17 03:26:36.837675,2017-09-17 05:34:29.740676,3530452.74,-0.55,0.549,3.159,3.39,0.549,0.549,1.839,1.775
436.0,2017-09-17 05:36:29.796724,2017-09-17 07:43:57.109850,3538220.109,-0.55,0.549,3.159,3.39,0.546,0.548,1.83,1.77
437.0,2017-09-17 07:45:57.167118,2017-09-17 09:53:23.552546,3545986.552,-0.55,0.549,3.159,3.39,0.547,0.547,1.831,1.769
438.0,2017-09-17 09:55:23.605524,2017-09-17 12:02:48.046731,3553751.046,-0.55,0.549,3.159,3.39,0.546,0.547,1.83,1.77
439.0,2017-09-17 12:04:48.101741,2017-09-17 14:12:10.647952,3561513.647,-0.55,0.549,3.159,3.39,0.546,0.547,1.829,1.769
440.0,2017-09-17 14:14:10.705270,2017-09-17 16:21:38.245920,3569281.245,-0.551,0.549,3.159,3.39,0.546,0.548,1.83,1.771
441.0,2017-09-17 16:23:38.298267,2017-09-17 18:31:06.676710,3577049.676,-0.55,0.549,3.159,3.39,0.547,0.547,1.831,1.77
442.0,2017-09-17 18:33:06.733194,2017-09-17 20:40:34.268017,3584817.268,-0.55,0.549,3.159,3.39,0.547,0.547,1.831,1.77
443.0,2017-09-17 20:42:34.327253,2017-09-17 22:50:01.333347,3592584.333,-0.55,0.549,3.159,3.39,0.546,0.547,1.83,1.77
444.0,2017-09-17 22:52:01.386729,2017-09-18 00:59:30.237832,3600353.237,-0.55,0.549,3.159,3.39,0.547,0.547,1.832,1.77
445.0,2017-09-18 01:01:30.295989,2017-09-18 03:08:58.713969,3608121.713,-0.55,0.549,3.159,3.39,0.546,0.548,1.83,1.771
446.0,2017-09-18 03:10:58.771280,2017-09-18 05:18:27.374154,3615890.374,-0.55,0.549,3.159,3.39,0.547,0.547,1.831,1.77
447.0,2017-09-18 05:20:27.425091,2017-09-18 07:27:53.295828,3623656.295,-0.55,0.549,3.159,3.39,0.546,0.547,1.831,1.77
448.0,2017-09-18 07:29:53.358854,2017-09-18 09:37:22.794135,3631425.794,-0.55,0.549,3.159,3.39,0.547,0.548,1.831,1.771
449.0,2017-09-18 09:39:22.847355,2017-09-18 11:46:54.888227,3639197.888,-0.55,0.549,3.159,3.39,0.547,0.548,1.832,1.772
450.0,2017-09-18 11:48:54.951443,2017-09-18 13:56:27.143436,3646970.143,-0.55,0.549,3.159,3.39,0.547,0.548,1.832,1.771
451.0,2017-09-18 13:58:27.201399,2017-09-18 16:05:58.077312,3654741.077,-0.55,0.549,3.159,3.39,0.547,0.548,1.831,1.772
452.0,2017-09-18 16:07:58.127931,2017-09-18 18:15:29.602755,3662512.602,-0.551,0.549,3.159,3.39,0.547,0.548,1.832,1.771
453.0,2017-09-18 18:17:29.662385,2017-09-18 20:25:05.187887,3670288.187,-0.55,0.549,3.159,3.39,0.547,0.548,1.833,1.772
454.0,2017-09-18 20:27:05.247453,2017-09-18 22:34:35.959778,3678058.959,-0.55,0.549,3.159,3.39,0.547,0.548,1.832,1.771
455.0,2017-09-18 22:36:36.011332,2017-09-19 00:44:08.988072,3685831.988,-0.55,0.549,3.159,3.39,0.547,0.548,1.832,1.772
456.0,2017-09-19 00:46:09.036045,2017-09-19 02:53:37.735042,3693600.735,-0.55,0.549,3.159,3.39,0.547,0.547,1.831,1.771
457.0,2017-09-19 02:55:37.792310,2017-09-19 05:03:05.047014,3701368.047,-0.55,0.549,3.159,3.39,0.547,0.547,1.831,1.77
458.0,2017-09-19 05:05:05.106770,2017-09-19 07:12:34.842910,3709137.842,-0.55,0.549,3.159,3.39,0.547,0.548,1.831,1.771
459.0,2017-09-19 07:14:34.902504,2017-09-19 09:22:08.603893,3716911.603,-0.55,0.549,3.159,3.39,0.547,0.548,1.832,1.772
460.0,2017-09-19 09:24:08.656732,2017-09-19 11:31:43.569743,3724686.569,-0.55,0.549,3.159,3.39,0.547,0.548,1.833,1.772
461.0,2017-09-19 11:33:43.632532,2017-09-19 13:41:14.025682,3732457.025,-0.55,0.549,3.159,3.39,0.547,0.548,1.831,1.771
462.0,2017-09-19 13:43:14.092241,2017-09-19 15:50:45.038007,3740228.038,-0.55,0.549,3.159,3.39,0.547,0.548,1.832,1.771
463.0,2017-09-19 15:52:45.081571,2017-09-19 18:00:18.605709,3748001.605,-0.55,0.549,3.159,3.39,0.547,0.548,1.832,1.772
464.0,2017-09-19 18:02:18.661612,2017-09-19 20:09:47.864995,3755770.864,-0.55,0.549,3.159,3.39,0.547,0.548,1.831,1.771
465.0,2017-09-19 20:11:47.926586,2017-09-19 22:19:14.766668,3763537.766,-0.55,0.549,3.159,3.39,0.546,0.547,1.83,1.77
466.0,2017-09-19 22:21:14.829719,2017-09-20 00:28:47.048131,3771310.048,-0.55,0.549,3.159,3.39,0.547,0.548,1.832,1.772
467.0,2017-09-20 00:30:47.090234,2017-09-20 02:38:22.266208,3779085.266,-0.55,0.549,3.159,3.39,0.547,0.548,1.832,1.773
468.0,2017-09-20 02:40:22.323506,2017-09-20 04:47:56.062590,3786859.062,-0.55,0.549,3.159,3.39,0.547,0.548,1.832,1.772
469.0,2017-09-20 04:49:56.132704,2017-09-20 06:57:27.303331,3794630.303,-0.55,0.549,3.159,3.39,0.547,0.548,1.831,1.771
470.0,2017-09-20 06:59:27.351023,2017-09-20 09:06:58.102174,3802401.102,-0.55,0.549,3.159,3.39,0.547,0.548,1.831,1.771
471.0,2017-09-20 09:08:58.157730,2017-09-20 11:16:29.204165,3810172.204,-0.55,0.549,3.159,3.39,0.547,0.548,1.831,1.772
472.0,2017-09-20 11:18:29.268151,2017-09-20 13:26:04.393519,3817947.393,-0.55,0.549,3.159,3.39,0.547,0.548,1.832,1.773
473.0,2017-09-20 13:28:04.441331,2017-09-20 15:35:38.411348,3825721.411,-0.55,0.549,3.159,3.39,0.547,0.548,1.832,1.772
474.0,2017-09-20 15:37:38.472296,2017-09-20 17:45:09.344367,3833492.344,-0.55,0.549,3.159,3.39,0.547,0.548,1.831,1.771
475.0,2017-09-20 17:47:09.413539,2017-09-20 19:54:44.578465,3841267.578,-0.55,0.549,3.159,3.39,0.547,0.548,1.832,1.773
476.0,2017-09-20 19:56:44.631537,2017-09-20 22:04:16.706360,3849039.706,-0.551,0.549,3.159,3.39,0.547,0.548,1.832,1.772
477.0,2017-09-20 22:06:16.769469,2017-09-21 00:13:47.925221,3856810.925,-0.55,0.549,3.159,3.39,0.547,0.548,1.831,1.772
478.0,2017-09-21 00:15:47.965743,2017-09-21 02:23:19.856819,3864582.856,-0.551,0.549,3.159,3.39,0.547,0.548,1.831,1.772
479.0,2017-09-21 02:25:19.907276,2017-09-21 04:32:49.508800,3872352.508,-0.551,0.549,3.159,3.39,0.547,0.548,1.831,1.771
480.0,2017-09-21 04:34:49.565539,2017-09-21 06:42:19.802900,3880122.802,-0.55,0.549,3.159,3.39,0.547,0.548,1.831,1.771
481.0,2017-09-21 06:44:19.866564,2017-09-21 08:51:46.725118,3887889.725,-0.55,0.549,3.159,3.39,0.546,0.547,1.83,1.771
482.0,2017-09-21 08:53:46.774843,2017-09-21 11:01:19.248495,3895662.248,-0.551,0.549,3.159,3.39,0.547,0.548,1.832,1.772
483.0,2017-09-21 11:03:19.308923,2017-09-21 13:10:53.146472,3903436.146,-0.55,0.549,3.159,3.39,0.547,0.548,1.832,1.772
484.0,2017-09-21 13:12:53.188507,2017-09-21 15:20:28.833964,3911211.833,-0.55,0.549,3.159,3.39,0.547,0.548,1.832,1.773
485.0,2017-09-21 15:22:28.891914,2017-09-21 17:30:02.069997,3918985.069,-0.55,0.549,3.159,3.39,0.547,0.548,1.832,1.772
486.0,2017-09-21 17:32:02.139896,2017-09-21 19:39:31.933402,3926754.933,-0.551,0.549,3.159,3.39,0.547,0.548,1.831,1.772
487.0,2017-09-21 19:41:31.978567,2017-09-21 21:49:02.444726,3934525.444,-0.55,0.549,3.159,3.39,0.547,0.548,1.831,1.771
488.0,2017-09-21 21:51:02.497551,2017-09-21 23:58:33.975244,3942296.975,-0.55,0.549,3.159,3.39,0.547,0.548,1.831,1.772
489.0,2017-09-22 00:00:34.037091,2017-09-22 02:08:10.504524,3950073.504,-0.55,0.549,3.159,3.39,0.547,0.548,1.833,1.773
490.0,2017-09-22 02:10:10.551999,2017-09-22 04:17:34.690060,3957837.69,-0.55,0.549,3.159,3.39,0.547,0.547,1.831,1.768
491.0,2017-09-22 04:19:34.733964,2017-09-22 06:25:20.488930,3965503.488,-0.551,0.549,3.159,3.39,0.544,0.535,1.821,1.728
492.0,2017-09-22 06:27:20.556993,2017-09-22 08:28:28.659540,3972891.659,-0.55,0.549,3.159,3.39,0.517,0.519,1.736,1.675
493.0,2017-09-22 08:30:28.713733,2017-09-22 10:31:34.463538,3980277.463,-0.55,0.549,3.159,3.39,0.517,0.518,1.735,1.674
494.0,2017-09-22 10:33:34.507084,2017-09-22 12:34:42.482413,3987665.482,-0.55,0.549,3.159,3.39,0.517,0.519,1.736,1.675
495.0,2017-09-22 12:36:42.523027,2017-09-22 14:37:45.904555,3995048.904,-0.55,0.549,3.159,3.39,0.517,0.518,1.735,1.673
496.0,2017-09-22 14:39:45.962117,2017-09-22 16:40:57.420037,4002440.42,-0.551,0.549,3.159,3.39,0.518,0.519,1.737,1.675
497.0,2017-09-22 16:42:57.464402,2017-09-22 18:44:04.112233,4009827.112,-0.55,0.549,3.159,3.39,0.517,0.519,1.735,1.675
498.0,2017-09-22 18:46:04.197931,2017-09-22 20:47:12.340183,4017215.34,-0.551,0.549,3.159,3.39,0.518,0.518,1.736,1.674
499.0,2017-09-22 20:49:12.375908,2017-09-22 22:50:21.442922,4024604.442,-0.551,0.549,3.159,3.39,0.517,0.519,1.735,1.675
500.0,2017-09-22 22:52:21.523950,2017-09-23 00:53:32.215537,4031995.215,-0.551,0.549,3.159,3.39,0.518,0.519,1.736,1.675
501.0,2017-09-23 00:55:32.251034,2017-09-23 02:56:43.927949,4039386.927,-0.551,0.549,3.159,3.39,0.518,0.519,1.736,1.676
502.0,2017-09-23 02:58:43.997701,2017-09-23 04:59:55.122890,4046778.122,-0.55,0.549,3.159,3.39,0.518,0.519,1.737,1.676
503.0,2017-09-23 04:59:55.123025,2017-09-23 08:54:18.309651,4060841.309,-0.551,0.549,1.998,3.6,0.836,1.017,2.834,3.263
504.0,2017-09-23 08:54:18.397489,2017-09-23 13:06:39.125907,4075982.125,-0.551,0.549,1.999,3.6,1.016,1.02,3.413,3.274
505.0,2017-09-23 13:06:39.216314,2017-09-23 17:19:06.251288,4091129.251,-0.551,0.549,1.999,3.6,1.019,1.022,3.42,3.28
506.0,2017-09-23 17:19:06.251403,2017-09-23 17:20:06.323453,4091189.323,0.0,0.0,2.703,2.711,0.0,0.0,0.0,0.0
508.0,2017-10-04 09:43:45.012578,2017-10-04 13:59:48.562384,4106562.885,-0.551,0.549,1.999,3.6,1.016,1.025,3.412,3.299
509.0,2017-10-04 13:59:48.593987,2017-10-04 18:13:24.338565,4121778.662,-0.551,0.549,1.998,3.6,1.025,1.026,3.431,3.302
510.0,2017-10-04 18:13:24.400502,2017-10-04 22:26:50.652398,4136984.975,-0.551,0.549,1.997,3.6,1.024,1.026,3.43,3.303
511.0,2017-10-04 22:26:50.652529,2017-10-05 04:31:03.067265,4158837.39,-0.551,0.549,2.704,3.6,1.61,1.452,5.383,4.714
512.0,2017-10-05 04:33:03.089715,2017-10-05 06:51:35.946490,4167270.269,-0.55,0.549,3.159,3.39,0.597,0.598,1.999,1.937
513.0,2017-10-05 06:53:36.005181,2017-10-05 09:11:07.159869,4175641.483,-0.551,0.549,3.159,3.39,0.593,0.593,1.984,1.921
514.0,2017-10-05 09:13:07.218412,2017-10-05 11:29:46.714472,4183961.037,-0.551,0.549,3.159,3.39,0.589,0.589,1.971,1.908
515.0,2017-10-05 11:31:46.761338,2017-10-05 13:48:01.131499,4192255.454,-0.55,0.549,3.159,3.39,0.587,0.588,1.963,1.903
516.0,2017-10-05 13:50:01.190561,2017-10-05 16:05:52.124183,4200526.447,-0.551,0.549,3.159,3.39,0.585,0.586,1.957,1.897
517.0,2017-10-05 16:07:52.179651,2017-10-05 18:23:35.003935,4208789.327,-0.55,0.549,3.159,3.39,0.584,0.585,1.955,1.895
518.0,2017-10-05 18:25:35.060426,2017-10-05 20:41:04.691741,4217039.015,-0.551,0.549,3.159,3.39,0.583,0.584,1.952,1.892
519.0,2017-10-05 20:43:04.743785,2017-10-05 22:58:29.692040,4225284.015,-0.551,0.549,3.159,3.39,0.583,0.584,1.95,1.891
520.0,2017-10-05 23:00:29.753985,2017-10-06 01:15:40.755042,4233515.078,-0.551,0.549,3.159,3.39,0.582,0.583,1.947,1.887
521.0,2017-10-06 01:17:40.805405,2017-10-06 03:32:42.203246,4241736.526,-0.551,0.549,3.159,3.39,0.581,0.582,1.944,1.885
522.0,2017-10-06 03:34:42.258166,2017-10-06 05:49:44.397811,4249958.721,-0.551,0.549,3.159,3.39,0.581,0.582,1.944,1.886
523.0,2017-10-06 05:51:44.457965,2017-10-06 08:06:35.798150,4258170.121,-0.551,0.549,3.159,3.39,0.58,0.581,1.942,1.883
524.0,2017-10-06 08:08:35.846415,2017-10-06 10:23:25.316081,4266379.639,-0.551,0.549,3.159,3.39,0.58,0.581,1.941,1.883
525.0,2017-10-06 10:25:25.364976,2017-10-06 12:40:07.575095,4274581.898,-0.551,0.549,3.159,3.39,0.58,0.581,1.94,1.88
526.0,2017-10-06 12:42:07.628441,2017-10-06 14:56:33.888575,4282768.212,-0.551,0.549,3.159,3.39,0.578,0.58,1.935,1.877
527.0,2017-10-06 14:58:33.951557,2017-10-06 17:13:08.232521,4290962.555,-0.551,0.549,3.159,3.39,0.579,0.58,1.937,1.879
528.0,2017-10-06 17:15:08.287124,2017-10-06 19:29:33.708619,4299148.032,-0.551,0.549,3.159,3.39,0.578,0.58,1.935,1.876
529.0,2017-10-06 19:31:33.771479,2017-10-06 21:45:58.663761,4307332.987,-0.551,0.549,3.159,3.39,0.578,0.579,1.935,1.876
530.0,2017-10-06 21:47:58.718972,2017-10-07 00:02:17.985352,4315512.308,-0.551,0.549,3.159,3.39,0.578,0.579,1.933,1.875
531.0,2017-10-07 00:04:18.038978,2017-10-07 02:18:33.581963,4323687.905,-0.551,0.549,3.159,3.39,0.577,0.579,1.932,1.874
532.0,2017-10-07 02:20:33.643490,2017-10-07 04:34:44.500343,4331858.823,-0.551,0.549,3.159,3.39,0.577,0.578,1.931,1.873
533.0,2017-10-07 04:36:44.562524,2017-10-07 06:50:59.092269,4340033.415,-0.551,0.549,3.159,3.39,0.577,0.579,1.932,1.874
534.0,2017-10-07 06:52:59.145108,2017-10-07 09:07:07.000619,4348201.324,-0.551,0.549,3.159,3.39,0.577,0.578,1.93,1.872
535.0,2017-10-07 09:09:07.049033,2017-10-07 11:23:14.223198,4356368.546,-0.551,0.549,3.159,3.39,0.577,0.578,1.93,1.872
536.0,2017-10-07 11:25:14.281528,2017-10-07 13:39:14.741562,4364529.065,-0.551,0.549,3.159,3.39,0.576,0.578,1.928,1.87
537.0,2017-10-07 13:41:14.783444,2017-10-07 15:55:18.148115,4372692.471,-0.551,0.549,3.159,3.39,0.577,0.578,1.929,1.871
538.0,2017-10-07 15:57:18.209869,2017-10-07 18:11:13.240842,4380847.564,-0.551,0.549,3.159,3.39,0.576,0.577,1.927,1.869
539.0,2017-10-07 18:13:13.308362,2017-10-07 20:27:06.693529,4389001.016,-0.551,0.549,3.159,3.39,0.576,0.577,1.927,1.868
540.0,2017-10-07 20:29:06.733494,2017-10-07 22:42:57.841241,4397152.164,-0.551,0.549,3.159,3.39,0.575,0.577,1.926,1.868
541.0,2017-10-07 22:44:57.912001,2017-10-08 00:58:45.647833,4405299.971,-0.551,0.549,3.159,3.39,0.575,0.577,1.925,1.867
542.0,2017-10-08 01:00:45.712977,2017-10-08 03:14:36.965703,4413451.289,-0.551,0.549,3.159,3.39,0.576,0.577,1.926,1.868
543.0,2017-10-08 03:16:37.030621,2017-10-08 05:30:27.566630,4421601.89,-0.551,0.548,3.159,3.39,0.576,0.577,1.926,1.868
544.0,2017-10-08 05:32:27.630138,2017-10-08 07:46:16.569170,4429750.892,-0.551,0.549,3.159,3.39,0.575,0.577,1.926,1.867
545.0,2017-10-08 07:48:16.628909,2017-10-08 10:01:58.372135,4437892.695,-0.551,0.549,3.159,3.39,0.575,0.576,1.924,1.866
546.0,2017-10-08 10:03:58.416277,2017-10-08 12:17:38.347689,4446032.671,-0.551,0.548,3.159,3.39,0.575,0.576,1.923,1.865
547.0,2017-10-08 12:19:38.404452,2017-10-08 14:33:18.142845,4454172.466,-0.55,0.549,3.159,3.39,0.575,0.576,1.923,1.865
548.0,2017-10-08 14:35:18.212166,2017-10-08 16:48:56.475427,4462310.798,-0.551,0.549,3.159,3.39,0.575,0.576,1.923,1.865
549.0,2017-10-08 16:50:56.523292,2017-10-08 19:04:29.274419,4470443.597,-0.551,0.549,3.159,3.39,0.574,0.576,1.921,1.863
550.0,2017-10-08 19:06:29.323780,2017-10-08 21:20:01.607895,4478575.931,-0.551,0.549,3.159,3.39,0.574,0.576,1.921,1.863
551.0,2017-10-08 21:22:01.657431,2017-10-08 23:35:40.067822,4486714.391,-0.551,0.549,3.159,3.39,0.575,0.576,1.923,1.865
552.0,2017-10-08 23:37:40.127569,2017-10-09 01:51:09.466368,4494843.789,-0.551,0.549,3.159,3.39,0.574,0.575,1.921,1.862
553.0,2017-10-09 01:53:09.521799,2017-10-09 04:06:43.787259,4502978.11,-0.551,0.549,3.159,3.39,0.574,0.576,1.922,1.864
554.0,2017-10-09 04:08:43.846363,2017-10-09 06:22:11.120398,4511105.443,-0.551,0.549,3.159,3.39,0.574,0.575,1.92,1.862
555.0,2017-10-09 06:24:11.171813,2017-10-09 08:37:37.390468,4519231.713,-0.551,0.549,3.159,3.39,0.574,0.575,1.92,1.861
556.0,2017-10-09 08:39:37.451746,2017-10-09 10:52:19.587529,4527313.91,-0.551,0.549,3.159,3.39,0.571,0.571,1.911,1.848
557.0,2017-10-09 10:54:19.630186,2017-10-09 13:06:38.267861,4535372.591,-0.551,0.549,3.159,3.39,0.569,0.57,1.904,1.844
558.0,2017-10-09 13:08:38.323179,2017-10-09 15:20:44.121349,4543418.444,-0.551,0.549,3.159,3.39,0.568,0.568,1.901,1.84
559.0,2017-10-09 15:22:44.183306,2017-10-09 17:34:44.758011,4551459.081,-0.55,0.549,3.159,3.39,0.567,0.569,1.898,1.84
560.0,2017-10-09 17:36:44.808553,2017-10-09 19:48:48.721312,4559503.044,-0.551,0.549,3.159,3.39,0.568,0.569,1.9,1.841
561.0,2017-10-09 19:50:48.785130,2017-10-09 22:02:49.065991,4567543.389,-0.551,0.549,3.159,3.39,0.567,0.569,1.898,1.84
562.0,2017-10-09 22:04:49.106193,2017-10-10 00:16:54.187254,4575588.51,-0.551,0.549,3.159,3.39,0.568,0.569,1.9,1.841
563.0,2017-10-10 00:18:54.242869,2017-10-10 02:30:54.599562,4583628.923,-0.551,0.548,3.159,3.39,0.567,0.569,1.898,1.84
564.0,2017-10-10 02:32:54.662664,2017-10-10 04:44:59.351722,4591673.675,-0.551,0.549,3.159,3.39,0.568,0.569,1.9,1.841
565.0,2017-10-10 04:46:59.398246,2017-10-10 06:59:01.952396,4599716.275,-0.551,0.549,3.159,3.39,0.567,0.569,1.899,1.841
566.0,2017-10-10 07:01:02.015994,2017-10-10 09:13:02.874612,4607757.198,-0.551,0.549,3.159,3.39,0.567,0.568,1.899,1.84
567.0,2017-10-10 09:15:02.942856,2017-10-10 11:26:58.406002,4615792.729,-0.551,0.549,3.159,3.39,0.567,0.568,1.897,1.839
568.0,2017-10-10 11:28:58.458810,2017-10-10 13:40:53.529178,4623827.852,-0.551,0.549,3.159,3.39,0.567,0.568,1.897,1.838
569.0,2017-10-10 13:42:53.556731,2017-10-10 15:54:52.924361,4631867.247,-0.551,0.549,3.159,3.39,0.567,0.568,1.898,1.84
570.0,2017-10-10 15:56:52.973350,2017-10-10 18:08:54.211533,4639908.534,-0.551,0.549,3.159,3.39,0.567,0.569,1.899,1.84
571.0,2017-10-10 18:10:54.252665,2017-10-10 20:22:50.971051,4647945.294,-0.551,0.549,3.159,3.39,0.567,0.568,1.898,1.839
572.0,2017-10-10 20:24:51.056686,2017-10-10 22:36:50.196927,4655984.52,-0.551,0.549,3.159,3.39,0.567,0.568,1.898,1.84
573.0,2017-10-10 22:38:50.288078,2017-10-11 00:50:47.563123,4664021.886,-0.551,0.549,3.159,3.39,0.567,0.568,1.897,1.839
574.0,2017-10-11 00:52:47.657479,2017-10-11 03:04:46.767596,4672061.091,-0.551,0.549,3.159,3.39,0.567,0.568,1.898,1.84
575.0,2017-10-11 03:06:46.851026,2017-10-11 05:18:44.267232,4680098.59,-0.551,0.549,3.159,3.39,0.567,0.568,1.897,1.84
576.0,2017-10-11 05:20:44.291758,2017-10-11 07:32:38.904967,4688133.228,-0.551,0.549,3.159,3.39,0.567,0.568,1.897,1.838
577.0,2017-10-11 07:34:38.948254,2017-10-11 09:46:24.585408,4696158.908,-0.551,0.549,3.159,3.39,0.566,0.567,1.895,1.836
578.0,2017-10-11 09:48:24.650362,2017-10-11 12:00:07.753750,4704182.077,-0.551,0.549,3.159,3.39,0.566,0.567,1.895,1.835
579.0,2017-10-11 12:02:07.834350,2017-10-11 14:13:52.299474,4712206.622,-0.551,0.549,3.159,3.39,0.566,0.567,1.894,1.836
580.0,2017-10-11 14:15:52.325574,2017-10-11 16:27:34.808649,4720229.132,-0.55,0.549,3.159,3.39,0.566,0.567,1.894,1.835
581.0,2017-10-11 16:29:34.880379,2017-10-11 18:41:20.491497,4728254.814,-0.551,0.549,3.159,3.39,0.566,0.567,1.895,1.836
582.0,2017-10-11 18:43:20.515685,2017-10-11 20:55:08.205127,4736282.528,-0.551,0.549,3.159,3.39,0.566,0.568,1.895,1.837
583.0,2017-10-11 20:57:08.265596,2017-10-11 23:08:52.946669,4744307.27,-0.55,0.549,3.159,3.39,0.566,0.567,1.894,1.836
584.0,2017-10-11 23:10:53.020655,2017-10-12 01:22:32.698183,4752327.021,-0.55,0.549,3.159,3.39,0.566,0.567,1.893,1.835
585.0,2017-10-12 01:24:32.777744,2017-10-12 03:36:16.716843,4760351.04,-0.551,0.549,3.159,3.39,0.566,0.567,1.894,1.836
586.0,2017-10-12 03:38:16.746230,2017-10-12 05:49:58.928166,4768373.251,-0.551,0.549,3.159,3.39,0.566,0.567,1.894,1.835
587.0,2017-10-12 05:51:58.998544,2017-10-12 08:03:40.752705,4776395.076,-0.551,0.549,3.159,3.39,0.566,0.567,1.894,1.835
588.0,2017-10-12 08:05:40.827582,2017-10-12 10:17:24.765878,4784419.089,-0.551,0.549,3.159,3.39,0.566,0.567,1.894,1.836
589.0,2017-10-12 10:19:24.844119,2017-10-12 12:31:00.189210,4792434.512,-0.551,0.549,3.159,3.39,0.565,0.566,1.893,1.833
590.0,2017-10-12 12:33:00.249434,2017-10-12 14:44:32.161148,4800446.484,-0.551,0.549,3.159,3.39,0.565,0.566,1.891,1.833
591.0,2017-10-12 14:46:32.226060,2017-10-12 16:58:08.546188,4808462.869,-0.551,0.549,3.159,3.39,0.565,0.567,1.892,1.834
592.0,2017-10-12 17:00:08.617129,2017-10-12 19:11:48.464798,4816482.788,-0.551,0.549,3.159,3.39,0.566,0.567,1.893,1.835
593.0,2017-10-12 19:13:48.490982,2017-10-12 21:25:24.636206,4824498.959,-0.551,0.549,3.159,3.39,0.565,0.567,1.892,1.834
594.0,2017-10-12 21:27:24.662036,2017-10-12 23:39:05.363950,4832519.687,-0.551,0.549,3.159,3.39,0.565,0.567,1.893,1.836
595.0,2017-10-12 23:41:05.396613,2017-10-13 01:52:48.994669,4840543.318,-0.551,0.549,3.159,3.39,0.566,0.567,1.895,1.835
596.0,2017-10-13 01:54:49.039199,2017-10-13 04:06:26.252855,4848560.576,-0.551,0.549,3.159,3.39,0.565,0.567,1.893,1.834
597.0,2017-10-13 04:08:26.329888,2017-10-13 06:20:01.699841,4856576.023,-0.551,0.549,3.159,3.39,0.565,0.567,1.892,1.834
598.0,2017-10-13 06:22:01.775311,2017-10-13 08:33:44.522438,4864598.845,-0.551,0.549,3.159,3.39,0.566,0.567,1.894,1.836
599.0,2017-10-13 08:35:44.551694,2017-10-13 10:47:26.467230,4872620.79,-0.551,0.549,3.159,3.39,0.566,0.567,1.894,1.835
600.0,2017-10-13 10:49:26.548842,2017-10-13 13:01:04.146897,4880638.47,-0.551,0.549,3.159,3.39,0.565,0.567,1.893,1.834
601.0,2017-10-13 13:03:04.230344,2017-10-13 15:14:42.646337,4888656.969,-0.551,0.549,3.159,3.39,0.566,0.567,1.893,1.834
602.0,2017-10-13 15:16:42.702066,2017-10-13 17:28:21.720004,4896676.043,-0.55,0.549,3.159,3.39,0.566,0.567,1.893,1.834
603.0,2017-10-13 17:30:21.779924,2017-10-13 19:41:58.178873,4904692.502,-0.551,0.549,3.159,3.39,0.565,0.567,1.892,1.834
604.0,2017-10-13 19:43:58.207617,2017-10-13 21:55:37.841073,4912712.164,-0.551,0.549,3.159,3.39,0.566,0.567,1.893,1.835
605.0,2017-10-13 21:57:37.890741,2017-10-14 00:09:11.145637,4920725.469,-0.551,0.549,3.159,3.39,0.565,0.566,1.891,1.833
606.0,2017-10-14 00:11:11.190124,2017-10-14 02:22:48.402872,4928742.726,-0.551,0.549,3.159,3.39,0.565,0.567,1.892,1.834
607.0,2017-10-14 02:24:48.448981,2017-10-14 04:36:20.632146,4936754.955,-0.551,0.549,3.159,3.39,0.565,0.566,1.891,1.833
608.0,2017-10-14 04:38:20.702436,2017-10-14 06:49:57.496586,4944771.82,-0.551,0.549,3.159,3.39,0.565,0.567,1.892,1.834
609.0,2017-10-14 06:51:57.567574,2017-10-14 09:03:26.710005,4952781.033,-0.551,0.549,3.159,3.39,0.565,0.566,1.891,1.832
610.0,2017-10-14 09:05:26.768968,2017-10-14 11:16:57.196460,4960791.519,-0.551,0.549,3.159,3.39,0.565,0.566,1.891,1.833
611.0,2017-10-14 11:18:57.245825,2017-10-14 13:30:31.219164,4968805.542,-0.551,0.549,3.159,3.39,0.565,0.566,1.892,1.833
612.0,2017-10-14 13:32:31.264644,2017-10-14 15:44:02.257589,4976816.581,-0.551,0.549,3.159,3.39,0.565,0.566,1.891,1.833
613.0,2017-10-14 15:46:02.294408,2017-10-14 17:57:34.525733,4984828.849,-0.551,0.549,3.159,3.39,0.565,0.566,1.892,1.833
614.0,2017-10-14 17:59:34.555836,2017-10-14 20:11:03.489943,4992837.813,-0.551,0.549,3.159,3.39,0.565,0.566,1.89,1.832
615.0,2017-10-14 20:13:03.570357,2017-10-14 22:24:36.039962,5000850.363,-0.551,0.549,3.159,3.39,0.565,0.566,1.891,1.833
616.0,2017-10-14 22:26:36.114120,2017-10-15 00:38:08.792486,5008863.115,-0.551,0.549,3.159,3.39,0.565,0.566,1.891,1.833
617.0,2017-10-15 00:40:08.829483,2017-10-15 02:51:40.683327,5016875.006,-0.551,0.548,3.159,3.39,0.565,0.566,1.891,1.833
618.0,2017-10-15 02:53:40.744245,2017-10-15 05:05:12.553561,5024886.877,-0.551,0.549,3.159,3.39,0.565,0.566,1.891,1.833
619.0,2017-10-15 05:07:12.638308,2017-10-15 07:18:42.055983,5032896.379,-0.551,0.549,3.159,3.39,0.565,0.566,1.89,1.832
620.0,2017-10-15 07:20:42.129380,2017-10-15 09:32:10.055875,5040904.379,-0.551,0.549,3.159,3.39,0.565,0.566,1.89,1.832
621.0,2017-10-15 09:34:10.084312,2017-10-15 11:45:35.078738,5048909.402,-0.551,0.549,3.159,3.39,0.565,0.566,1.89,1.831
622.0,2017-10-15 11:47:35.151135,2017-10-15 13:58:51.387900,5056905.711,-0.551,0.549,3.159,3.39,0.564,0.565,1.887,1.829
623.0,2017-10-15 14:00:51.458937,2017-10-15 16:12:18.380291,5064912.703,-0.551,0.549,3.159,3.39,0.565,0.566,1.89,1.832
624.0,2017-10-15 16:14:18.435868,2017-10-15 18:25:49.170599,5072923.494,-0.55,0.549,3.159,3.39,0.565,0.566,1.891,1.833
625.0,2017-10-15 18:27:49.216928,2017-10-15 20:39:15.809207,5080930.132,-0.55,0.549,3.159,3.39,0.565,0.566,1.89,1.832
626.0,2017-10-15 20:41:15.871008,2017-10-15 22:52:44.900026,5088939.223,-0.551,0.549,3.159,3.39,0.565,0.566,1.891,1.832
627.0,2017-10-15 22:54:44.949807,2017-10-16 01:06:13.859715,5096948.183,-0.551,0.549,3.159,3.39,0.565,0.566,1.89,1.832
628.0,2017-10-16 01:08:13.928745,2017-10-16 03:19:40.783932,5104955.107,-0.551,0.549,3.159,3.39,0.565,0.566,1.89,1.832
629.0,2017-10-16 03:21:40.868796,2017-10-16 05:33:06.630077,5112960.953,-0.551,0.549,3.159,3.39,0.565,0.566,1.89,1.832
630.0,2017-10-16 05:35:06.697742,2017-10-16 07:46:33.949318,5120968.272,-0.551,0.549,3.159,3.39,0.565,0.566,1.891,1.831
631.0,2017-10-16 07:48:33.980909,2017-10-16 09:59:42.187159,5128956.51,-0.55,0.549,3.159,3.39,0.563,0.564,1.885,1.826
632.0,2017-10-16 10:01:42.270008,2017-10-16 12:12:46.799104,5136941.122,-0.55,0.549,3.159,3.39,0.563,0.564,1.885,1.825
633.0,2017-10-16 12:14:46.852795,2017-10-16 14:25:56.981314,5144931.304,-0.55,0.549,3.159,3.39,0.564,0.564,1.888,1.826
634.0,2017-10-16 14:27:57.005121,2017-10-16 16:39:10.176494,5152924.499,-0.55,0.549,3.159,3.39,0.564,0.565,1.887,1.828
635.0,2017-10-16 16:41:10.224879,2017-10-16 18:52:24.020393,5160918.343,-0.551,0.549,3.159,3.39,0.564,0.565,1.887,1.828
636.0,2017-10-16 18:54:24.075369,2017-10-16 21:05:39.589240,5168913.912,-0.551,0.549,3.159,3.39,0.564,0.565,1.887,1.829
637.0,2017-10-16 21:07:39.672600,2017-10-16 23:18:56.216440,5176910.539,-0.551,0.549,3.159,3.39,0.564,0.565,1.888,1.828
638.0,2017-10-16 23:20:56.299003,2017-10-17 01:32:14.774563,5184909.098,-0.55,0.549,3.159,3.39,0.564,0.565,1.888,1.83
639.0,2017-10-17 01:34:14.827822,2017-10-17 03:45:32.619485,5192906.942,-0.551,0.549,3.159,3.39,0.564,0.565,1.888,1.829
640.0,2017-10-17 03:47:32.642648,2017-10-17 05:58:48.596251,5200902.919,-0.551,0.549,3.159,3.39,0.564,0.565,1.888,1.828
641.0,2017-10-17 06:00:48.711140,2017-10-17 08:11:57.735009,5208892.058,-0.551,0.549,3.159,3.39,0.563,0.564,1.886,1.827
642.0,2017-10-17 08:13:57.817032,2017-10-17 10:25:09.544594,5216883.868,-0.551,0.549,3.159,3.39,0.563,0.565,1.886,1.828
643.0,2017-10-17 10:27:09.582899,2017-10-17 12:38:18.388090,5224872.711,-0.551,0.549,3.159,3.39,0.563,0.564,1.886,1.827
644.0,2017-10-17 12:40:18.434765,2017-10-17 14:51:32.449610,5232866.773,-0.551,0.549,3.159,3.39,0.564,0.565,1.887,1.828
645.0,2017-10-17 14:53:32.487331,2017-10-17 17:04:50.346184,5240864.669,-0.551,0.549,3.159,3.39,0.564,0.565,1.889,1.829
646.0,2017-10-17 17:06:50.447780,2017-10-17 19:18:06.720331,5248861.043,-0.55,0.549,3.159,3.39,0.564,0.565,1.888,1.829
647.0,2017-10-17 19:20:06.765715,2017-10-17 21:31:21.387243,5256855.71,-0.55,0.549,3.159,3.39,0.564,0.565,1.887,1.828
648.0,2017-10-17 21:33:21.382395,2017-10-17 23:44:30.434310,5264844.757,-0.551,0.549,3.159,3.39,0.563,0.564,1.886,1.827
649.0,2017-10-17 23:46:30.510377,2017-10-18 01:57:47.020052,5272841.343,-0.551,0.549,3.159,3.39,0.564,0.565,1.887,1.829
650.0,2017-10-18 01:59:47.016941,2017-10-18 04:11:02.605071,5280836.928,-0.551,0.549,3.159,3.39,0.564,0.565,1.888,1.828
651.0,2017-10-18 04:13:02.630579,2017-10-18 06:24:16.538768,5288830.862,-0.551,0.549,3.159,3.39,0.564,0.565,1.887,1.828
652.0,2017-10-18 06:26:16.543621,2017-10-18 08:37:26.515119,5296820.838,-0.551,0.549,3.159,3.39,0.564,0.564,1.887,1.827
653.0,2017-10-18 08:39:26.547338,2017-10-18 10:50:31.236511,5304805.559,-0.551,0.549,3.159,3.39,0.563,0.564,1.885,1.825
654.0,2017-10-18 10:52:31.288329,2017-10-18 13:03:24.065498,5312778.388,-0.551,0.549,3.159,3.39,0.562,0.563,1.881,1.823
655.0,2017-10-18 13:05:24.160519,2017-10-18 15:16:22.713197,5320757.036,-0.551,0.549,3.159,3.39,0.562,0.564,1.883,1.825
656.0,2017-10-18 15:18:22.769313,2017-10-18 17:29:23.950656,5328738.274,-0.55,0.549,3.159,3.39,0.563,0.564,1.884,1.825
657.0,2017-10-18 17:31:23.956494,2017-10-18 19:42:23.530036,5336717.853,-0.551,0.549,3.159,3.39,0.563,0.564,1.884,1.825
658.0,2017-10-18 19:44:23.569731,2017-10-18 21:55:26.271913,5344700.595,-0.551,0.549,3.159,3.39,0.563,0.564,1.884,1.826
659.0,2017-10-18 21:57:26.381963,2017-10-19 00:08:34.853350,5352689.176,-0.55,0.549,3.159,3.39,0.563,0.564,1.886,1.827
660.0,2017-10-19 00:10:34.886775,2017-10-19 02:21:42.232810,5360676.556,-0.551,0.549,3.159,3.39,0.563,0.564,1.885,1.827
661.0,2017-10-19 02:23:42.250529,2017-10-19 04:34:47.564976,5368661.888,-0.551,0.549,3.159,3.39,0.563,0.564,1.885,1.826
662.0,2017-10-19 04:36:47.625893,2017-10-19 06:47:51.563971,5376645.887,-0.551,0.549,3.159,3.39,0.563,0.564,1.884,1.826
663.0,2017-10-19 06:49:51.660688,2017-10-19 09:00:48.821010,5384623.144,-0.55,0.549,3.159,3.39,0.562,0.563,1.883,1.824
664.0,2017-10-19 09:02:48.886747,2017-10-19 11:13:50.445192,5392604.768,-0.551,0.549,3.159,3.39,0.563,0.564,1.884,1.825
665.0,2017-10-19 11:15:50.516700,2017-10-19 13:26:53.842410,5400588.165,-0.55,0.549,3.159,3.39,0.563,0.564,1.885,1.825
666.0,2017-10-19 13:28:53.886513,2017-10-19 15:39:58.255407,5408572.578,-0.55,0.549,3.159,3.39,0.563,0.564,1.884,1.826
667.0,2017-10-19 15:41:58.263539,2017-10-19 17:53:01.713248,5416556.036,-0.55,0.549,3.159,3.39,0.563,0.564,1.885,1.825
668.0,2017-10-19 17:55:01.797093,2017-10-19 20:06:08.682647,5424543.006,-0.551,0.549,3.159,3.39,0.563,0.564,1.885,1.826
669.0,2017-10-19 20:08:08.718528,2017-10-19 22:19:15.947942,5432530.271,-0.551,0.549,3.159,3.39,0.563,0.564,1.885,1.826
670.0,2017-10-19 22:21:15.967948,2017-10-20 00:32:22.083284,5440516.406,-0.551,0.549,3.159,3.39,0.563,0.564,1.885,1.827
671.0,2017-10-20 00:34:22.194831,2017-10-20 02:45:24.826101,5448499.149,-0.551,0.549,3.159,3.39,0.563,0.564,1.884,1.825
