Repository: Oliver191/MSc_Thesis_Predictive_Maintenance_Batteries

# MSc_Thesis_Predictive_Maintenance_Batteries
The GitHub repository accompanying the MSc Thesis at Esade written by Oliver Caspers regarding the topic “Predictive Maintenance for Lithium-Ion Batteries: Predicting the Remaining Useful Life (RUL) using Data-Driven Machine Learning based on Real-World Battery Datasets”.

SNL_Final.ipynb: The main Jupyter Notebook which contains the main code used to load, clean, and transform the SNL data. Four initial models are evaluated and a RF is chosen to be optimized. The RF is trained to predict the RUL on the training data and optimized using the validation data. Finally, the model is tested using independent testing data from UL.

File: SNL_Cycle_Timeseries_Data/SNL_18650_LFP_25C_20-80_0.5-3C_a_cycle_data.csv (part 2 of 9)
Cycle_Index,Start_Time,End_Time,Test_Time (s),Min_Current (A),Max_Current (A),Min_Voltage (V),Max_Voltage (V),Charge_Capacity (Ah),Discharge_Capacity (Ah),Charge_Energy (Wh),Discharge_Energy (Wh)
345.0,2017-08-30 05:36:43.233446,2017-08-30 07:08:48.363070,1981078.363,-3.3,0.549,2.981,3.407,0.66,0.66,2.211,2.038
346.0,2017-08-30 07:10:48.414024,2017-08-30 08:42:53.479080,1986723.479,-3.3,0.549,2.982,3.407,0.66,0.66,2.211,2.038
347.0,2017-08-30 08:44:53.529065,2017-08-30 10:16:58.481735,1992368.481,-3.3,0.549,2.982,3.408,0.66,0.66,2.211,2.038
348.0,2017-08-30 10:18:58.530295,2017-08-30 11:51:03.605437,1998013.605,-3.3,0.549,2.982,3.407,0.66,0.66,2.211,2.038
349.0,2017-08-30 11:53:03.668267,2017-08-30 13:25:08.740833,2003658.74,-3.301,0.549,2.982,3.408,0.66,0.66,2.211,2.038
350.0,2017-08-30 13:27:08.802319,2017-08-30 14:59:13.872720,2009303.872,-3.3,0.549,2.983,3.408,0.66,0.66,2.211,2.038
351.0,2017-08-30 15:01:13.933123,2017-08-30 16:33:19.110296,2014949.11,-3.3,0.549,2.983,3.408,0.66,0.66,2.211,2.038
352.0,2017-08-30 16:35:19.169463,2017-08-30 18:07:24.099126,2020594.099,-3.301,0.549,2.983,3.408,0.66,0.66,2.211,2.038
353.0,2017-08-30 18:09:24.151561,2017-08-30 19:41:29.093795,2026239.093,-3.3,0.549,2.981,3.409,0.66,0.66,2.212,2.036
354.0,2017-08-30 19:43:29.144887,2017-08-30 21:15:34.241036,2031884.241,-3.3,0.549,2.982,3.409,0.66,0.66,2.212,2.037
355.0,2017-08-30 21:17:34.290805,2017-08-30 22:49:39.306171,2037529.306,-3.301,0.549,2.982,3.409,0.66,0.66,2.212,2.037
356.0,2017-08-30 22:51:39.354555,2017-08-31 00:23:44.398739,2043174.398,-3.301,0.549,2.982,3.409,0.66,0.66,2.212,2.037
357.0,2017-08-31 00:25:44.461705,2017-08-31 01:57:49.346451,2048819.346,-3.301,0.549,2.983,3.409,0.66,0.66,2.212,2.037
358.0,2017-08-31 01:59:49.407719,2017-08-31 03:31:54.351764,2054464.351,-3.3,0.549,2.983,3.409,0.66,0.66,2.212,2.037
359.0,2017-08-31 03:33:54.411422,2017-08-31 05:05:59.462344,2060109.462,-3.3,0.549,2.983,3.409,0.66,0.66,2.212,2.037
360.0,2017-08-31 05:07:59.520479,2017-08-31 06:40:04.631068,2065754.631,-3.3,0.549,2.984,3.41,0.66,0.66,2.212,2.038
361.0,2017-08-31 06:42:04.688141,2017-08-31 08:14:09.952800,2071399.952,-3.3,0.549,2.984,3.41,0.66,0.66,2.212,2.037
362.0,2017-08-31 08:16:10.009076,2017-08-31 09:48:15.334626,2077045.334,-3.301,0.549,2.984,3.41,0.66,0.66,2.212,2.038
363.0,2017-08-31 09:50:15.390012,2017-08-31 11:22:20.557332,2082690.557,-3.3,0.549,2.984,3.41,0.66,0.66,2.212,2.038
364.0,2017-08-31 11:24:20.611656,2017-08-31 12:56:25.745392,2088335.745,-3.3,0.549,2.985,3.41,0.66,0.66,2.212,2.038
365.0,2017-08-31 12:58:25.798438,2017-08-31 14:30:30.867651,2093980.867,-3.3,0.549,2.985,3.41,0.66,0.66,2.212,2.038
366.0,2017-08-31 14:32:30.919547,2017-08-31 16:04:36.142156,2099626.142,-3.301,0.549,2.985,3.41,0.66,0.66,2.212,2.038
367.0,2017-08-31 16:06:36.192968,2017-08-31 17:38:41.288696,2105271.288,-3.3,0.549,2.985,3.41,0.66,0.66,2.212,2.038
368.0,2017-08-31 17:40:41.353849,2017-08-31 19:12:46.383901,2110916.383,-3.301,0.549,2.985,3.41,0.66,0.66,2.212,2.038
369.0,2017-08-31 19:14:46.447805,2017-08-31 20:46:51.319122,2116561.319,-3.3,0.549,2.986,3.411,0.66,0.66,2.212,2.038
370.0,2017-08-31 20:48:51.381585,2017-08-31 22:20:56.375056,2122206.375,-3.301,0.549,2.986,3.411,0.66,0.66,2.212,2.038
371.0,2017-08-31 22:22:56.435887,2017-08-31 23:55:01.207314,2127851.207,-3.3,0.549,2.986,3.411,0.66,0.66,2.212,2.038
372.0,2017-08-31 23:57:01.266472,2017-09-01 01:29:06.128321,2133496.128,-3.301,0.549,2.987,3.411,0.66,0.66,2.212,2.038
373.0,2017-09-01 01:31:06.185872,2017-09-01 03:03:10.982100,2139140.982,-3.301,0.549,2.987,3.411,0.66,0.66,2.212,2.038
374.0,2017-09-01 03:05:11.037966,2017-09-01 04:37:16.049849,2144786.049,-3.301,0.549,2.987,3.411,0.66,0.66,2.212,2.038
375.0,2017-09-01 04:39:16.104312,2017-09-01 06:11:21.238734,2150431.238,-3.3,0.549,2.987,3.411,0.66,0.66,2.212,2.039
376.0,2017-09-01 06:13:21.291924,2017-09-01 07:45:26.142179,2156076.142,-3.301,0.549,2.988,3.411,0.66,0.66,2.212,2.039
377.0,2017-09-01 07:47:26.193931,2017-09-01 09:19:31.510098,2161721.51,-3.301,0.549,2.988,3.412,0.66,0.66,2.212,2.039
378.0,2017-09-01 09:21:31.561075,2017-09-01 10:53:36.593797,2167366.593,-3.301,0.549,2.988,3.412,0.66,0.66,2.212,2.039
379.0,2017-09-01 10:55:36.642952,2017-09-01 12:27:41.672906,2173011.672,-3.301,0.549,2.988,3.412,0.66,0.66,2.213,2.039
380.0,2017-09-01 12:29:41.721085,2017-09-01 14:01:46.842454,2178656.842,-3.301,0.549,2.988,3.412,0.66,0.66,2.213,2.039
381.0,2017-09-01 14:03:46.889286,2017-09-01 15:35:51.648119,2184301.648,-3.3,0.549,2.988,3.412,0.66,0.66,2.213,2.039
382.0,2017-09-01 15:37:51.708671,2017-09-01 17:09:56.699064,2189946.699,-3.3,0.549,2.989,3.412,0.66,0.66,2.213,2.039
383.0,2017-09-01 17:11:56.758302,2017-09-01 18:44:01.557748,2195591.557,-3.301,0.549,2.989,3.412,0.66,0.66,2.213,2.039
384.0,2017-09-01 18:46:01.615242,2017-09-01 20:18:06.474185,2201236.474,-3.301,0.549,2.989,3.413,0.66,0.66,2.213,2.039
385.0,2017-09-01 20:20:06.530271,2017-09-01 21:52:11.323339,2206881.323,-3.301,0.549,2.99,3.412,0.66,0.66,2.213,2.039
386.0,2017-09-01 21:54:11.377800,2017-09-01 23:26:16.199248,2212526.199,-3.301,0.549,2.99,3.413,0.66,0.66,2.213,2.039
387.0,2017-09-01 23:28:16.252190,2017-09-02 01:00:21.163875,2218171.163,-3.3,0.549,2.99,3.413,0.66,0.66,2.213,2.039
388.0,2017-09-02 01:02:21.215082,2017-09-02 02:34:26.155089,2223816.155,-3.301,0.549,2.99,3.413,0.66,0.66,2.213,2.04
389.0,2017-09-02 02:36:26.204865,2017-09-02 04:08:30.981276,2229460.981,-3.3,0.549,2.99,3.413,0.66,0.66,2.213,2.039
390.0,2017-09-02 04:10:31.033017,2017-09-02 05:42:36.190792,2235106.19,-3.3,0.549,2.991,3.413,0.66,0.66,2.213,2.04
391.0,2017-09-02 05:44:36.198327,2017-09-02 07:16:40.977205,2240750.977,-3.301,0.549,2.991,3.414,0.66,0.66,2.213,2.04
392.0,2017-09-02 07:18:41.014340,2017-09-02 08:50:46.035292,2246396.035,-3.301,0.549,2.991,3.414,0.66,0.66,2.213,2.04
393.0,2017-09-02 08:52:46.080170,2017-09-02 10:24:51.200205,2252041.2,-3.3,0.549,2.991,3.414,0.66,0.66,2.213,2.04
394.0,2017-09-02 10:26:51.249335,2017-09-02 11:58:56.164616,2257686.164,-3.3,0.549,2.991,3.414,0.66,0.66,2.213,2.04
395.0,2017-09-02 12:00:56.177038,2017-09-02 13:33:01.125254,2263331.125,-3.3,0.549,2.992,3.414,0.66,0.66,2.213,2.04
396.0,2017-09-02 13:35:01.164937,2017-09-02 15:07:05.966392,2268975.966,-3.3,0.549,2.992,3.414,0.66,0.66,2.213,2.04
397.0,2017-09-02 15:09:05.983786,2017-09-02 16:41:10.912162,2274620.912,-3.3,0.549,2.992,3.414,0.66,0.66,2.213,2.04
398.0,2017-09-02 16:43:10.954186,2017-09-02 18:15:15.853407,2280265.853,-3.3,0.549,2.993,3.415,0.66,0.66,2.213,2.04
399.0,2017-09-02 18:17:15.903269,2017-09-02 19:49:20.614068,2285910.614,-3.301,0.549,2.993,3.415,0.66,0.66,2.213,2.04
400.0,2017-09-02 19:51:20.659989,2017-09-02 21:23:25.564115,2291555.564,-3.3,0.549,2.993,3.415,0.66,0.66,2.213,2.04
401.0,2017-09-02 21:25:25.581845,2017-09-02 22:57:30.383947,2297200.383,-3.301,0.549,2.993,3.415,0.66,0.66,2.213,2.04
402.0,2017-09-02 22:59:30.410480,2017-09-03 00:31:35.134438,2302845.134,-3.301,0.549,2.994,3.415,0.66,0.66,2.213,2.041
403.0,2017-09-03 00:33:35.159351,2017-09-03 02:05:39.876186,2308489.876,-3.3,0.549,2.994,3.416,0.66,0.66,2.213,2.041
404.0,2017-09-03 02:07:39.923229,2017-09-03 03:39:44.605706,2314134.605,-3.301,0.549,2.994,3.416,0.66,0.66,2.213,2.041
405.0,2017-09-03 03:41:44.632427,2017-09-03 05:13:49.510554,2319779.51,-3.3,0.549,2.994,3.416,0.66,0.66,2.213,2.041
406.0,2017-09-03 05:15:49.548868,2017-09-03 06:47:54.412276,2325424.412,-3.301,0.549,2.994,3.416,0.66,0.66,2.213,2.041
407.0,2017-09-03 06:49:54.455390,2017-09-03 08:21:59.270514,2331069.27,-3.3,0.549,2.995,3.416,0.66,0.66,2.214,2.041
408.0,2017-09-03 08:23:59.288528,2017-09-03 09:56:04.202280,2336714.202,-3.301,0.549,2.995,3.417,0.66,0.66,2.214,2.041
409.0,2017-09-03 09:58:04.238434,2017-09-03 11:30:09.073867,2342359.073,-3.301,0.549,2.995,3.416,0.66,0.66,2.214,2.041
410.0,2017-09-03 11:32:09.121024,2017-09-03 13:04:14.059353,2348004.059,-3.301,0.549,2.995,3.417,0.66,0.66,2.214,2.041
411.0,2017-09-03 13:06:14.079177,2017-09-03 14:38:18.938430,2353648.938,-3.3,0.549,2.996,3.417,0.66,0.66,2.214,2.041
412.0,2017-09-03 14:40:18.991313,2017-09-03 16:12:23.743405,2359293.743,-3.3,0.549,2.996,3.417,0.66,0.66,2.214,2.041
413.0,2017-09-03 16:14:23.791005,2017-09-03 17:46:28.828512,2364938.828,-3.3,0.549,2.996,3.417,0.66,0.66,2.214,2.041
414.0,2017-09-03 17:48:28.885925,2017-09-03 19:20:33.775400,2370583.775,-3.3,0.549,2.996,3.417,0.66,0.66,2.214,2.041
415.0,2017-09-03 19:22:33.799818,2017-09-03 20:54:38.604496,2376228.604,-3.3,0.549,2.996,3.417,0.66,0.66,2.214,2.042
416.0,2017-09-03 20:56:38.670540,2017-09-03 22:28:43.421422,2381873.421,-3.301,0.549,2.997,3.417,0.66,0.66,2.214,2.041
417.0,2017-09-03 22:30:43.485866,2017-09-04 00:02:47.982649,2387517.982,-3.3,0.549,2.997,3.417,0.66,0.66,2.214,2.041
418.0,2017-09-04 00:04:48.044777,2017-09-04 01:36:52.913007,2393162.913,-3.3,0.549,2.997,3.418,0.66,0.66,2.214,2.042
419.0,2017-09-04 01:38:52.973637,2017-09-04 03:10:57.807195,2398807.807,-3.301,0.549,2.997,3.418,0.66,0.66,2.214,2.042
420.0,2017-09-04 03:12:57.834966,2017-09-04 04:45:02.634181,2404452.634,-3.3,0.549,2.998,3.418,0.66,0.66,2.214,2.042
421.0,2017-09-04 04:47:02.707159,2017-09-04 06:19:07.784260,2410097.784,-3.301,0.549,2.998,3.419,0.66,0.66,2.214,2.042
422.0,2017-09-04 06:21:07.824264,2017-09-04 07:53:12.835836,2415742.835,-3.301,0.549,2.998,3.419,0.66,0.66,2.214,2.042
423.0,2017-09-04 07:55:12.874838,2017-09-04 09:27:17.914790,2421387.914,-3.301,0.549,2.998,3.419,0.66,0.66,2.214,2.042
424.0,2017-09-04 09:29:17.952180,2017-09-04 11:01:23.020626,2427033.02,-3.3,0.549,2.998,3.419,0.66,0.66,2.214,2.042
425.0,2017-09-04 11:03:23.087874,2017-09-04 12:35:27.934690,2432677.934,-3.301,0.549,2.998,3.419,0.66,0.66,2.214,2.042
426.0,2017-09-04 12:37:28.000199,2017-09-04 14:09:33.094030,2438323.094,-3.3,0.549,2.998,3.419,0.66,0.66,2.214,2.042
427.0,2017-09-04 14:11:33.158094,2017-09-04 15:43:38.071725,2443968.071,-3.301,0.549,2.999,3.42,0.66,0.66,2.214,2.042
428.0,2017-09-04 15:45:38.113793,2017-09-04 17:17:42.759378,2449612.759,-3.3,0.549,2.998,3.42,0.66,0.66,2.214,2.042
429.0,2017-09-04 17:19:42.792881,2017-09-04 18:51:47.090238,2455257.09,-3.3,0.549,2.998,3.42,0.66,0.66,2.214,2.042
430.0,2017-09-04 18:53:47.157291,2017-09-04 20:25:51.502486,2460901.502,-3.3,0.549,2.999,3.42,0.66,0.66,2.214,2.042
431.0,2017-09-04 20:27:51.566183,2017-09-04 21:59:55.811278,2466545.811,-3.3,0.549,2.999,3.42,0.66,0.66,2.214,2.042
432.0,2017-09-04 22:01:55.872533,2017-09-04 23:33:59.941974,2472189.941,-3.301,0.549,2.999,3.42,0.66,0.66,2.214,2.042
433.0,2017-09-04 23:36:00.017910,2017-09-05 01:08:04.286208,2477834.286,-3.3,0.549,2.999,3.421,0.66,0.66,2.214,2.042
434.0,2017-09-05 01:10:04.327881,2017-09-05 02:42:08.685683,2483478.685,-3.3,0.549,2.999,3.421,0.66,0.66,2.214,2.042
435.0,2017-09-05 02:44:08.755923,2017-09-05 04:16:13.014754,2489123.014,-3.3,0.549,2.999,3.421,0.66,0.66,2.214,2.042
436.0,2017-09-05 04:18:13.082687,2017-09-05 05:50:17.461121,2494767.461,-3.3,0.549,2.999,3.421,0.66,0.66,2.214,2.042
437.0,2017-09-05 05:52:17.495612,2017-09-05 07:24:21.712563,2500411.712,-3.3,0.549,2.999,3.42,0.66,0.66,2.214,2.042
438.0,2017-09-05 07:26:21.775640,2017-09-05 08:58:25.862263,2506055.862,-3.3,0.549,2.999,3.421,0.66,0.66,2.214,2.042
439.0,2017-09-05 09:00:25.890986,2017-09-05 10:32:30.128403,2511700.128,-3.3,0.549,3.0,3.421,0.66,0.66,2.214,2.042
440.0,2017-09-05 10:34:30.154045,2017-09-05 12:06:34.292414,2517344.292,-3.3,0.549,3.001,3.421,0.66,0.66,2.214,2.043
441.0,2017-09-05 12:08:34.346959,2017-09-05 13:40:38.510767,2522988.51,-3.301,0.549,3.0,3.421,0.66,0.66,2.214,2.042
442.0,2017-09-05 13:42:38.594039,2017-09-05 15:14:42.920651,2528632.92,-3.3,0.549,3.001,3.421,0.66,0.66,2.214,2.043
443.0,2017-09-05 15:16:42.981652,2017-09-05 16:48:47.039241,2534277.039,-3.3,0.549,3.002,3.422,0.66,0.66,2.214,2.043
444.0,2017-09-05 16:50:47.072713,2017-09-05 18:22:51.131343,2539921.131,-3.3,0.549,3.0,3.422,0.66,0.66,2.215,2.042
445.0,2017-09-05 18:24:51.193016,2017-09-05 19:56:55.343930,2545565.343,-3.3,0.549,3.001,3.421,0.66,0.66,2.214,2.042
446.0,2017-09-05 19:58:55.375618,2017-09-05 21:30:59.459285,2551209.459,-3.3,0.549,3.001,3.422,0.66,0.66,2.215,2.043
447.0,2017-09-05 21:32:59.496323,2017-09-05 23:05:03.594375,2556853.594,-3.3,0.549,3.001,3.422,0.66,0.66,2.214,2.043
448.0,2017-09-05 23:07:03.628629,2017-09-06 00:39:07.802589,2562497.802,-3.3,0.549,3.001,3.422,0.66,0.66,2.215,2.043
449.0,2017-09-06 00:41:07.846318,2017-09-06 02:13:12.020215,2568142.02,-3.301,0.549,3.0,3.423,0.66,0.66,2.215,2.042
450.0,2017-09-06 02:15:12.092124,2017-09-06 03:47:16.322620,2573786.322,-3.3,0.549,3.001,3.423,0.66,0.66,2.215,2.043
451.0,2017-09-06 03:49:16.391646,2017-09-06 05:21:20.679208,2579430.679,-3.3,0.549,3.002,3.422,0.66,0.66,2.215,2.043
452.0,2017-09-06 05:23:20.745912,2017-09-06 06:55:24.996507,2585074.996,-3.3,0.549,3.001,3.423,0.66,0.66,2.215,2.043
453.0,2017-09-06 06:57:25.060111,2017-09-06 08:29:29.336547,2590719.336,-3.3,0.549,3.002,3.423,0.66,0.66,2.215,2.043
454.0,2017-09-06 08:31:29.366492,2017-09-06 10:03:33.825222,2596363.825,-3.3,0.549,3.002,3.423,0.66,0.66,2.215,2.043
455.0,2017-09-06 10:05:33.852487,2017-09-06 11:37:38.056361,2602008.056,-3.301,0.549,3.001,3.423,0.66,0.66,2.215,2.043
456.0,2017-09-06 11:39:38.112090,2017-09-06 13:11:42.436013,2607652.436,-3.3,0.549,3.002,3.423,0.66,0.66,2.215,2.043
457.0,2017-09-06 13:13:42.489595,2017-09-06 14:45:46.808362,2613296.808,-3.3,0.549,3.003,3.424,0.66,0.66,2.215,2.043
458.0,2017-09-06 14:47:46.890475,2017-09-06 16:19:51.141860,2618941.141,-3.3,0.549,3.002,3.424,0.66,0.66,2.215,2.043
459.0,2017-09-06 16:21:51.190062,2017-09-06 17:53:55.654993,2624585.654,-3.3,0.549,3.003,3.424,0.66,0.66,2.215,2.043
460.0,2017-09-06 17:55:55.732155,2017-09-06 19:28:00.035798,2630230.035,-3.3,0.549,3.002,3.425,0.66,0.66,2.215,2.043
461.0,2017-09-06 19:30:00.110435,2017-09-06 21:02:04.283935,2635874.283,-3.3,0.549,3.002,3.424,0.66,0.66,2.215,2.043
462.0,2017-09-06 21:04:04.325054,2017-09-06 22:36:08.712262,2641518.712,-3.3,0.549,3.003,3.424,0.66,0.66,2.215,2.043
463.0,2017-09-06 22:38:08.782088,2017-09-07 00:10:12.882583,2647162.882,-3.3,0.549,3.002,3.425,0.66,0.66,2.215,2.043
464.0,2017-09-07 00:12:12.949818,2017-09-07 01:44:17.200905,2652807.2,-3.3,0.549,3.002,3.425,0.66,0.66,2.215,2.043
465.0,2017-09-07 01:46:17.265235,2017-09-07 03:18:21.667752,2658451.667,-3.3,0.549,3.003,3.425,0.66,0.66,2.215,2.044
466.0,2017-09-07 03:20:21.698788,2017-09-07 04:52:25.846094,2664095.846,-3.3,0.549,3.002,3.425,0.66,0.66,2.215,2.043
467.0,2017-09-07 04:54:25.905132,2017-09-07 06:26:30.297844,2669740.297,-3.3,0.549,3.003,3.425,0.66,0.66,2.215,2.043
468.0,2017-09-07 06:28:30.323510,2017-09-07 08:00:34.711017,2675384.711,-3.301,0.549,3.004,3.425,0.66,0.66,2.215,2.044
469.0,2017-09-07 08:02:34.796767,2017-09-07 09:34:39.054513,2681029.054,-3.3,0.549,3.003,3.426,0.66,0.66,2.215,2.043
470.0,2017-09-07 09:36:39.137708,2017-09-07 11:08:43.546502,2686673.546,-3.3,0.549,3.004,3.426,0.66,0.66,2.215,2.044
471.0,2017-09-07 11:10:43.627524,2017-09-07 12:42:47.812829,2692317.812,-3.301,0.549,3.004,3.426,0.66,0.66,2.215,2.043
472.0,2017-09-07 12:44:47.890855,2017-09-07 14:16:52.164818,2697962.164,-3.3,0.549,3.003,3.426,0.66,0.66,2.215,2.043
473.0,2017-09-07 14:18:52.240557,2017-09-07 15:50:56.571858,2703606.571,-3.3,0.549,3.004,3.426,0.66,0.66,2.215,2.044
474.0,2017-09-07 15:52:56.613876,2017-09-07 17:25:00.877460,2709250.877,-3.3,0.549,3.003,3.427,0.66,0.66,2.215,2.043
475.0,2017-09-07 17:27:00.916264,2017-09-07 18:59:05.206059,2714895.206,-3.3,0.549,3.003,3.427,0.66,0.66,2.215,2.043
476.0,2017-09-07 19:01:05.242372,2017-09-07 20:33:09.573793,2720539.573,-3.301,0.549,3.005,3.427,0.66,0.66,2.215,2.044
477.0,2017-09-07 20:35:09.654817,2017-09-07 22:07:13.934600,2726183.934,-3.301,0.549,3.004,3.428,0.66,0.66,2.215,2.043
478.0,2017-09-07 22:09:13.981819,2017-09-07 23:41:18.225417,2731828.225,-3.3,0.549,3.004,3.427,0.66,0.66,2.215,2.044
479.0,2017-09-07 23:43:18.270285,2017-09-08 01:15:22.509182,2737472.509,-3.3,0.549,3.005,3.428,0.66,0.66,2.215,2.044
480.0,2017-09-08 01:17:22.582964,2017-09-08 02:49:26.848063,2743116.848,-3.3,0.549,3.004,3.428,0.66,0.66,2.215,2.044
481.0,2017-09-08 02:51:26.887872,2017-09-08 04:23:31.085460,2748761.085,-3.301,0.549,3.005,3.428,0.66,0.66,2.215,2.044
482.0,2017-09-08 04:25:31.153990,2017-09-08 05:57:35.471171,2754405.471,-3.3,0.549,3.006,3.428,0.66,0.66,2.215,2.044
483.0,2017-09-08 05:59:35.536862,2017-09-08 07:31:39.723889,2760049.723,-3.3,0.549,3.005,3.428,0.66,0.66,2.215,2.044
484.0,2017-09-08 07:33:39.755973,2017-09-08 09:05:43.969588,2765693.969,-3.3,0.549,3.005,3.428,0.66,0.66,2.215,2.044
485.0,2017-09-08 09:07:43.998643,2017-09-08 10:39:48.300034,2771338.3,-3.3,0.549,3.006,3.429,0.66,0.66,2.215,2.044
486.0,2017-09-08 10:41:48.358139,2017-09-08 12:13:52.466642,2776982.466,-3.301,0.549,3.005,3.429,0.66,0.66,2.215,2.044
487.0,2017-09-08 12:15:52.553372,2017-09-08 13:47:56.969238,2782626.969,-3.3,0.549,3.005,3.428,0.66,0.66,2.215,2.044
488.0,2017-09-08 13:49:57.022475,2017-09-08 15:22:01.308341,2788271.308,-3.3,0.549,3.005,3.429,0.66,0.66,2.215,2.044
489.0,2017-09-08 15:24:01.390285,2017-09-08 16:56:05.546596,2793915.546,-3.301,0.549,3.005,3.429,0.66,0.66,2.215,2.044
490.0,2017-09-08 16:58:05.594449,2017-09-08 18:30:09.901305,2799559.901,-3.301,0.549,3.006,3.429,0.66,0.66,2.215,2.044
491.0,2017-09-08 18:32:09.946850,2017-09-08 20:04:14.186464,2805204.186,-3.3,0.549,3.005,3.43,0.66,0.66,2.216,2.044
492.0,2017-09-08 20:06:14.260731,2017-09-08 21:38:18.401566,2810848.401,-3.3,0.549,3.006,3.43,0.66,0.66,2.215,2.044
493.0,2017-09-08 21:40:18.472986,2017-09-08 23:12:22.858720,2816492.858,-3.3,0.549,3.007,3.431,0.66,0.66,2.216,2.045
494.0,2017-09-08 23:14:22.927682,2017-09-09 00:46:27.215257,2822137.215,-3.3,0.549,3.006,3.431,0.66,0.66,2.216,2.044
495.0,2017-09-09 00:48:27.250537,2017-09-09 02:20:31.595109,2827781.595,-3.301,0.549,3.006,3.431,0.66,0.66,2.216,2.044
496.0,2017-09-09 02:22:31.659150,2017-09-09 03:54:36.124072,2833426.124,-3.3,0.549,3.008,3.431,0.66,0.66,2.216,2.045
497.0,2017-09-09 03:56:36.154528,2017-09-09 05:28:40.458901,2839070.458,-3.3,0.549,3.006,3.431,0.66,0.66,2.216,2.044
498.0,2017-09-09 05:30:40.518405,2017-09-09 07:02:45.005191,2844715.005,-3.301,0.549,3.006,3.431,0.66,0.66,2.216,2.044
499.0,2017-09-09 07:04:45.062787,2017-09-09 08:36:49.576673,2850359.576,-3.3,0.549,3.007,3.432,0.66,0.66,2.216,2.044
500.0,2017-09-09 08:38:49.663195,2017-09-09 10:10:54.047753,2856004.047,-3.3,0.549,3.007,3.432,0.66,0.66,2.216,2.044
501.0,2017-09-09 10:12:54.131570,2017-09-09 11:44:58.542728,2861648.542,-3.3,0.549,3.006,3.432,0.66,0.66,2.216,2.044
502.0,2017-09-09 11:46:58.624585,2017-09-09 13:19:03.031096,2867293.031,-3.3,0.549,3.007,3.433,0.66,0.66,2.216,2.044
503.0,2017-09-09 13:19:03.031229,2017-09-09 16:57:22.657122,2880392.657,-0.55,0.549,1.999,3.6,0.741,1.006,2.502,3.237
504.0,2017-09-09 16:57:22.661548,2017-09-09 21:06:27.067266,2895337.067,-0.55,0.549,1.999,3.6,1.005,1.009,3.366,3.249
505.0,2017-09-09 21:06:27.121297,2017-09-10 01:16:15.933322,2910325.933,-0.55,0.549,1.998,3.6,1.009,1.012,3.378,3.256
506.0,2017-09-10 01:16:15.933442,2017-09-10 01:17:16.029499,2910386.029,0.0,0.0,2.695,2.703,0.0,0.0,0.0,0.0
508.0,2017-09-15 11:05:54.012065,2017-09-15 15:22:21.187737,2925783.217,-0.55,0.549,1.998,3.6,1.004,1.033,3.381,3.327
509.0,2017-09-15 15:22:21.312846,2017-09-15 19:38:40.284838,2941162.314,-0.55,0.549,1.999,3.6,1.035,1.034,3.466,3.331
510.0,2017-09-15 19:38:40.377545,2017-09-15 23:54:25.717420,2956507.746,-0.55,0.549,1.998,3.6,1.034,1.034,3.463,3.331
511.0,2017-09-15 23:54:25.717538,2017-09-16 02:30:32.568411,2965874.597,-3.301,0.549,2.689,3.6,1.008,0.88,3.368,2.717
512.0,2017-09-16 02:32:32.622659,2017-09-16 04:04:36.915968,2971518.945,-3.3,0.549,2.935,3.388,0.66,0.66,2.206,2.026
513.0,2017-09-16 04:06:36.971814,2017-09-16 05:38:41.424374,2977163.453,-3.3,0.549,2.935,3.389,0.66,0.66,2.204,2.027
514.0,2017-09-16 05:40:41.477866,2017-09-16 07:12:45.992192,2982808.021,-3.3,0.549,2.933,3.39,0.66,0.66,2.204,2.026
515.0,2017-09-16 07:14:46.051164,2017-09-16 08:46:50.404642,2988452.434,-3.3,0.549,2.933,3.39,0.66,0.66,2.203,2.026
516.0,2017-09-16 08:48:50.461683,2017-09-16 10:20:54.881111,2994096.91,-3.301,0.549,2.934,3.39,0.66,0.66,2.204,2.027
517.0,2017-09-16 10:22:54.935773,2017-09-16 11:54:59.475881,2999741.505,-3.3,0.549,2.932,3.391,0.66,0.66,2.204,2.025
518.0,2017-09-16 11:56:59.528807,2017-09-16 13:29:03.978822,3005386.008,-3.3,0.549,2.932,3.391,0.66,0.66,2.204,2.025
519.0,2017-09-16 13:31:04.037288,2017-09-16 15:03:08.577198,3011030.606,-3.3,0.549,2.934,3.391,0.66,0.66,2.204,2.026
520.0,2017-09-16 15:05:08.633472,2017-09-16 16:37:13.176675,3016675.206,-3.3,0.549,2.931,3.391,0.66,0.66,2.204,2.025
521.0,2017-09-16 16:39:13.230635,2017-09-16 18:11:17.558668,3022319.588,-3.3,0.549,2.931,3.391,0.66,0.66,2.204,2.025
522.0,2017-09-16 18:13:17.610115,2017-09-16 19:45:22.246472,3027964.275,-3.301,0.549,2.934,3.391,0.66,0.66,2.204,2.026
523.0,2017-09-16 19:47:22.304204,2017-09-16 21:19:26.725571,3033608.755,-3.3,0.549,2.931,3.392,0.66,0.66,2.204,2.025
524.0,2017-09-16 21:21:26.781150,2017-09-16 22:53:30.978441,3039253.007,-3.3,0.549,2.932,3.392,0.66,0.66,2.204,2.025
525.0,2017-09-16 22:55:32.096475,2017-09-17 00:27:36.732785,3044898.762,-3.3,0.549,2.934,3.392,0.66,0.66,2.204,2.026
526.0,2017-09-17 00:29:36.788229,2017-09-17 02:01:41.237487,3050543.266,-3.3,0.549,2.932,3.392,0.66,0.66,2.204,2.025
527.0,2017-09-17 02:03:41.292891,2017-09-17 03:35:45.587126,3056187.616,-3.301,0.549,2.932,3.392,0.66,0.66,2.204,2.025
528.0,2017-09-17 03:37:45.641911,2017-09-17 05:09:50.340913,3061832.37,-3.3,0.549,2.934,3.392,0.66,0.66,2.204,2.026
529.0,2017-09-17 05:11:50.395621,2017-09-17 06:43:54.906911,3067476.936,-3.301,0.549,2.932,3.392,0.66,0.66,2.204,2.025
530.0,2017-09-17 06:45:54.961634,2017-09-17 08:17:59.474566,3073121.504,-3.301,0.549,2.932,3.392,0.66,0.66,2.204,2.026
531.0,2017-09-17 08:19:59.531051,2017-09-17 09:52:04.164870,3078766.194,-3.301,0.549,2.934,3.392,0.66,0.66,2.204,2.025
532.0,2017-09-17 09:54:04.219230,2017-09-17 11:26:08.544423,3084410.573,-3.3,0.549,2.933,3.392,0.66,0.66,2.204,2.025
533.0,2017-09-17 11:28:08.600165,2017-09-17 13:00:13.080580,3090055.11,-3.3,0.549,2.933,3.392,0.66,0.66,2.204,2.026
534.0,2017-09-17 13:02:13.134898,2017-09-17 14:34:17.615416,3095699.644,-3.301,0.549,2.933,3.392,0.66,0.66,2.204,2.025
535.0,2017-09-17 14:36:17.671174,2017-09-17 16:08:21.810334,3101343.839,-3.3,0.549,2.933,3.392,0.66,0.66,2.204,2.026
536.0,2017-09-17 16:10:21.867170,2017-09-17 17:42:26.098330,3106988.127,-3.3,0.549,2.934,3.392,0.66,0.66,2.204,2.026
537.0,2017-09-17 17:44:26.152239,2017-09-17 19:16:31.511122,3112633.54,-3.3,0.549,2.933,3.393,0.66,0.66,2.204,2.025
538.0,2017-09-17 19:18:31.566241,2017-09-17 20:50:35.828396,3118277.857,-3.3,0.549,2.933,3.393,0.66,0.66,2.204,2.025
539.0,2017-09-17 20:52:35.883675,2017-09-17 22:24:40.114562,3123922.144,-3.3,0.549,2.933,3.392,0.66,0.66,2.204,2.025
540.0,2017-09-17 22:26:40.169604,2017-09-17 23:58:44.649915,3129566.679,-3.3,0.549,2.933,3.393,0.66,0.66,2.204,2.026
541.0,2017-09-18 00:00:44.704857,2017-09-18 01:32:48.873435,3135210.902,-3.301,0.549,2.933,3.393,0.66,0.66,2.204,2.025
542.0,2017-09-18 01:34:48.929503,2017-09-18 03:06:53.192487,3140855.221,-3.3,0.549,2.934,3.393,0.66,0.66,2.204,2.026
543.0,2017-09-18 03:08:53.247996,2017-09-18 04:40:57.602213,3146499.631,-3.3,0.549,2.934,3.393,0.66,0.66,2.204,2.026
544.0,2017-09-18 04:42:57.657481,2017-09-18 06:15:01.920060,3152143.949,-3.301,0.549,2.934,3.393,0.66,0.66,2.204,2.026
545.0,2017-09-18 06:17:01.976454,2017-09-18 07:49:06.127980,3157788.157,-3.3,0.549,2.934,3.393,0.66,0.66,2.204,2.025
546.0,2017-09-18 07:51:06.164401,2017-09-18 09:23:10.388873,3163432.418,-3.3,0.549,2.934,3.393,0.66,0.66,2.204,2.025
547.0,2017-09-18 09:25:10.443100,2017-09-18 10:57:14.560933,3169076.59,-3.3,0.549,2.937,3.393,0.66,0.66,2.204,2.026
548.0,2017-09-18 10:59:14.617326,2017-09-18 12:31:18.847931,3174720.877,-3.3,0.549,2.935,3.393,0.66,0.66,2.204,2.026
549.0,2017-09-18 12:33:18.901816,2017-09-18 14:05:23.078763,3180365.108,-3.3,0.549,2.935,3.393,0.66,0.66,2.204,2.026
550.0,2017-09-18 14:07:23.135853,2017-09-18 15:39:27.244966,3186009.274,-3.3,0.549,2.937,3.393,0.66,0.66,2.204,2.026
551.0,2017-09-18 15:41:27.303253,2017-09-18 17:13:31.587901,3191653.617,-3.301,0.549,2.936,3.393,0.66,0.66,2.204,2.026
552.0,2017-09-18 17:15:31.647013,2017-09-18 18:47:35.749818,3197297.779,-3.301,0.549,2.935,3.393,0.66,0.66,2.204,2.026
553.0,2017-09-18 18:49:35.805461,2017-09-18 20:21:40.003969,3202942.033,-3.3,0.549,2.937,3.393,0.66,0.66,2.205,2.026
554.0,2017-09-18 20:23:40.057644,2017-09-18 21:55:44.352004,3208586.381,-3.3,0.549,2.936,3.394,0.66,0.66,2.205,2.026
555.0,2017-09-18 21:57:44.410868,2017-09-18 23:29:48.575755,3214230.605,-3.3,0.549,2.936,3.393,0.66,0.66,2.204,2.026
556.0,2017-09-18 23:31:48.631613,2017-09-19 01:03:52.814529,3219874.844,-3.3,0.549,2.937,3.394,0.66,0.66,2.205,2.026
557.0,2017-09-19 01:05:52.867938,2017-09-19 02:37:57.132164,3225519.161,-3.3,0.549,2.937,3.394,0.66,0.66,2.205,2.026
558.0,2017-09-19 02:39:57.190705,2017-09-19 04:12:01.417844,3231163.447,-3.3,0.549,2.937,3.393,0.66,0.66,2.205,2.026
559.0,2017-09-19 04:14:01.474264,2017-09-19 05:46:05.766872,3236807.796,-3.301,0.549,2.936,3.394,0.66,0.66,2.205,2.026
560.0,2017-09-19 05:48:05.820123,2017-09-19 07:20:10.301826,3242452.331,-3.3,0.549,2.911,3.394,0.66,0.66,2.205,2.014
561.0,2017-09-19 07:22:10.357320,2017-09-19 08:54:12.262410,3248094.291,-3.3,0.55,2.912,3.391,0.66,0.66,2.203,2.016
562.0,2017-09-19 08:56:12.317576,2017-09-19 10:28:14.344855,3253736.374,-3.3,0.55,2.913,3.392,0.66,0.66,2.203,2.017
563.0,2017-09-19 10:30:14.372334,2017-09-19 12:02:17.612440,3259379.641,-3.3,0.55,2.916,3.392,0.66,0.66,2.203,2.018
564.0,2017-09-19 12:04:17.667290,2017-09-19 13:36:20.088578,3265022.118,-3.3,0.549,2.915,3.392,0.66,0.66,2.203,2.018
565.0,2017-09-19 13:38:20.144283,2017-09-19 15:10:22.550453,3270664.579,-3.3,0.549,2.915,3.392,0.66,0.66,2.203,2.018
566.0,2017-09-19 15:12:22.605339,2017-09-19 16:44:25.120282,3276307.149,-3.3,0.549,2.917,3.392,0.66,0.66,2.203,2.019
567.0,2017-09-19 16:46:25.176446,2017-09-19 18:18:27.504420,3281949.533,-3.3,0.55,2.915,3.392,0.66,0.66,2.203,2.018
568.0,2017-09-19 18:20:27.560536,2017-09-19 19:52:29.701584,3287591.731,-3.3,0.55,2.915,3.392,0.66,0.66,2.203,2.018
569.0,2017-09-19 19:54:29.757212,2017-09-19 21:26:32.053736,3293234.083,-3.3,0.549,2.917,3.393,0.66,0.66,2.203,2.019
570.0,2017-09-19 21:28:32.109936,2017-09-19 23:00:34.437568,3298876.467,-3.3,0.549,2.915,3.393,0.66,0.66,2.203,2.019
571.0,2017-09-19 23:02:34.491920,2017-09-20 00:34:36.753344,3304518.782,-3.3,0.549,2.914,3.393,0.66,0.66,2.203,2.017
572.0,2017-09-20 00:36:36.809357,2017-09-20 02:08:39.231176,3310161.26,-3.3,0.55,2.916,3.393,0.66,0.66,2.204,2.018
573.0,2017-09-20 02:10:39.285578,2017-09-20 03:42:41.332549,3315803.362,-3.3,0.549,2.912,3.393,0.66,0.66,2.204,2.016
574.0,2017-09-20 03:44:41.387648,2017-09-20 05:16:43.082168,3321445.111,-3.3,0.55,2.913,3.393,0.66,0.66,2.204,2.017
575.0,2017-09-20 05:18:43.141054,2017-09-20 06:50:45.278908,3327087.308,-3.3,0.549,2.915,3.393,0.66,0.66,2.204,2.017
576.0,2017-09-20 06:52:45.331778,2017-09-20 08:24:47.006300,3332729.035,-3.3,0.549,2.913,3.393,0.66,0.66,2.204,2.017
577.0,2017-09-20 08:26:47.062881,2017-09-20 09:58:49.203777,3338371.233,-3.3,0.55,2.914,3.393,0.66,0.66,2.204,2.017
578.0,2017-09-20 10:00:49.261772,2017-09-20 11:32:51.668839,3344013.698,-3.3,0.549,2.915,3.393,0.66,0.66,2.204,2.017
579.0,2017-09-20 11:34:51.725362,2017-09-20 13:06:53.804468,3349655.833,-3.3,0.549,2.913,3.393,0.66,0.66,2.204,2.017
580.0,2017-09-20 13:08:53.862796,2017-09-20 14:40:56.226785,3355298.256,-3.3,0.549,2.914,3.393,0.66,0.66,2.204,2.018
581.0,2017-09-20 14:42:56.279394,2017-09-20 16:14:58.577168,3360940.606,-3.3,0.549,2.914,3.393,0.66,0.66,2.204,2.017
582.0,2017-09-20 16:16:58.631798,2017-09-20 17:49:00.738032,3366582.767,-3.3,0.549,2.914,3.393,0.66,0.66,2.204,2.017
583.0,2017-09-20 17:51:00.794142,2017-09-20 19:23:03.216625,3372225.246,-3.3,0.549,2.915,3.393,0.66,0.66,2.204,2.018
584.0,2017-09-20 19:25:03.274832,2017-09-20 20:57:05.568954,3377867.598,-3.3,0.549,2.914,3.393,0.66,0.66,2.204,2.017
585.0,2017-09-20 20:59:05.621423,2017-09-20 22:31:07.762490,3383509.791,-3.3,0.549,2.914,3.393,0.66,0.66,2.203,2.017
586.0,2017-09-20 22:33:07.816546,2017-09-21 00:05:10.028716,3389152.058,-3.3,0.549,2.914,3.393,0.66,0.66,2.204,2.018
587.0,2017-09-21 00:07:10.087156,2017-09-21 01:39:12.287953,3394794.317,-3.3,0.549,2.914,3.393,0.66,0.66,2.204,2.017
588.0,2017-09-21 01:41:12.340780,2017-09-21 03:13:14.361647,3400436.391,-3.3,0.55,2.913,3.393,0.66,0.66,2.203,2.017
589.0,2017-09-21 03:15:14.413059,2017-09-21 04:47:16.520316,3406078.549,-3.3,0.549,2.914,3.393,0.66,0.66,2.204,2.018
590.0,2017-09-21 04:49:16.581206,2017-09-21 06:21:18.891509,3411720.921,-3.3,0.549,2.913,3.393,0.66,0.66,2.204,2.017
591.0,2017-09-21 06:23:18.942907,2017-09-21 07:55:20.987445,3417363.016,-3.3,0.549,2.913,3.393,0.66,0.66,2.203,2.018
592.0,2017-09-21 07:57:21.048022,2017-09-21 09:29:23.252653,3423005.282,-3.3,0.55,2.914,3.393,0.66,0.66,2.203,2.018
593.0,2017-09-21 09:31:23.307745,2017-09-21 11:03:25.625897,3428647.655,-3.3,0.549,2.913,3.393,0.66,0.66,2.203,2.017
594.0,2017-09-21 11:05:25.674796,2017-09-21 12:37:27.668097,3434289.697,-3.3,0.549,2.913,3.393,0.66,0.66,2.203,2.018
595.0,2017-09-21 12:39:27.726711,2017-09-21 14:11:30.020268,3439932.049,-3.3,0.55,2.914,3.393,0.66,0.66,2.203,2.018
596.0,2017-09-21 14:13:30.072592,2017-09-21 15:45:32.370271,3445574.399,-3.3,0.549,2.912,3.393,0.66,0.66,2.203,2.017
597.0,2017-09-21 15:47:32.432712,2017-09-21 17:19:34.483289,3451216.512,-3.3,0.549,2.912,3.393,0.66,0.66,2.203,2.018
598.0,2017-09-21 17:21:34.539548,2017-09-21 18:53:37.016164,3456859.045,-3.3,0.549,2.914,3.393,0.66,0.66,2.203,2.018
599.0,2017-09-21 18:55:37.066549,2017-09-21 20:27:39.454037,3462501.483,-3.3,0.549,2.912,3.393,0.66,0.66,2.203,2.018
600.0,2017-09-21 20:29:39.514562,2017-09-21 22:01:41.812714,3468143.842,-3.3,0.549,2.912,3.393,0.66,0.66,2.203,2.018
601.0,2017-09-21 22:03:41.867347,2017-09-21 23:35:44.529675,3473786.559,-3.3,0.549,2.913,3.393,0.66,0.66,2.203,2.018
602.0,2017-09-21 23:37:44.579576,2017-09-22 01:09:46.735393,3479428.764,-3.3,0.549,2.912,3.393,0.66,0.66,2.203,2.017
603.0,2017-09-22 01:11:46.784000,2017-09-22 02:43:48.995349,3485071.024,-3.3,0.55,2.912,3.393,0.66,0.66,2.203,2.018
604.0,2017-09-22 02:45:49.053425,2017-09-22 04:17:51.299874,3490713.329,-3.3,0.549,2.913,3.393,0.66,0.66,2.203,2.018
605.0,2017-09-22 04:19:51.361496,2017-09-22 05:51:53.536836,3496355.566,-3.3,0.549,2.912,3.393,0.66,0.66,2.203,2.017
606.0,2017-09-22 05:53:53.592778,2017-09-22 07:25:55.751840,3501997.781,-3.3,0.549,2.912,3.393,0.66,0.66,2.203,2.018
607.0,2017-09-22 07:27:55.813235,2017-09-22 08:59:58.139576,3507640.169,-3.3,0.549,2.913,3.393,0.66,0.66,2.203,2.018
608.0,2017-09-22 09:01:58.190198,2017-09-22 10:34:00.578528,3513282.608,-3.3,0.549,2.911,3.393,0.66,0.66,2.203,2.017
609.0,2017-09-22 10:36:00.639384,2017-09-22 12:08:02.918601,3518924.948,-3.3,0.549,2.911,3.393,0.66,0.66,2.203,2.017
610.0,2017-09-22 12:10:02.970133,2017-09-22 13:42:05.437269,3524567.466,-3.3,0.55,2.913,3.393,0.66,0.66,2.203,2.018
611.0,2017-09-22 13:44:05.482716,2017-09-22 15:16:08.032691,3530210.062,-3.3,0.549,2.911,3.393,0.66,0.66,2.203,2.017
612.0,2017-09-22 15:18:08.073130,2017-09-22 16:50:10.487176,3535852.516,-3.3,0.549,2.912,3.393,0.66,0.66,2.203,2.018
613.0,2017-09-22 16:52:10.553218,2017-09-22 18:24:13.331746,3541495.361,-3.3,0.549,2.912,3.393,0.66,0.66,2.203,2.018
614.0,2017-09-22 18:26:13.392974,2017-09-22 19:58:16.004704,3547138.034,-3.3,0.549,2.911,3.394,0.66,0.66,2.203,2.018
615.0,2017-09-22 20:00:16.060283,2017-09-22 21:32:18.473558,3552780.503,-3.3,0.549,2.911,3.393,0.66,0.66,2.203,2.017
616.0,2017-09-22 21:34:18.523924,2017-09-22 23:06:21.239304,3558423.268,-3.3,0.549,2.912,3.393,0.66,0.66,2.203,2.018
617.0,2017-09-22 23:08:21.284578,2017-09-23 00:40:23.707374,3564065.736,-3.3,0.55,2.911,3.393,0.66,0.66,2.203,2.018
618.0,2017-09-23 00:42:23.778401,2017-09-23 02:14:26.472267,3569708.501,-3.3,0.549,2.911,3.393,0.66,0.66,2.203,2.018
619.0,2017-09-23 02:16:26.537501,2017-09-23 03:48:29.283853,3575351.313,-3.3,0.549,2.913,3.393,0.66,0.66,2.203,2.018
620.0,2017-09-23 03:50:29.344016,2017-09-23 05:22:31.829698,3580993.859,-3.3,0.55,2.911,3.393,0.66,0.66,2.203,2.018
621.0,2017-09-23 05:24:31.884348,2017-09-23 06:56:34.515462,3586636.544,-3.3,0.549,2.911,3.393,0.66,0.66,2.203,2.018
622.0,2017-09-23 06:58:34.565334,2017-09-23 08:30:37.154476,3592279.183,-3.3,0.549,2.913,3.393,0.66,0.66,2.203,2.019
623.0,2017-09-23 08:32:37.198997,2017-09-23 10:04:39.683708,3597921.713,-3.3,0.549,2.911,3.393,0.66,0.66,2.203,2.018
624.0,2017-09-23 10:06:39.753712,2017-09-23 11:38:42.509429,3603564.538,-3.3,0.549,2.911,3.393,0.66,0.66,2.203,2.018
625.0,2017-09-23 11:40:42.574541,2017-09-23 13:12:45.444864,3609207.474,-3.3,0.549,2.913,3.393,0.66,0.66,2.203,2.019
626.0,2017-09-23 13:14:45.505229,2017-09-23 14:46:48.490828,3614850.52,-3.3,0.549,2.911,3.394,0.66,0.66,2.203,2.018
627.0,2017-09-23 14:48:48.546225,2017-09-23 16:20:51.303553,3620493.333,-3.3,0.549,2.911,3.393,0.66,0.66,2.203,2.018
628.0,2017-09-23 16:22:51.353552,2017-09-23 17:54:54.350766,3626136.38,-3.3,0.549,2.913,3.393,0.66,0.66,2.203,2.018
629.0,2017-09-23 17:56:54.396744,2017-09-23 19:28:57.353335,3631779.382,-3.3,0.549,2.911,3.394,0.66,0.66,2.203,2.018
630.0,2017-09-23 19:30:57.394068,2017-09-23 21:03:00.309564,3637422.339,-3.3,0.549,2.911,3.393,0.66,0.66,2.203,2.018
631.0,2017-09-23 21:05:00.376728,2017-09-23 22:37:03.627242,3643065.656,-3.3,0.549,2.913,3.393,0.66,0.66,2.203,2.019
632.0,2017-09-23 22:39:03.690424,2017-09-24 00:11:06.588164,3648708.617,-3.3,0.549,2.911,3.394,0.66,0.66,2.203,2.018
633.0,2017-09-24 00:13:06.646499,2017-09-24 01:45:09.503485,3654351.532,-3.3,0.549,2.912,3.393,0.66,0.66,2.203,2.018
634.0,2017-09-24 01:47:09.556557,2017-09-24 03:19:12.685334,3659994.714,-3.3,0.549,2.913,3.394,0.66,0.66,2.203,2.018
635.0,2017-09-24 03:21:12.734334,2017-09-24 04:53:15.541112,3665637.57,-3.3,0.549,2.911,3.394,0.66,0.66,2.203,2.018
636.0,2017-09-24 04:55:15.585109,2017-09-24 06:27:18.491324,3671280.52,-3.3,0.549,2.911,3.393,0.66,0.66,2.203,2.018
637.0,2017-09-24 06:29:18.546470,2017-09-24 08:01:21.459009,3676923.488,-3.3,0.549,2.912,3.394,0.66,0.66,2.203,2.018
638.0,2017-09-24 08:03:21.509401,2017-09-24 09:35:24.224753,3682566.254,-3.3,0.549,2.911,3.394,0.66,0.66,2.203,2.018
639.0,2017-09-24 09:37:24.269640,2017-09-24 11:09:27.256620,3688209.286,-3.3,0.549,2.911,3.394,0.66,0.66,2.203,2.018
640.0,2017-09-24 11:11:27.296644,2017-09-24 12:43:30.023764,3693852.053,-3.3,0.55,2.912,3.394,0.66,0.66,2.203,2.018
641.0,2017-09-24 12:45:30.090021,2017-09-24 14:17:32.838542,3699494.868,-3.3,0.549,2.911,3.394,0.66,0.66,2.203,2.018
642.0,2017-09-24 14:19:32.900333,2017-09-24 15:51:36.076874,3705138.106,-3.3,0.549,2.911,3.394,0.66,0.66,2.203,2.018
643.0,2017-09-24 15:53:36.133888,2017-09-24 17:25:38.957750,3710780.987,-3.3,0.549,2.912,3.394,0.66,0.66,2.203,2.018
644.0,2017-09-24 17:27:39.010340,2017-09-24 18:59:41.636285,3716423.665,-3.3,0.549,2.911,3.394,0.66,0.66,2.203,2.018
645.0,2017-09-24 19:01:41.683792,2017-09-24 20:33:44.581780,3722066.611,-3.3,0.549,2.912,3.394,0.66,0.66,2.203,2.018
646.0,2017-09-24 20:35:44.623702,2017-09-24 22:07:47.417646,3727709.447,-3.3,0.549,2.912,3.394,0.66,0.66,2.203,2.018
647.0,2017-09-24 22:09:47.486419,2017-09-24 23:41:50.489624,3733352.519,-3.3,0.549,2.91,3.394,0.66,0.66,2.203,2.018
648.0,2017-09-24 23:43:50.553537,2017-09-25 01:15:53.421665,3738995.451,-3.3,0.549,2.912,3.394,0.66,0.66,2.203,2.019
649.0,2017-09-25 01:17:53.465601,2017-09-25 02:49:56.338911,3744638.368,-3.3,0.549,2.908,3.394,0.66,0.66,2.204,2.016
650.0,2017-09-25 02:51:56.392334,2017-09-25 04:23:58.832550,3750280.862,-3.3,0.549,2.906,3.395,0.66,0.66,2.204,2.015
651.0,2017-09-25 04:25:58.878819,2017-09-25 05:58:01.529828,3755923.559,-3.3,0.549,2.909,3.394,0.66,0.66,2.204,2.017
652.0,2017-09-25 06:00:01.576360,2017-09-25 07:32:04.127500,3761566.156,-3.3,0.549,2.909,3.394,0.66,0.66,2.204,2.017
653.0,2017-09-25 07:34:04.168384,2017-09-25 09:06:06.610593,3767208.64,-3.3,0.549,2.908,3.394,0.66,0.66,2.203,2.017
654.0,2017-09-25 09:08:06.674131,2017-09-25 10:40:09.572520,3772851.602,-3.3,0.549,2.91,3.394,0.66,0.66,2.203,2.018
655.0,2017-09-25 10:42:09.630917,2017-09-25 12:14:12.507902,3778494.537,-3.3,0.549,2.909,3.394,0.66,0.66,2.203,2.018
656.0,2017-09-25 12:16:12.573519,2017-09-25 13:48:15.570954,3784137.6,-3.3,0.549,2.909,3.394,0.66,0.66,2.203,2.018
657.0,2017-09-25 13:50:15.632352,2017-09-25 15:22:19.058204,3789781.087,-3.3,0.549,2.909,3.394,0.66,0.66,2.203,2.018
658.0,2017-09-25 15:24:19.084066,2017-09-25 16:56:22.221361,3795424.25,-3.3,0.549,2.909,3.394,0.66,0.66,2.203,2.018
659.0,2017-09-25 16:58:22.274326,2017-09-25 18:30:25.495941,3801067.525,-3.3,0.549,2.909,3.394,0.66,0.66,2.203,2.018
660.0,2017-09-25 18:32:25.575914,2017-09-25 20:04:29.008777,3806711.038,-3.3,0.549,2.91,3.394,0.66,0.66,2.203,2.018
661.0,2017-09-25 20:06:29.084538,2017-09-25 21:38:32.165054,3812354.194,-3.3,0.549,2.909,3.394,0.66,0.66,2.203,2.018
662.0,2017-09-25 21:40:32.205589,2017-09-25 23:12:35.589832,3817997.619,-3.3,0.549,2.909,3.394,0.66,0.66,2.203,2.018
663.0,2017-09-25 23:14:35.657742,2017-09-26 00:46:38.987463,3823641.016,-3.3,0.55,2.91,3.394,0.66,0.66,2.204,2.018
664.0,2017-09-26 00:48:39.067112,2017-09-26 02:20:41.966874,3829283.996,-3.3,0.549,2.909,3.394,0.66,0.66,2.204,2.018
665.0,2017-09-26 02:22:42.010617,2017-09-26 03:54:44.859650,3834926.889,-3.3,0.549,2.91,3.394,0.66,0.66,2.203,2.018
666.0,2017-09-26 03:56:44.923311,2017-09-26 05:28:47.868283,3840569.897,-3.3,0.549,2.906,3.395,0.66,0.66,2.203,2.015
667.0,2017-09-26 05:30:47.903294,2017-09-26 07:02:50.775917,3846212.805,-3.3,0.549,2.906,3.395,0.66,0.66,2.204,2.016
668.0,2017-09-26 07:04:50.806275,2017-09-26 08:36:53.524486,3851855.553,-3.3,0.549,2.906,3.395,0.66,0.66,2.204,2.016
669.0,2017-09-26 08:38:53.593192,2017-09-26 10:10:56.438550,3857498.468,-3.3,0.549,2.907,3.395,0.66,0.66,2.204,2.016
670.0,2017-09-26 10:12:56.470598,2017-09-26 11:44:59.431301,3863141.46,-3.3,0.549,2.906,3.395,0.66,0.66,2.204,2.016
671.0,2017-09-26 11:46:59.489967,2017-09-26 13:19:02.472957,3868784.502,-3.3,0.549,2.907,3.395,0.66,0.66,2.204,2.016
672.0,2017-09-26 13:21:02.526775,2017-09-26 14:53:06.017147,3874428.046,-3.3,0.549,2.907,3.395,0.66,0.66,2.204,2.016
673.0,2017-09-26 14:55:06.082915,2017-09-26 16:27:09.487137,3880071.516,-3.3,0.549,2.907,3.395,0.66,0.66,2.204,2.016
674.0,2017-09-26 16:29:09.517893,2017-09-26 18:01:12.852015,3885714.881,-3.3,0.549,2.907,3.395,0.66,0.66,2.204,2.016
675.0,2017-09-26 18:03:12.910082,2017-09-26 19:35:16.455098,3891358.484,-3.3,0.549,2.908,3.395,0.66,0.66,2.204,2.016
676.0,2017-09-26 19:37:16.540505,2017-09-26 21:09:19.640315,3897001.669,-3.3,0.549,2.907,3.395,0.66,0.66,2.204,2.016
677.0,2017-09-26 21:11:19.721477,2017-09-26 22:43:23.031436,3902645.06,-3.3,0.549,2.907,3.395,0.66,0.66,2.204,2.017
678.0,2017-09-26 22:45:23.108622,2017-09-27 00:17:26.572626,3908288.602,-3.3,0.549,2.908,3.395,0.66,0.66,2.204,2.017
679.0,2017-09-27 00:19:26.620633,2017-09-27 01:51:29.804736,3913931.834,-3.3,0.549,2.907,3.395,0.66,0.66,2.204,2.016
680.0,2017-09-27 01:53:29.852139,2017-09-27 03:25:33.125438,3919575.154,-3.3,0.549,2.905,3.395,0.66,0.66,2.204,2.015
681.0,2017-09-27 03:27:33.156406,2017-09-27 04:59:36.355340,3925218.384,-3.3,0.549,2.905,3.395,0.66,0.66,2.204,2.015
682.0,2017-09-27 05:01:36.402856,2017-09-27 06:33:39.615363,3930861.644,-3.3,0.549,2.905,3.395,0.66,0.66,2.204,2.015
683.0,2017-09-27 06:35:39.660279,2017-09-27 08:07:42.871390,3936504.9,-3.3,0.549,2.905,3.395,0.66,0.66,2.204,2.015
684.0,2017-09-27 08:09:42.916949,2017-09-27 09:41:45.972906,3942148.002,-3.3,0.549,2.905,3.395,0.66,0.66,2.204,2.015
685.0,2017-09-27 09:43:46.019123,2017-09-27 11:15:49.183723,3947791.213,-3.3,0.549,2.905,3.395,0.66,0.66,2.204,2.015
686.0,2017-09-27 11:17:49.269139,2017-09-27 12:49:52.524053,3953434.553,-3.3,0.549,2.906,3.395,0.66,0.66,2.204,2.016
