Repository: Oliver191/MSc_Thesis_Predictive_Maintenance_Batteries

# MSc_Thesis_Predictive_Maintenance_Batteries
The GitHub repository accompanying the MSc Thesis at Esade written by Oliver Caspers regarding the topic “Predictive Maintenance for Lithium-Ion Batteries: Predicting the Remaining Useful Life (RUL) using Data-Driven Machine Learning based on Real-World Battery Datasets”.

SNL_Final.ipynb: The main Jupyter Notebook which contains the main code used to load, clean, and transform the SNL data. Four initial models are evaluated and a RF is chosen to be optimized. The RF is trained to predict the RUL on the training data and optimized using the validation data. Finally, the model is tested using independent testing data from UL.

File: SNL_Cycle_Timeseries_Data/SNL_18650_LFP_35C_0-100_0.5-1C_a_cycle_data.csv (part 2 of 10)
Cycle_Index,Start_Time,End_Time,Test_Time (s),Min_Current (A),Max_Current (A),Min_Voltage (V),Max_Voltage (V),Charge_Capacity (Ah),Discharge_Capacity (Ah),Charge_Energy (Wh),Discharge_Energy (Wh)
344.0,2018-05-18 15:24:59.361608,2018-05-18 18:26:40.847572,3903206.535,-1.1,0.549,1.995,3.6,1.022,1.023,3.42,3.246
345.0,2018-05-18 18:26:40.879092,2018-05-18 21:28:24.792128,3914110.48,-1.099,0.549,1.995,3.6,1.023,1.023,3.421,3.247
346.0,2018-05-18 21:28:24.758572,2018-05-19 00:30:09.240844,3925014.928,-1.1,0.55,1.994,3.6,1.023,1.023,3.421,3.248
347.0,2018-05-19 00:30:09.230576,2018-05-19 03:31:55.974884,3935921.663,-1.1,0.55,1.995,3.6,1.023,1.023,3.422,3.248
348.0,2018-05-19 03:31:55.991440,2018-05-19 06:33:42.643624,3946828.331,-1.1,0.55,1.994,3.6,1.023,1.023,3.422,3.249
349.0,2018-05-19 06:33:42.751504,2018-05-19 09:35:30.708656,3957736.396,-1.1,0.55,1.995,3.6,1.023,1.023,3.423,3.249
350.0,2018-05-19 09:35:30.699816,2018-05-19 12:37:19.626756,3968645.314,-1.1,0.549,1.994,3.6,1.023,1.024,3.423,3.249
351.0,2018-05-19 12:37:19.689004,2018-05-19 15:39:08.046304,3979553.734,-1.1,0.549,1.995,3.6,1.024,1.024,3.424,3.25
352.0,2018-05-19 15:39:08.090568,2018-05-19 18:40:59.469472,3990465.157,-1.1,0.55,1.994,3.6,1.024,1.024,3.424,3.25
353.0,2018-05-19 18:40:59.569424,2018-05-19 21:42:52.229332,4001377.917,-1.1,0.549,1.995,3.6,1.024,1.024,3.425,3.251
354.0,2018-05-19 21:42:52.230928,2018-05-20 00:44:45.794632,4012291.482,-1.1,0.549,1.995,3.6,1.024,1.024,3.425,3.251
355.0,2018-05-20 00:44:45.878572,2018-05-20 03:46:38.424864,4023204.113,-1.1,0.549,1.995,3.6,1.024,1.024,3.425,3.251
356.0,2018-05-20 03:46:38.340468,2018-05-20 06:48:30.164092,4034115.852,-1.1,0.55,1.995,3.6,1.024,1.024,3.425,3.251
357.0,2018-05-20 06:48:30.086668,2018-05-20 09:50:22.417964,4045028.106,-1.099,0.549,1.996,3.6,1.024,1.024,3.425,3.252
358.0,2018-05-20 09:50:22.486928,2018-05-20 12:52:14.777280,4055940.465,-1.1,0.549,1.995,3.6,1.024,1.024,3.426,3.252
359.0,2018-05-20 12:52:14.882988,2018-05-20 15:54:07.236068,4066852.924,-1.1,0.55,1.994,3.6,1.024,1.024,3.425,3.252
360.0,2018-05-20 15:54:07.286548,2018-05-20 18:56:00.936804,4077766.624,-1.1,0.55,1.995,3.6,1.024,1.024,3.426,3.252
361.0,2018-05-20 18:56:00.995728,2018-05-20 21:57:55.594716,4088681.282,-1.1,0.55,1.995,3.6,1.024,1.024,3.426,3.252
362.0,2018-05-20 21:57:55.623212,2018-05-21 00:59:48.548764,4099594.236,-1.1,0.55,1.994,3.6,1.024,1.024,3.426,3.252
363.0,2018-05-21 00:59:48.412688,2018-05-21 04:01:41.869484,4110507.557,-1.099,0.55,1.995,3.6,1.024,1.025,3.427,3.253
364.0,2018-05-21 04:01:41.860724,2018-05-21 07:03:35.121776,4121420.809,-1.1,0.55,1.995,3.6,1.024,1.025,3.427,3.253
365.0,2018-05-21 07:03:35.048716,2018-05-21 10:05:29.678788,4132335.366,-1.1,0.55,1.995,3.6,1.025,1.025,3.427,3.253
366.0,2018-05-21 10:05:29.542928,2018-05-21 13:07:22.468664,4143248.156,-1.1,0.549,1.995,3.6,1.025,1.025,3.427,3.253
367.0,2018-05-21 13:07:22.597648,2018-05-21 16:09:15.411812,4154161.099,-1.1,0.549,1.995,3.6,1.025,1.025,3.427,3.253
368.0,2018-05-21 16:09:15.524396,2018-05-21 19:11:08.851676,4165074.539,-1.1,0.55,1.995,3.6,1.025,1.025,3.427,3.253
369.0,2018-05-21 19:11:08.969232,2018-05-21 22:13:00.809720,4175986.497,-1.1,0.549,1.995,3.6,1.025,1.025,3.427,3.253
370.0,2018-05-21 22:13:00.976276,2018-05-22 01:14:54.269356,4186899.957,-1.1,0.55,1.995,3.6,1.025,1.025,3.427,3.253
371.0,2018-05-22 01:14:54.164268,2018-05-22 04:16:45.639468,4197811.327,-1.1,0.55,1.995,3.6,1.025,1.025,3.427,3.253
372.0,2018-05-22 04:16:45.774196,2018-05-22 07:18:38.594344,4208724.282,-1.1,0.55,1.995,3.6,1.025,1.025,3.427,3.253
373.0,2018-05-22 07:18:38.569772,2018-05-22 10:20:30.609788,4219636.297,-1.1,0.55,1.995,3.6,1.025,1.025,3.427,3.253
374.0,2018-05-22 10:20:30.574916,2018-05-22 13:22:22.852004,4230548.54,-1.1,0.55,1.995,3.6,1.025,1.025,3.427,3.253
375.0,2018-05-22 13:22:22.841204,2018-05-22 16:24:14.965348,4241460.653,-1.1,0.55,1.996,3.6,1.025,1.025,3.427,3.254
376.0,2018-05-22 16:24:14.981520,2018-05-22 19:26:06.908620,4252372.596,-1.099,0.55,1.995,3.6,1.025,1.025,3.428,3.254
377.0,2018-05-22 19:26:06.856592,2018-05-22 22:27:59.312008,4263285.0,-1.099,0.55,1.994,3.6,1.025,1.025,3.428,3.254
378.0,2018-05-22 22:27:59.383824,2018-05-23 01:29:53.090988,4274198.779,-1.1,0.55,1.995,3.6,1.025,1.025,3.428,3.254
379.0,2018-05-23 01:29:53.093904,2018-05-23 04:31:46.422452,4285112.11,-1.099,0.55,1.995,3.6,1.025,1.025,3.428,3.254
380.0,2018-05-23 04:31:46.414668,2018-05-23 07:33:38.585412,4296024.273,-1.1,0.549,1.994,3.6,1.025,1.025,3.428,3.254
381.0,2018-05-23 07:33:38.551084,2018-05-23 10:35:28.547004,4306934.235,-1.1,0.55,1.995,3.6,1.025,1.025,3.427,3.254
382.0,2018-05-23 10:35:28.460076,2018-05-23 13:37:16.869432,4317842.557,-1.1,0.55,1.994,3.6,1.025,1.025,3.427,3.254
383.0,2018-05-23 13:37:16.927176,2018-05-23 16:37:01.440776,4328627.128,-1.1,0.55,1.995,3.62,1.032,1.011,3.452,3.206
384.0,2018-05-23 16:37:01.531536,2018-05-23 19:36:09.201372,4339374.889,-1.1,0.55,1.995,3.6,1.006,1.009,3.366,3.202
385.0,2018-05-23 19:36:09.170292,2018-05-23 22:35:37.320828,4350143.008,-1.1,0.55,1.995,3.6,1.009,1.01,3.373,3.207
386.0,2018-05-23 22:35:37.262380,2018-05-24 01:35:20.653340,4360926.341,-1.1,0.55,1.994,3.6,1.01,1.011,3.378,3.21
387.0,2018-05-24 01:35:20.552820,2018-05-24 04:35:13.457052,4371719.145,-1.1,0.55,1.995,3.6,1.011,1.012,3.382,3.213
388.0,2018-05-24 04:35:13.417616,2018-05-24 07:35:16.172180,4382521.86,-1.1,0.549,1.996,3.6,1.012,1.013,3.385,3.215
389.0,2018-05-24 07:35:16.240684,2018-05-24 10:35:22.792484,4393328.48,-1.1,0.549,1.995,3.6,1.013,1.014,3.387,3.218
390.0,2018-05-24 10:35:22.862040,2018-05-24 13:35:33.862556,4404139.55,-1.1,0.549,1.995,3.6,1.014,1.014,3.39,3.218
391.0,2018-05-24 13:35:33.680300,2018-05-24 16:35:51.053204,4414956.741,-1.1,0.549,1.995,3.6,1.014,1.015,3.392,3.221
392.0,2018-05-24 16:35:50.924488,2018-05-24 19:36:12.376004,4425778.064,-1.1,0.549,1.994,3.6,1.015,1.015,3.393,3.222
393.0,2018-05-24 19:36:12.490952,2018-05-24 22:36:37.155248,4436602.843,-1.1,0.55,1.995,3.6,1.015,1.015,3.395,3.223
394.0,2018-05-24 22:36:37.203344,2018-05-25 01:37:04.989192,4447430.677,-1.1,0.549,1.995,3.6,1.015,1.016,3.396,3.225
395.0,2018-05-25 01:37:04.929192,2018-05-25 04:37:35.291732,4458260.979,-1.1,0.55,1.994,3.6,1.016,1.016,3.397,3.226
396.0,2018-05-25 04:37:35.278480,2018-05-25 07:38:08.748000,4469094.436,-1.1,0.55,1.994,3.6,1.016,1.016,3.398,3.227
397.0,2018-05-25 07:38:08.902468,2018-05-25 10:38:44.481708,4479930.169,-1.1,0.55,1.995,3.6,1.016,1.017,3.399,3.228
398.0,2018-05-25 10:38:44.491436,2018-05-25 13:39:20.174588,4490765.862,-1.1,0.55,1.996,3.6,1.017,1.017,3.4,3.228
399.0,2018-05-25 13:39:20.213876,2018-05-25 16:40:00.231072,4501605.919,-1.1,0.55,1.996,3.6,1.017,1.017,3.401,3.229
400.0,2018-05-25 16:40:00.263692,2018-05-25 19:40:41.504748,4512447.192,-1.1,0.55,1.995,3.6,1.017,1.017,3.402,3.23
401.0,2018-05-25 19:40:41.619828,2018-05-25 22:41:23.237212,4523288.925,-1.1,0.549,1.995,3.6,1.017,1.017,3.402,3.23
402.0,2018-05-25 22:41:23.240208,2018-05-26 01:42:05.891252,4534131.579,-1.1,0.55,1.995,3.6,1.017,1.018,3.402,3.23
403.0,2018-05-26 01:42:06.040336,2018-05-26 04:42:50.543672,4544976.231,-1.1,0.55,1.995,3.6,1.018,1.018,3.403,3.231
404.0,2018-05-26 04:42:50.544400,2018-05-26 07:43:38.140476,4555823.828,-1.1,0.55,1.995,3.6,1.018,1.018,3.404,3.231
405.0,2018-05-26 07:43:38.199692,2018-05-26 10:44:23.805172,4566669.493,-1.099,0.55,1.994,3.6,1.018,1.018,3.404,3.232
406.0,2018-05-26 10:44:23.878004,2018-05-26 13:45:09.791784,4577515.479,-1.1,0.55,1.995,3.6,1.018,1.018,3.404,3.232
407.0,2018-05-26 13:45:09.697488,2018-05-26 16:45:59.203384,4588364.891,-1.1,0.55,1.995,3.6,1.018,1.018,3.404,3.231
408.0,2018-05-26 16:45:59.182288,2018-05-26 19:46:45.968612,4599211.656,-1.1,0.55,1.994,3.6,1.018,1.018,3.405,3.233
409.0,2018-05-26 19:46:45.912076,2018-05-26 22:47:33.942476,4610059.63,-1.1,0.55,1.995,3.6,1.018,1.018,3.405,3.233
410.0,2018-05-26 22:47:33.955984,2018-05-27 01:48:23.269232,4620908.957,-1.1,0.55,1.994,3.6,1.018,1.018,3.405,3.233
411.0,2018-05-27 01:48:23.309612,2018-05-27 04:49:10.576208,4631756.264,-1.099,0.55,1.995,3.6,1.018,1.018,3.405,3.233
412.0,2018-05-27 04:49:10.566188,2018-05-27 07:50:00.565180,4642606.253,-1.099,0.55,1.994,3.6,1.018,1.018,3.406,3.233
413.0,2018-05-27 07:50:00.575376,2018-05-27 10:50:48.971936,4653454.66,-1.1,0.55,1.994,3.6,1.018,1.018,3.406,3.232
414.0,2018-05-27 10:50:49.011600,2018-05-27 13:51:38.062800,4664303.75,-1.099,0.55,1.995,3.6,1.019,1.019,3.406,3.234
415.0,2018-05-27 13:51:38.103084,2018-05-27 16:52:27.656928,4675153.345,-1.1,0.55,1.994,3.6,1.019,1.019,3.407,3.234
416.0,2018-05-27 16:52:27.719056,2018-05-27 19:53:18.016432,4686003.704,-1.1,0.549,1.996,3.6,1.019,1.019,3.407,3.234
417.0,2018-05-27 19:53:18.121360,2018-05-27 22:54:07.761104,4696853.449,-1.1,0.549,1.994,3.6,1.019,1.019,3.407,3.234
418.0,2018-05-27 22:54:07.734232,2018-05-28 01:54:55.890556,4707701.578,-1.1,0.55,1.995,3.6,1.019,1.019,3.407,3.234
419.0,2018-05-28 01:54:55.908112,2018-05-28 04:55:44.613780,4718550.301,-1.1,0.55,1.995,3.6,1.019,1.019,3.407,3.234
420.0,2018-05-28 04:55:44.744652,2018-05-28 07:56:36.260560,4729401.948,-1.1,0.55,1.994,3.6,1.019,1.019,3.407,3.234
421.0,2018-05-28 07:56:36.195632,2018-05-28 10:57:28.160384,4740253.848,-1.099,0.549,1.994,3.6,1.019,1.019,3.408,3.234
422.0,2018-05-28 10:57:28.166000,2018-05-28 13:58:19.467492,4751105.155,-1.099,0.549,1.995,3.6,1.019,1.019,3.408,3.234
423.0,2018-05-28 13:58:19.616780,2018-05-28 16:59:11.617332,4761957.305,-1.1,0.55,1.995,3.6,1.019,1.019,3.408,3.234
424.0,2018-05-28 16:59:11.591948,2018-05-28 20:00:02.681924,4772808.37,-1.1,0.55,1.995,3.6,1.019,1.019,3.408,3.235
425.0,2018-05-28 20:00:02.780784,2018-05-28 23:00:53.437572,4783659.125,-1.1,0.55,1.994,3.6,1.019,1.019,3.408,3.235
426.0,2018-05-28 23:00:53.314160,2018-05-29 02:01:44.056720,4794509.744,-1.1,0.55,1.995,3.6,1.019,1.019,3.408,3.235
427.0,2018-05-29 02:01:44.107480,2018-05-29 05:02:35.602700,4805361.29,-1.1,0.55,1.995,3.6,1.019,1.019,3.408,3.235
428.0,2018-05-29 05:02:35.558260,2018-05-29 08:03:25.834160,4816211.522,-1.1,0.55,1.995,3.6,1.019,1.019,3.408,3.235
429.0,2018-05-29 08:03:25.832692,2018-05-29 11:04:18.014128,4827063.702,-1.099,0.55,1.995,3.6,1.019,1.019,3.408,3.235
430.0,2018-05-29 11:04:18.069004,2018-05-29 14:05:08.076988,4837913.765,-1.1,0.549,1.995,3.6,1.019,1.019,3.408,3.235
431.0,2018-05-29 14:05:08.075892,2018-05-29 17:05:58.722336,4848764.41,-1.099,0.55,1.995,3.6,1.019,1.019,3.408,3.235
432.0,2018-05-29 17:05:58.611368,2018-05-29 20:06:48.663352,4859614.351,-1.1,0.549,1.994,3.6,1.019,1.019,3.408,3.235
433.0,2018-05-29 20:06:48.751828,2018-05-29 23:07:37.968980,4870463.657,-1.099,0.55,1.995,3.6,1.019,1.019,3.408,3.235
434.0,2018-05-29 23:07:37.974584,2018-05-30 02:08:27.635352,4881313.323,-1.1,0.55,1.995,3.6,1.019,1.019,3.408,3.235
435.0,2018-05-30 02:08:27.588056,2018-05-30 05:09:17.626468,4892163.314,-1.099,0.55,1.995,3.6,1.019,1.019,3.408,3.235
436.0,2018-05-30 05:09:17.599344,2018-05-30 08:10:04.887720,4903010.575,-1.099,0.549,1.995,3.6,1.019,1.019,3.408,3.234
437.0,2018-05-30 08:10:04.984592,2018-05-30 11:10:54.380144,4913860.068,-1.099,0.549,1.995,3.6,1.019,1.019,3.408,3.235
438.0,2018-05-30 11:10:54.338220,2018-05-30 14:11:43.549344,4924709.237,-1.099,0.55,1.996,3.6,1.019,1.019,3.408,3.233
439.0,2018-05-30 14:11:43.560976,2018-05-30 17:12:32.097952,4935557.786,-1.099,0.55,1.994,3.6,1.019,1.019,3.41,3.232
440.0,2018-05-30 17:12:32.131372,2018-05-30 20:13:21.898468,4946407.586,-1.1,0.549,1.994,3.6,1.019,1.019,3.41,3.232
441.0,2018-05-30 20:13:21.878216,2018-05-30 23:14:10.288392,4957255.976,-1.099,0.55,1.995,3.6,1.019,1.019,3.41,3.232
442.0,2018-05-30 23:14:10.183468,2018-05-31 02:14:59.074776,4968104.762,-1.1,0.55,1.994,3.6,1.019,1.019,3.409,3.232
443.0,2018-05-31 02:14:59.143980,2018-05-31 05:15:45.386376,4978951.074,-1.1,0.55,1.994,3.6,1.019,1.019,3.409,3.232
444.0,2018-05-31 05:15:45.348980,2018-05-31 08:16:31.688848,4989797.376,-1.1,0.55,1.995,3.6,1.019,1.019,3.409,3.232
445.0,2018-05-31 08:16:31.559180,2018-05-31 11:17:18.292092,5000643.98,-1.1,0.55,1.995,3.6,1.019,1.019,3.409,3.232
446.0,2018-05-31 11:17:18.292168,2018-05-31 14:18:04.757036,5011490.445,-1.1,0.55,1.995,3.6,1.019,1.019,3.409,3.232
447.0,2018-05-31 14:18:04.762412,2018-05-31 17:18:52.405800,5022338.093,-1.099,0.55,1.995,3.6,1.019,1.019,3.409,3.232
448.0,2018-05-31 17:18:52.544876,2018-05-31 20:19:38.620900,5033184.309,-1.099,0.549,1.994,3.6,1.019,1.019,3.409,3.232
449.0,2018-05-31 20:19:38.751276,2018-05-31 23:20:25.754432,5044031.442,-1.1,0.55,1.995,3.6,1.019,1.019,3.409,3.232
450.0,2018-05-31 23:20:26.007852,2018-06-01 02:21:12.614336,5054878.302,-1.099,0.55,1.995,3.6,1.019,1.019,3.409,3.232
451.0,2018-06-01 02:21:12.740240,2018-06-01 05:21:59.346024,5065725.034,-1.1,0.55,1.994,3.6,1.019,1.019,3.409,3.232
452.0,2018-06-01 05:21:59.211784,2018-06-01 08:22:45.449024,5076571.137,-1.1,0.549,1.995,3.6,1.019,1.019,3.409,3.232
453.0,2018-06-01 08:22:45.418384,2018-06-01 11:23:30.990764,5087416.678,-1.1,0.55,1.995,3.6,1.019,1.019,3.409,3.232
454.0,2018-06-01 11:23:30.971024,2018-06-01 14:24:16.704276,5098262.392,-1.1,0.549,1.994,3.6,1.019,1.019,3.409,3.232
455.0,2018-06-01 14:24:16.916880,2018-06-01 17:25:01.238540,5109106.926,-1.1,0.55,1.994,3.6,1.019,1.019,3.409,3.232
456.0,2018-06-01 17:25:01.420944,2018-06-01 20:25:46.711780,5119952.399,-1.1,0.55,1.994,3.6,1.019,1.019,3.409,3.232
457.0,2018-06-01 20:25:46.711340,2018-06-01 23:26:29.897596,5130795.585,-1.1,0.55,1.995,3.6,1.019,1.019,3.409,3.232
458.0,2018-06-01 23:26:29.904684,2018-06-02 02:27:12.792068,5141638.48,-1.1,0.55,1.994,3.6,1.019,1.019,3.409,3.232
459.0,2018-06-02 02:27:12.966956,2018-06-02 05:27:55.107208,5152480.795,-1.1,0.55,1.994,3.6,1.019,1.019,3.409,3.232
460.0,2018-06-02 05:27:55.242796,2018-06-02 08:28:36.591116,5163322.279,-1.1,0.549,1.996,3.6,1.019,1.019,3.408,3.232
461.0,2018-06-02 08:28:36.732304,2018-06-02 11:29:18.780756,5174164.468,-1.1,0.55,1.994,3.6,1.019,1.019,3.409,3.232
462.0,2018-06-02 11:29:18.745900,2018-06-02 14:29:58.686500,5185004.374,-1.1,0.55,1.994,3.6,1.019,1.019,3.409,3.232
463.0,2018-06-02 14:29:58.662444,2018-06-02 17:30:37.677612,5195843.365,-1.099,0.549,1.995,3.6,1.019,1.019,3.409,3.231
464.0,2018-06-02 17:30:37.792656,2018-06-02 20:31:20.576640,5206686.264,-1.099,0.55,1.996,3.6,1.019,1.019,3.409,3.232
465.0,2018-06-02 20:31:20.592784,2018-06-02 23:31:59.253108,5217524.941,-1.1,0.55,1.995,3.6,1.019,1.019,3.408,3.231
466.0,2018-06-02 23:31:59.457352,2018-06-03 02:32:41.551348,5228367.239,-1.1,0.549,1.995,3.6,1.019,1.019,3.408,3.232
467.0,2018-06-03 02:32:41.471048,2018-06-03 05:33:21.964980,5239207.653,-1.1,0.55,1.995,3.6,1.019,1.019,3.408,3.232
468.0,2018-06-03 05:33:21.912180,2018-06-03 08:34:01.724024,5250047.412,-1.1,0.55,1.996,3.6,1.019,1.019,3.408,3.231
469.0,2018-06-03 08:34:01.835524,2018-06-03 11:34:41.926812,5260887.614,-1.1,0.55,1.994,3.6,1.019,1.019,3.408,3.231
470.0,2018-06-03 11:34:42.010512,2018-06-03 14:35:22.046600,5271727.734,-1.099,0.55,1.995,3.6,1.019,1.019,3.408,3.231
471.0,2018-06-03 14:35:22.190700,2018-06-03 17:36:00.872268,5282566.56,-1.099,0.55,1.995,3.6,1.019,1.019,3.408,3.231
472.0,2018-06-03 17:36:00.796424,2018-06-03 20:36:39.032348,5293404.72,-1.099,0.55,1.994,3.6,1.019,1.019,3.408,3.231
473.0,2018-06-03 20:36:38.878160,2018-06-03 23:37:17.838616,5304243.526,-1.1,0.55,1.995,3.6,1.019,1.019,3.408,3.231
474.0,2018-06-03 23:37:17.746028,2018-06-04 02:37:56.518484,5315082.206,-1.1,0.55,1.994,3.6,1.019,1.019,3.408,3.231
475.0,2018-06-04 02:37:56.351752,2018-06-04 05:38:32.567312,5325918.255,-1.1,0.55,1.994,3.6,1.019,1.018,3.408,3.23
476.0,2018-06-04 05:38:32.858224,2018-06-04 08:39:08.730296,5336754.418,-1.1,0.55,1.995,3.6,1.019,1.018,3.408,3.231
477.0,2018-06-04 08:39:08.845008,2018-06-04 11:39:44.492680,5347590.18,-1.1,0.55,1.995,3.6,1.019,1.018,3.408,3.231
478.0,2018-06-04 11:39:44.567348,2018-06-04 14:40:21.216596,5358426.904,-1.1,0.55,1.995,3.6,1.019,1.018,3.408,3.23
479.0,2018-06-04 14:40:21.071120,2018-06-04 17:40:57.074580,5369262.762,-1.1,0.55,1.995,3.6,1.019,1.018,3.407,3.23
480.0,2018-06-04 17:40:57.060204,2018-06-04 20:41:33.264508,5380098.952,-1.1,0.55,1.995,3.6,1.019,1.018,3.407,3.23
481.0,2018-06-04 20:41:33.304432,2018-06-04 23:42:09.227392,5390934.915,-1.1,0.55,1.995,3.6,1.019,1.018,3.407,3.23
482.0,2018-06-04 23:42:09.288716,2018-06-05 02:42:44.096300,5401769.784,-1.1,0.55,1.995,3.6,1.019,1.018,3.407,3.23
483.0,2018-06-05 02:42:44.225324,2018-06-05 05:43:18.586664,5412604.274,-1.1,0.55,1.995,3.6,1.018,1.018,3.407,3.23
484.0,2018-06-05 05:43:18.373900,2018-06-05 08:43:52.972084,5423438.66,-1.1,0.55,1.995,3.6,1.018,1.018,3.407,3.23
485.0,2018-06-05 08:43:53.049864,2018-06-05 11:44:26.313728,5434272.001,-1.1,0.55,1.995,3.6,1.018,1.018,3.407,3.23
486.0,2018-06-05 11:44:26.413708,2018-06-05 14:45:01.183236,5445106.871,-1.1,0.55,1.994,3.6,1.018,1.018,3.407,3.23
487.0,2018-06-05 14:45:01.349616,2018-06-05 17:45:33.292704,5455938.98,-1.1,0.55,1.995,3.6,1.018,1.018,3.407,3.23
488.0,2018-06-05 17:45:33.401740,2018-06-05 20:46:05.626872,5466771.315,-1.099,0.55,1.995,3.6,1.018,1.018,3.407,3.23
489.0,2018-06-05 20:46:05.710608,2018-06-05 23:46:37.028308,5477602.716,-1.1,0.55,1.996,3.6,1.018,1.018,3.407,3.23
490.0,2018-06-05 23:46:36.981100,2018-06-06 02:47:09.346176,5488435.034,-1.099,0.55,1.995,3.6,1.018,1.018,3.407,3.23
491.0,2018-06-06 02:47:09.295568,2018-06-06 05:47:41.330700,5499267.018,-1.099,0.549,1.995,3.6,1.018,1.018,3.407,3.23
492.0,2018-06-06 05:47:41.608436,2018-06-06 08:48:11.691060,5510097.379,-1.1,0.55,1.995,3.6,1.018,1.018,3.406,3.23
493.0,2018-06-06 08:48:12.086896,2018-06-06 11:48:42.608708,5520928.296,-1.1,0.55,1.995,3.6,1.018,1.018,3.406,3.23
494.0,2018-06-06 11:48:42.831600,2018-06-06 14:49:13.157744,5531758.845,-1.1,0.55,1.995,3.6,1.018,1.018,3.406,3.229
495.0,2018-06-06 14:49:13.308460,2018-06-06 17:49:43.441328,5542589.129,-1.1,0.55,1.995,3.6,1.018,1.018,3.406,3.229
496.0,2018-06-06 17:49:43.266032,2018-06-06 20:50:13.807788,5553419.495,-1.1,0.549,1.995,3.6,1.018,1.018,3.406,3.229
497.0,2018-06-06 20:50:13.744492,2018-06-06 23:50:44.987180,5564250.675,-1.1,0.55,1.995,3.6,1.018,1.018,3.406,3.229
498.0,2018-06-06 23:50:44.749040,2018-06-07 02:51:13.177688,5575078.865,-1.1,0.55,1.995,3.6,1.018,1.018,3.406,3.229
499.0,2018-06-07 02:51:13.127848,2018-06-07 05:51:40.600564,5585906.288,-1.1,0.549,1.995,3.6,1.018,1.018,3.406,3.229
500.0,2018-06-07 05:51:40.463880,2018-06-07 08:52:08.184540,5596733.872,-1.1,0.55,1.995,3.6,1.018,1.018,3.405,3.229
501.0,2018-06-07 08:52:08.317200,2018-06-07 11:52:36.295804,5607561.983,-1.1,0.55,1.995,3.6,1.018,1.018,3.406,3.229
502.0,2018-06-07 11:52:36.181420,2018-06-07 14:53:03.529436,5618389.217,-1.1,0.55,1.995,3.6,1.018,1.018,3.406,3.229
503.0,2018-06-07 14:53:03.775496,2018-06-07 17:53:30.473524,5629216.161,-1.1,0.55,1.995,3.6,1.018,1.018,3.406,3.229
504.0,2018-06-07 17:53:30.585040,2018-06-07 20:53:58.503188,5640044.191,-1.1,0.55,1.994,3.6,1.018,1.018,3.405,3.228
505.0,2018-06-07 20:53:58.442860,2018-06-07 23:54:24.888388,5650870.576,-1.1,0.55,1.995,3.6,1.018,1.018,3.405,3.228
506.0,2018-06-07 23:54:24.990160,2018-06-08 02:54:49.264036,5661694.952,-1.1,0.55,1.995,3.6,1.018,1.018,3.404,3.228
507.0,2018-06-08 02:54:49.177964,2018-06-08 05:55:13.413440,5672519.101,-1.1,0.549,1.995,3.6,1.018,1.018,3.405,3.228
508.0,2018-06-08 05:55:13.365768,2018-06-08 08:55:36.604112,5683342.292,-1.1,0.549,1.995,3.6,1.018,1.018,3.405,3.228
509.0,2018-06-08 08:55:36.767340,2018-06-08 11:56:00.563472,5694166.251,-1.1,0.55,1.994,3.6,1.018,1.018,3.405,3.228
510.0,2018-06-08 11:56:00.430956,2018-06-08 14:56:23.497800,5704989.185,-1.1,0.549,1.995,3.6,1.018,1.018,3.405,3.228
511.0,2018-06-08 14:56:23.832428,2018-06-08 17:56:47.599204,5715813.287,-1.1,0.55,1.995,3.6,1.018,1.018,3.404,3.228
512.0,2018-06-08 17:56:47.753488,2018-06-08 22:03:16.560232,5730602.248,-1.1,0.55,1.993,3.6,1.018,1.023,3.404,3.289
513.0,2018-06-08 22:03:16.345304,2018-06-09 02:10:55.668484,5745461.356,-0.549,0.55,1.999,3.6,1.022,1.023,3.421,3.289
514.0,2018-06-09 02:10:55.715600,2018-06-09 06:18:50.506976,5760336.195,-0.549,0.55,1.999,3.6,1.023,1.023,3.424,3.291
515.0,2018-06-09 06:18:50.552592,2018-06-09 06:19:50.555992,5760396.244,0.0,0.0,2.659,2.666,0.0,0.0,0.0,0.0
516.0,2018-07-12 13:21:54.185400,2018-07-12 17:34:18.921252,5775550.98,-0.549,0.55,1.999,3.6,1.015,1.031,3.415,3.316
517.0,2018-07-12 17:34:18.945264,2018-07-12 21:45:56.379688,5790648.438,-0.55,0.55,1.999,3.6,1.034,1.032,3.463,3.32
518.0,2018-07-12 21:45:56.396028,2018-07-13 01:57:17.503124,5805729.562,-0.55,0.55,1.999,3.6,1.034,1.032,3.462,3.32
519.0,2018-07-13 01:57:17.521968,2018-07-13 08:11:39.872648,5828191.931,-1.1,0.55,1.999,3.6,2.043,1.992,6.844,6.313
520.0,2018-07-13 08:11:39.895760,2018-07-13 11:12:35.155708,5839047.214,-1.1,0.549,1.995,3.6,1.015,1.015,3.396,3.22
521.0,2018-07-13 11:12:35.173300,2018-07-13 14:13:35.442148,5849907.501,-1.1,0.549,1.994,3.6,1.016,1.016,3.399,3.223
522.0,2018-07-13 14:13:35.457656,2018-07-13 17:14:36.766844,5860768.825,-1.1,0.549,1.994,3.6,1.017,1.017,3.402,3.225
523.0,2018-07-13 17:14:36.793880,2018-07-13 20:15:43.241708,5871635.3,-1.1,0.549,1.994,3.6,1.017,1.017,3.404,3.228
524.0,2018-07-13 20:15:43.260696,2018-07-13 23:16:50.811480,5882502.87,-1.1,0.549,1.995,3.6,1.018,1.018,3.406,3.229
525.0,2018-07-13 23:16:50.830232,2018-07-14 02:18:02.076104,5893374.135,-1.1,0.549,1.995,3.6,1.018,1.018,3.407,3.23
526.0,2018-07-14 02:18:02.100760,2018-07-14 05:19:14.122704,5904246.181,-1.1,0.549,1.995,3.6,1.018,1.018,3.408,3.231
527.0,2018-07-14 05:19:14.137936,2018-07-14 08:20:28.452432,5915120.511,-1.1,0.549,1.994,3.6,1.019,1.019,3.409,3.232
528.0,2018-07-14 08:20:28.496048,2018-07-14 11:19:34.066432,5925866.125,-1.1,0.549,1.995,3.62,1.026,1.01,3.435,3.201
529.0,2018-07-14 11:19:34.071320,2018-07-14 14:18:35.309600,5936607.368,-1.1,0.55,1.995,3.6,1.005,1.008,3.364,3.197
530.0,2018-07-14 14:18:35.336400,2018-07-14 17:17:57.520696,5947369.579,-1.1,0.55,1.995,3.6,1.008,1.009,3.371,3.201
531.0,2018-07-14 17:17:57.546232,2018-07-14 20:17:33.964904,5958146.024,-1.1,0.55,1.995,3.6,1.009,1.01,3.376,3.204
532.0,2018-07-14 20:17:33.991960,2018-07-14 23:17:18.836932,5968930.896,-1.1,0.549,1.995,3.6,1.01,1.011,3.38,3.207
533.0,2018-07-14 23:17:18.841780,2018-07-15 02:17:11.407988,5979723.467,-1.1,0.55,1.995,3.6,1.011,1.012,3.383,3.209
534.0,2018-07-15 02:17:11.409464,2018-07-15 05:17:09.759596,5990521.818,-1.1,0.549,1.995,3.6,1.012,1.012,3.385,3.211
535.0,2018-07-15 05:17:09.791668,2018-07-15 08:17:09.932792,6001321.991,-1.1,0.55,1.994,3.6,1.012,1.013,3.386,3.213
536.0,2018-07-15 08:17:09.941244,2018-07-15 11:17:14.991108,6012127.05,-1.1,0.549,1.996,3.6,1.013,1.013,3.388,3.214
537.0,2018-07-15 11:17:15.012120,2018-07-15 14:17:22.777668,6022934.836,-1.1,0.549,1.995,3.6,1.013,1.014,3.39,3.215
538.0,2018-07-15 14:17:22.815824,2018-07-15 17:17:35.027292,6033747.086,-1.1,0.55,1.994,3.6,1.014,1.014,3.391,3.216
539.0,2018-07-15 17:17:35.059892,2018-07-15 20:17:49.844672,6044561.903,-1.1,0.55,1.995,3.6,1.014,1.014,3.392,3.218
540.0,2018-07-15 20:17:49.889332,2018-07-15 23:18:06.188492,6055378.247,-1.1,0.55,1.995,3.6,1.014,1.014,3.393,3.218
541.0,2018-07-15 23:18:06.216116,2018-07-16 02:18:25.228388,6066197.287,-1.1,0.55,1.995,3.6,1.015,1.015,3.394,3.219
542.0,2018-07-16 02:18:25.256544,2018-07-16 05:18:45.137860,6077017.197,-1.1,0.55,1.996,3.6,1.015,1.015,3.395,3.22
543.0,2018-07-16 05:18:45.154840,2018-07-16 08:19:06.630036,6087838.689,-1.1,0.55,1.995,3.6,1.015,1.015,3.395,3.22
544.0,2018-07-16 08:19:06.622900,2018-07-16 11:19:27.900308,6098659.959,-1.1,0.549,1.995,3.6,1.015,1.015,3.396,3.22
545.0,2018-07-16 11:19:27.894552,2018-07-16 14:19:50.146684,6109482.205,-1.1,0.55,1.996,3.6,1.015,1.015,3.396,3.221
546.0,2018-07-16 14:19:50.178712,2018-07-16 17:20:13.048524,6120305.107,-1.1,0.549,1.996,3.6,1.015,1.015,3.397,3.221
547.0,2018-07-16 17:20:13.055896,2018-07-16 20:20:35.867696,6131127.926,-1.1,0.55,1.996,3.6,1.015,1.015,3.396,3.221
548.0,2018-07-16 20:20:35.867844,2018-07-16 23:20:59.056052,6141951.115,-1.099,0.549,1.995,3.6,1.016,1.015,3.397,3.221
549.0,2018-07-16 23:20:59.076508,2018-07-17 02:21:24.261592,6152776.32,-1.1,0.55,1.994,3.6,1.016,1.015,3.398,3.221
550.0,2018-07-17 02:21:24.279320,2018-07-17 05:21:50.805724,6163602.864,-1.1,0.55,1.995,3.6,1.016,1.015,3.398,3.222
551.0,2018-07-17 05:21:50.823520,2018-07-17 08:22:15.010548,6174427.069,-1.1,0.549,1.996,3.6,1.016,1.016,3.398,3.222
552.0,2018-07-17 08:22:15.043992,2018-07-17 11:22:40.222856,6185252.281,-1.1,0.549,1.995,3.6,1.016,1.016,3.398,3.222
553.0,2018-07-17 11:22:40.249904,2018-07-17 14:23:04.546624,6196076.605,-1.1,0.549,1.996,3.6,1.016,1.016,3.398,3.222
554.0,2018-07-17 14:23:04.537112,2018-07-17 17:23:29.405688,6206901.464,-1.1,0.549,1.994,3.6,1.016,1.016,3.398,3.222
555.0,2018-07-17 17:23:29.415444,2018-07-17 20:23:52.263280,6217724.322,-1.1,0.55,1.995,3.6,1.016,1.016,3.398,3.222
556.0,2018-07-17 20:23:52.256060,2018-07-17 23:24:16.461544,6228548.52,-1.099,0.549,1.995,3.6,1.016,1.016,3.398,3.222
557.0,2018-07-17 23:24:16.475132,2018-07-18 02:24:39.398396,6239371.457,-1.1,0.549,1.995,3.6,1.016,1.016,3.398,3.222
558.0,2018-07-18 02:24:39.417852,2018-07-18 05:25:01.301904,6250193.361,-1.1,0.549,1.996,3.6,1.016,1.016,3.398,3.223
559.0,2018-07-18 05:25:01.347864,2018-07-18 08:25:24.292692,6261016.351,-1.1,0.549,1.995,3.6,1.016,1.016,3.398,3.222
560.0,2018-07-18 08:25:24.323352,2018-07-18 11:25:47.393088,6271839.452,-1.099,0.549,1.994,3.6,1.016,1.016,3.398,3.222
561.0,2018-07-18 11:25:47.397144,2018-07-18 14:26:09.261332,6282661.32,-1.1,0.55,1.994,3.6,1.016,1.016,3.398,3.222
562.0,2018-07-18 14:26:09.290388,2018-07-18 17:26:29.247200,6293481.306,-1.1,0.549,1.995,3.6,1.016,1.016,3.398,3.222
563.0,2018-07-18 17:26:29.316756,2018-07-18 20:26:50.119736,6304302.178,-1.1,0.549,1.995,3.6,1.016,1.016,3.398,3.223
564.0,2018-07-18 20:26:50.130356,2018-07-18 23:27:09.114396,6315121.173,-1.1,0.549,1.995,3.6,1.016,1.016,3.398,3.223
565.0,2018-07-18 23:27:09.141016,2018-07-19 02:27:28.422672,6325940.481,-1.1,0.549,1.995,3.6,1.016,1.016,3.397,3.222
566.0,2018-07-19 02:27:28.413620,2018-07-19 05:27:47.635876,6336759.695,-1.1,0.549,1.996,3.6,1.016,1.016,3.398,3.222
567.0,2018-07-19 05:27:47.689424,2018-07-19 08:28:07.042052,6347579.101,-1.1,0.549,1.994,3.6,1.016,1.016,3.398,3.222
568.0,2018-07-19 08:28:07.158736,2018-07-19 11:28:25.664868,6358397.724,-1.1,0.549,1.994,3.6,1.016,1.016,3.397,3.222
569.0,2018-07-19 11:28:25.641908,2018-07-19 14:28:42.990356,6369215.049,-1.1,0.55,1.994,3.6,1.016,1.016,3.397,3.222
570.0,2018-07-19 14:28:43.014068,2018-07-19 17:28:57.706712,6380029.765,-1.1,0.55,1.995,3.6,1.016,1.016,3.397,3.222
571.0,2018-07-19 17:28:57.763888,2018-07-19 20:29:17.401968,6390849.461,-1.1,0.55,1.996,3.6,1.016,1.016,3.397,3.222
572.0,2018-07-19 20:29:17.430808,2018-07-19 23:29:32.613884,6401664.673,-1.1,0.549,1.994,3.6,1.016,1.015,3.397,3.222
573.0,2018-07-19 23:29:32.704916,2018-07-20 02:29:49.511420,6412481.57,-1.1,0.55,1.996,3.6,1.016,1.015,3.397,3.222
574.0,2018-07-20 02:29:49.553588,2018-07-20 05:30:04.915708,6423296.974,-1.1,0.549,1.994,3.6,1.016,1.015,3.397,3.222
575.0,2018-07-20 05:30:04.959668,2018-07-20 08:30:20.150916,6434112.21,-1.1,0.549,1.995,3.6,1.016,1.015,3.397,3.222
576.0,2018-07-20 08:30:20.103704,2018-07-20 11:30:35.522560,6444927.581,-1.1,0.549,1.994,3.6,1.016,1.015,3.397,3.222
577.0,2018-07-20 11:30:35.575320,2018-07-20 14:30:50.484424,6455742.543,-1.1,0.55,1.995,3.6,1.016,1.015,3.397,3.222
578.0,2018-07-20 14:30:50.522548,2018-07-20 17:31:06.968848,6466559.027,-1.099,0.549,1.995,3.6,1.016,1.016,3.397,3.224
579.0,2018-07-20 17:31:06.913168,2018-07-20 20:32:24.786876,6477436.846,-1.1,0.549,1.995,3.6,1.013,1.011,3.39,3.207
580.0,2018-07-20 20:32:24.839092,2018-07-20 23:32:30.478584,6488242.537,-1.1,0.549,1.995,3.6,1.013,1.012,3.388,3.212
581.0,2018-07-20 23:32:30.414772,2018-07-21 02:32:31.353616,6499043.412,-1.1,0.549,1.995,3.6,1.013,1.013,3.389,3.214
582.0,2018-07-21 02:32:31.337496,2018-07-21 05:32:31.823892,6509843.883,-1.1,0.549,1.995,3.6,1.013,1.013,3.389,3.215
583.0,2018-07-21 05:32:31.801368,2018-07-21 08:32:31.484300,6520643.543,-1.1,0.55,1.995,3.6,1.013,1.013,3.39,3.215
584.0,2018-07-21 08:32:31.478608,2018-07-21 11:32:29.532332,6531441.591,-1.1,0.549,1.995,3.6,1.013,1.013,3.39,3.215
585.0,2018-07-21 11:32:29.583284,2018-07-21 14:32:26.774568,6542238.833,-1.1,0.549,1.995,3.6,1.013,1.013,3.39,3.215
586.0,2018-07-21 14:32:26.835992,2018-07-21 17:32:25.499232,6553037.558,-1.1,0.549,1.995,3.6,1.014,1.013,3.39,3.216
587.0,2018-07-21 17:32:25.530392,2018-07-21 20:30:07.888104,6563699.947,-1.1,0.549,1.995,3.6,1.014,1.014,3.393,3.218
588.0,2018-07-21 20:30:07.910812,2018-07-21 23:30:04.487428,6574496.546,-1.1,0.549,1.995,3.6,1.014,1.013,3.39,3.216
589.0,2018-07-21 23:30:04.508660,2018-07-22 02:30:01.229120,6585293.288,-1.1,0.549,1.994,3.6,1.014,1.013,3.391,3.216
590.0,2018-07-22 02:30:01.235480,2018-07-22 05:29:56.424912,6596088.484,-1.1,0.549,1.996,3.6,1.014,1.013,3.391,3.216
591.0,2018-07-22 05:29:56.456472,2018-07-22 08:29:50.444984,6606882.504,-1.1,0.549,1.994,3.6,1.014,1.013,3.39,3.216
592.0,2018-07-22 08:29:50.435280,2018-07-22 11:29:45.595912,6617677.655,-1.1,0.549,1.994,3.6,1.014,1.013,3.39,3.216
593.0,2018-07-22 11:29:45.654672,2018-07-22 14:29:37.721576,6628469.78,-1.099,0.549,1.994,3.6,1.014,1.013,3.39,3.216
594.0,2018-07-22 14:29:37.728636,2018-07-22 17:29:31.648048,6639263.707,-1.1,0.549,1.995,3.6,1.014,1.013,3.39,3.215
595.0,2018-07-22 17:29:31.638808,2018-07-22 20:29:25.054568,6650057.113,-1.099,0.549,1.995,3.6,1.014,1.013,3.39,3.215
596.0,2018-07-22 20:29:25.155864,2018-07-22 23:29:17.631656,6660849.69,-1.1,0.549,1.994,3.6,1.014,1.013,3.39,3.215
597.0,2018-07-22 23:29:17.624244,2018-07-23 02:29:10.321316,6671642.38,-1.1,0.549,1.995,3.6,1.014,1.013,3.39,3.215
598.0,2018-07-23 02:29:10.289532,2018-07-23 05:27:38.290408,6682350.349,-1.099,2.825,1.995,3.62,1.02,1.012,3.411,3.21
599.0,2018-07-23 05:27:38.344444,2018-07-23 08:26:42.659716,6693094.718,-1.099,0.549,1.995,3.6,1.008,1.01,3.371,3.204
600.0,2018-07-23 08:26:42.712500,2018-07-23 11:26:04.467332,6703856.526,-1.099,0.549,1.995,3.6,1.01,1.011,3.377,3.207
601.0,2018-07-23 11:26:04.507032,2018-07-23 14:25:33.862284,6714625.921,-1.099,0.549,1.996,3.6,1.011,1.011,3.381,3.208
602.0,2018-07-23 14:25:33.906840,2018-07-23 17:25:05.955556,6725398.014,-1.099,0.549,1.995,3.6,1.011,1.011,3.382,3.209
603.0,2018-07-23 17:25:05.935188,2018-07-23 20:24:40.934064,6736172.993,-1.1,0.549,1.995,3.6,1.012,1.012,3.383,3.21
604.0,2018-07-23 20:24:40.964192,2018-07-23 23:24:14.725796,6746946.784,-1.1,0.549,1.996,3.601,1.012,1.012,3.384,3.211
605.0,2018-07-23 23:24:14.689276,2018-07-24 02:23:51.112568,6757723.171,-1.1,0.549,1.995,3.6,1.012,1.012,3.385,3.211
606.0,2018-07-24 02:23:51.035800,2018-07-24 05:23:28.341652,6768500.4,-1.1,0.549,1.995,3.6,1.012,1.012,3.385,3.211
607.0,2018-07-24 05:23:28.303228,2018-07-24 08:23:06.747056,6779278.806,-1.1,0.549,1.996,3.6,1.012,1.012,3.385,3.211
608.0,2018-07-24 08:23:06.743804,2018-07-24 11:22:44.339728,6790056.398,-1.1,0.549,1.996,3.6,1.012,1.012,3.385,3.211
609.0,2018-07-24 11:22:44.408148,2018-07-24 14:22:23.527528,6800835.586,-1.1,0.549,1.994,3.6,1.012,1.012,3.386,3.211
610.0,2018-07-24 14:22:23.500084,2018-07-24 17:22:02.718000,6811614.777,-1.1,0.549,1.995,3.6,1.012,1.012,3.386,3.212
611.0,2018-07-24 17:22:02.669556,2018-07-24 20:21:41.610392,6822393.669,-1.1,0.549,1.994,3.6,1.012,1.012,3.386,3.212
612.0,2018-07-24 20:21:41.567484,2018-07-24 23:21:19.395908,6833171.455,-1.1,0.549,1.996,3.6,1.012,1.012,3.386,3.212
613.0,2018-07-24 23:21:19.421236,2018-07-25 02:20:57.359732,6843949.418,-1.1,0.549,1.996,3.6,1.012,1.012,3.386,3.212
614.0,2018-07-25 02:20:57.406560,2018-07-25 05:20:34.815132,6854726.874,-1.1,0.549,1.995,3.6,1.012,1.012,3.386,3.212
615.0,2018-07-25 05:20:34.801460,2018-07-25 08:20:11.968724,6865504.027,-1.1,0.549,1.995,3.6,1.012,1.012,3.386,3.212
616.0,2018-07-25 08:20:12.065688,2018-07-25 11:19:48.313020,6876280.372,-1.1,0.549,1.995,3.6,1.012,1.012,3.386,3.212
617.0,2018-07-25 11:19:48.288440,2018-07-25 14:19:23.081084,6887055.14,-1.1,0.549,1.994,3.6,1.012,1.012,3.386,3.211
618.0,2018-07-25 14:19:23.055200,2018-07-25 17:18:57.737368,6897829.796,-1.1,0.549,1.995,3.6,1.012,1.012,3.386,3.212
619.0,2018-07-25 17:18:57.828960,2018-07-25 20:18:34.599580,6908606.658,-1.1,0.549,1.996,3.6,1.012,1.012,3.386,3.212
620.0,2018-07-25 20:18:34.699572,2018-07-25 23:18:08.764052,6919380.823,-1.1,0.549,1.995,3.6,1.012,1.012,3.386,3.211
621.0,2018-07-25 23:18:08.817972,2018-07-26 02:17:43.792428,6930155.851,-1.1,0.549,1.995,3.6,1.012,1.012,3.386,3.211
622.0,2018-07-26 02:17:43.854076,2018-07-26 05:17:18.156872,6940930.216,-1.099,0.55,1.996,3.6,1.012,1.012,3.386,3.211
623.0,2018-07-26 05:17:18.234620,2018-07-26 08:16:51.540040,6951703.599,-1.099,0.549,1.995,3.6,1.012,1.012,3.386,3.211
624.0,2018-07-26 08:16:51.566588,2018-07-26 11:16:24.862408,6962476.921,-1.099,0.549,1.995,3.6,1.012,1.012,3.386,3.211
625.0,2018-07-26 11:16:24.767384,2018-07-26 14:15:57.575760,6973249.634,-1.1,0.55,1.996,3.6,1.012,1.012,3.386,3.211
626.0,2018-07-26 14:15:57.577464,2018-07-26 17:15:29.790152,6984021.849,-1.1,0.549,1.995,3.6,1.012,1.012,3.385,3.211
627.0,2018-07-26 17:15:29.727384,2018-07-26 20:15:03.366536,6994795.425,-1.099,0.549,1.995,3.6,1.012,1.012,3.385,3.211
628.0,2018-07-26 20:15:03.455768,2018-07-26 23:14:35.554128,7005567.613,-1.1,0.549,1.995,3.6,1.012,1.012,3.385,3.211
629.0,2018-07-26 23:14:35.604988,2018-07-27 02:14:05.841112,7016337.9,-1.099,0.55,1.996,3.6,1.012,1.012,3.385,3.21
630.0,2018-07-27 02:14:05.791328,2018-07-27 05:13:35.842452,7027107.901,-1.099,0.549,1.995,3.6,1.012,1.012,3.385,3.209
631.0,2018-07-27 05:13:35.850996,2018-07-27 08:13:03.867868,7037875.927,-1.1,0.549,1.995,3.6,1.012,1.012,3.386,3.207
632.0,2018-07-27 08:13:03.935384,2018-07-27 11:12:33.402820,7048645.461,-1.1,0.549,1.995,3.6,1.012,1.012,3.386,3.207
633.0,2018-07-27 11:12:33.466264,2018-07-27 14:12:02.353384,7059414.412,-1.1,0.549,1.995,3.6,1.012,1.012,3.386,3.207
634.0,2018-07-27 14:12:02.341784,2018-07-27 17:11:30.254900,7070182.314,-1.1,0.549,1.996,3.6,1.012,1.012,3.385,3.207
635.0,2018-07-27 17:11:30.168828,2018-07-27 20:10:58.121016,7080950.18,-1.1,0.549,1.995,3.6,1.012,1.012,3.386,3.207
636.0,2018-07-27 20:10:58.126644,2018-07-27 23:10:25.249872,7091717.309,-1.1,0.55,1.995,3.6,1.012,1.012,3.386,3.207
637.0,2018-07-27 23:10:25.167556,2018-07-28 02:09:52.419756,7102484.478,-1.1,0.55,1.996,3.6,1.012,1.012,3.386,3.207
638.0,2018-07-28 02:09:52.470012,2018-07-28 05:09:22.373352,7113254.432,-1.1,0.549,1.995,3.6,1.012,1.012,3.386,3.207
639.0,2018-07-28 05:09:22.270036,2018-07-28 08:08:49.152464,7124021.211,-1.1,0.549,1.995,3.6,1.012,1.012,3.385,3.207
640.0,2018-07-28 08:08:49.041304,2018-07-28 11:08:15.395016,7134787.454,-1.1,0.549,1.996,3.6,1.012,1.011,3.385,3.207
641.0,2018-07-28 11:08:15.295384,2018-07-28 14:07:40.150604,7145552.209,-1.1,0.549,1.995,3.6,1.012,1.011,3.385,3.207
642.0,2018-07-28 14:07:40.238744,2018-07-28 17:07:04.853492,7156316.912,-1.1,0.549,1.996,3.6,1.012,1.011,3.385,3.207
643.0,2018-07-28 17:07:04.788888,2018-07-28 20:06:28.651076,7167080.71,-1.1,0.55,1.996,3.6,1.012,1.011,3.385,3.207
644.0,2018-07-28 20:06:28.683772,2018-07-28 23:05:51.092240,7177843.151,-1.1,0.549,1.996,3.6,1.012,1.011,3.385,3.207
645.0,2018-07-28 23:05:51.005492,2018-07-29 02:05:13.568304,7188605.627,-1.1,0.549,1.995,3.6,1.012,1.011,3.385,3.207
646.0,2018-07-29 02:05:13.589556,2018-07-29 05:04:35.710052,7199367.769,-1.1,0.549,1.996,3.6,1.012,1.011,3.384,3.206
647.0,2018-07-29 05:04:35.649532,2018-07-29 08:03:56.930668,7210128.989,-1.099,0.549,1.996,3.6,1.012,1.011,3.384,3.206
648.0,2018-07-29 08:03:57.053748,2018-07-29 11:03:19.666576,7220891.725,-1.1,0.55,1.995,3.6,1.012,1.011,3.384,3.206
649.0,2018-07-29 11:03:19.637812,2018-07-29 14:02:41.667824,7231653.726,-1.1,0.55,1.995,3.6,1.012,1.011,3.384,3.206
650.0,2018-07-29 14:02:41.700088,2018-07-29 17:02:01.468948,7242413.528,-1.1,0.55,1.995,3.6,1.011,1.011,3.384,3.206
651.0,2018-07-29 17:02:01.529240,2018-07-29 20:01:21.294000,7253173.353,-1.1,0.549,1.995,3.6,1.011,1.011,3.384,3.206
652.0,2018-07-29 20:01:21.360792,2018-07-29 23:00:39.753908,7263931.813,-1.1,0.549,1.996,3.6,1.011,1.011,3.384,3.205
653.0,2018-07-29 23:00:39.750652,2018-07-30 02:00:00.383916,7274692.443,-1.099,0.549,1.995,3.6,1.011,1.011,3.384,3.206
654.0,2018-07-30 02:00:00.499808,2018-07-30 04:59:18.399504,7285450.458,-1.1,0.549,1.995,3.6,1.011,1.011,3.383,3.206
655.0,2018-07-30 04:59:18.634324,2018-07-30 07:58:36.973108,7296209.032,-1.1,0.549,1.995,3.6,1.011,1.011,3.383,3.206
656.0,2018-07-30 07:58:37.016884,2018-07-30 10:57:55.448612,7306967.507,-1.1,0.549,1.995,3.6,1.011,1.011,3.383,3.205
657.0,2018-07-30 10:57:55.406844,2018-07-30 13:57:12.860868,7317724.92,-1.099,0.549,1.996,3.6,1.011,1.011,3.383,3.205
658.0,2018-07-30 13:57:12.747928,2018-07-30 16:56:32.951236,7328485.01,-1.1,0.549,1.996,3.6,1.011,1.011,3.383,3.205
659.0,2018-07-30 16:56:32.978396,2018-07-30 19:55:48.245212,7339240.304,-1.1,0.549,1.995,3.6,1.011,1.011,3.382,3.205
660.0,2018-07-30 19:55:48.347800,2018-07-30 22:55:03.397944,7349995.457,-1.1,0.549,1.995,3.6,1.011,1.011,3.382,3.205
661.0,2018-07-30 22:55:03.592032,2018-07-31 01:54:17.945860,7360750.005,-1.1,0.549,1.996,3.6,1.011,1.011,3.382,3.205
662.0,2018-07-31 01:54:17.918360,2018-07-31 04:53:32.556904,7371504.616,-1.1,0.549,1.996,3.6,1.011,1.011,3.382,3.205
663.0,2018-07-31 04:53:32.508032,2018-07-31 07:52:46.417316,7382258.476,-1.1,0.549,1.995,3.6,1.011,1.011,3.382,3.205
664.0,2018-07-31 07:52:46.440344,2018-07-31 10:51:59.549968,7393011.609,-1.099,0.549,1.996,3.6,1.011,1.011,3.381,3.204
665.0,2018-07-31 10:51:59.589824,2018-07-31 13:51:10.426824,7403762.485,-1.1,0.549,1.996,3.601,1.011,1.011,3.382,3.204
666.0,2018-07-31 13:51:10.381908,2018-07-31 16:50:20.083248,7414512.142,-1.1,0.549,1.995,3.6,1.011,1.01,3.381,3.204
667.0,2018-07-31 16:50:20.116316,2018-07-31 19:49:30.018028,7425262.077,-1.1,0.549,1.995,3.6,1.011,1.01,3.381,3.204
668.0,2018-07-31 19:49:30.122068,2018-07-31 22:48:39.905308,7436011.964,-1.1,0.549,1.995,3.6,1.011,1.01,3.381,3.204
669.0,2018-07-31 22:48:39.859576,2018-08-01 01:47:50.290348,7446762.349,-1.1,0.549,1.995,3.6,1.011,1.01,3.381,3.204
670.0,2018-08-01 01:47:50.255544,2018-08-01 04:45:21.358120,7457413.417,-1.1,0.549,1.994,3.62,1.017,1.0,3.403,3.168
671.0,2018-08-01 04:45:21.294936,2018-08-01 07:42:27.203168,7468039.262,-1.099,0.549,1.995,3.6,0.996,0.998,3.331,3.164
672.0,2018-08-01 07:42:27.173304,2018-08-01 10:39:56.503748,7478688.562,-1.099,0.549,1.995,3.6,0.998,0.999,3.339,3.168
673.0,2018-08-01 10:39:56.508660,2018-08-01 13:37:38.061200,7489350.12,-1.099,0.549,1.995,3.6,1.0,1.0,3.344,3.172
674.0,2018-08-01 13:37:38.031512,2018-08-01 16:35:28.269640,7500020.328,-1.1,0.549,1.996,3.6,1.001,1.001,3.347,3.174
675.0,2018-08-01 16:35:28.212116,2018-08-01 19:33:25.968048,7510698.027,-1.1,0.549,1.996,3.6,1.001,1.002,3.35,3.177
676.0,2018-08-01 19:33:25.993496,2018-08-01 22:31:30.038076,7521382.097,-1.099,0.55,1.995,3.6,1.002,1.003,3.352,3.179
677.0,2018-08-01 22:31:30.062332,2018-08-02 01:29:38.742168,7532070.801,-1.099,0.549,1.996,3.6,1.003,1.003,3.354,3.18
678.0,2018-08-02 01:29:38.724088,2018-08-02 04:27:53.176272,7542765.235,-1.099,0.549,1.995,3.6,1.003,1.003,3.356,3.182
679.0,2018-08-02 04:27:53.150712,2018-08-02 07:26:09.482956,7553461.542,-1.1,0.549,1.995,3.6,1.004,1.004,3.358,3.183
680.0,2018-08-02 07:26:09.543316,2018-08-02 10:24:28.961212,7564161.02,-1.099,0.549,1.996,3.6,1.004,1.004,3.359,3.184
681.0,2018-08-02 10:24:28.950776,2018-08-02 13:22:51.267124,7574863.326,-1.1,0.549,1.996,3.6,1.004,1.004,3.36,3.185
682.0,2018-08-02 13:22:51.503864,2018-08-02 16:21:14.141068,7585566.2,-1.1,0.55,1.995,3.6,1.005,1.005,3.361,3.185
683.0,2018-08-02 16:21:14.188024,2018-08-02 19:19:39.036820,7596271.095,-1.1,0.549,1.995,3.6,1.005,1.005,3.361,3.186
684.0,2018-08-02 19:19:39.098208,2018-08-02 22:18:07.048672,7606979.107,-1.1,0.549,1.995,3.6,1.005,1.005,3.362,3.187
685.0,2018-08-02 22:18:07.025248,2018-08-03 01:16:33.702904,7617685.762,-1.1,0.549,1.995,3.6,1.005,1.005,3.363,3.187
686.0,2018-08-03 01:16:33.774840,2018-08-03 04:15:02.029244,7628394.088,-1.099,0.549,1.996,3.6,1.005,1.005,3.363,3.188
