Repository: Oliver191/MSc_Thesis_Predictive_Maintenance_Batteries

# MSc_Thesis_Predictive_Maintenance_Batteries
The GitHub repository accompanying the MSc Thesis at Esade written by Oliver Caspers regarding the topic “Predictive Maintenance for Lithium-Ion Batteries: Predicting the Remaining Useful Life (RUL) using Data-Driven Machine Learning based on Real-World Battery Datasets”.

SNL_Final.ipynb: The main Jupyter Notebook which contains the main code used to load, clean, and transform the SNL data. Four initial models are evaluated and a RF is chosen to be optimized. The RF is trained to predict the RUL on the training data and optimized using the validation data. Finally, the model is tested using independent testing data from UL.

File: SNL_Cycle_Timeseries_Data/SNL_18650_LFP_35C_0-100_0.5-1C_c_cycle_data.csv (part 2 of 10)
Cycle_Index,Start_Time,End_Time,Test_Time (s),Min_Current (A),Max_Current (A),Min_Voltage (V),Max_Voltage (V),Charge_Capacity (Ah),Discharge_Capacity (Ah),Charge_Energy (Wh),Discharge_Energy (Wh)
347.0,2018-06-17 11:38:08.530224,2018-06-17 14:34:59.219348,3795658.407,-1.1,0.55,1.994,3.6,0.998,0.997,3.335,3.163
348.0,2018-06-17 14:34:59.270276,2018-06-17 17:31:50.463988,3806269.651,-1.1,0.55,1.993,3.6,0.998,0.997,3.334,3.163
349.0,2018-06-17 17:31:50.463080,2018-06-17 20:28:40.426808,3816879.614,-1.1,0.55,1.994,3.6,0.998,0.997,3.334,3.163
350.0,2018-06-17 20:28:40.482536,2018-06-17 23:25:30.447836,3827489.635,-1.1,0.55,1.993,3.6,0.998,0.997,3.334,3.163
351.0,2018-06-17 23:25:30.433256,2018-06-18 02:22:20.876608,3838100.064,-1.1,0.55,1.993,3.6,0.998,0.997,3.334,3.163
352.0,2018-06-18 02:22:20.841828,2018-06-18 05:19:11.375216,3848710.563,-1.1,0.55,1.994,3.6,0.998,0.997,3.334,3.163
353.0,2018-06-18 05:19:11.383272,2018-06-18 08:16:01.320008,3859320.507,-1.1,0.55,1.993,3.6,0.998,0.997,3.334,3.163
354.0,2018-06-18 08:16:01.333992,2018-06-18 11:12:49.403880,3869928.591,-1.1,0.55,1.993,3.6,0.998,0.997,3.335,3.163
355.0,2018-06-18 11:12:49.515140,2018-06-18 14:09:39.457440,3880538.645,-1.1,0.55,1.993,3.6,0.998,0.997,3.334,3.163
356.0,2018-06-18 14:09:39.469860,2018-06-18 17:06:27.503172,3891146.691,-1.1,0.55,1.993,3.6,0.998,0.997,3.335,3.164
357.0,2018-06-18 17:06:27.649308,2018-06-18 20:03:17.235956,3901756.423,-1.1,0.55,1.993,3.6,0.998,0.997,3.334,3.163
358.0,2018-06-18 20:03:17.269348,2018-06-18 23:00:05.362840,3912364.55,-1.1,0.55,1.995,3.6,0.998,0.997,3.335,3.163
359.0,2018-06-18 23:00:05.385960,2018-06-19 01:56:51.083856,3922970.271,-1.1,0.55,1.994,3.6,0.998,0.997,3.334,3.163
360.0,2018-06-19 01:56:51.139276,2018-06-19 04:53:36.054640,3933575.242,-1.1,0.55,1.994,3.6,0.998,0.997,3.334,3.163
361.0,2018-06-19 04:53:36.114060,2018-06-19 07:50:21.128732,3944180.316,-1.1,0.55,1.994,3.6,0.998,0.997,3.334,3.163
362.0,2018-06-19 07:50:21.147780,2018-06-19 10:47:08.791692,3954787.979,-1.1,0.55,1.994,3.6,0.998,0.997,3.334,3.163
363.0,2018-06-19 10:47:08.801640,2018-06-19 13:43:53.679012,3965392.866,-1.1,0.55,1.995,3.6,0.997,0.997,3.334,3.163
364.0,2018-06-19 13:43:53.706088,2018-06-19 16:40:37.392984,3975996.58,-1.1,0.55,1.994,3.6,0.997,0.997,3.334,3.163
365.0,2018-06-19 16:40:37.432688,2018-06-19 19:37:22.764692,3986601.952,-1.1,0.55,1.994,3.6,0.997,0.997,3.334,3.163
366.0,2018-06-19 19:37:22.728852,2018-06-19 22:34:05.220044,3997204.407,-1.1,0.55,1.994,3.6,0.997,0.997,3.334,3.163
367.0,2018-06-19 22:34:05.142632,2018-06-20 01:30:46.369776,4007805.557,-1.1,0.55,1.994,3.6,0.997,0.997,3.334,3.163
368.0,2018-06-20 01:30:46.249192,2018-06-20 04:27:27.059192,4018406.247,-1.1,0.55,1.995,3.6,0.997,0.997,3.333,3.162
369.0,2018-06-20 04:27:27.087208,2018-06-20 07:24:09.469800,4029008.657,-1.1,0.55,1.995,3.6,0.997,0.997,3.333,3.163
370.0,2018-06-20 07:24:09.501188,2018-06-20 10:20:50.932776,4039610.12,-1.1,0.55,1.995,3.6,0.997,0.997,3.333,3.162
371.0,2018-06-20 10:20:50.866592,2018-06-20 13:17:32.994640,4050212.182,-1.1,0.55,1.994,3.6,0.997,0.997,3.333,3.163
372.0,2018-06-20 13:17:32.887556,2018-06-20 16:14:13.215668,4060812.403,-1.1,0.55,1.995,3.6,0.997,0.997,3.333,3.162
373.0,2018-06-20 16:14:13.204684,2018-06-20 19:10:54.340400,4071413.528,-1.1,0.55,1.993,3.6,0.997,0.997,3.333,3.162
374.0,2018-06-20 19:10:54.312644,2018-06-20 22:07:34.070840,4082013.258,-1.1,0.55,1.993,3.6,0.997,0.997,3.333,3.162
375.0,2018-06-20 22:07:33.974312,2018-06-21 01:04:13.665608,4092612.853,-1.1,0.55,1.994,3.6,0.997,0.997,3.333,3.162
376.0,2018-06-21 01:04:13.766852,2018-06-21 04:00:52.286672,4103211.474,-1.1,0.55,1.994,3.6,0.997,0.997,3.333,3.162
377.0,2018-06-21 04:00:52.377444,2018-06-21 06:57:29.722288,4113808.91,-1.1,0.55,1.994,3.6,0.997,0.997,3.332,3.162
378.0,2018-06-21 06:57:29.682016,2018-06-21 09:54:09.568288,4124408.756,-1.1,0.55,1.993,3.6,0.997,0.997,3.332,3.161
379.0,2018-06-21 09:54:09.604228,2018-06-21 12:50:46.281628,4135005.469,-1.1,0.55,1.993,3.6,0.997,0.997,3.333,3.161
380.0,2018-06-21 12:50:46.379112,2018-06-21 15:47:23.509000,4145602.696,-1.1,0.55,1.995,3.6,0.997,0.997,3.332,3.161
381.0,2018-06-21 15:47:23.550412,2018-06-21 18:43:59.542424,4156198.73,-1.1,0.55,1.994,3.6,0.997,0.997,3.332,3.161
382.0,2018-06-21 18:43:59.544064,2018-06-21 21:40:35.421204,4166794.609,-1.1,0.55,1.994,3.6,0.997,0.997,3.332,3.161
383.0,2018-06-21 21:40:35.402344,2018-06-22 00:37:11.318384,4177390.506,-1.1,0.55,1.994,3.6,0.997,0.997,3.332,3.161
384.0,2018-06-22 00:37:11.397096,2018-06-22 03:33:45.288228,4187984.476,-1.1,0.55,1.993,3.6,0.997,0.996,3.332,3.161
385.0,2018-06-22 03:33:45.288396,2018-06-22 06:30:20.513148,4198579.701,-1.1,0.55,1.994,3.6,0.997,0.996,3.332,3.161
386.0,2018-06-22 06:30:20.629288,2018-06-22 09:26:57.709476,4209176.897,-1.1,0.55,1.993,3.6,0.997,0.997,3.332,3.161
387.0,2018-06-22 09:26:57.797988,2018-06-22 12:23:37.305360,4219776.493,-1.1,0.55,1.994,3.6,0.997,0.996,3.333,3.151
388.0,2018-06-22 12:23:37.198412,2018-06-22 15:20:15.061948,4230374.249,-1.1,0.55,1.993,3.6,0.997,0.996,3.337,3.152
389.0,2018-06-22 15:20:15.155844,2018-06-22 18:16:51.239920,4240970.427,-1.1,0.55,1.993,3.6,0.997,0.996,3.336,3.151
390.0,2018-06-22 18:16:51.278568,2018-06-22 21:13:27.278940,4251566.466,-1.1,0.55,1.993,3.6,0.997,0.996,3.336,3.152
391.0,2018-06-22 21:13:27.274020,2018-06-23 00:10:02.503232,4262161.691,-1.1,0.55,1.993,3.6,0.997,0.996,3.336,3.152
392.0,2018-06-23 00:10:02.606212,2018-06-23 03:06:38.100568,4272757.288,-1.1,0.55,1.993,3.6,0.997,0.996,3.336,3.152
393.0,2018-06-23 03:06:38.207048,2018-06-23 06:03:13.556132,4283352.744,-1.1,0.55,1.993,3.6,0.997,0.996,3.336,3.152
394.0,2018-06-23 06:03:13.671012,2018-06-23 08:59:49.628328,4293948.816,-1.1,0.55,1.993,3.6,0.997,0.996,3.336,3.152
395.0,2018-06-23 08:59:49.662564,2018-06-23 11:56:23.108412,4304542.296,-1.1,0.55,1.994,3.6,0.997,0.996,3.336,3.152
396.0,2018-06-23 11:56:23.164648,2018-06-23 14:52:57.794244,4315136.982,-1.1,0.55,1.993,3.6,0.997,0.996,3.336,3.152
397.0,2018-06-23 14:52:57.714408,2018-06-23 17:49:33.361452,4325732.549,-1.1,0.55,1.993,3.6,0.997,0.996,3.335,3.152
398.0,2018-06-23 17:49:33.440916,2018-06-23 20:46:06.962980,4336326.15,-1.1,0.55,1.995,3.6,0.997,0.996,3.335,3.152
399.0,2018-06-23 20:46:06.942000,2018-06-23 23:42:42.208000,4346921.395,-1.1,0.55,1.993,3.6,0.997,0.996,3.335,3.152
400.0,2018-06-23 23:42:42.146820,2018-06-24 02:39:16.147972,4357515.335,-1.1,0.55,1.994,3.6,0.997,0.996,3.335,3.152
401.0,2018-06-24 02:39:16.303264,2018-06-24 05:35:48.906696,4368108.094,-1.1,0.55,1.994,3.6,0.997,0.996,3.335,3.152
402.0,2018-06-24 05:35:48.887144,2018-06-24 08:32:22.041664,4378701.229,-1.1,0.55,1.994,3.6,0.997,0.996,3.335,3.152
403.0,2018-06-24 08:32:22.126384,2018-06-24 11:28:55.363548,4389294.551,-1.1,0.55,1.994,3.6,0.996,0.996,3.335,3.152
404.0,2018-06-24 11:28:55.367424,2018-06-24 14:25:27.985000,4399887.172,-1.1,0.55,1.995,3.6,0.996,0.996,3.335,3.152
405.0,2018-06-24 14:25:27.949104,2018-06-24 17:22:00.148236,4410479.336,-1.1,0.55,1.995,3.6,0.996,0.996,3.334,3.152
406.0,2018-06-24 17:22:00.270640,2018-06-24 20:18:32.463072,4421071.65,-1.1,0.55,1.994,3.6,0.996,0.996,3.334,3.152
407.0,2018-06-24 20:18:32.330032,2018-06-24 23:15:02.897500,4431662.085,-1.1,0.55,1.993,3.6,0.996,0.996,3.334,3.152
408.0,2018-06-24 23:15:02.950732,2018-06-25 02:11:34.770592,4442253.958,-1.1,0.55,1.994,3.6,0.996,0.996,3.334,3.152
409.0,2018-06-25 02:11:34.744780,2018-06-25 05:08:04.046244,4452843.234,-1.1,0.55,1.993,3.6,0.996,0.996,3.334,3.152
410.0,2018-06-25 05:08:04.053860,2018-06-25 08:04:32.629464,4463431.817,-1.1,0.55,1.994,3.6,0.996,0.996,3.334,3.15
411.0,2018-06-25 08:04:32.575308,2018-06-25 11:01:02.192516,4474021.38,-1.1,0.55,1.993,3.6,0.996,0.996,3.334,3.151
412.0,2018-06-25 11:01:02.272204,2018-06-25 13:57:32.199928,4484611.387,-1.1,0.55,1.994,3.6,0.996,0.996,3.334,3.151
413.0,2018-06-25 13:57:32.103472,2018-06-25 16:54:01.243436,4495200.431,-1.1,0.55,1.994,3.6,0.996,0.996,3.334,3.151
414.0,2018-06-25 16:54:01.279180,2018-06-25 19:50:30.625832,4505789.813,-1.1,0.55,1.993,3.6,0.996,0.996,3.333,3.15
415.0,2018-06-25 19:50:30.589160,2018-06-25 22:46:57.985304,4516377.173,-1.1,0.55,1.993,3.6,0.996,0.996,3.333,3.15
416.0,2018-06-25 22:46:57.931560,2018-06-26 01:43:24.643716,4526963.831,-1.1,0.55,1.994,3.6,0.996,0.996,3.333,3.15
417.0,2018-06-26 01:43:24.743372,2018-06-26 04:39:50.626396,4537549.814,-1.1,0.55,1.994,3.6,0.996,0.996,3.333,3.15
418.0,2018-06-26 04:39:50.642480,2018-06-26 07:36:17.002120,4548136.19,-1.1,0.55,1.994,3.6,0.996,0.996,3.333,3.15
419.0,2018-06-26 07:36:16.937704,2018-06-26 10:32:43.414016,4558722.601,-1.1,0.55,1.993,3.6,0.996,0.996,3.333,3.15
420.0,2018-06-26 10:32:43.488872,2018-06-26 13:29:09.842684,4569309.03,-1.1,0.55,1.994,3.6,0.996,0.996,3.333,3.15
421.0,2018-06-26 13:29:09.912068,2018-06-26 16:25:36.214336,4579895.402,-1.1,0.55,1.993,3.6,0.996,0.996,3.333,3.151
422.0,2018-06-26 16:25:36.204492,2018-06-26 19:21:59.451048,4590478.638,-1.1,0.55,1.994,3.6,0.996,0.996,3.333,3.15
423.0,2018-06-26 19:21:59.482060,2018-06-26 22:18:23.074560,4601062.262,-1.1,0.55,1.994,3.6,0.996,0.996,3.332,3.15
424.0,2018-06-26 22:18:23.152844,2018-06-27 01:14:46.970436,4611646.158,-1.1,0.55,1.994,3.6,0.996,0.995,3.333,3.149
425.0,2018-06-27 01:14:46.954700,2018-06-27 04:11:09.052724,4622228.24,-1.1,0.55,1.995,3.6,0.996,0.995,3.332,3.15
426.0,2018-06-27 04:11:09.052720,2018-06-27 07:07:31.731004,4632810.918,-1.1,0.55,1.994,3.6,0.996,0.995,3.332,3.15
427.0,2018-06-27 07:07:31.805700,2018-06-27 10:03:54.225840,4643393.413,-1.1,0.55,1.994,3.6,0.996,0.995,3.332,3.15
428.0,2018-06-27 10:03:54.168264,2018-06-27 13:00:15.717144,4653974.905,-1.1,0.55,1.994,3.6,0.996,0.995,3.332,3.15
429.0,2018-06-27 13:00:15.742596,2018-06-27 15:56:38.162380,4664557.35,-1.1,0.55,1.994,3.6,0.996,0.995,3.332,3.15
430.0,2018-06-27 15:56:38.104160,2018-06-27 18:52:57.684448,4675136.872,-1.1,0.55,1.992,3.6,0.996,0.995,3.332,3.149
431.0,2018-06-27 18:52:57.710412,2018-06-27 21:49:17.844416,4685717.032,-1.1,0.55,1.993,3.6,0.996,0.995,3.332,3.149
432.0,2018-06-27 21:49:17.839052,2018-06-28 00:45:36.899552,4696296.087,-1.1,0.55,1.993,3.6,0.996,0.995,3.331,3.149
433.0,2018-06-28 00:45:36.925416,2018-06-28 03:41:54.903240,4706874.091,-1.1,0.55,1.993,3.6,0.995,0.995,3.331,3.149
434.0,2018-06-28 03:41:54.828932,2018-06-28 06:38:14.336448,4717453.524,-1.1,0.55,1.994,3.6,0.996,0.995,3.331,3.149
435.0,2018-06-28 06:38:14.302412,2018-06-28 09:34:35.964580,4728035.152,-1.1,0.55,1.994,3.6,0.996,0.995,3.332,3.15
436.0,2018-06-28 09:34:36.007116,2018-06-28 12:30:54.508572,4738613.696,-1.1,0.55,1.994,3.6,0.996,0.995,3.331,3.149
437.0,2018-06-28 12:30:54.439620,2018-06-28 15:27:15.469644,4749194.657,-1.1,0.55,1.993,3.6,0.996,0.995,3.332,3.149
438.0,2018-06-28 15:27:15.484464,2018-06-28 18:23:34.738996,4759773.926,-1.1,0.55,1.993,3.6,0.996,0.995,3.331,3.149
439.0,2018-06-28 18:23:34.703200,2018-06-28 21:19:50.677532,4770349.865,-1.1,0.55,1.994,3.6,0.996,0.995,3.331,3.149
440.0,2018-06-28 21:19:50.770408,2018-06-29 00:16:08.732192,4780927.92,-1.1,0.55,1.994,3.6,0.995,0.995,3.331,3.149
441.0,2018-06-29 00:16:08.805096,2018-06-29 03:12:24.698028,4791503.885,-1.1,0.55,1.993,3.6,0.995,0.995,3.331,3.149
442.0,2018-06-29 03:12:24.739632,2018-06-29 06:08:38.919400,4802078.107,-1.1,0.55,1.994,3.6,0.995,0.995,3.33,3.149
443.0,2018-06-29 06:08:38.845160,2018-06-29 09:04:53.879532,4812653.067,-1.1,0.55,1.993,3.6,0.995,0.995,3.33,3.149
444.0,2018-06-29 09:04:53.865192,2018-06-29 12:01:09.186580,4823228.374,-1.1,0.55,1.994,3.6,0.995,0.995,3.331,3.149
445.0,2018-06-29 12:01:09.278440,2018-06-29 14:57:24.069512,4833803.257,-1.1,0.55,1.993,3.6,0.995,0.995,3.33,3.148
446.0,2018-06-29 14:57:24.167400,2018-06-29 17:53:39.602876,4844378.79,-1.1,0.55,1.993,3.6,0.995,0.995,3.33,3.148
447.0,2018-06-29 17:53:39.579748,2018-06-29 20:49:52.448156,4854951.636,-1.1,0.55,1.993,3.6,0.995,0.995,3.33,3.148
448.0,2018-06-29 20:49:52.503628,2018-06-29 23:46:06.024712,4865525.212,-1.1,0.55,1.994,3.6,0.995,0.995,3.33,3.148
449.0,2018-06-29 23:46:06.081668,2018-06-30 02:42:19.233064,4876098.42,-1.1,0.55,1.993,3.6,0.995,0.995,3.33,3.148
450.0,2018-06-30 02:42:19.263692,2018-06-30 05:38:31.818300,4886671.006,-1.1,0.55,1.994,3.6,0.995,0.995,3.33,3.148
451.0,2018-06-30 05:38:31.928428,2018-06-30 08:34:42.602028,4897241.789,-1.1,0.55,1.993,3.6,0.995,0.995,3.329,3.148
452.0,2018-06-30 08:34:42.622184,2018-06-30 11:30:55.452108,4907814.64,-1.1,0.55,1.993,3.6,0.995,0.995,3.33,3.148
453.0,2018-06-30 11:30:55.542064,2018-06-30 14:27:07.617228,4918386.805,-1.1,0.55,1.993,3.6,0.995,0.995,3.33,3.147
454.0,2018-06-30 14:27:07.678412,2018-06-30 17:23:18.979288,4928958.167,-1.1,0.55,1.994,3.6,0.995,0.995,3.33,3.147
455.0,2018-06-30 17:23:19.031528,2018-06-30 20:19:30.586176,4939529.774,-1.1,0.55,1.994,3.6,0.995,0.995,3.329,3.147
456.0,2018-06-30 20:19:30.512716,2018-06-30 23:15:41.990764,4950101.178,-1.1,0.55,1.993,3.6,0.995,0.995,3.329,3.147
457.0,2018-06-30 23:15:41.990604,2018-07-01 02:11:50.524440,4960669.712,-1.1,0.55,1.994,3.6,0.995,0.995,3.329,3.147
458.0,2018-07-01 02:11:50.460136,2018-07-01 05:07:58.230912,4971237.418,-1.1,0.55,1.994,3.6,0.995,0.994,3.329,3.147
459.0,2018-07-01 05:07:58.005964,2018-07-01 08:04:05.157956,4981804.345,-1.1,0.55,1.993,3.6,0.995,0.994,3.329,3.146
460.0,2018-07-01 08:04:05.295748,2018-07-01 11:00:12.671452,4992371.859,-1.1,0.55,1.993,3.6,0.995,0.994,3.329,3.147
461.0,2018-07-01 11:00:12.451560,2018-07-01 13:56:18.657716,5002937.845,-1.1,0.55,1.993,3.6,0.995,0.994,3.329,3.147
462.0,2018-07-01 13:56:18.690968,2018-07-01 16:52:25.573956,5013504.761,-1.1,0.55,1.993,3.6,0.995,0.994,3.329,3.147
463.0,2018-07-01 16:52:25.711308,2018-07-01 19:48:31.715264,5024070.903,-1.1,0.55,1.994,3.6,0.995,0.994,3.329,3.147
464.0,2018-07-01 19:48:31.690472,2018-07-01 22:44:37.832172,5034637.02,-1.1,0.55,1.993,3.6,0.995,0.994,3.328,3.147
465.0,2018-07-01 22:44:37.797508,2018-07-02 01:40:43.720236,5045202.908,-1.1,0.55,1.993,3.6,0.995,0.994,3.328,3.146
466.0,2018-07-02 01:40:43.773572,2018-07-02 04:36:43.941920,5055763.129,-1.1,0.55,1.993,3.6,0.995,0.994,3.328,3.146
467.0,2018-07-02 04:36:43.983468,2018-07-02 07:32:48.854264,5066328.042,-1.1,0.55,1.994,3.6,0.995,0.994,3.328,3.146
468.0,2018-07-02 07:32:48.647912,2018-07-02 10:28:54.698228,5076893.886,-1.1,0.55,1.994,3.6,0.995,0.994,3.328,3.146
469.0,2018-07-02 10:28:54.620876,2018-07-02 13:25:01.939712,5087461.127,-1.1,0.55,1.993,3.6,0.995,0.994,3.328,3.146
470.0,2018-07-02 13:25:01.907360,2018-07-02 16:21:07.911720,5098027.099,-1.1,0.55,1.994,3.6,0.995,0.994,3.328,3.146
471.0,2018-07-02 16:21:07.621580,2018-07-02 19:17:11.597732,5108590.785,-1.1,0.55,1.995,3.6,0.995,0.994,3.328,3.145
472.0,2018-07-02 19:17:11.500492,2018-07-02 22:13:15.408044,5119154.595,-1.1,0.55,1.993,3.6,0.994,0.994,3.327,3.145
473.0,2018-07-02 22:13:15.124160,2018-07-03 01:09:18.255980,5129717.443,-1.1,0.55,1.993,3.6,0.994,0.994,3.327,3.145
474.0,2018-07-03 01:09:18.209640,2018-07-03 04:05:20.009640,5140279.197,-1.1,0.55,1.993,3.6,0.994,0.994,3.327,3.145
475.0,2018-07-03 04:05:19.991600,2018-07-03 07:01:22.819376,5150842.007,-1.1,0.55,1.994,3.6,0.994,0.994,3.327,3.145
476.0,2018-07-03 07:01:22.822036,2018-07-03 09:57:25.819656,5161405.007,-1.1,0.55,1.994,3.6,0.994,0.994,3.327,3.145
477.0,2018-07-03 09:57:25.914316,2018-07-03 12:53:27.535516,5171966.723,-1.1,0.55,1.993,3.6,0.994,0.994,3.326,3.145
478.0,2018-07-03 12:53:27.696176,2018-07-03 15:49:28.984832,5182528.172,-1.1,0.55,1.994,3.6,0.994,0.994,3.327,3.145
479.0,2018-07-03 15:49:28.956748,2018-07-03 18:45:29.387616,5193088.575,-1.1,0.55,1.993,3.6,0.994,0.994,3.327,3.145
480.0,2018-07-03 18:45:29.424588,2018-07-03 21:41:30.097100,5203649.285,-1.1,0.55,1.995,3.6,0.994,0.994,3.326,3.145
481.0,2018-07-03 21:41:30.157972,2018-07-04 00:37:32.730492,5214211.918,-1.1,0.55,1.994,3.6,0.994,0.994,3.327,3.145
482.0,2018-07-04 00:37:32.725864,2018-07-04 03:33:33.664120,5224772.852,-1.1,0.55,1.995,3.6,0.994,0.994,3.326,3.145
483.0,2018-07-04 03:33:33.723592,2018-07-04 06:29:32.781640,5235331.969,-1.1,0.55,1.993,3.6,0.994,0.994,3.326,3.145
484.0,2018-07-04 06:29:32.881512,2018-07-04 09:25:32.445592,5245891.633,-1.1,0.55,1.994,3.6,0.994,0.994,3.326,3.145
485.0,2018-07-04 09:25:32.566220,2018-07-04 12:21:31.373412,5256450.561,-1.1,0.55,1.993,3.6,0.994,0.994,3.326,3.144
486.0,2018-07-04 12:21:31.467496,2018-07-04 15:17:28.270480,5267007.458,-1.1,0.55,1.993,3.6,0.994,0.994,3.325,3.144
487.0,2018-07-04 15:17:28.265420,2018-07-04 18:13:26.600668,5277565.788,-1.1,0.55,1.995,3.6,0.994,0.994,3.326,3.144
488.0,2018-07-04 18:13:26.642408,2018-07-04 21:09:24.186624,5288123.374,-1.1,0.55,1.993,3.6,0.994,0.994,3.326,3.144
489.0,2018-07-04 21:09:24.226864,2018-07-05 00:05:19.802872,5298678.99,-1.1,0.55,1.994,3.6,0.994,0.993,3.326,3.144
490.0,2018-07-05 00:05:19.983812,2018-07-05 03:01:17.331828,5309236.519,-1.1,0.55,1.994,3.6,0.994,0.993,3.325,3.144
491.0,2018-07-05 03:01:17.304424,2018-07-05 05:57:12.706132,5319791.894,-1.1,0.55,1.994,3.6,0.994,0.993,3.325,3.144
492.0,2018-07-05 05:57:12.532684,2018-07-05 08:53:07.571948,5330346.759,-1.1,0.55,1.994,3.6,0.994,0.993,3.325,3.144
493.0,2018-07-05 08:53:07.498700,2018-07-05 11:49:03.524240,5340902.712,-1.1,0.55,1.993,3.6,0.994,0.993,3.325,3.144
494.0,2018-07-05 11:49:03.513192,2018-07-05 14:44:56.244780,5351455.432,-1.1,0.55,1.994,3.6,0.994,0.993,3.325,3.142
495.0,2018-07-05 14:44:56.120012,2018-07-05 17:40:49.973244,5362009.161,-1.1,0.55,1.995,3.6,0.994,0.993,3.325,3.143
496.0,2018-07-05 17:40:49.775308,2018-07-05 20:36:42.245864,5372561.433,-1.1,0.55,1.994,3.6,0.994,0.993,3.324,3.143
497.0,2018-07-05 20:36:42.125384,2018-07-05 23:32:36.096804,5383115.284,-1.1,0.55,1.994,3.6,0.994,0.993,3.324,3.143
498.0,2018-07-05 23:32:36.302668,2018-07-06 02:28:27.742392,5393666.93,-1.1,0.55,1.993,3.6,0.994,0.993,3.324,3.142
499.0,2018-07-06 02:28:27.857512,2018-07-06 05:24:20.668156,5404219.856,-1.1,0.55,1.994,3.6,0.994,0.993,3.324,3.143
500.0,2018-07-06 05:24:20.466632,2018-07-06 08:20:13.065176,5414772.253,-1.1,0.55,1.994,3.6,0.994,0.993,3.324,3.142
501.0,2018-07-06 08:20:13.071052,2018-07-06 11:16:06.179284,5425325.367,-1.1,0.55,1.995,3.6,0.993,0.993,3.324,3.142
502.0,2018-07-06 11:16:05.939916,2018-07-06 14:11:58.709304,5435877.897,-1.1,0.55,1.994,3.6,0.993,0.993,3.324,3.142
503.0,2018-07-06 14:11:58.808580,2018-07-06 17:07:50.448768,5446429.636,-1.1,0.55,1.994,3.6,0.993,0.993,3.324,3.141
504.0,2018-07-06 17:07:50.366824,2018-07-06 20:03:40.611360,5456979.799,-1.1,0.55,1.994,3.6,0.993,0.993,3.323,3.142
505.0,2018-07-06 20:03:40.619748,2018-07-06 22:59:30.792384,5467529.98,-1.1,0.55,1.993,3.6,0.993,0.993,3.323,3.142
506.0,2018-07-06 22:59:30.866372,2018-07-07 01:55:21.769940,5478080.957,-1.1,0.55,1.993,3.6,0.993,0.993,3.323,3.142
507.0,2018-07-07 01:55:21.635684,2018-07-07 04:51:12.887440,5488632.075,-1.1,0.55,1.994,3.6,0.993,0.993,3.323,3.141
508.0,2018-07-07 04:51:12.934184,2018-07-07 07:47:03.197308,5499182.385,-1.1,0.55,1.993,3.6,0.993,0.993,3.323,3.141
509.0,2018-07-07 07:47:02.920264,2018-07-07 10:42:51.259780,5509730.447,-1.1,0.55,1.993,3.6,0.993,0.993,3.323,3.141
510.0,2018-07-07 10:42:51.330280,2018-07-07 13:38:38.973764,5520278.161,-1.1,0.55,1.994,3.6,0.993,0.993,3.323,3.141
511.0,2018-07-07 13:38:38.695820,2018-07-07 16:34:26.693192,5530825.881,-1.1,0.55,1.994,3.6,0.993,0.993,3.323,3.141
512.0,2018-07-07 16:34:26.845892,2018-07-07 20:34:52.582596,5545251.77,-1.1,0.55,1.992,3.6,0.993,0.997,3.322,3.202
513.0,2018-07-07 20:34:52.365768,2018-07-08 00:36:33.340900,5559752.528,-0.55,0.55,1.999,3.6,0.997,0.997,3.338,3.203
514.0,2018-07-08 00:36:33.383116,2018-07-08 04:38:29.037712,5574268.225,-0.55,0.55,1.999,3.6,0.998,0.998,3.342,3.204
515.0,2018-07-08 04:38:29.082728,2018-07-08 04:39:29.083128,5574328.271,0.0,0.0,2.707,2.714,0.0,0.0,0.0,0.0
516.0,2018-07-12 13:51:16.265000,2018-07-12 17:56:57.782560,5589079.793,-0.55,0.55,1.999,3.6,0.991,1.005,3.334,3.227
517.0,2018-07-12 17:56:57.799128,2018-07-12 22:01:59.222384,5603781.233,-0.55,0.55,1.999,3.6,1.008,1.006,3.38,3.23
518.0,2018-07-12 22:01:59.237080,2018-07-13 02:06:47.056896,5618469.067,-0.55,0.55,1.999,3.6,1.008,1.006,3.378,3.23
519.0,2018-07-13 02:06:47.073140,2018-07-13 08:10:25.741340,5640287.752,-1.1,0.55,1.999,3.6,1.989,1.941,6.668,6.121
520.0,2018-07-13 08:10:25.756532,2018-07-13 11:06:01.594340,5650823.605,-1.1,0.55,1.995,3.6,0.987,0.987,3.305,3.115
521.0,2018-07-13 11:06:01.610512,2018-07-13 14:01:42.203252,5661364.214,-1.1,0.55,1.995,3.6,0.988,0.988,3.308,3.119
522.0,2018-07-13 14:01:42.216252,2018-07-13 16:57:26.518864,5671908.529,-1.1,0.55,1.995,3.6,0.989,0.989,3.312,3.123
523.0,2018-07-13 16:57:26.532368,2018-07-13 19:53:18.767428,5682460.778,-1.1,0.55,1.993,3.6,0.99,0.99,3.315,3.125
524.0,2018-07-13 19:53:18.791532,2018-07-13 22:49:13.642460,5693015.653,-1.1,0.55,1.994,3.6,0.99,0.99,3.317,3.128
525.0,2018-07-13 22:49:13.668436,2018-07-14 01:45:12.667568,5703574.678,-1.1,0.55,1.993,3.6,0.991,0.991,3.319,3.13
526.0,2018-07-14 01:45:12.690792,2018-07-14 04:41:13.829860,5714135.84,-1.1,0.55,1.993,3.6,0.991,0.991,3.32,3.13
527.0,2018-07-14 04:41:13.842068,2018-07-14 07:37:15.578496,5724697.589,-1.1,0.55,1.993,3.6,0.992,0.991,3.322,3.131
528.0,2018-07-14 07:37:15.600544,2018-07-14 10:33:21.193804,5735263.204,-1.1,0.55,1.995,3.6,0.992,0.992,3.323,3.133
529.0,2018-07-14 10:33:21.215860,2018-07-14 13:29:29.181556,5745831.192,-1.1,0.55,1.994,3.6,0.992,0.992,3.324,3.134
530.0,2018-07-14 13:29:29.207156,2018-07-14 16:25:35.841800,5756397.852,-1.1,0.55,1.994,3.6,0.993,0.992,3.324,3.135
531.0,2018-07-14 16:25:35.854864,2018-07-14 19:21:44.796368,5766966.807,-1.1,0.55,1.994,3.6,0.993,0.992,3.325,3.135
532.0,2018-07-14 19:21:44.813116,2018-07-14 22:17:53.835772,5777535.846,-1.1,0.55,1.993,3.6,0.993,0.993,3.326,3.136
533.0,2018-07-14 22:17:53.852788,2018-07-15 01:14:01.497336,5788103.508,-1.1,0.55,1.994,3.6,0.993,0.993,3.326,3.136
534.0,2018-07-15 01:14:01.532688,2018-07-15 04:10:10.852088,5798672.863,-1.1,0.55,1.995,3.6,0.993,0.993,3.326,3.137
535.0,2018-07-15 04:10:10.859088,2018-07-15 07:06:21.291576,5809243.302,-1.1,0.55,1.993,3.6,0.993,0.993,3.326,3.137
536.0,2018-07-15 07:06:21.307084,2018-07-15 10:02:29.933160,5819811.944,-1.1,0.55,1.994,3.6,0.993,0.993,3.326,3.137
537.0,2018-07-15 10:02:29.953740,2018-07-15 12:58:39.776524,5830381.787,-1.1,0.55,1.994,3.6,0.993,0.993,3.327,3.137
538.0,2018-07-15 12:58:39.777744,2018-07-15 15:54:46.582884,5840948.593,-1.1,0.55,1.994,3.6,0.994,0.993,3.327,3.137
539.0,2018-07-15 15:54:46.605776,2018-07-15 18:50:56.247336,5851518.258,-1.1,0.55,1.994,3.6,0.994,0.993,3.327,3.138
540.0,2018-07-15 18:50:56.286924,2018-07-15 21:47:06.095088,5862088.106,-1.1,0.55,1.993,3.6,0.994,0.993,3.327,3.138
541.0,2018-07-15 21:47:06.129612,2018-07-16 00:43:15.614964,5872657.626,-1.1,0.55,1.993,3.6,0.994,0.993,3.327,3.138
542.0,2018-07-16 00:43:15.637620,2018-07-16 03:39:25.085224,5883227.096,-1.1,0.55,1.994,3.6,0.994,0.993,3.327,3.137
543.0,2018-07-16 03:39:25.092692,2018-07-16 06:35:31.769872,5893793.78,-1.1,0.55,1.994,3.6,0.994,0.993,3.327,3.138
544.0,2018-07-16 06:35:31.784052,2018-07-16 09:31:39.488536,5904361.499,-1.1,0.55,1.994,3.6,0.994,0.993,3.327,3.138
545.0,2018-07-16 09:31:39.496720,2018-07-16 12:27:47.021404,5914929.032,-1.1,0.55,1.995,3.6,0.993,0.993,3.327,3.138
546.0,2018-07-16 12:27:47.053148,2018-07-16 15:23:55.410996,5925497.422,-1.1,0.55,1.993,3.6,0.994,0.993,3.327,3.138
547.0,2018-07-16 15:23:55.413976,2018-07-16 18:20:04.789308,5936066.8,-1.1,0.55,1.994,3.6,0.994,0.993,3.327,3.137
548.0,2018-07-16 18:20:04.830580,2018-07-16 21:16:12.009420,5946634.02,-1.1,0.55,1.994,3.6,0.994,0.993,3.327,3.137
549.0,2018-07-16 21:16:12.051928,2018-07-17 00:12:23.221912,5957205.232,-1.1,0.55,1.994,3.6,0.994,0.993,3.327,3.138
550.0,2018-07-17 00:12:23.238004,2018-07-17 03:08:29.804080,5967771.815,-1.1,0.55,1.994,3.6,0.994,0.993,3.327,3.138
551.0,2018-07-17 03:08:29.841260,2018-07-17 06:04:34.925876,5978336.936,-1.1,0.55,1.993,3.6,0.994,0.993,3.327,3.138
552.0,2018-07-17 06:04:34.961056,2018-07-17 09:00:40.781964,5988902.793,-1.1,0.55,1.995,3.6,0.994,0.993,3.327,3.138
553.0,2018-07-17 09:00:40.838516,2018-07-17 11:56:44.964032,5999466.975,-1.1,0.55,1.994,3.6,0.994,0.993,3.327,3.138
554.0,2018-07-17 11:56:45.012040,2018-07-17 14:52:48.887548,6010030.898,-1.1,0.55,1.995,3.6,0.993,0.993,3.326,3.138
555.0,2018-07-17 14:52:48.924020,2018-07-17 17:48:53.352452,6020595.363,-1.1,0.55,1.995,3.6,0.994,0.993,3.327,3.138
556.0,2018-07-17 17:48:53.399756,2018-07-17 20:44:57.300772,6031159.311,-1.1,0.55,1.994,3.6,0.994,0.993,3.327,3.137
557.0,2018-07-17 20:44:57.304636,2018-07-17 23:41:00.911712,6041722.922,-1.1,0.55,1.994,3.6,0.994,0.993,3.327,3.137
558.0,2018-07-17 23:41:00.920904,2018-07-18 02:37:04.540612,6052286.551,-1.1,0.55,1.995,3.6,0.994,0.993,3.327,3.138
559.0,2018-07-18 02:37:04.538072,2018-07-18 05:33:05.903984,6062847.915,-1.1,0.55,1.995,3.6,0.993,0.993,3.327,3.138
560.0,2018-07-18 05:33:05.931116,2018-07-18 08:29:05.786908,6073407.797,-1.1,0.55,1.994,3.6,0.993,0.993,3.326,3.138
561.0,2018-07-18 08:29:05.840600,2018-07-18 11:25:08.084192,6083970.095,-1.1,0.55,1.993,3.6,0.993,0.993,3.326,3.137
562.0,2018-07-18 11:25:08.118480,2018-07-18 14:21:06.622032,6094528.633,-1.1,0.55,1.994,3.6,0.993,0.993,3.326,3.136
563.0,2018-07-18 14:21:06.684076,2018-07-18 17:17:06.321668,6105088.332,-1.1,0.55,1.994,3.6,0.993,0.993,3.326,3.137
564.0,2018-07-18 17:17:06.338316,2018-07-18 20:13:05.533292,6115647.544,-1.1,0.55,1.994,3.6,0.993,0.993,3.326,3.137
565.0,2018-07-18 20:13:05.561872,2018-07-18 23:09:03.304192,6126205.315,-1.1,0.55,1.995,3.6,0.993,0.993,3.326,3.137
566.0,2018-07-18 23:09:03.350636,2018-07-19 02:05:02.821064,6136764.832,-1.1,0.55,1.994,3.6,0.993,0.993,3.326,3.137
567.0,2018-07-19 02:05:02.833936,2018-07-19 05:01:01.510104,6147323.521,-1.1,0.55,1.995,3.6,0.993,0.993,3.326,3.137
568.0,2018-07-19 05:01:01.600840,2018-07-19 07:56:58.784816,6157880.795,-1.1,0.55,1.995,3.6,0.993,0.993,3.326,3.137
569.0,2018-07-19 07:56:58.795680,2018-07-19 10:52:55.139596,6168437.15,-1.1,0.55,1.994,3.6,0.993,0.993,3.325,3.137
570.0,2018-07-19 10:52:55.139952,2018-07-19 13:48:49.973748,6178991.984,-1.1,0.55,1.994,3.6,0.993,0.993,3.325,3.137
571.0,2018-07-19 13:48:49.972496,2018-07-19 16:44:46.418456,6189548.429,-1.1,0.55,1.994,3.6,0.993,0.993,3.325,3.137
572.0,2018-07-19 16:44:46.445940,2018-07-19 19:40:45.067532,6200107.078,-1.1,0.55,1.994,3.6,0.993,0.993,3.325,3.136
573.0,2018-07-19 19:40:45.016336,2018-07-19 22:36:43.428528,6210665.439,-1.1,0.55,1.995,3.6,0.993,0.992,3.326,3.136
574.0,2018-07-19 22:36:43.455860,2018-07-20 01:32:36.849916,6221218.86,-1.1,0.55,1.994,3.6,0.993,0.992,3.325,3.136
575.0,2018-07-20 01:32:36.914748,2018-07-20 04:28:32.870616,6231774.881,-1.1,0.55,1.993,3.6,0.993,0.992,3.325,3.136
576.0,2018-07-20 04:28:32.868304,2018-07-20 07:24:27.473296,6242329.484,-1.1,0.55,1.994,3.6,0.993,0.992,3.325,3.135
577.0,2018-07-20 07:24:27.436604,2018-07-20 10:20:20.006336,6252882.017,-1.1,0.55,1.994,3.6,0.993,0.992,3.325,3.136
578.0,2018-07-20 10:20:20.043124,2018-07-20 13:16:12.947308,6263434.958,-1.1,0.55,1.995,3.6,0.993,0.992,3.325,3.136
579.0,2018-07-20 13:16:13.043860,2018-07-20 16:12:05.618036,6273987.629,-1.1,0.55,1.995,3.6,0.993,0.992,3.324,3.136
580.0,2018-07-20 16:12:05.715516,2018-07-20 19:07:56.484956,6284538.496,-1.1,0.55,1.994,3.6,0.993,0.992,3.324,3.135
581.0,2018-07-20 19:07:56.426192,2018-07-20 22:03:48.083264,6295090.094,-1.1,0.55,1.994,3.6,0.993,0.992,3.324,3.136
582.0,2018-07-20 22:03:48.045472,2018-07-21 00:59:38.367960,6305640.379,-1.1,0.55,1.995,3.6,0.993,0.992,3.324,3.136
583.0,2018-07-21 00:59:38.358132,2018-07-21 03:55:29.021908,6316191.032,-1.1,0.55,1.995,3.6,0.993,0.992,3.324,3.135
584.0,2018-07-21 03:55:29.064108,2018-07-21 06:51:17.218188,6326739.229,-1.1,0.55,1.995,3.6,0.993,0.992,3.324,3.135
585.0,2018-07-21 06:51:17.280416,2018-07-21 09:47:06.232336,6337288.243,-1.1,0.55,1.995,3.6,0.993,0.992,3.324,3.135
586.0,2018-07-21 09:47:06.284556,2018-07-21 12:42:53.320568,6347835.331,-1.1,0.55,1.994,3.6,0.993,0.992,3.324,3.135
587.0,2018-07-21 12:42:53.324216,2018-07-21 15:38:40.978324,6358382.989,-1.1,0.55,1.994,3.6,0.993,0.992,3.324,3.135
588.0,2018-07-21 15:38:41.010036,2018-07-21 18:34:26.962908,6368928.973,-1.1,0.55,1.994,3.6,0.993,0.992,3.323,3.135
589.0,2018-07-21 18:34:26.931984,2018-07-21 21:30:13.834096,6379475.845,-1.1,0.55,1.995,3.6,0.992,0.992,3.323,3.135
590.0,2018-07-21 21:30:13.842772,2018-07-22 00:25:59.777052,6390021.788,-1.1,0.55,1.994,3.6,0.993,0.992,3.323,3.135
591.0,2018-07-22 00:25:59.824756,2018-07-22 03:21:44.662960,6400566.674,-1.1,0.55,1.995,3.6,0.993,0.992,3.323,3.135
592.0,2018-07-22 03:21:44.632992,2018-07-22 06:17:31.098232,6411113.109,-1.1,0.55,1.994,3.6,0.993,0.992,3.323,3.135
593.0,2018-07-22 06:17:31.214700,2018-07-22 09:13:16.638972,6421658.65,-1.1,0.55,1.994,3.6,0.992,0.992,3.323,3.134
594.0,2018-07-22 09:13:16.607760,2018-07-22 12:09:02.043468,6432204.054,-1.1,0.55,1.994,3.6,0.992,0.992,3.323,3.134
595.0,2018-07-22 12:09:02.071256,2018-07-22 15:04:46.577004,6442748.588,-1.1,0.55,1.994,3.6,0.992,0.992,3.322,3.134
596.0,2018-07-22 15:04:46.551712,2018-07-22 18:00:30.710416,6453292.721,-1.1,0.55,1.994,3.6,0.992,0.992,3.322,3.134
597.0,2018-07-22 18:00:30.703788,2018-07-22 20:56:14.365616,6463836.376,-1.1,0.55,1.994,3.6,0.992,0.991,3.322,3.133
598.0,2018-07-22 20:56:14.397912,2018-07-22 23:51:56.605744,6474378.616,-1.1,0.55,1.995,3.6,0.992,0.992,3.322,3.134
599.0,2018-07-22 23:51:56.589708,2018-07-23 02:47:39.561708,6484921.572,-1.1,0.55,1.993,3.6,0.992,0.992,3.322,3.134
600.0,2018-07-23 02:47:39.557036,2018-07-23 05:43:21.592768,6495463.603,-1.1,0.55,1.995,3.6,0.992,0.992,3.322,3.134
601.0,2018-07-23 05:43:21.612860,2018-07-23 08:39:03.504356,6506005.515,-1.1,0.55,1.994,3.6,0.992,0.992,3.322,3.134
602.0,2018-07-23 08:39:03.541512,2018-07-23 11:34:43.203892,6516545.214,-1.1,0.55,1.993,3.6,0.992,0.992,3.321,3.134
603.0,2018-07-23 11:34:43.237740,2018-07-23 14:31:25.351000,6527147.362,-1.1,0.55,1.993,3.6,0.989,0.992,3.314,3.135
604.0,2018-07-23 14:31:25.385276,2018-07-23 17:27:44.986916,6537726.997,-1.1,0.55,1.994,3.6,0.994,0.993,3.329,3.138
605.0,2018-07-23 17:27:44.992528,2018-07-23 20:23:56.322224,6548298.333,-1.1,0.55,1.994,3.6,0.994,0.993,3.328,3.139
606.0,2018-07-23 20:23:56.342544,2018-07-23 23:20:02.027088,6558864.038,-1.1,0.55,1.995,3.6,0.994,0.993,3.328,3.138
607.0,2018-07-23 23:20:02.056664,2018-07-24 02:16:03.559276,6569425.57,-1.1,0.55,1.995,3.6,0.994,0.993,3.327,3.138
608.0,2018-07-24 02:16:03.575980,2018-07-24 05:12:03.647416,6579985.658,-1.1,0.55,1.994,3.6,0.994,0.993,3.327,3.138
609.0,2018-07-24 05:12:03.719440,2018-07-24 08:08:01.403560,6590543.414,-1.1,0.55,1.994,3.6,0.993,0.993,3.326,3.138
610.0,2018-07-24 08:08:01.378732,2018-07-24 11:03:57.165116,6601099.176,-1.1,0.55,1.994,3.6,0.993,0.993,3.326,3.137
611.0,2018-07-24 11:03:57.127280,2018-07-24 14:00:05.569580,6611667.58,-1.1,0.55,1.994,3.6,0.993,0.997,3.325,3.15
612.0,2018-07-24 14:00:05.593712,2018-07-24 16:56:46.131168,6622268.142,-1.1,0.55,1.994,3.6,0.997,0.993,3.339,3.137
613.0,2018-07-24 16:56:46.170584,2018-07-24 19:52:45.984920,6632827.995,-1.1,0.55,1.994,3.6,0.994,0.993,3.327,3.137
614.0,2018-07-24 19:52:45.986164,2018-07-24 22:48:41.269040,6643383.28,-1.1,0.55,1.995,3.6,0.993,0.993,3.325,3.137
615.0,2018-07-24 22:48:41.279960,2018-07-25 01:44:33.903176,6653935.914,-1.1,0.55,1.995,3.6,0.993,0.992,3.325,3.137
616.0,2018-07-25 01:44:33.886780,2018-07-25 04:40:23.188740,6664485.199,-1.1,0.55,1.995,3.6,0.993,0.992,3.324,3.136
617.0,2018-07-25 04:40:23.282136,2018-07-25 07:36:11.163584,6675033.174,-1.1,0.55,1.995,3.6,0.993,0.992,3.324,3.136
618.0,2018-07-25 07:36:11.172364,2018-07-25 10:31:54.345808,6685576.356,-1.1,0.55,1.994,3.6,0.993,0.992,3.324,3.136
619.0,2018-07-25 10:31:54.339800,2018-07-25 13:27:41.710048,6696123.721,-1.1,0.55,1.995,3.6,0.993,0.992,3.324,3.136
620.0,2018-07-25 13:27:41.574668,2018-07-25 16:23:26.024876,6706668.035,-1.1,0.55,1.994,3.6,0.992,0.992,3.323,3.135
621.0,2018-07-25 16:23:26.055024,2018-07-25 19:19:11.040792,6717213.051,-1.1,0.55,1.995,3.6,0.993,0.992,3.323,3.135
622.0,2018-07-25 19:19:11.188540,2018-07-25 22:14:54.369844,6727756.38,-1.1,0.55,1.995,3.6,0.992,0.992,3.323,3.135
623.0,2018-07-25 22:14:54.357876,2018-07-26 01:10:38.276784,6738300.287,-1.1,0.55,1.994,3.6,0.992,0.992,3.322,3.135
624.0,2018-07-26 01:10:38.444816,2018-07-26 04:06:20.173744,6748842.184,-1.1,0.55,1.995,3.6,0.992,0.992,3.322,3.134
625.0,2018-07-26 04:06:20.303632,2018-07-26 07:02:01.235300,6759383.246,-1.1,0.55,1.994,3.6,0.992,0.992,3.322,3.134
626.0,2018-07-26 07:02:01.113972,2018-07-26 09:57:42.904044,6769924.915,-1.1,0.55,1.994,3.6,0.992,0.992,3.322,3.134
627.0,2018-07-26 09:57:42.972888,2018-07-26 12:53:23.884772,6780465.895,-1.1,0.55,1.995,3.6,0.992,0.992,3.322,3.134
628.0,2018-07-26 12:53:24.047372,2018-07-26 15:49:05.138472,6791007.149,-1.1,0.55,1.994,3.6,0.992,0.992,3.322,3.134
629.0,2018-07-26 15:49:05.117656,2018-07-26 18:44:44.735536,6801546.746,-1.1,0.55,1.994,3.6,0.992,0.992,3.321,3.134
630.0,2018-07-26 18:44:44.748148,2018-07-26 21:40:24.812688,6812086.823,-1.1,0.55,1.994,3.6,0.992,0.991,3.321,3.133
631.0,2018-07-26 21:40:24.903028,2018-07-27 00:36:01.948356,6822623.959,-1.1,0.55,1.994,3.6,0.992,0.991,3.321,3.133
632.0,2018-07-27 00:36:01.912380,2018-07-27 03:31:37.600288,6833159.611,-1.1,0.55,1.995,3.6,0.992,0.991,3.32,3.133
633.0,2018-07-27 03:31:37.610612,2018-07-27 06:27:13.786780,6843695.797,-1.1,0.55,1.994,3.6,0.992,0.991,3.32,3.133
634.0,2018-07-27 06:27:13.704460,2018-07-27 09:22:48.402908,6854230.413,-1.1,0.55,1.995,3.6,0.992,0.991,3.32,3.133
635.0,2018-07-27 09:22:48.352116,2018-07-27 12:18:23.422152,6864765.433,-1.1,0.55,1.994,3.6,0.992,0.991,3.32,3.133
636.0,2018-07-27 12:18:23.395288,2018-07-27 15:13:57.492664,6875299.503,-1.1,0.55,1.994,3.6,0.991,0.991,3.319,3.132
637.0,2018-07-27 15:13:57.520656,2018-07-27 18:09:31.512432,6885833.523,-1.1,0.55,1.995,3.6,0.991,0.991,3.319,3.132
638.0,2018-07-27 18:09:31.515452,2018-07-27 21:05:02.987332,6896364.998,-1.1,0.55,1.994,3.6,0.991,0.991,3.317,3.131
639.0,2018-07-27 21:05:03.019580,2018-07-28 00:00:33.970788,6906895.981,-1.1,0.55,1.995,3.6,0.991,0.99,3.318,3.13
640.0,2018-07-28 00:00:33.999320,2018-07-28 02:56:05.140400,6917427.151,-1.1,0.55,1.995,3.6,0.991,0.991,3.317,3.13
641.0,2018-07-28 02:56:05.110332,2018-07-28 05:51:35.871540,6927957.882,-1.1,0.55,1.995,3.6,0.991,0.99,3.317,3.13
642.0,2018-07-28 05:51:35.827328,2018-07-28 08:47:05.916248,6938487.927,-1.1,0.55,1.995,3.6,0.991,0.99,3.317,3.13
643.0,2018-07-28 08:47:06.021336,2018-07-28 11:42:35.586140,6949017.597,-1.1,0.55,1.995,3.6,0.991,0.99,3.317,3.13
644.0,2018-07-28 11:42:35.689656,2018-07-28 14:38:04.989188,6959547.0,-1.1,0.55,1.995,3.6,0.991,0.99,3.317,3.13
645.0,2018-07-28 14:38:04.966360,2018-07-28 17:33:35.060096,6970077.071,-1.1,0.55,1.995,3.6,0.991,0.99,3.317,3.13
646.0,2018-07-28 17:33:35.158968,2018-07-28 20:29:01.013348,6980603.024,-1.1,0.55,1.995,3.6,0.991,0.99,3.316,3.128
647.0,2018-07-28 20:29:01.027800,2018-07-28 23:24:28.613812,6991130.624,-1.1,0.55,1.995,3.6,0.991,0.99,3.316,3.129
648.0,2018-07-28 23:24:28.730040,2018-07-29 02:19:56.534868,7001658.545,-1.1,0.55,1.995,3.6,0.991,0.99,3.316,3.129
649.0,2018-07-29 02:19:56.564952,2018-07-29 05:15:21.754312,7012183.765,-1.1,0.55,1.995,3.6,0.991,0.99,3.316,3.129
650.0,2018-07-29 05:15:21.776824,2018-07-29 08:10:48.926064,7022710.937,-1.1,0.55,1.995,3.6,0.991,0.99,3.316,3.129
651.0,2018-07-29 08:10:48.825304,2018-07-29 11:06:14.883812,7033236.894,-1.1,0.55,1.995,3.6,0.99,0.99,3.316,3.129
652.0,2018-07-29 11:06:14.955480,2018-07-29 14:01:39.496496,7043761.507,-1.1,0.55,1.995,3.6,0.99,0.99,3.316,3.129
653.0,2018-07-29 14:01:39.512792,2018-07-29 16:57:03.073576,7054285.084,-1.1,0.55,1.995,3.6,0.99,0.99,3.316,3.129
654.0,2018-07-29 16:57:03.020728,2018-07-29 19:52:26.509112,7064808.52,-1.1,0.55,1.995,3.6,0.99,0.99,3.315,3.129
655.0,2018-07-29 19:52:26.398992,2018-07-29 22:47:48.251484,7075330.262,-1.1,0.55,1.995,3.6,0.99,0.99,3.315,3.128
656.0,2018-07-29 22:47:48.203192,2018-07-30 01:43:10.407172,7085852.418,-1.1,0.55,1.995,3.6,0.99,0.99,3.315,3.128
657.0,2018-07-30 01:43:10.401308,2018-07-30 04:38:32.298416,7096374.309,-1.1,0.55,1.995,3.6,0.99,0.99,3.315,3.128
658.0,2018-07-30 04:38:32.337180,2018-07-30 07:33:54.148688,7106896.159,-1.1,0.55,1.995,3.6,0.99,0.99,3.315,3.128
659.0,2018-07-30 07:33:54.010908,2018-07-30 10:29:14.684112,7117416.695,-1.1,0.55,1.995,3.6,0.99,0.99,3.315,3.128
660.0,2018-07-30 10:29:14.636060,2018-07-30 13:24:35.636024,7127937.647,-1.1,0.55,1.995,3.6,0.99,0.99,3.315,3.128
661.0,2018-07-30 13:24:35.786100,2018-07-30 16:19:55.386516,7138457.397,-1.1,0.55,1.993,3.6,0.99,0.99,3.316,3.128
662.0,2018-07-30 16:19:55.362676,2018-07-30 19:15:15.827968,7148977.839,-1.1,0.55,1.994,3.6,0.99,0.99,3.316,3.128
663.0,2018-07-30 19:15:15.860056,2018-07-30 22:10:35.172772,7159497.183,-1.1,0.55,1.994,3.6,0.99,0.99,3.316,3.128
664.0,2018-07-30 22:10:35.176788,2018-07-31 01:05:52.387852,7170014.398,-1.1,0.55,1.994,3.6,0.99,0.99,3.315,3.128
665.0,2018-07-31 01:05:52.519340,2018-07-31 04:01:10.434364,7180532.445,-1.1,0.55,1.994,3.6,0.99,0.99,3.315,3.128
666.0,2018-07-31 04:01:10.523352,2018-07-31 06:56:28.062704,7191050.073,-1.1,0.55,1.995,3.6,0.99,0.99,3.315,3.128
667.0,2018-07-31 06:56:28.133548,2018-07-31 09:51:45.556800,7201567.567,-1.1,0.55,1.994,3.6,0.99,0.99,3.315,3.128
668.0,2018-07-31 09:51:45.613172,2018-07-31 12:47:02.181564,7212084.192,-1.1,0.55,1.995,3.6,0.99,0.99,3.315,3.128
669.0,2018-07-31 12:47:02.180592,2018-07-31 15:42:18.151596,7222600.162,-1.1,0.55,1.994,3.6,0.99,0.99,3.315,3.128
670.0,2018-07-31 15:42:18.086452,2018-07-31 18:37:35.126804,7233117.137,-1.1,0.55,1.994,3.6,0.99,0.99,3.315,3.128
671.0,2018-07-31 18:37:35.167860,2018-07-31 21:32:51.839368,7243633.85,-1.1,0.55,1.994,3.6,0.99,0.99,3.315,3.127
672.0,2018-07-31 21:32:51.860852,2018-08-01 00:27:06.465880,7254088.476,-1.1,0.55,1.994,3.62,0.995,0.985,3.333,3.112
673.0,2018-08-01 00:27:06.557188,2018-08-01 03:21:09.706104,7264531.717,-1.1,0.55,1.994,3.6,0.982,0.984,3.287,3.108
674.0,2018-08-01 03:21:09.722988,2018-08-01 06:15:29.500420,7274991.511,-1.1,0.55,1.994,3.6,0.984,0.985,3.293,3.111
675.0,2018-08-01 06:15:29.526032,2018-08-01 09:09:59.505212,7285461.516,-1.1,0.55,1.995,3.6,0.985,0.985,3.297,3.113
676.0,2018-08-01 09:09:59.690764,2018-08-01 12:04:37.048940,7295939.059,-1.1,0.55,1.994,3.6,0.986,0.986,3.3,3.115
677.0,2018-08-01 12:04:37.065456,2018-08-01 14:59:19.594148,7306421.605,-1.1,0.55,1.994,3.6,0.986,0.986,3.302,3.117
678.0,2018-08-01 14:59:19.542856,2018-08-01 17:54:05.754760,7316907.765,-1.1,0.55,1.995,3.6,0.987,0.987,3.303,3.118
679.0,2018-08-01 17:54:05.832144,2018-08-01 20:48:54.397884,7327396.408,-1.1,0.55,1.994,3.6,0.987,0.987,3.304,3.118
680.0,2018-08-01 20:48:54.339856,2018-08-01 23:43:44.223228,7337886.234,-1.1,0.55,1.995,3.6,0.987,0.987,3.305,3.119
681.0,2018-08-01 23:43:44.296560,2018-08-02 02:38:32.747468,7348374.758,-1.1,0.55,1.994,3.6,0.987,0.987,3.305,3.119
682.0,2018-08-02 02:38:32.937844,2018-08-02 05:33:23.850548,7358865.861,-1.1,0.55,1.994,3.6,0.987,0.987,3.306,3.119
683.0,2018-08-02 05:33:23.940624,2018-08-02 08:28:14.663712,7369356.674,-1.1,0.55,1.994,3.6,0.987,0.987,3.306,3.119
684.0,2018-08-02 08:28:14.817932,2018-08-02 11:23:05.792720,7379847.803,-1.1,0.55,1.994,3.6,0.987,0.987,3.306,3.12
685.0,2018-08-02 11:23:05.946684,2018-08-02 14:17:57.133572,7390339.144,-1.1,0.55,1.995,3.6,0.988,0.987,3.306,3.12
686.0,2018-08-02 14:17:57.216008,2018-08-02 17:12:49.581272,7400831.592,-1.1,0.55,1.994,3.6,0.988,0.987,3.306,3.12
687.0,2018-08-02 17:12:49.532208,2018-08-02 20:07:41.495484,7411323.506,-1.1,0.55,1.994,3.6,0.988,0.987,3.307,3.12
688.0,2018-08-02 20:07:41.576564,2018-08-02 23:02:34.548144,7421816.559,-1.1,0.55,1.995,3.6,0.988,0.987,3.307,3.12
689.0,2018-08-02 23:02:34.551124,2018-08-03 01:57:26.105512,7432308.116,-1.1,0.55,1.994,3.6,0.988,0.987,3.307,3.12
690.0,2018-08-03 01:57:26.072692,2018-08-03 04:52:18.128440,7442800.139,-1.1,0.55,1.994,3.6,0.988,0.987,3.307,3.12
691.0,2018-08-03 04:52:18.124148,2018-08-03 07:47:09.972652,7453291.983,-1.1,0.55,1.994,3.6,0.988,0.987,3.306,3.12
692.0,2018-08-03 07:47:10.052432,2018-08-03 10:42:00.411944,7463782.422,-1.1,0.55,1.993,3.6,0.988,0.987,3.306,3.12
