Repository: Oliver191/MSc_Thesis_Predictive_Maintenance_Batteries

# MSc_Thesis_Predictive_Maintenance_Batteries
The GitHub repository accompanying the MSc Thesis at Esade written by Oliver Caspers regarding the topic “Predictive Maintenance for Lithium-Ion Batteries: Predicting the Remaining Useful Life (RUL) using Data-Driven Machine Learning based on Real-World Battery Datasets”.

SNL_Final.ipynb: The main Jupyter Notebook which contains the main code used to load, clean, and transform the SNL data. Four initial models are evaluated and a RF is chosen to be optimized. The RF is trained to predict the RUL on the training data and optimized using the validation data. Finally, the model is tested using independent testing data from UL.

File: SNL_Cycle_Timeseries_Data/SNL_18650_LFP_35C_0-100_0.5-1C_d_cycle_data.csv (part 2 of 11)
Cycle_Index,Start_Time,End_Time,Test_Time (s),Min_Current (A),Max_Current (A),Min_Voltage (V),Max_Voltage (V),Charge_Capacity (Ah),Discharge_Capacity (Ah),Charge_Energy (Wh),Discharge_Energy (Wh)
348.0,2018-05-20 02:10:43.710084,2018-05-20 05:12:00.225288,3870881.489,-1.1,0.55,1.994,3.6,1.028,1.027,3.436,3.258
349.0,2018-05-20 05:12:00.326688,2018-05-20 08:13:14.730856,3881755.994,-1.1,0.55,1.993,3.6,1.027,1.027,3.435,3.257
350.0,2018-05-20 08:13:14.712668,2018-05-20 11:14:28.783328,3892630.047,-1.1,0.55,1.994,3.6,1.027,1.027,3.435,3.257
351.0,2018-05-20 11:14:28.774368,2018-05-20 14:15:43.107688,3903504.371,-1.1,0.55,1.994,3.6,1.027,1.027,3.435,3.257
352.0,2018-05-20 14:15:43.165048,2018-05-20 17:16:58.372572,3914379.636,-1.1,0.55,1.994,3.6,1.027,1.026,3.435,3.257
353.0,2018-05-20 17:16:58.471132,2018-05-20 20:18:14.450912,3925255.714,-1.1,0.55,1.993,3.6,1.027,1.026,3.434,3.256
354.0,2018-05-20 20:18:14.492612,2018-05-20 23:19:27.486416,3936128.75,-1.1,0.55,1.995,3.6,1.027,1.026,3.434,3.256
355.0,2018-05-20 23:19:27.504836,2018-05-21 02:20:38.469868,3946999.733,-1.1,0.55,1.994,3.6,1.027,1.026,3.434,3.256
356.0,2018-05-21 02:20:38.485344,2018-05-21 05:21:49.475120,3957870.739,-1.1,0.55,1.994,3.6,1.027,1.026,3.434,3.256
357.0,2018-05-21 05:21:49.468352,2018-05-21 08:22:59.809048,3968741.072,-1.1,0.55,1.993,3.6,1.027,1.026,3.433,3.255
358.0,2018-05-21 08:22:59.859136,2018-05-21 11:24:07.210684,3979608.474,-1.1,0.55,1.993,3.6,1.027,1.026,3.433,3.255
359.0,2018-05-21 11:24:07.298500,2018-05-21 14:25:13.636944,3990474.9,-1.1,0.55,1.994,3.6,1.027,1.026,3.432,3.255
360.0,2018-05-21 14:25:13.562816,2018-05-21 17:26:18.152912,4001339.416,-1.1,0.55,1.993,3.6,1.027,1.026,3.432,3.254
361.0,2018-05-21 17:26:18.118596,2018-05-21 20:27:20.613584,4012201.877,-1.1,0.55,1.995,3.6,1.026,1.026,3.431,3.254
362.0,2018-05-21 20:27:20.579524,2018-05-21 23:28:22.624668,4023063.888,-1.1,0.55,1.994,3.6,1.026,1.026,3.431,3.254
363.0,2018-05-21 23:28:22.649536,2018-05-22 02:29:24.383208,4033925.647,-1.1,0.55,1.994,3.6,1.026,1.026,3.431,3.254
364.0,2018-05-22 02:29:24.324032,2018-05-22 05:30:24.139712,4044785.403,-1.1,0.55,1.995,3.6,1.026,1.025,3.43,3.253
365.0,2018-05-22 05:30:24.294592,2018-05-22 08:31:26.254396,4055647.518,-1.1,0.55,1.995,3.6,1.026,1.025,3.431,3.253
366.0,2018-05-22 08:31:26.362304,2018-05-22 11:32:26.844732,4066508.108,-1.1,0.55,1.994,3.6,1.026,1.025,3.43,3.253
367.0,2018-05-22 11:32:26.857952,2018-05-22 14:33:26.274476,4077367.538,-1.1,0.55,1.994,3.6,1.026,1.025,3.43,3.253
368.0,2018-05-22 14:33:26.304324,2018-05-22 17:34:24.992160,4088226.256,-1.1,0.55,1.994,3.6,1.026,1.025,3.43,3.252
369.0,2018-05-22 17:34:24.960964,2018-05-22 20:35:21.644292,4099082.908,-1.1,0.55,1.995,3.6,1.026,1.025,3.43,3.252
370.0,2018-05-22 20:35:21.790296,2018-05-22 23:36:18.063824,4109939.327,-1.1,0.55,1.993,3.6,1.026,1.025,3.429,3.252
371.0,2018-05-22 23:36:17.958368,2018-05-23 02:37:14.566040,4120795.829,-1.1,0.55,1.994,3.6,1.026,1.025,3.429,3.251
372.0,2018-05-23 02:37:14.780100,2018-05-23 05:38:07.040556,4131648.304,-1.1,0.55,1.994,3.6,1.025,1.025,3.428,3.251
373.0,2018-05-23 05:38:07.150784,2018-05-23 08:39:01.098548,4142502.362,-1.1,0.55,1.994,3.6,1.025,1.025,3.428,3.251
374.0,2018-05-23 08:39:00.960960,2018-05-23 11:39:52.607644,4153353.871,-1.1,0.55,1.994,3.6,1.025,1.025,3.428,3.251
375.0,2018-05-23 11:39:52.543912,2018-05-23 14:40:44.091740,4164205.355,-1.1,0.55,1.994,3.6,1.025,1.024,3.428,3.25
376.0,2018-05-23 14:40:44.124864,2018-05-23 17:41:33.493568,4175054.757,-1.1,0.55,1.993,3.6,1.025,1.024,3.427,3.25
377.0,2018-05-23 17:41:33.479492,2018-05-23 20:42:23.601816,4185904.865,-1.1,0.55,1.994,3.6,1.025,1.024,3.427,3.25
378.0,2018-05-23 20:42:23.620952,2018-05-23 23:43:12.383100,4196753.647,-1.1,0.55,1.994,3.6,1.025,1.024,3.427,3.25
379.0,2018-05-23 23:43:12.319320,2018-05-24 02:44:01.014240,4207602.278,-1.1,0.55,1.993,3.6,1.025,1.024,3.427,3.25
380.0,2018-05-24 02:44:01.019388,2018-05-24 05:44:48.598020,4218449.861,-1.1,0.55,1.994,3.6,1.025,1.024,3.426,3.249
381.0,2018-05-24 05:44:48.665180,2018-05-24 08:45:32.343124,4229293.607,-1.1,0.55,1.993,3.6,1.025,1.024,3.426,3.249
382.0,2018-05-24 08:45:32.385312,2018-05-24 11:46:16.531616,4240137.795,-1.1,0.55,1.994,3.6,1.025,1.024,3.426,3.249
383.0,2018-05-24 11:46:16.622532,2018-05-24 14:47:00.020304,4250981.284,-1.1,0.55,1.994,3.6,1.025,1.024,3.425,3.248
384.0,2018-05-24 14:46:59.946948,2018-05-24 17:47:44.504140,4261825.768,-1.1,0.55,1.995,3.6,1.025,1.024,3.425,3.248
385.0,2018-05-24 17:47:44.453412,2018-05-24 20:45:55.732568,4272516.996,-1.1,0.55,1.994,3.6,1.031,1.002,3.448,3.174
386.0,2018-05-24 20:45:55.739108,2018-05-24 23:42:48.495712,4283129.759,-1.1,0.55,1.995,3.6,0.999,1.0,3.338,3.171
387.0,2018-05-24 23:42:48.372704,2018-05-25 02:39:54.060364,4293755.324,-1.1,0.55,1.995,3.6,1.001,1.002,3.346,3.178
388.0,2018-05-25 02:39:54.117700,2018-05-25 05:37:15.500140,4304396.764,-1.1,0.55,1.994,3.6,1.003,1.004,3.351,3.182
389.0,2018-05-25 05:37:15.462564,2018-05-25 08:34:47.171732,4315048.435,-1.1,0.55,1.994,3.6,1.004,1.005,3.356,3.185
390.0,2018-05-25 08:34:47.285188,2018-05-25 11:32:29.422504,4325710.686,-1.1,0.55,1.994,3.6,1.005,1.006,3.359,3.188
391.0,2018-05-25 11:32:29.473700,2018-05-25 14:30:19.786996,4336381.05,-1.1,0.55,1.994,3.6,1.006,1.006,3.363,3.191
392.0,2018-05-25 14:30:19.908548,2018-05-25 17:28:17.258152,4347058.522,-1.1,0.55,1.995,3.6,1.007,1.007,3.366,3.194
393.0,2018-05-25 17:28:17.296012,2018-05-25 20:26:21.496496,4357742.76,-1.1,0.55,1.994,3.6,1.008,1.008,3.369,3.191
394.0,2018-05-25 20:26:21.632992,2018-05-25 23:24:31.930152,4368433.194,-1.1,0.55,1.995,3.6,1.008,1.008,3.372,3.193
395.0,2018-05-25 23:24:31.996384,2018-05-26 02:22:45.637468,4379126.901,-1.1,0.55,1.994,3.6,1.008,1.008,3.372,3.195
396.0,2018-05-26 02:22:45.764548,2018-05-26 05:20:59.858644,4389821.122,-1.1,0.55,1.995,3.6,1.009,1.009,3.374,3.196
397.0,2018-05-26 05:20:59.801256,2018-05-26 08:19:18.139052,4400519.402,-1.1,0.55,1.994,3.6,1.009,1.009,3.375,3.197
398.0,2018-05-26 08:19:18.159840,2018-05-26 11:17:41.660940,4411222.924,-1.1,0.55,1.995,3.6,1.009,1.009,3.376,3.198
399.0,2018-05-26 11:17:41.895776,2018-05-26 14:16:03.509708,4421924.773,-1.1,0.55,1.993,3.6,1.01,1.009,3.376,3.199
400.0,2018-05-26 14:16:03.397188,2018-05-26 17:14:28.003616,4432629.267,-1.1,0.55,1.994,3.6,1.01,1.01,3.377,3.2
401.0,2018-05-26 17:14:28.046628,2018-05-26 20:12:53.298500,4443334.562,-1.1,0.55,1.994,3.6,1.01,1.01,3.378,3.2
402.0,2018-05-26 20:12:53.352028,2018-05-26 23:11:22.291656,4454043.555,-1.1,0.55,1.994,3.6,1.01,1.01,3.379,3.201
403.0,2018-05-26 23:11:22.198972,2018-05-27 02:09:51.863288,4464753.127,-1.1,0.55,1.994,3.6,1.011,1.01,3.379,3.201
404.0,2018-05-27 02:09:51.828448,2018-05-27 05:08:21.864436,4475463.128,-1.1,0.55,1.994,3.6,1.01,1.01,3.379,3.201
405.0,2018-05-27 05:08:21.852540,2018-05-27 08:06:52.988316,4486174.252,-1.1,0.55,1.993,3.6,1.011,1.01,3.38,3.202
406.0,2018-05-27 08:06:53.053280,2018-05-27 11:05:25.313560,4496886.577,-1.1,0.55,1.994,3.6,1.011,1.01,3.38,3.202
407.0,2018-05-27 11:05:25.308996,2018-05-27 14:03:58.208592,4507599.472,-1.1,0.55,1.993,3.6,1.011,1.01,3.38,3.202
408.0,2018-05-27 14:03:58.220672,2018-05-27 17:02:31.212224,4518312.476,-1.1,0.55,1.993,3.6,1.011,1.011,3.381,3.203
409.0,2018-05-27 17:02:31.255520,2018-05-27 20:01:06.417108,4529027.681,-1.1,0.55,1.994,3.6,1.011,1.011,3.381,3.203
410.0,2018-05-27 20:01:06.391520,2018-05-27 22:59:42.172724,4539743.436,-1.1,0.55,1.994,3.6,1.011,1.011,3.381,3.203
411.0,2018-05-27 22:59:42.182880,2018-05-28 01:58:15.815104,4550457.079,-1.1,0.55,1.994,3.6,1.011,1.011,3.381,3.203
412.0,2018-05-28 01:58:15.880188,2018-05-28 04:56:50.341948,4561171.605,-1.1,0.55,1.993,3.6,1.011,1.01,3.381,3.202
413.0,2018-05-28 04:56:50.360928,2018-05-28 07:55:25.660100,4571886.924,-1.1,0.55,1.993,3.6,1.011,1.011,3.382,3.204
414.0,2018-05-28 07:55:25.752772,2018-05-28 10:53:59.782796,4582601.046,-1.1,0.55,1.994,3.6,1.011,1.011,3.382,3.204
415.0,2018-05-28 10:53:59.840296,2018-05-28 13:52:35.001580,4593316.265,-1.1,0.55,1.994,3.6,1.011,1.011,3.382,3.204
416.0,2018-05-28 13:52:34.979396,2018-05-28 16:51:10.362224,4604031.626,-1.1,0.55,1.994,3.6,1.012,1.011,3.382,3.204
417.0,2018-05-28 16:51:10.243068,2018-05-28 19:49:46.483900,4614747.747,-1.1,0.55,1.994,3.6,1.012,1.011,3.382,3.204
418.0,2018-05-28 19:49:46.427844,2018-05-28 22:48:23.649136,4625464.913,-1.1,0.55,1.995,3.6,1.012,1.011,3.383,3.204
419.0,2018-05-28 22:48:23.795168,2018-05-29 01:47:01.002060,4636182.265,-1.1,0.55,1.993,3.6,1.012,1.011,3.383,3.204
420.0,2018-05-29 01:47:01.030620,2018-05-29 04:45:37.259736,4646898.523,-1.1,0.55,1.994,3.6,1.012,1.011,3.382,3.205
421.0,2018-05-29 04:45:37.209696,2018-05-29 07:44:13.278424,4657614.542,-1.1,0.55,1.995,3.6,1.011,1.011,3.382,3.205
422.0,2018-05-29 07:44:13.266500,2018-05-29 10:42:52.595184,4668333.859,-1.1,0.55,1.994,3.6,1.012,1.011,3.383,3.205
423.0,2018-05-29 10:42:52.596704,2018-05-29 13:41:31.203756,4679052.467,-1.1,0.55,1.994,3.6,1.012,1.011,3.383,3.205
424.0,2018-05-29 13:41:31.140476,2018-05-29 16:40:08.513836,4689769.777,-1.1,0.55,1.994,3.6,1.012,1.011,3.383,3.205
425.0,2018-05-29 16:40:08.501600,2018-05-29 19:38:47.460596,4700488.724,-1.1,0.55,1.995,3.6,1.012,1.011,3.383,3.205
426.0,2018-05-29 19:38:47.570060,2018-05-29 22:37:25.899196,4711207.163,-1.1,0.55,1.994,3.6,1.012,1.011,3.383,3.205
427.0,2018-05-29 22:37:25.854588,2018-05-30 01:36:03.557864,4721924.821,-1.1,0.55,1.994,3.6,1.012,1.011,3.383,3.205
428.0,2018-05-30 01:36:03.612228,2018-05-30 04:34:41.462776,4732642.726,-1.1,0.55,1.994,3.6,1.012,1.011,3.383,3.205
429.0,2018-05-30 04:34:41.500740,2018-05-30 07:33:18.214112,4743359.478,-1.1,0.55,1.994,3.6,1.012,1.011,3.383,3.205
430.0,2018-05-30 07:33:18.209504,2018-05-30 10:31:54.071400,4754075.335,-1.1,0.55,1.994,3.6,1.012,1.011,3.383,3.205
431.0,2018-05-30 10:31:54.128836,2018-05-30 13:30:31.441752,4764792.705,-1.1,0.55,1.995,3.6,1.012,1.011,3.383,3.206
432.0,2018-05-30 13:30:31.492960,2018-05-30 16:29:09.204764,4775510.468,-1.1,0.55,1.994,3.6,1.012,1.011,3.383,3.206
433.0,2018-05-30 16:29:09.253500,2018-05-30 19:27:46.064972,4786227.328,-1.1,0.55,1.993,3.6,1.012,1.011,3.383,3.206
434.0,2018-05-30 19:27:46.093536,2018-05-30 22:26:22.655080,4796943.918,-1.1,0.55,1.993,3.6,1.012,1.011,3.383,3.205
435.0,2018-05-30 22:26:22.671328,2018-05-31 01:25:00.351876,4807661.615,-1.1,0.55,1.993,3.6,1.012,1.011,3.383,3.206
436.0,2018-05-31 01:25:00.297696,2018-05-31 04:23:35.694764,4818376.958,-1.1,0.55,1.994,3.6,1.012,1.011,3.383,3.205
437.0,2018-05-31 04:23:35.695840,2018-05-31 07:22:11.472924,4829092.736,-1.1,0.55,1.993,3.6,1.012,1.011,3.383,3.205
438.0,2018-05-31 07:22:11.487200,2018-05-31 10:20:46.358456,4839807.622,-1.1,0.55,1.994,3.6,1.012,1.011,3.383,3.204
439.0,2018-05-31 10:20:46.360956,2018-05-31 13:19:21.424136,4850522.688,-1.1,0.55,1.994,3.6,1.012,1.011,3.383,3.205
440.0,2018-05-31 13:19:21.497056,2018-05-31 16:17:55.057772,4861236.321,-1.1,0.55,1.993,3.6,1.012,1.011,3.383,3.205
441.0,2018-05-31 16:17:55.187964,2018-05-31 19:16:31.222848,4871952.486,-1.1,0.55,1.994,3.6,1.012,1.011,3.383,3.205
442.0,2018-05-31 19:16:31.244768,2018-05-31 22:15:06.176404,4882667.44,-1.1,0.55,1.993,3.6,1.012,1.011,3.383,3.205
443.0,2018-05-31 22:15:06.246496,2018-06-01 01:13:42.095836,4893383.359,-1.1,0.55,1.995,3.6,1.012,1.011,3.383,3.205
444.0,2018-06-01 01:13:42.037956,2018-06-01 04:12:17.038308,4904098.302,-1.1,0.55,1.995,3.6,1.012,1.011,3.382,3.205
445.0,2018-06-01 04:12:17.045884,2018-06-01 07:10:50.597016,4914811.86,-1.1,0.55,1.994,3.6,1.012,1.011,3.383,3.205
446.0,2018-06-01 07:10:50.609120,2018-06-01 10:09:23.814064,4925525.077,-1.1,0.55,1.994,3.6,1.012,1.011,3.383,3.205
447.0,2018-06-01 10:09:23.910112,2018-06-01 13:07:56.009980,4936237.273,-1.1,0.55,1.994,3.6,1.011,1.011,3.382,3.205
448.0,2018-06-01 13:07:56.031456,2018-06-01 16:06:28.030696,4946949.294,-1.1,0.55,1.993,3.6,1.012,1.011,3.382,3.205
449.0,2018-06-01 16:06:28.149900,2018-06-01 19:05:01.314432,4957662.578,-1.1,0.55,1.994,3.6,1.012,1.011,3.382,3.205
450.0,2018-06-01 19:05:01.322720,2018-06-01 22:03:35.469428,4968376.733,-1.1,0.55,1.994,3.6,1.012,1.011,3.382,3.205
451.0,2018-06-01 22:03:35.540316,2018-06-02 01:02:08.588920,4979089.852,-1.1,0.55,1.995,3.6,1.012,1.011,3.382,3.205
452.0,2018-06-02 01:02:08.708136,2018-06-02 04:00:41.527340,4989802.791,-1.1,0.55,1.993,3.6,1.012,1.011,3.382,3.204
453.0,2018-06-02 04:00:41.484640,2018-06-02 06:59:14.833288,5000516.097,-1.1,0.55,1.995,3.6,1.012,1.011,3.382,3.205
454.0,2018-06-02 06:59:14.788732,2018-06-02 09:57:45.078268,5011226.342,-1.1,0.55,1.994,3.6,1.012,1.011,3.382,3.204
455.0,2018-06-02 09:57:44.941196,2018-06-02 12:56:15.939964,5021937.203,-1.1,0.55,1.995,3.6,1.011,1.011,3.382,3.204
456.0,2018-06-02 12:56:16.020064,2018-06-02 15:54:43.867176,5032645.131,-1.1,0.55,1.994,3.6,1.011,1.011,3.381,3.204
457.0,2018-06-02 15:54:43.940904,2018-06-02 18:53:12.852692,5043354.116,-1.1,0.55,1.994,3.6,1.011,1.011,3.381,3.204
458.0,2018-06-02 18:53:12.919620,2018-06-02 21:51:43.584872,5054064.848,-1.1,0.55,1.994,3.6,1.011,1.011,3.382,3.204
459.0,2018-06-02 21:51:43.730144,2018-06-03 00:50:13.111476,5064774.375,-1.1,0.55,1.993,3.6,1.011,1.011,3.381,3.204
460.0,2018-06-03 00:50:13.098976,2018-06-03 03:48:41.234776,5075482.498,-1.1,0.55,1.993,3.6,1.011,1.011,3.381,3.203
461.0,2018-06-03 03:48:41.419332,2018-06-03 06:47:09.574632,5086190.838,-1.1,0.55,1.993,3.6,1.011,1.011,3.381,3.204
462.0,2018-06-03 06:47:09.739288,2018-06-03 09:45:37.848988,5096899.112,-1.1,0.55,1.993,3.6,1.011,1.011,3.381,3.203
463.0,2018-06-03 09:45:38.058844,2018-06-03 12:44:05.998844,5107607.262,-1.1,0.55,1.995,3.6,1.011,1.011,3.38,3.203
464.0,2018-06-03 12:44:05.852512,2018-06-03 15:42:29.671328,5118310.935,-1.1,0.55,1.995,3.6,1.011,1.01,3.38,3.202
465.0,2018-06-03 15:42:29.457276,2018-06-03 18:40:57.679320,5129018.943,-1.1,0.55,1.994,3.6,1.011,1.011,3.381,3.203
466.0,2018-06-03 18:40:57.774332,2018-06-03 21:39:24.356012,5139725.619,-1.1,0.55,1.994,3.6,1.011,1.01,3.381,3.203
467.0,2018-06-03 21:39:24.525124,2018-06-04 00:37:51.255048,5150432.518,-1.1,0.55,1.994,3.6,1.011,1.01,3.381,3.203
468.0,2018-06-04 00:37:51.269516,2018-06-04 03:36:17.436540,5161138.7,-1.1,0.55,1.994,3.6,1.011,1.01,3.38,3.203
469.0,2018-06-04 03:36:17.495420,2018-06-04 06:34:42.936956,5171844.2,-1.1,0.55,1.993,3.6,1.011,1.01,3.38,3.203
470.0,2018-06-04 06:34:42.932192,2018-06-04 09:33:07.916284,5182549.18,-1.1,0.55,1.993,3.6,1.011,1.01,3.38,3.202
471.0,2018-06-04 09:33:08.106720,2018-06-04 12:31:34.562476,5193255.826,-1.1,0.55,1.994,3.6,1.011,1.01,3.38,3.202
472.0,2018-06-04 12:31:34.591168,2018-06-04 15:29:58.640372,5203959.904,-1.1,0.55,1.995,3.6,1.011,1.01,3.38,3.202
473.0,2018-06-04 15:29:58.718720,2018-06-04 18:28:22.209680,5214663.473,-1.1,0.55,1.993,3.6,1.011,1.01,3.379,3.202
474.0,2018-06-04 18:28:22.056540,2018-06-04 21:26:45.408900,5225366.672,-1.1,0.55,1.995,3.6,1.011,1.01,3.38,3.201
475.0,2018-06-04 21:26:45.396960,2018-06-05 00:25:08.991464,5236070.255,-1.1,0.55,1.993,3.6,1.011,1.01,3.379,3.201
476.0,2018-06-05 00:25:08.998724,2018-06-05 03:23:31.385452,5246772.649,-1.1,0.55,1.994,3.6,1.011,1.01,3.379,3.201
477.0,2018-06-05 03:23:31.550812,2018-06-05 06:21:55.025516,5257476.289,-1.1,0.55,1.995,3.6,1.011,1.01,3.379,3.201
478.0,2018-06-05 06:21:54.891132,2018-06-05 09:20:15.954384,5268177.218,-1.1,0.55,1.994,3.6,1.011,1.01,3.379,3.201
479.0,2018-06-05 09:20:15.868456,2018-06-05 12:18:37.159752,5278878.423,-1.1,0.55,1.993,3.6,1.011,1.01,3.379,3.201
480.0,2018-06-05 12:18:37.110824,2018-06-05 15:16:57.449788,5289578.713,-1.1,0.55,1.994,3.6,1.01,1.01,3.379,3.201
481.0,2018-06-05 15:16:57.831804,2018-06-05 18:15:17.544280,5300278.808,-1.1,0.55,1.994,3.6,1.01,1.01,3.378,3.201
482.0,2018-06-05 18:15:17.501508,2018-06-05 21:13:37.463228,5310978.727,-1.1,0.55,1.994,3.6,1.01,1.01,3.378,3.201
483.0,2018-06-05 21:13:37.433056,2018-06-06 00:11:57.181276,5321678.445,-1.1,0.55,1.994,3.6,1.01,1.01,3.378,3.2
484.0,2018-06-06 00:11:57.102460,2018-06-06 03:10:15.686104,5332376.95,-1.1,0.55,1.993,3.6,1.01,1.01,3.378,3.2
485.0,2018-06-06 03:10:15.461344,2018-06-06 06:08:34.742120,5343076.006,-1.1,0.55,1.994,3.6,1.01,1.01,3.378,3.2
486.0,2018-06-06 06:08:34.606460,2018-06-06 09:06:52.913904,5353774.177,-1.1,0.55,1.994,3.6,1.01,1.01,3.378,3.2
487.0,2018-06-06 09:06:52.965444,2018-06-06 12:05:10.138912,5364471.402,-1.1,0.55,1.994,3.6,1.01,1.01,3.377,3.2
488.0,2018-06-06 12:05:10.275552,2018-06-06 15:03:25.288768,5375166.552,-1.1,0.55,1.993,3.6,1.01,1.01,3.377,3.2
489.0,2018-06-06 15:03:24.967420,2018-06-06 18:01:40.785624,5385862.049,-1.1,0.55,1.993,3.6,1.01,1.01,3.377,3.2
490.0,2018-06-06 18:01:40.701764,2018-06-06 20:59:54.518216,5396555.782,-1.1,0.55,1.993,3.6,1.01,1.01,3.378,3.201
491.0,2018-06-06 20:59:54.603900,2018-06-06 23:58:08.924352,5407250.188,-1.1,0.55,1.994,3.6,1.01,1.01,3.378,3.201
492.0,2018-06-06 23:58:09.030524,2018-06-07 02:56:21.953856,5417943.217,-1.1,0.55,1.993,3.6,1.01,1.01,3.377,3.201
493.0,2018-06-07 02:56:21.884284,2018-06-07 05:54:33.888228,5428635.152,-1.1,0.55,1.994,3.6,1.01,1.01,3.377,3.201
494.0,2018-06-07 05:54:33.686368,2018-06-07 08:52:45.452912,5439326.716,-1.1,0.55,1.994,3.6,1.01,1.01,3.377,3.201
495.0,2018-06-07 08:52:45.494752,2018-06-07 11:50:58.296016,5450019.559,-1.1,0.55,1.994,3.6,1.01,1.01,3.377,3.2
496.0,2018-06-07 11:50:58.348612,2018-06-07 14:49:09.350312,5460710.614,-1.1,0.55,1.993,3.6,1.01,1.009,3.377,3.2
497.0,2018-06-07 14:49:09.105020,2018-06-07 17:47:19.941276,5471401.205,-1.1,0.55,1.993,3.6,1.01,1.009,3.377,3.2
498.0,2018-06-07 17:47:19.861628,2018-06-07 20:45:32.516336,5482093.78,-1.1,0.55,1.994,3.6,1.01,1.009,3.377,3.2
499.0,2018-06-07 20:45:32.191100,2018-06-07 23:43:41.924324,5492783.188,-1.1,0.55,1.993,3.6,1.01,1.009,3.376,3.2
500.0,2018-06-07 23:43:41.899132,2018-06-08 02:41:54.115740,5503475.379,-1.1,0.55,1.993,3.6,1.01,1.009,3.376,3.2
501.0,2018-06-08 02:41:54.225604,2018-06-08 05:40:02.678796,5514163.942,-1.1,0.55,1.994,3.6,1.01,1.009,3.376,3.2
502.0,2018-06-08 05:40:02.624516,2018-06-08 08:38:11.355652,5524852.619,-1.1,0.55,1.995,3.6,1.01,1.009,3.376,3.2
503.0,2018-06-08 08:38:11.551416,2018-06-08 11:36:21.512472,5535542.776,-1.1,0.55,1.993,3.6,1.01,1.009,3.376,3.2
504.0,2018-06-08 11:36:21.776836,2018-06-08 14:34:29.556840,5546230.82,-1.1,0.55,1.995,3.6,1.01,1.009,3.375,3.2
505.0,2018-06-08 14:34:29.387716,2018-06-08 17:32:35.599000,5556916.862,-1.1,0.55,1.995,3.6,1.01,1.009,3.375,3.199
506.0,2018-06-08 17:32:35.694776,2018-06-08 20:30:42.062804,5567603.326,-1.1,0.55,1.994,3.6,1.01,1.009,3.375,3.199
507.0,2018-06-08 20:30:42.250180,2018-06-08 23:28:49.297872,5578290.561,-1.1,0.55,1.994,3.6,1.01,1.009,3.375,3.198
508.0,2018-06-08 23:28:49.343772,2018-06-09 02:26:14.565188,5588935.829,-1.1,0.55,1.994,3.62,1.015,1.006,3.395,3.189
509.0,2018-06-09 02:26:14.480424,2018-06-09 05:23:22.586216,5599563.85,-1.1,0.55,1.994,3.6,1.003,1.005,3.353,3.185
510.0,2018-06-09 05:23:22.849660,2018-06-09 08:20:49.107892,5610210.371,-1.1,0.55,1.995,3.6,1.005,1.006,3.36,3.187
511.0,2018-06-09 08:20:49.040588,2018-06-09 11:18:22.116056,5620863.379,-1.1,0.55,1.995,3.6,1.006,1.006,3.362,3.189
512.0,2018-06-09 11:18:22.046660,2018-06-09 15:21:23.498700,5635444.762,-1.1,0.55,1.993,3.6,1.007,1.011,3.365,3.249
513.0,2018-06-09 15:21:23.544616,2018-06-09 19:25:35.773636,5650097.037,-0.55,0.55,1.999,3.6,1.01,1.011,3.381,3.251
514.0,2018-06-09 19:25:35.825652,2018-06-09 23:30:08.768348,5664770.032,-0.55,0.55,1.999,3.6,1.012,1.012,3.387,3.253
515.0,2018-06-09 23:30:08.807364,2018-06-09 23:31:08.809764,5664830.073,0.0,0.0,2.684,2.691,0.0,0.0,0.0,0.0
516.0,2018-06-22 11:02:23.410800,2018-06-22 15:08:58.899440,5679635.564,-0.55,0.55,1.999,3.6,1.01,1.014,3.383,3.26
517.0,2018-06-22 15:08:58.917976,2018-06-22 19:14:30.529496,5694367.194,-0.55,0.55,1.999,3.6,1.016,1.014,3.399,3.262
518.0,2018-06-22 19:14:30.544344,2018-06-22 23:19:55.761892,5709092.426,-0.55,0.55,1.999,3.6,1.016,1.015,3.397,3.263
519.0,2018-06-22 23:19:55.775036,2018-06-23 05:28:51.144408,5731227.809,-1.1,0.55,1.998,3.6,2.028,2.023,6.785,6.418
520.0,2018-06-23 05:28:51.164248,2018-06-23 08:27:35.630576,5741952.295,-1.1,0.55,1.993,3.6,1.013,1.011,3.384,3.209
521.0,2018-06-23 08:27:35.644120,2018-06-23 11:26:10.401296,5752667.065,-1.1,0.55,1.994,3.6,1.012,1.011,3.381,3.208
522.0,2018-06-23 11:26:10.419672,2018-06-23 14:24:42.401976,5763379.066,-1.1,0.55,1.995,3.6,1.011,1.01,3.38,3.207
523.0,2018-06-23 14:24:42.410044,2018-06-23 17:23:12.142600,5774088.807,-1.1,0.55,1.994,3.6,1.011,1.01,3.379,3.206
524.0,2018-06-23 17:23:12.158008,2018-06-23 20:21:35.770196,5784792.434,-1.1,0.55,1.995,3.6,1.011,1.01,3.378,3.205
525.0,2018-06-23 20:21:35.793240,2018-06-23 23:20:00.896296,5795497.56,-1.1,0.55,1.994,3.6,1.011,1.01,3.378,3.205
526.0,2018-06-23 23:20:00.917316,2018-06-24 02:18:24.038772,5806200.703,-1.1,0.55,1.994,3.6,1.011,1.01,3.378,3.205
527.0,2018-06-24 02:18:24.050136,2018-06-24 05:16:46.837316,5816903.501,-1.1,0.55,1.994,3.6,1.011,1.01,3.377,3.205
528.0,2018-06-24 05:16:46.851284,2018-06-24 08:15:05.758056,5827602.422,-1.1,0.55,1.995,3.6,1.01,1.01,3.377,3.204
529.0,2018-06-24 08:15:05.765024,2018-06-24 11:13:23.821508,5838300.486,-1.1,0.55,1.994,3.6,1.01,1.01,3.376,3.204
530.0,2018-06-24 11:13:23.831896,2018-06-24 14:11:42.158852,5848998.823,-1.1,0.55,1.994,3.6,1.01,1.01,3.376,3.204
531.0,2018-06-24 14:11:42.171396,2018-06-24 17:09:57.472044,5859694.136,-1.1,0.55,1.994,3.6,1.01,1.009,3.376,3.203
532.0,2018-06-24 17:09:57.482456,2018-06-24 20:08:12.212508,5870388.877,-1.1,0.55,1.994,3.6,1.01,1.009,3.375,3.203
533.0,2018-06-24 20:08:12.236760,2018-06-24 23:06:24.815896,5881081.48,-1.1,0.55,1.995,3.6,1.01,1.009,3.375,3.203
534.0,2018-06-24 23:06:24.828376,2018-06-25 02:04:38.817484,5891775.482,-1.1,0.55,1.994,3.6,1.01,1.009,3.375,3.203
535.0,2018-06-25 02:04:38.812632,2018-06-25 05:02:49.447516,5902466.112,-1.1,0.55,1.994,3.6,1.01,1.009,3.374,3.202
536.0,2018-06-25 05:02:49.456852,2018-06-25 08:00:59.377044,5913156.041,-1.1,0.55,1.995,3.6,1.01,1.009,3.374,3.201
537.0,2018-06-25 08:00:59.394260,2018-06-25 10:59:09.672468,5923846.337,-1.1,0.55,1.994,3.6,1.01,1.009,3.374,3.201
538.0,2018-06-25 10:59:09.689916,2018-06-25 13:57:19.736036,5934536.4,-1.1,0.55,1.994,3.6,1.01,1.009,3.374,3.201
539.0,2018-06-25 13:57:19.761496,2018-06-25 16:55:27.289684,5945223.954,-1.1,0.55,1.994,3.6,1.01,1.009,3.374,3.201
540.0,2018-06-25 16:55:27.287256,2018-06-25 19:53:35.374272,5955912.038,-1.1,0.55,1.994,3.6,1.009,1.009,3.373,3.201
541.0,2018-06-25 19:53:35.395256,2018-06-25 22:51:42.977928,5966599.642,-1.1,0.55,1.993,3.6,1.009,1.009,3.373,3.2
542.0,2018-06-25 22:51:42.970868,2018-06-26 01:49:48.447428,5977285.112,-1.1,0.55,1.994,3.6,1.009,1.009,3.372,3.2
543.0,2018-06-26 01:49:48.481496,2018-06-26 04:47:52.289516,5987968.954,-1.1,0.55,1.995,3.6,1.009,1.009,3.372,3.2
544.0,2018-06-26 04:47:52.327356,2018-06-26 07:45:56.225216,5998652.889,-1.1,0.55,1.994,3.6,1.009,1.009,3.372,3.2
545.0,2018-06-26 07:45:56.232152,2018-06-26 10:44:01.260888,6009337.925,-1.1,0.55,1.994,3.6,1.009,1.009,3.372,3.2
546.0,2018-06-26 10:44:01.257560,2018-06-26 13:42:05.797656,6020022.462,-1.1,0.55,1.994,3.6,1.009,1.008,3.372,3.2
547.0,2018-06-26 13:42:05.817816,2018-06-26 16:40:09.386084,6030706.05,-1.1,0.55,1.994,3.6,1.009,1.008,3.372,3.2
548.0,2018-06-26 16:40:09.398232,2018-06-26 19:38:09.122588,6041385.787,-1.1,0.55,1.994,3.6,1.009,1.008,3.371,3.2
549.0,2018-06-26 19:38:09.144792,2018-06-26 22:36:10.553360,6052067.218,-1.1,0.55,1.995,3.6,1.009,1.008,3.371,3.199
550.0,2018-06-26 22:36:10.565620,2018-06-27 01:34:10.359340,6062747.024,-1.1,0.55,1.993,3.6,1.009,1.008,3.371,3.198
551.0,2018-06-27 01:34:10.374716,2018-06-27 04:32:09.614836,6073426.279,-1.1,0.55,1.994,3.6,1.009,1.008,3.371,3.199
552.0,2018-06-27 04:32:09.596888,2018-06-27 07:30:07.837692,6084104.502,-1.1,0.55,1.995,3.6,1.009,1.008,3.371,3.199
553.0,2018-06-27 07:30:07.872188,2018-06-27 10:28:05.661200,6094782.325,-1.1,0.55,1.994,3.6,1.009,1.008,3.371,3.198
554.0,2018-06-27 10:28:05.685236,2018-06-27 13:26:03.060976,6105459.725,-1.1,0.55,1.993,3.6,1.009,1.008,3.371,3.198
555.0,2018-06-27 13:26:03.102268,2018-06-27 16:23:59.241168,6116135.905,-1.1,0.55,1.994,3.6,1.009,1.008,3.371,3.198
556.0,2018-06-27 16:23:59.247448,2018-06-27 19:21:52.936456,6126809.601,-1.1,0.55,1.994,3.6,1.009,1.008,3.37,3.198
557.0,2018-06-27 19:21:52.964696,2018-06-27 22:19:48.516316,6137485.18,-1.1,0.55,1.994,3.6,1.009,1.008,3.37,3.198
558.0,2018-06-27 22:19:48.546520,2018-06-28 01:17:42.815920,6148159.48,-1.1,0.55,1.995,3.6,1.008,1.008,3.37,3.198
559.0,2018-06-28 01:17:42.824124,2018-06-28 04:15:35.689340,6158832.354,-1.1,0.55,1.994,3.6,1.008,1.008,3.369,3.198
560.0,2018-06-28 04:15:35.686204,2018-06-28 07:13:27.565944,6169504.23,-1.1,0.55,1.994,3.6,1.008,1.008,3.37,3.198
561.0,2018-06-28 07:13:27.604312,2018-06-28 10:11:18.843328,6180175.508,-1.1,0.55,1.994,3.6,1.008,1.008,3.37,3.197
562.0,2018-06-28 10:11:18.896628,2018-06-28 13:09:10.604880,6190847.269,-1.1,0.55,1.994,3.6,1.008,1.008,3.369,3.197
563.0,2018-06-28 13:09:10.615228,2018-06-28 16:07:00.833724,6201517.498,-1.1,0.55,1.993,3.6,1.008,1.008,3.369,3.197
564.0,2018-06-28 16:07:00.858968,2018-06-28 19:04:50.364020,6212187.028,-1.1,0.55,1.994,3.6,1.008,1.007,3.369,3.197
565.0,2018-06-28 19:04:50.418480,2018-06-28 22:02:40.919496,6222857.584,-1.1,0.55,1.993,3.6,1.008,1.007,3.369,3.197
566.0,2018-06-28 22:02:40.986000,2018-06-29 01:00:29.940640,6233526.605,-1.1,0.55,1.994,3.6,1.008,1.007,3.368,3.197
567.0,2018-06-29 01:00:29.981556,2018-06-29 03:58:17.700256,6244194.364,-1.1,0.55,1.994,3.6,1.008,1.007,3.368,3.196
568.0,2018-06-29 03:58:17.738428,2018-06-29 06:56:04.174744,6254860.839,-1.1,0.55,1.994,3.6,1.008,1.007,3.367,3.196
569.0,2018-06-29 06:56:04.181080,2018-06-29 09:53:49.839308,6265526.503,-1.1,0.55,1.994,3.6,1.008,1.007,3.368,3.196
570.0,2018-06-29 09:53:49.837400,2018-06-29 12:51:35.045920,6276191.71,-1.1,0.55,1.994,3.6,1.008,1.007,3.368,3.196
571.0,2018-06-29 12:51:35.100504,2018-06-29 15:49:19.768880,6286856.433,-1.1,0.55,1.994,3.6,1.008,1.007,3.368,3.195
572.0,2018-06-29 15:49:19.772984,2018-06-29 18:47:04.629028,6297521.293,-1.1,0.55,1.993,3.6,1.008,1.007,3.367,3.195
573.0,2018-06-29 18:47:04.643472,2018-06-29 21:44:47.900208,6308184.564,-1.1,0.55,1.993,3.6,1.008,1.007,3.367,3.195
574.0,2018-06-29 21:44:48.002832,2018-06-30 00:42:32.141508,6318848.806,-1.1,0.55,1.995,3.6,1.007,1.007,3.367,3.195
575.0,2018-06-30 00:42:32.155224,2018-06-30 03:40:16.471280,6329513.135,-1.1,0.55,1.993,3.6,1.007,1.007,3.366,3.195
576.0,2018-06-30 03:40:16.497824,2018-06-30 06:37:56.769596,6340173.434,-1.1,0.55,1.993,3.6,1.007,1.006,3.366,3.193
577.0,2018-06-30 06:37:56.717556,2018-06-30 09:35:38.231836,6350834.896,-1.1,0.55,1.995,3.6,1.007,1.007,3.366,3.194
578.0,2018-06-30 09:35:38.307444,2018-06-30 12:33:21.241296,6361497.905,-1.1,0.55,1.995,3.6,1.007,1.007,3.366,3.194
579.0,2018-06-30 12:33:21.214452,2018-06-30 15:31:03.137364,6372159.802,-1.1,0.55,1.994,3.6,1.007,1.007,3.366,3.194
580.0,2018-06-30 15:31:03.066584,2018-06-30 18:28:45.347640,6382822.012,-1.1,0.55,1.995,3.6,1.007,1.007,3.366,3.194
581.0,2018-06-30 18:28:45.380568,2018-06-30 21:26:26.129540,6393482.794,-1.1,0.55,1.995,3.6,1.007,1.007,3.366,3.194
582.0,2018-06-30 21:26:26.121688,2018-07-01 00:24:06.169808,6404142.834,-1.1,0.55,1.994,3.6,1.007,1.007,3.366,3.194
583.0,2018-07-01 00:24:06.142112,2018-07-01 03:21:44.212876,6414800.877,-1.1,0.55,1.994,3.6,1.007,1.006,3.365,3.193
584.0,2018-07-01 03:21:44.195956,2018-07-01 06:19:23.132816,6425459.797,-1.1,0.55,1.995,3.6,1.007,1.006,3.365,3.193
585.0,2018-07-01 06:19:23.167904,2018-07-01 09:17:01.071860,6436117.736,-1.1,0.55,1.994,3.6,1.007,1.006,3.365,3.193
586.0,2018-07-01 09:17:01.094076,2018-07-01 12:14:38.185644,6446774.85,-1.1,0.55,1.994,3.6,1.007,1.006,3.365,3.193
587.0,2018-07-01 12:14:38.227316,2018-07-01 15:12:15.988544,6457432.653,-1.1,0.55,1.995,3.6,1.007,1.006,3.365,3.193
588.0,2018-07-01 15:12:15.957080,2018-07-01 18:09:52.936812,6468089.601,-1.1,0.55,1.994,3.6,1.007,1.006,3.365,3.193
589.0,2018-07-01 18:09:52.959448,2018-07-01 21:07:29.504472,6478746.169,-1.1,0.55,1.995,3.6,1.007,1.006,3.365,3.193
590.0,2018-07-01 21:07:29.509464,2018-07-02 00:05:05.642944,6489402.307,-1.1,0.55,1.993,3.6,1.007,1.006,3.365,3.193
591.0,2018-07-02 00:05:05.597528,2018-07-02 03:02:40.896748,6500057.561,-1.1,0.55,1.994,3.6,1.007,1.006,3.364,3.192
592.0,2018-07-02 03:02:40.896060,2018-07-02 06:00:15.390484,6510712.055,-1.1,0.55,1.994,3.6,1.007,1.006,3.364,3.192
593.0,2018-07-02 06:00:15.348824,2018-07-02 08:57:49.705212,6521366.369,-1.1,0.55,1.994,3.6,1.007,1.006,3.364,3.192
594.0,2018-07-02 08:57:49.664316,2018-07-02 11:55:22.972764,6532019.637,-1.1,0.55,1.995,3.6,1.006,1.006,3.363,3.192
595.0,2018-07-02 11:55:22.999768,2018-07-02 14:52:56.924076,6542673.588,-1.1,0.55,1.995,3.6,1.007,1.006,3.364,3.192
596.0,2018-07-02 14:52:56.990680,2018-07-02 17:50:31.158284,6553327.822,-1.1,0.55,1.995,3.6,1.007,1.006,3.364,3.192
597.0,2018-07-02 17:50:31.178500,2018-07-02 20:48:02.634072,6563979.298,-1.1,0.55,1.994,3.6,1.006,1.006,3.363,3.192
598.0,2018-07-02 20:48:02.613208,2018-07-02 23:45:32.914004,6574629.578,-1.1,0.55,1.995,3.6,1.006,1.006,3.363,3.192
599.0,2018-07-02 23:45:32.934104,2018-07-03 02:43:03.966404,6585280.631,-1.1,0.55,1.995,3.6,1.006,1.006,3.363,3.191
600.0,2018-07-03 02:43:03.978296,2018-07-03 05:40:34.352380,6595931.017,-1.1,0.55,1.994,3.6,1.006,1.006,3.363,3.191
601.0,2018-07-03 05:40:34.362528,2018-07-03 08:38:03.640364,6606580.305,-1.1,0.55,1.994,3.6,1.006,1.006,3.363,3.191
602.0,2018-07-03 08:38:03.634848,2018-07-03 11:35:31.864312,6617228.528,-1.1,0.55,1.994,3.6,1.006,1.005,3.363,3.19
603.0,2018-07-03 11:35:31.858192,2018-07-03 14:33:01.311472,6627877.976,-1.1,0.55,1.995,3.6,1.006,1.006,3.362,3.191
604.0,2018-07-03 14:33:01.261784,2018-07-03 17:30:29.832812,6638526.497,-1.1,0.55,1.993,3.6,1.006,1.006,3.362,3.191
605.0,2018-07-03 17:30:29.878844,2018-07-03 20:27:56.259620,6649172.924,-1.1,0.55,1.995,3.6,1.006,1.006,3.362,3.191
606.0,2018-07-03 20:27:56.202144,2018-07-03 23:25:23.709532,6659820.374,-1.1,0.55,1.994,3.6,1.006,1.006,3.362,3.19
607.0,2018-07-03 23:25:23.639556,2018-07-04 02:22:50.290184,6670466.954,-1.1,0.55,1.994,3.6,1.006,1.005,3.362,3.19
608.0,2018-07-04 02:22:50.290236,2018-07-04 05:20:16.809336,6681113.474,-1.1,0.55,1.995,3.6,1.006,1.005,3.362,3.19
609.0,2018-07-04 05:20:16.810044,2018-07-04 08:17:42.984500,6691759.649,-1.1,0.55,1.995,3.6,1.006,1.005,3.361,3.19
610.0,2018-07-04 08:17:43.067708,2018-07-04 11:15:07.999708,6702404.664,-1.1,0.55,1.994,3.6,1.006,1.005,3.361,3.19
611.0,2018-07-04 11:15:07.948716,2018-07-04 14:12:31.625948,6713048.29,-1.1,0.55,1.995,3.6,1.006,1.005,3.36,3.19
612.0,2018-07-04 14:12:31.585240,2018-07-04 17:09:56.498664,6723693.163,-1.1,0.55,1.994,3.6,1.006,1.005,3.361,3.19
613.0,2018-07-04 17:09:56.406612,2018-07-04 20:07:18.247488,6734334.912,-1.1,0.55,1.993,3.6,1.006,1.005,3.361,3.189
614.0,2018-07-04 20:07:18.136892,2018-07-04 23:04:40.685236,6744977.349,-1.1,0.55,1.994,3.6,1.006,1.005,3.36,3.189
615.0,2018-07-04 23:04:40.658804,2018-07-05 02:02:01.827836,6755618.492,-1.1,0.55,1.995,3.6,1.006,1.005,3.36,3.189
616.0,2018-07-05 02:02:01.804860,2018-07-05 04:59:22.962600,6766259.627,-1.1,0.55,1.995,3.6,1.006,1.005,3.36,3.189
617.0,2018-07-05 04:59:23.016352,2018-07-05 07:56:44.867688,6776901.532,-1.1,0.55,1.995,3.6,1.006,1.005,3.36,3.189
618.0,2018-07-05 07:56:44.889904,2018-07-05 10:54:05.900680,6787542.565,-1.1,0.55,1.993,3.6,1.005,1.005,3.36,3.188
619.0,2018-07-05 10:54:05.968724,2018-07-05 13:51:25.923468,6798182.588,-1.1,0.55,1.994,3.6,1.005,1.005,3.36,3.188
620.0,2018-07-05 13:51:25.863896,2018-07-05 16:48:46.762244,6808823.426,-1.1,0.55,1.995,3.6,1.005,1.005,3.359,3.188
621.0,2018-07-05 16:48:46.813144,2018-07-05 19:46:05.334540,6819461.999,-1.1,0.55,1.994,3.6,1.005,1.005,3.359,3.188
622.0,2018-07-05 19:46:05.277424,2018-07-05 22:43:25.167640,6830101.832,-1.1,0.55,1.994,3.6,1.005,1.005,3.359,3.188
623.0,2018-07-05 22:43:25.172696,2018-07-06 01:40:43.179020,6840739.843,-1.1,0.55,1.994,3.6,1.005,1.005,3.359,3.187
624.0,2018-07-06 01:40:43.241560,2018-07-06 04:37:59.452348,6851376.117,-1.1,0.55,1.993,3.6,1.005,1.005,3.359,3.187
625.0,2018-07-06 04:37:59.473716,2018-07-06 07:35:15.651504,6862012.316,-1.1,0.55,1.994,3.6,1.005,1.005,3.359,3.187
626.0,2018-07-06 07:35:15.576500,2018-07-06 10:32:31.520688,6872648.185,-1.1,0.55,1.993,3.6,1.005,1.004,3.358,3.187
627.0,2018-07-06 10:32:31.537112,2018-07-06 13:29:47.443016,6883284.107,-1.1,0.55,1.995,3.6,1.005,1.004,3.358,3.187
628.0,2018-07-06 13:29:47.505824,2018-07-06 16:27:01.354752,6893918.019,-1.1,0.55,1.994,3.6,1.005,1.004,3.358,3.185
629.0,2018-07-06 16:27:01.383984,2018-07-06 19:24:14.912736,6904551.577,-1.1,0.55,1.994,3.6,1.005,1.004,3.358,3.186
630.0,2018-07-06 19:24:14.855128,2018-07-06 22:21:29.488728,6915186.153,-1.1,0.55,1.995,3.6,1.005,1.004,3.357,3.186
631.0,2018-07-06 22:21:29.381848,2018-07-07 01:18:42.726900,6925819.391,-1.1,0.55,1.995,3.6,1.005,1.004,3.357,3.186
632.0,2018-07-07 01:18:42.732220,2018-07-07 04:15:55.379984,6936452.044,-1.1,0.55,1.994,3.6,1.005,1.004,3.357,3.186
633.0,2018-07-07 04:15:55.424032,2018-07-07 07:13:09.048744,6947085.713,-1.1,0.55,1.994,3.6,1.005,1.004,3.357,3.186
634.0,2018-07-07 07:13:09.160820,2018-07-07 10:10:22.504060,6957719.168,-1.1,0.55,1.995,3.6,1.005,1.004,3.357,3.186
635.0,2018-07-07 10:10:22.510292,2018-07-07 13:07:34.548584,6968351.213,-1.1,0.55,1.995,3.6,1.005,1.004,3.357,3.185
636.0,2018-07-07 13:07:34.548944,2018-07-07 16:04:45.443516,6978982.108,-1.1,0.55,1.994,3.6,1.005,1.004,3.357,3.185
637.0,2018-07-07 16:04:45.536820,2018-07-07 19:01:56.000492,6989612.665,-1.1,0.55,1.994,3.6,1.004,1.004,3.356,3.185
638.0,2018-07-07 19:01:56.000308,2018-07-07 21:59:05.639192,7000242.303,-1.1,0.55,1.994,3.6,1.004,1.004,3.356,3.185
639.0,2018-07-07 21:59:05.675064,2018-07-08 00:56:13.866484,7010870.531,-1.1,0.55,1.995,3.6,1.004,1.004,3.356,3.185
640.0,2018-07-08 00:56:13.908028,2018-07-08 03:53:23.010696,7021499.675,-1.1,0.55,1.995,3.6,1.004,1.004,3.356,3.185
641.0,2018-07-08 03:53:23.060796,2018-07-08 06:50:32.126536,7032128.791,-1.1,0.55,1.994,3.6,1.004,1.004,3.356,3.184
642.0,2018-07-08 06:50:32.082692,2018-07-08 09:47:41.483404,7042758.148,-1.1,0.55,1.994,3.6,1.004,1.004,3.356,3.184
643.0,2018-07-08 09:47:41.497404,2018-07-08 12:44:48.647880,7053385.312,-1.1,0.55,1.995,3.6,1.004,1.004,3.356,3.184
644.0,2018-07-08 12:44:48.553120,2018-07-08 15:41:55.952040,7064012.616,-1.1,0.55,1.994,3.6,1.004,1.004,3.356,3.184
645.0,2018-07-08 15:41:56.001952,2018-07-08 18:39:02.693284,7074639.357,-1.1,0.55,1.994,3.6,1.004,1.004,3.355,3.184
646.0,2018-07-08 18:39:02.795324,2018-07-08 21:36:09.616772,7085266.281,-1.1,0.55,1.995,3.6,1.004,1.003,3.355,3.184
647.0,2018-07-08 21:36:09.722168,2018-07-09 00:33:17.205304,7095893.869,-1.1,0.55,1.994,3.6,1.004,1.003,3.355,3.184
648.0,2018-07-09 00:33:17.299672,2018-07-09 03:30:24.483436,7106521.148,-1.1,0.55,1.994,3.6,1.004,1.003,3.355,3.184
649.0,2018-07-09 03:30:24.488860,2018-07-09 06:27:31.670768,7117148.335,-1.1,0.55,1.995,3.6,1.004,1.003,3.355,3.183
650.0,2018-07-09 06:27:31.675448,2018-07-09 09:24:36.978020,7127773.642,-1.1,0.55,1.995,3.6,1.004,1.003,3.355,3.183
651.0,2018-07-09 09:24:37.024828,2018-07-09 12:21:41.042680,7138397.707,-1.1,0.55,1.994,3.6,1.004,1.003,3.355,3.183
652.0,2018-07-09 12:21:41.065788,2018-07-09 15:18:44.764368,7149021.429,-1.1,0.55,1.994,3.6,1.004,1.003,3.355,3.183
653.0,2018-07-09 15:18:44.844604,2018-07-09 18:15:48.613956,7159645.278,-1.1,0.55,1.995,3.6,1.004,1.003,3.355,3.183
654.0,2018-07-09 18:15:48.492648,2018-07-09 21:12:51.882200,7170268.546,-1.1,0.55,1.995,3.6,1.004,1.003,3.354,3.182
655.0,2018-07-09 21:12:51.878148,2018-07-10 00:09:52.679860,7180889.344,-1.1,0.55,1.994,3.6,1.004,1.003,3.354,3.182
656.0,2018-07-10 00:09:52.773380,2018-07-10 03:06:54.778140,7191511.442,-1.1,0.55,1.995,3.6,1.004,1.003,3.354,3.182
657.0,2018-07-10 03:06:54.848060,2018-07-10 06:03:56.829692,7202133.494,-1.1,0.55,1.995,3.6,1.004,1.003,3.354,3.182
658.0,2018-07-10 06:03:56.923140,2018-07-10 09:00:59.570804,7212756.235,-1.1,0.55,1.994,3.6,1.004,1.003,3.354,3.182
659.0,2018-07-10 09:00:59.653280,2018-07-10 11:58:01.930872,7223378.595,-1.1,0.55,1.994,3.6,1.004,1.003,3.354,3.182
660.0,2018-07-10 11:58:01.859232,2018-07-10 14:55:02.973748,7233999.638,-1.1,0.55,1.994,3.6,1.004,1.003,3.354,3.182
661.0,2018-07-10 14:55:03.016508,2018-07-10 17:52:03.127192,7244619.791,-1.1,0.55,1.995,3.6,1.004,1.003,3.353,3.181
662.0,2018-07-10 17:52:03.125308,2018-07-10 20:49:01.161884,7255237.826,-1.1,0.55,1.996,3.6,1.003,1.003,3.353,3.181
663.0,2018-07-10 20:49:01.137156,2018-07-10 23:45:58.323448,7265854.988,-1.1,0.55,1.994,3.6,1.003,1.002,3.353,3.18
664.0,2018-07-10 23:45:58.362172,2018-07-11 02:42:57.952356,7276474.617,-1.1,0.55,1.995,3.6,1.003,1.003,3.353,3.181
665.0,2018-07-11 02:42:57.946884,2018-07-11 05:39:53.958168,7287090.622,-1.1,0.55,1.994,3.6,1.003,1.003,3.353,3.181
666.0,2018-07-11 05:39:53.861180,2018-07-11 08:36:50.955540,7297707.62,-1.1,0.55,1.996,3.6,1.003,1.003,3.353,3.181
667.0,2018-07-11 08:36:51.086396,2018-07-11 11:33:47.666040,7308324.33,-1.1,0.55,1.994,3.6,1.003,1.003,3.352,3.181
668.0,2018-07-11 11:33:47.656352,2018-07-11 14:30:44.030196,7318940.694,-1.1,0.55,1.995,3.6,1.003,1.002,3.352,3.181
669.0,2018-07-11 14:30:44.226308,2018-07-11 17:27:40.218680,7329556.883,-1.1,0.55,1.994,3.6,1.003,1.002,3.352,3.18
670.0,2018-07-11 17:27:40.140804,2018-07-11 20:24:36.944480,7340173.609,-1.1,0.55,1.994,3.6,1.003,1.002,3.351,3.18
671.0,2018-07-11 20:24:36.972604,2018-07-11 23:21:31.074696,7350787.739,-1.1,0.55,1.995,3.6,1.003,1.002,3.352,3.18
672.0,2018-07-11 23:21:31.183364,2018-07-12 02:18:30.891124,7361407.555,-1.1,0.55,1.995,3.6,1.003,1.002,3.352,3.18
673.0,2018-07-12 02:18:30.767876,2018-07-12 05:15:31.066540,7372027.731,-1.1,0.55,1.994,3.6,1.003,1.002,3.352,3.18
674.0,2018-07-12 05:15:31.007648,2018-07-12 08:12:31.099424,7382647.764,-1.1,0.55,1.995,3.6,1.003,1.002,3.352,3.181
675.0,2018-07-12 08:12:31.116448,2018-07-12 11:09:29.183920,7393265.848,-1.1,0.55,1.995,3.6,1.003,1.002,3.352,3.179
676.0,2018-07-12 11:09:29.259168,2018-07-12 14:06:23.905756,7403880.57,-1.1,0.55,1.995,3.6,1.003,1.002,3.351,3.178
677.0,2018-07-12 14:06:23.862644,2018-07-12 17:03:15.906048,7414492.57,-1.1,0.55,1.995,3.6,1.003,1.002,3.351,3.178
678.0,2018-07-12 17:03:15.983252,2018-07-12 20:00:07.523996,7425104.188,-1.1,0.55,1.994,3.6,1.003,1.002,3.351,3.179
679.0,2018-07-12 20:00:07.434100,2018-07-12 22:56:59.718420,7435716.383,-1.1,0.55,1.995,3.6,1.003,1.002,3.351,3.178
680.0,2018-07-12 22:56:59.817552,2018-07-13 01:53:50.619952,7446327.284,-1.1,0.55,1.993,3.6,1.003,1.002,3.351,3.178
681.0,2018-07-13 01:53:50.619440,2018-07-13 04:49:01.908776,7456838.573,-1.1,0.55,1.993,3.6,1.003,0.951,3.35,3.013
682.0,2018-07-13 04:49:01.934680,2018-07-13 07:44:20.183304,7467356.847,-1.1,0.55,1.995,3.6,0.988,0.99,3.302,3.139
683.0,2018-07-13 07:44:20.333208,2018-07-13 10:39:40.952812,7477877.617,-1.1,0.55,1.994,3.6,0.991,0.992,3.313,3.146
684.0,2018-07-13 10:39:40.953560,2018-07-13 13:35:14.406088,7488411.07,-1.1,0.55,1.995,3.6,0.993,0.993,3.318,3.15
685.0,2018-07-13 13:35:14.423868,2018-07-13 16:30:54.785184,7498951.449,-1.1,0.55,1.995,3.6,0.994,0.994,3.322,3.153
686.0,2018-07-13 16:30:54.843992,2018-07-13 19:26:43.366864,7509500.031,-1.1,0.55,1.994,3.6,0.995,0.995,3.325,3.155
687.0,2018-07-13 19:26:43.258008,2018-07-13 22:22:35.269116,7520051.933,-1.1,0.55,1.994,3.6,0.996,0.995,3.327,3.157
688.0,2018-07-13 22:22:35.206868,2018-07-14 01:18:30.852744,7530607.517,-1.1,0.55,1.996,3.6,0.996,0.996,3.328,3.158
689.0,2018-07-14 01:18:30.964016,2018-07-14 04:14:29.249872,7541165.914,-1.1,0.55,1.994,3.6,0.996,0.996,3.33,3.159
690.0,2018-07-14 04:14:29.331004,2018-07-14 07:10:27.794404,7551724.459,-1.1,0.55,1.994,3.6,0.997,0.996,3.331,3.159
691.0,2018-07-14 07:10:27.967036,2018-07-14 10:06:29.511000,7562286.175,-1.1,0.55,1.995,3.6,0.997,0.996,3.331,3.16
692.0,2018-07-14 10:06:29.486752,2018-07-14 13:02:33.720340,7572850.385,-1.1,0.55,1.995,3.6,0.997,0.997,3.332,3.161
693.0,2018-07-14 13:02:33.627708,2018-07-14 15:58:38.254552,7583414.919,-1.1,0.55,1.995,3.6,0.997,0.997,3.333,3.162
