Repository: Oliver191/MSc_Thesis_Predictive_Maintenance_Batteries

# MSc_Thesis_Predictive_Maintenance_Batteries
The GitHub repository accompanying the MSc Thesis at Esade written by Oliver Caspers regarding the topic “Predictive Maintenance for Lithium-Ion Batteries: Predicting the Remaining Useful Life (RUL) using Data-Driven Machine Learning based on Real-World Battery Datasets”.

SNL_Final.ipynb: The main Jupyter Notebook which contains the main code used to load, clean, and transform the SNL data. Four initial models are evaluated and a RF is chosen to be optimized. The RF is trained to predict the RUL on the training data and optimized using the validation data. Finally, the model is tested using independent testing data from UL.

File: SNL_Cycle_Timeseries_Data/SNL_18650_LFP_35C_0-100_0.5-2C_a_cycle_data.csv (part 2 of 12)
Cycle_Index,Start_Time,End_Time,Test_Time (s),Min_Current (A),Max_Current (A),Min_Voltage (V),Max_Voltage (V),Charge_Capacity (Ah),Discharge_Capacity (Ah),Charge_Energy (Wh),Discharge_Energy (Wh)
348.0,2018-05-18 07:42:30.756084,2018-05-18 10:13:38.217548,3289610.858,-2.2,0.55,1.988,3.6,1.016,1.016,3.398,3.132
349.0,2018-05-18 10:13:38.251508,2018-05-18 12:44:46.078452,3298678.719,-2.2,0.55,1.991,3.6,1.016,1.016,3.398,3.132
350.0,2018-05-18 12:44:46.009176,2018-05-18 15:15:52.883572,3307745.524,-2.2,0.55,1.989,3.6,1.016,1.016,3.398,3.132
351.0,2018-05-18 15:15:52.917776,2018-05-18 17:47:00.148752,3316812.79,-2.2,0.55,1.987,3.6,1.016,1.016,3.398,3.133
352.0,2018-05-18 17:47:00.213592,2018-05-18 20:18:10.590432,3325883.231,-2.2,0.55,1.989,3.6,1.016,1.016,3.398,3.133
353.0,2018-05-18 20:18:10.595700,2018-05-18 22:49:21.430628,3334954.071,-2.2,0.55,1.988,3.6,1.016,1.016,3.398,3.133
354.0,2018-05-18 22:49:21.495896,2018-05-19 01:20:31.555556,3344024.196,-2.2,0.55,1.992,3.6,1.016,1.016,3.398,3.132
355.0,2018-05-19 01:20:31.547124,2018-05-19 03:51:40.885852,3353093.527,-2.2,0.55,1.989,3.6,1.016,1.016,3.398,3.132
356.0,2018-05-19 03:51:40.943192,2018-05-19 06:22:50.272820,3362162.914,-2.2,0.55,1.989,3.6,1.016,1.016,3.398,3.132
357.0,2018-05-19 06:22:50.342160,2018-05-19 08:53:58.497340,3371231.138,-2.2,0.55,1.988,3.6,1.016,1.016,3.398,3.133
358.0,2018-05-19 08:53:58.492944,2018-05-19 11:25:05.617640,3380298.259,-2.2,0.55,1.988,3.6,1.016,1.016,3.398,3.133
359.0,2018-05-19 11:25:05.591952,2018-05-19 13:56:13.656316,3389366.297,-2.2,0.55,1.991,3.6,1.016,1.016,3.399,3.134
360.0,2018-05-19 13:56:13.743036,2018-05-19 16:27:23.756216,3398436.397,-2.2,0.55,1.99,3.6,1.016,1.016,3.398,3.134
361.0,2018-05-19 16:27:23.859700,2018-05-19 18:58:34.897728,3407507.539,-2.2,0.55,1.989,3.6,1.016,1.016,3.398,3.133
362.0,2018-05-19 18:58:34.831632,2018-05-19 21:29:45.792860,3416578.434,-2.2,0.55,1.987,3.6,1.016,1.016,3.398,3.133
363.0,2018-05-19 21:29:45.797464,2018-05-20 00:00:55.662480,3425648.303,-2.2,0.55,1.99,3.6,1.016,1.016,3.398,3.133
364.0,2018-05-20 00:00:55.717620,2018-05-20 02:32:04.725868,3434717.367,-2.2,0.55,1.99,3.6,1.016,1.016,3.398,3.133
365.0,2018-05-20 02:32:04.789008,2018-05-20 05:03:12.168820,3443784.81,-2.2,0.55,1.989,3.6,1.016,1.016,3.398,3.133
366.0,2018-05-20 05:03:12.155960,2018-05-20 07:34:19.778216,3452852.419,-2.2,0.55,1.987,3.6,1.016,1.016,3.398,3.133
367.0,2018-05-20 07:34:19.849292,2018-05-20 10:05:26.941452,3461919.582,-2.2,0.55,1.988,3.6,1.016,1.016,3.399,3.134
368.0,2018-05-20 10:05:26.944500,2018-05-20 12:36:36.461228,3470989.102,-2.2,0.55,1.99,3.6,1.016,1.016,3.399,3.134
369.0,2018-05-20 12:36:36.409204,2018-05-20 15:07:46.028976,3480058.67,-2.2,0.55,1.989,3.6,1.016,1.016,3.398,3.134
370.0,2018-05-20 15:07:46.066316,2018-05-20 17:38:55.663188,3489128.304,-2.2,0.55,1.99,3.6,1.016,1.016,3.398,3.133
371.0,2018-05-20 17:38:55.659792,2018-05-20 20:10:04.518568,3498197.159,-2.2,0.55,1.988,3.6,1.016,1.016,3.398,3.133
372.0,2018-05-20 20:10:04.531472,2018-05-20 22:41:11.780084,3507264.421,-2.2,0.55,1.987,3.6,1.016,1.016,3.398,3.133
373.0,2018-05-20 22:41:11.764752,2018-05-21 01:12:18.883220,3516331.524,-2.2,0.55,1.988,3.6,1.016,1.016,3.398,3.133
374.0,2018-05-21 01:12:18.929296,2018-05-21 03:43:25.448376,3525398.089,-2.2,0.55,1.987,3.6,1.016,1.016,3.398,3.133
375.0,2018-05-21 03:43:25.444880,2018-05-21 06:14:30.053844,3534462.695,-2.2,0.55,1.988,3.6,1.016,1.016,3.398,3.134
376.0,2018-05-21 06:14:29.991184,2018-05-21 08:45:36.069940,3543528.711,-2.2,0.55,1.988,3.6,1.016,1.016,3.398,3.134
377.0,2018-05-21 08:45:36.107352,2018-05-21 11:16:44.696120,3552597.337,-2.2,0.55,1.989,3.6,1.016,1.016,3.398,3.134
378.0,2018-05-21 11:16:44.847660,2018-05-21 13:47:52.669696,3561665.311,-2.2,0.55,1.99,3.6,1.016,1.016,3.398,3.133
379.0,2018-05-21 13:47:52.542992,2018-05-21 16:18:59.089480,3570731.73,-2.2,0.55,1.987,3.6,1.016,1.016,3.397,3.133
380.0,2018-05-21 16:18:59.183448,2018-05-21 18:50:05.331020,3579797.972,-2.2,0.55,1.989,3.6,1.016,1.016,3.397,3.133
381.0,2018-05-21 18:50:05.438288,2018-05-21 21:21:11.242016,3588863.883,-2.2,0.55,1.988,3.6,1.016,1.016,3.397,3.133
382.0,2018-05-21 21:21:11.159640,2018-05-21 23:52:16.173236,3597928.814,-2.2,0.55,1.989,3.6,1.016,1.016,3.397,3.133
383.0,2018-05-21 23:52:16.099060,2018-05-22 02:23:19.315348,3606991.956,-2.2,0.55,1.99,3.6,1.016,1.016,3.397,3.133
384.0,2018-05-22 02:23:19.339244,2018-05-22 04:54:23.254892,3616055.896,-2.2,0.55,1.989,3.6,1.016,1.016,3.398,3.134
385.0,2018-05-22 04:54:23.225588,2018-05-22 07:25:28.166512,3625120.807,-2.2,0.55,1.989,3.6,1.016,1.016,3.397,3.134
386.0,2018-05-22 07:25:28.165108,2018-05-22 09:56:32.864060,3634185.505,-2.2,0.55,1.99,3.6,1.016,1.016,3.397,3.133
387.0,2018-05-22 09:56:32.973656,2018-05-22 12:27:38.549112,3643251.19,-2.2,0.55,1.99,3.6,1.016,1.016,3.397,3.133
388.0,2018-05-22 12:27:38.699208,2018-05-22 14:58:43.368532,3652316.009,-2.2,0.55,1.988,3.6,1.016,1.016,3.397,3.133
389.0,2018-05-22 14:58:43.376884,2018-05-22 17:29:47.627792,3661380.269,-2.2,0.55,1.99,3.6,1.016,1.016,3.397,3.133
390.0,2018-05-22 17:29:47.792116,2018-05-22 20:00:50.901648,3670443.543,-2.2,0.55,1.99,3.6,1.016,1.016,3.397,3.133
391.0,2018-05-22 20:00:50.901428,2018-05-22 22:31:53.200328,3679505.841,-2.2,0.55,1.989,3.6,1.016,1.016,3.396,3.132
392.0,2018-05-22 22:31:53.219408,2018-05-23 01:02:55.012220,3688567.653,-2.2,0.55,1.989,3.6,1.016,1.016,3.397,3.132
393.0,2018-05-23 01:02:55.008400,2018-05-23 03:33:56.795512,3697629.436,-2.2,0.55,1.988,3.6,1.016,1.016,3.396,3.133
394.0,2018-05-23 03:33:56.801992,2018-05-23 06:05:01.193444,3706693.834,-2.2,0.55,1.989,3.6,1.016,1.016,3.397,3.133
395.0,2018-05-23 06:05:01.217424,2018-05-23 08:36:05.539076,3715758.18,-2.2,0.55,1.989,3.6,1.016,1.016,3.396,3.132
396.0,2018-05-23 08:36:05.501484,2018-05-23 11:07:09.052476,3724821.693,-2.2,0.55,1.989,3.6,1.016,1.016,3.396,3.132
397.0,2018-05-23 11:07:08.999512,2018-05-23 13:38:12.413904,3733885.055,-2.2,0.55,1.989,3.6,1.016,1.016,3.396,3.132
398.0,2018-05-23 13:38:12.366068,2018-05-23 16:09:15.035328,3742947.676,-2.2,0.55,1.989,3.6,1.016,1.016,3.396,3.132
399.0,2018-05-23 16:09:15.077564,2018-05-23 18:40:16.370432,3752009.011,-2.2,0.55,1.99,3.6,1.016,1.016,3.396,3.132
400.0,2018-05-23 18:40:16.346868,2018-05-23 21:11:17.286292,3761069.927,-2.2,0.55,1.991,3.6,1.016,1.016,3.396,3.132
401.0,2018-05-23 21:11:17.223056,2018-05-23 23:42:17.345948,3770129.987,-2.2,0.55,1.989,3.6,1.016,1.016,3.396,3.132
402.0,2018-05-23 23:42:17.449684,2018-05-24 02:13:18.069464,3779190.71,-2.2,0.55,1.989,3.6,1.016,1.016,3.396,3.132
403.0,2018-05-24 02:13:18.062828,2018-05-24 04:44:19.923028,3788252.564,-2.2,0.55,1.989,3.6,1.016,1.016,3.396,3.132
404.0,2018-05-24 04:44:19.856820,2018-05-24 07:15:20.655116,3797313.296,-2.2,0.55,1.988,3.6,1.016,1.016,3.395,3.132
405.0,2018-05-24 07:15:20.601836,2018-05-24 09:46:21.781376,3806374.422,-2.2,0.55,1.989,3.6,1.015,1.016,3.395,3.131
406.0,2018-05-24 09:46:21.738768,2018-05-24 12:17:21.716408,3815434.357,-2.2,0.55,1.988,3.6,1.016,1.015,3.395,3.129
407.0,2018-05-24 12:17:21.694252,2018-05-24 14:48:21.527044,3824494.168,-2.2,0.55,1.988,3.6,1.015,1.015,3.395,3.131
408.0,2018-05-24 14:48:21.529264,2018-05-24 17:19:20.982312,3833553.623,-2.2,0.55,1.988,3.6,1.015,1.015,3.395,3.131
409.0,2018-05-24 17:19:20.956660,2018-05-24 19:50:21.185140,3842613.826,-2.2,0.55,1.99,3.6,1.015,1.015,3.395,3.131
410.0,2018-05-24 19:50:21.308560,2018-05-24 22:21:18.820800,3851671.462,-2.2,0.55,1.989,3.6,1.015,1.015,3.395,3.131
411.0,2018-05-24 22:21:18.776876,2018-05-25 00:52:17.333492,3860729.974,-2.2,0.55,1.989,3.6,1.015,1.015,3.395,3.131
412.0,2018-05-25 00:52:17.294068,2018-05-25 03:23:16.590316,3869789.231,-2.2,0.55,1.99,3.6,1.015,1.015,3.395,3.131
413.0,2018-05-25 03:23:16.597392,2018-05-25 05:54:14.916108,3878847.557,-2.2,0.55,1.988,3.6,1.015,1.015,3.394,3.131
414.0,2018-05-25 05:54:14.987912,2018-05-25 08:25:13.019712,3887905.661,-2.2,0.549,1.989,3.6,1.015,1.015,3.394,3.13
415.0,2018-05-25 08:25:12.979316,2018-05-25 10:56:09.721868,3896962.363,-2.2,0.55,1.988,3.6,1.015,1.015,3.394,3.13
416.0,2018-05-25 10:56:09.662600,2018-05-25 13:27:05.623092,3906018.264,-2.2,0.55,1.988,3.6,1.015,1.015,3.394,3.13
417.0,2018-05-25 13:27:05.687024,2018-05-25 15:58:02.166304,3915074.807,-2.2,0.55,1.991,3.6,1.015,1.015,3.394,3.13
418.0,2018-05-25 15:58:02.241936,2018-05-25 18:28:58.328772,3924130.97,-2.2,0.55,1.989,3.6,1.015,1.015,3.393,3.13
419.0,2018-05-25 18:28:58.267060,2018-05-25 20:59:53.998380,3933186.639,-2.2,0.55,1.988,3.6,1.015,1.015,3.393,3.129
420.0,2018-05-25 20:59:54.028940,2018-05-25 23:30:47.868952,3942240.51,-2.2,0.55,1.989,3.6,1.015,1.015,3.393,3.129
421.0,2018-05-25 23:30:47.831540,2018-05-26 02:01:42.494756,3951295.136,-2.2,0.55,1.988,3.6,1.015,1.015,3.393,3.129
422.0,2018-05-26 02:01:42.541044,2018-05-26 04:32:37.242532,3960349.883,-2.2,0.55,1.989,3.6,1.015,1.015,3.393,3.129
423.0,2018-05-26 04:32:37.129076,2018-05-26 07:03:34.041460,3969406.682,-2.2,0.55,1.988,3.6,1.015,1.015,3.393,3.129
424.0,2018-05-26 07:03:34.074504,2018-05-26 09:34:29.768840,3978462.41,-2.2,0.55,1.988,3.6,1.015,1.015,3.393,3.129
425.0,2018-05-26 09:34:29.839084,2018-05-26 12:05:24.994332,3987517.635,-2.2,0.55,1.988,3.6,1.015,1.015,3.392,3.128
426.0,2018-05-26 12:05:24.947604,2018-05-26 14:36:19.604836,3996572.246,-2.199,0.55,1.988,3.6,1.015,1.015,3.392,3.128
427.0,2018-05-26 14:36:19.664908,2018-05-26 17:07:13.132792,4005625.774,-2.2,0.55,1.988,3.6,1.015,1.015,3.392,3.128
428.0,2018-05-26 17:07:13.200364,2018-05-26 19:38:06.052160,4014678.693,-2.2,0.55,1.988,3.6,1.015,1.015,3.392,3.128
429.0,2018-05-26 19:38:06.209832,2018-05-26 22:08:57.362292,4023730.003,-2.2,0.55,1.99,3.6,1.015,1.015,3.392,3.128
430.0,2018-05-26 22:08:57.389292,2018-05-27 00:39:48.911768,4032781.553,-2.2,0.55,1.988,3.6,1.015,1.015,3.392,3.128
431.0,2018-05-27 00:39:49.090440,2018-05-27 03:10:39.630012,4041832.271,-2.2,0.55,1.988,3.6,1.015,1.015,3.392,3.128
432.0,2018-05-27 03:10:39.612240,2018-05-27 05:41:29.937540,4050882.578,-2.2,0.55,1.988,3.6,1.015,1.015,3.392,3.128
433.0,2018-05-27 05:41:29.870096,2018-05-27 08:12:20.068524,4059932.709,-2.2,0.55,1.988,3.6,1.014,1.015,3.392,3.128
434.0,2018-05-27 08:12:20.128652,2018-05-27 10:43:09.367376,4068982.008,-2.2,0.55,1.989,3.6,1.014,1.015,3.391,3.128
435.0,2018-05-27 10:43:09.468504,2018-05-27 13:14:01.301768,4078033.943,-2.2,0.55,1.991,3.6,1.014,1.015,3.392,3.128
436.0,2018-05-27 13:14:01.440396,2018-05-27 15:44:53.317004,4087085.958,-2.2,0.55,1.987,3.6,1.014,1.014,3.391,3.128
437.0,2018-05-27 15:44:53.268716,2018-05-27 18:15:43.899576,4096136.54,-2.2,0.55,1.988,3.6,1.014,1.014,3.391,3.127
438.0,2018-05-27 18:15:43.921388,2018-05-27 20:46:34.495548,4105187.136,-2.2,0.55,1.988,3.6,1.014,1.014,3.391,3.127
439.0,2018-05-27 20:46:34.569560,2018-05-27 23:17:24.007644,4114236.649,-2.2,0.55,1.99,3.6,1.014,1.014,3.391,3.127
440.0,2018-05-27 23:17:24.042484,2018-05-28 01:48:11.871532,4123284.512,-2.2,0.55,1.99,3.6,1.014,1.014,3.391,3.128
441.0,2018-05-28 01:48:11.945644,2018-05-28 04:18:59.792092,4132332.433,-2.2,0.55,1.989,3.6,1.014,1.014,3.391,3.124
442.0,2018-05-28 04:18:59.845904,2018-05-28 06:49:46.343404,4141378.984,-2.2,0.55,1.987,3.6,1.014,1.014,3.392,3.125
443.0,2018-05-28 06:49:46.435444,2018-05-28 09:20:30.800420,4150423.441,-2.2,0.55,1.991,3.6,1.014,1.014,3.392,3.125
444.0,2018-05-28 09:20:30.924632,2018-05-28 11:51:14.727048,4159467.368,-2.2,0.55,1.989,3.6,1.014,1.014,3.392,3.126
445.0,2018-05-28 11:51:14.632588,2018-05-28 14:21:58.570648,4168511.212,-2.2,0.55,1.99,3.6,1.014,1.014,3.392,3.126
446.0,2018-05-28 14:21:58.601488,2018-05-28 16:52:45.565648,4177558.207,-2.2,0.55,1.988,3.6,1.014,1.014,3.391,3.125
447.0,2018-05-28 16:52:45.584144,2018-05-28 19:23:31.674344,4186604.315,-2.2,0.55,1.989,3.6,1.014,1.014,3.391,3.125
448.0,2018-05-28 19:23:31.777468,2018-05-28 21:54:17.297680,4195649.939,-2.2,0.55,1.99,3.6,1.014,1.014,3.39,3.125
449.0,2018-05-28 21:54:17.318032,2018-05-29 00:25:03.046688,4204695.688,-2.2,0.55,1.989,3.6,1.014,1.014,3.391,3.124
450.0,2018-05-29 00:25:02.992368,2018-05-29 02:55:47.244132,4213739.885,-2.2,0.55,1.989,3.6,1.014,1.014,3.39,3.124
451.0,2018-05-29 02:55:47.356684,2018-05-29 05:26:31.319976,4222783.961,-2.2,0.55,1.988,3.6,1.014,1.014,3.39,3.124
452.0,2018-05-29 05:26:31.323284,2018-05-29 07:57:14.730316,4231827.371,-2.2,0.55,1.989,3.6,1.014,1.014,3.39,3.124
453.0,2018-05-29 07:57:14.766996,2018-05-29 10:27:57.774784,4240870.416,-2.2,0.55,1.99,3.6,1.014,1.014,3.39,3.124
454.0,2018-05-29 10:27:57.813492,2018-05-29 12:58:40.701208,4249913.342,-2.2,0.55,1.99,3.6,1.014,1.014,3.39,3.124
455.0,2018-05-29 12:58:40.601944,2018-05-29 15:29:22.249612,4258954.89,-2.2,0.55,1.99,3.6,1.014,1.014,3.39,3.124
456.0,2018-05-29 15:29:22.344820,2018-05-29 18:00:04.036460,4267996.677,-2.2,0.55,1.989,3.6,1.014,1.014,3.389,3.124
457.0,2018-05-29 18:00:04.084496,2018-05-29 20:30:45.918980,4277038.56,-2.2,0.55,1.987,3.6,1.014,1.014,3.389,3.124
458.0,2018-05-29 20:30:45.955344,2018-05-29 23:01:27.222940,4286079.864,-2.2,0.55,1.989,3.6,1.014,1.014,3.389,3.124
459.0,2018-05-29 23:01:27.301904,2018-05-30 01:32:08.170356,4295120.811,-2.2,0.55,1.988,3.6,1.014,1.014,3.389,3.124
460.0,2018-05-30 01:32:08.252248,2018-05-30 04:02:49.153072,4304161.794,-2.2,0.55,1.989,3.6,1.014,1.014,3.389,3.124
461.0,2018-05-30 04:02:49.074420,2018-05-30 06:33:29.659400,4313202.3,-2.2,0.55,1.991,3.6,1.013,1.014,3.389,3.123
462.0,2018-05-30 06:33:29.765620,2018-05-30 09:04:08.782108,4322241.423,-2.2,0.55,1.989,3.6,1.013,1.013,3.388,3.123
463.0,2018-05-30 09:04:08.753084,2018-05-30 11:34:47.964716,4331280.606,-2.2,0.55,1.991,3.6,1.013,1.013,3.388,3.123
464.0,2018-05-30 11:34:48.002292,2018-05-30 14:05:27.409068,4340320.05,-2.2,0.55,1.99,3.6,1.013,1.013,3.388,3.123
465.0,2018-05-30 14:05:27.382672,2018-05-30 16:36:06.233860,4349358.875,-2.2,0.55,1.991,3.6,1.013,1.013,3.388,3.122
466.0,2018-05-30 16:36:06.239064,2018-05-30 19:06:44.576436,4358397.217,-2.2,0.55,1.989,3.6,1.013,1.013,3.388,3.122
467.0,2018-05-30 19:06:44.702040,2018-05-30 21:37:22.031508,4367434.672,-2.2,0.55,1.988,3.6,1.013,1.013,3.387,3.122
468.0,2018-05-30 21:37:21.989868,2018-05-31 00:08:00.420512,4376473.061,-2.2,0.55,1.99,3.6,1.013,1.013,3.387,3.121
469.0,2018-05-31 00:08:00.581616,2018-05-31 02:38:36.973252,4385509.614,-2.2,0.55,1.988,3.6,1.013,1.013,3.388,3.122
470.0,2018-05-31 02:38:37.076112,2018-05-31 05:09:13.320676,4394545.962,-2.2,0.55,1.991,3.6,1.013,1.013,3.387,3.122
471.0,2018-05-31 05:09:13.316164,2018-05-31 07:39:50.041344,4403582.682,-2.2,0.55,1.986,3.6,1.013,1.013,3.387,3.122
472.0,2018-05-31 07:39:50.073104,2018-05-31 10:10:26.059024,4412618.7,-2.199,0.55,1.988,3.6,1.013,1.013,3.387,3.122
473.0,2018-05-31 10:10:26.045912,2018-05-31 12:41:01.357672,4421653.999,-2.2,0.55,1.987,3.6,1.013,1.013,3.387,3.122
474.0,2018-05-31 12:41:01.363060,2018-05-31 15:11:37.417280,4430690.058,-2.2,0.55,1.987,3.6,1.013,1.013,3.387,3.123
475.0,2018-05-31 15:11:37.597812,2018-05-31 17:42:13.881048,4439726.522,-2.2,0.55,1.989,3.6,1.013,1.013,3.387,3.123
476.0,2018-05-31 17:42:13.963636,2018-05-31 20:12:48.630052,4448761.271,-2.2,0.55,1.989,3.6,1.013,1.013,3.386,3.123
477.0,2018-05-31 20:12:48.625324,2018-05-31 22:43:23.854500,4457796.495,-2.2,0.55,1.988,3.6,1.013,1.013,3.386,3.122
478.0,2018-05-31 22:43:23.942772,2018-06-01 01:13:58.794132,4466831.435,-2.2,0.55,1.989,3.6,1.013,1.013,3.386,3.122
479.0,2018-06-01 01:13:58.735632,2018-06-01 03:44:33.307248,4475865.948,-2.2,0.55,1.989,3.6,1.013,1.013,3.386,3.121
480.0,2018-06-01 03:44:33.266548,2018-06-01 06:15:06.392644,4484899.034,-2.2,0.55,1.988,3.6,1.013,1.013,3.386,3.121
481.0,2018-06-01 06:15:06.354472,2018-06-01 08:45:39.571740,4493932.213,-2.2,0.55,1.989,3.6,1.013,1.013,3.386,3.12
482.0,2018-06-01 08:45:39.703640,2018-06-01 11:16:10.574884,4502963.216,-2.2,0.55,1.99,3.6,1.013,1.013,3.386,3.121
483.0,2018-06-01 11:16:10.571340,2018-06-01 13:46:41.007468,4511993.648,-2.2,0.55,1.988,3.6,1.013,1.013,3.385,3.121
484.0,2018-06-01 13:46:41.036424,2018-06-01 16:16:48.759104,4521001.4,-2.2,0.55,1.988,3.62,1.018,1.001,3.404,3.082
485.0,2018-06-01 16:16:48.827252,2018-06-01 18:45:21.645640,4529914.286,-2.2,0.55,1.989,3.6,0.998,1.0,3.336,3.081
486.0,2018-06-01 18:45:21.723252,2018-06-01 21:14:13.178412,4538845.819,-2.2,0.55,1.988,3.6,1.0,1.002,3.343,3.086
487.0,2018-06-01 21:14:13.231376,2018-06-01 23:43:17.159140,4547789.8,-2.2,0.55,1.988,3.6,1.001,1.003,3.348,3.09
488.0,2018-06-01 23:43:17.060368,2018-06-02 02:12:30.202780,4556742.844,-2.2,0.55,1.989,3.6,1.003,1.004,3.352,3.092
489.0,2018-06-02 02:12:30.326644,2018-06-02 04:41:48.817460,4565701.458,-2.2,0.55,1.989,3.6,1.003,1.004,3.355,3.095
490.0,2018-06-02 04:41:48.835600,2018-06-02 07:11:13.183308,4574665.824,-2.2,0.55,1.99,3.6,1.004,1.005,3.357,3.097
491.0,2018-06-02 07:11:13.242796,2018-06-02 09:40:43.524312,4583636.165,-2.2,0.55,1.988,3.6,1.005,1.006,3.359,3.099
492.0,2018-06-02 09:40:43.549332,2018-06-02 12:10:15.341508,4592607.982,-2.2,0.55,1.988,3.6,1.005,1.006,3.361,3.1
493.0,2018-06-02 12:10:15.299060,2018-06-02 14:39:50.246004,4601582.887,-2.2,0.55,1.987,3.6,1.006,1.006,3.363,3.102
494.0,2018-06-02 14:39:50.582032,2018-06-02 17:09:29.016132,4610561.657,-2.2,0.55,1.988,3.6,1.006,1.007,3.364,3.103
495.0,2018-06-02 17:09:29.011132,2018-06-02 19:39:11.645020,4619544.286,-2.2,0.55,1.99,3.6,1.007,1.007,3.365,3.104
496.0,2018-06-02 19:39:11.509264,2018-06-02 22:08:56.849520,4628529.49,-2.2,0.55,1.988,3.6,1.007,1.007,3.366,3.105
497.0,2018-06-02 22:08:57.015952,2018-06-03 00:38:45.813036,4637518.454,-2.2,0.55,1.992,3.6,1.007,1.007,3.367,3.105
498.0,2018-06-03 00:38:45.802640,2018-06-03 03:08:35.615084,4646508.256,-2.2,0.55,1.989,3.6,1.007,1.007,3.367,3.106
499.0,2018-06-03 03:08:35.510132,2018-06-03 05:38:25.583176,4655498.224,-2.2,0.55,1.991,3.6,1.007,1.008,3.368,3.106
500.0,2018-06-03 05:38:25.738612,2018-06-03 08:08:17.022032,4664489.663,-2.2,0.55,1.988,3.6,1.008,1.008,3.368,3.107
501.0,2018-06-03 08:08:16.753424,2018-06-03 10:38:09.114376,4673481.755,-2.2,0.55,1.989,3.6,1.008,1.008,3.369,3.107
502.0,2018-06-03 10:38:09.075956,2018-06-03 13:08:02.301640,4682474.943,-2.2,0.55,1.988,3.6,1.008,1.008,3.369,3.107
503.0,2018-06-03 13:08:02.192620,2018-06-03 15:37:56.519980,4691469.161,-2.2,0.55,1.99,3.6,1.008,1.008,3.37,3.107
504.0,2018-06-03 15:37:56.613804,2018-06-03 18:07:52.912772,4700465.554,-2.2,0.55,1.987,3.6,1.008,1.008,3.371,3.103
505.0,2018-06-03 18:07:53.133840,2018-06-03 20:37:48.976420,4709461.617,-2.2,0.55,1.988,3.6,1.008,1.008,3.371,3.104
506.0,2018-06-03 20:37:48.867344,2018-06-03 23:07:45.323912,4718457.965,-2.2,0.55,1.989,3.6,1.008,1.008,3.371,3.104
507.0,2018-06-03 23:07:45.649424,2018-06-04 01:37:41.642504,4727454.283,-2.2,0.55,1.987,3.6,1.008,1.008,3.371,3.105
508.0,2018-06-04 01:37:41.907116,2018-06-04 04:07:37.561308,4736450.202,-2.2,0.55,1.987,3.6,1.008,1.008,3.371,3.105
509.0,2018-06-04 04:07:37.640920,2018-06-04 06:37:34.127744,4745446.769,-2.2,0.55,1.989,3.6,1.008,1.008,3.372,3.106
510.0,2018-06-04 06:37:34.163656,2018-06-04 09:07:29.580604,4754442.221,-2.2,0.55,1.988,3.6,1.008,1.008,3.371,3.106
511.0,2018-06-04 09:07:29.632016,2018-06-04 11:37:25.095664,4763437.737,-2.2,0.55,1.988,3.6,1.008,1.008,3.372,3.106
512.0,2018-06-04 11:37:24.841332,2018-06-04 15:40:40.982436,4778033.623,-2.2,0.55,1.985,3.6,1.008,1.016,3.372,3.264
513.0,2018-06-04 15:40:41.019252,2018-06-04 19:45:26.286016,4792718.927,-0.55,0.55,1.999,3.6,1.014,1.016,3.394,3.266
514.0,2018-06-04 19:45:26.326032,2018-06-04 23:50:32.820360,4807425.461,-0.55,0.55,1.999,3.6,1.016,1.017,3.399,3.269
515.0,2018-06-04 23:50:32.865676,2018-06-04 23:51:33.134620,4807485.775,0.0,0.0,2.651,2.658,0.0,0.0,0.0,0.0
516.0,2018-07-12 13:34:30.022700,2018-07-12 17:43:54.511472,4822460.266,-0.55,0.55,1.999,3.6,1.01,1.028,3.394,3.305
517.0,2018-07-12 17:43:54.530936,2018-07-12 21:52:57.689580,4837403.444,-0.55,0.55,1.999,3.6,1.03,1.029,3.45,3.309
518.0,2018-07-12 21:52:57.708664,2018-07-13 02:01:41.472660,4852327.227,-0.55,0.55,1.999,3.6,1.03,1.029,3.448,3.309
519.0,2018-07-13 02:01:41.490908,2018-07-13 07:17:58.749852,4871304.504,-2.2,0.55,1.998,3.6,2.046,1.982,6.849,6.103
520.0,2018-07-13 07:17:58.770808,2018-07-13 09:49:44.887324,4880410.642,-2.199,0.55,1.988,3.6,1.017,1.016,3.402,3.132
521.0,2018-07-13 09:49:44.899704,2018-07-13 12:21:20.914460,4889506.669,-2.199,0.55,1.987,3.6,1.017,1.016,3.401,3.132
522.0,2018-07-13 12:21:20.935156,2018-07-13 14:52:52.896572,4898598.651,-2.199,0.55,1.99,3.6,1.017,1.016,3.401,3.133
523.0,2018-07-13 14:52:52.909276,2018-07-13 17:24:20.584880,4907686.339,-2.199,0.55,1.987,3.6,1.017,1.016,3.401,3.133
524.0,2018-07-13 17:24:20.606072,2018-07-13 19:55:47.987340,4916773.742,-2.2,0.55,1.989,3.6,1.017,1.016,3.4,3.133
525.0,2018-07-13 19:55:47.994872,2018-07-13 22:27:12.968816,4925858.723,-2.199,0.55,1.988,3.6,1.017,1.016,3.4,3.133
526.0,2018-07-13 22:27:12.986708,2018-07-14 00:58:35.974760,4934941.729,-2.2,0.55,1.986,3.6,1.017,1.016,3.4,3.133
527.0,2018-07-14 00:58:35.999380,2018-07-14 03:29:58.422996,4944024.177,-2.2,0.55,1.987,3.6,1.017,1.016,3.399,3.133
528.0,2018-07-14 03:29:58.450196,2018-07-14 06:01:19.183256,4953104.938,-2.2,0.55,1.988,3.6,1.016,1.016,3.399,3.132
529.0,2018-07-14 06:01:19.199476,2018-07-14 08:32:38.672488,4962184.427,-2.199,0.55,1.988,3.6,1.016,1.016,3.399,3.132
530.0,2018-07-14 08:32:38.690288,2018-07-14 11:03:57.006160,4971262.761,-2.199,0.55,1.986,3.6,1.016,1.016,3.399,3.132
531.0,2018-07-14 11:03:57.029120,2018-07-14 13:35:13.567356,4980339.322,-2.199,0.55,1.987,3.6,1.016,1.016,3.398,3.132
532.0,2018-07-14 13:35:13.586296,2018-07-14 16:06:26.414500,4989412.169,-2.199,0.55,1.988,3.6,1.016,1.016,3.398,3.132
533.0,2018-07-14 16:06:26.439488,2018-07-14 18:37:38.531884,4998484.286,-2.199,0.55,1.987,3.6,1.016,1.016,3.398,3.132
534.0,2018-07-14 18:37:38.535416,2018-07-14 21:08:51.362656,5007557.117,-2.199,0.55,1.99,3.6,1.016,1.016,3.398,3.133
535.0,2018-07-14 21:08:51.388408,2018-07-14 23:40:02.190660,5016627.945,-2.2,0.55,1.99,3.6,1.016,1.016,3.397,3.133
536.0,2018-07-14 23:40:02.209884,2018-07-15 02:11:15.291188,5025701.046,-2.2,0.55,1.989,3.6,1.016,1.016,3.397,3.132
537.0,2018-07-15 02:11:15.308536,2018-07-15 04:42:25.289276,5034771.044,-2.2,0.55,1.989,3.6,1.016,1.016,3.396,3.131
538.0,2018-07-15 04:42:25.314012,2018-07-15 07:13:35.999600,5043841.754,-2.2,0.55,1.989,3.6,1.016,1.015,3.396,3.131
539.0,2018-07-15 07:13:36.001316,2018-07-15 09:44:44.664392,5052910.419,-2.2,0.55,1.989,3.6,1.016,1.015,3.396,3.13
540.0,2018-07-15 09:44:44.675988,2018-07-15 12:15:52.220940,5061977.975,-2.2,0.55,1.991,3.6,1.015,1.015,3.396,3.13
541.0,2018-07-15 12:15:52.239448,2018-07-15 14:46:58.978988,5071044.733,-2.2,0.55,1.989,3.6,1.015,1.015,3.395,3.13
542.0,2018-07-15 14:46:58.998292,2018-07-15 17:18:02.195724,5080107.95,-2.199,0.55,1.991,3.6,1.015,1.015,3.395,3.13
543.0,2018-07-15 17:18:02.217592,2018-07-15 19:49:04.227332,5089169.982,-2.2,0.55,1.988,3.6,1.015,1.015,3.395,3.13
544.0,2018-07-15 19:49:04.237660,2018-07-15 22:20:06.047792,5098231.802,-2.199,0.55,1.989,3.6,1.015,1.015,3.395,3.13
545.0,2018-07-15 22:20:06.064520,2018-07-16 00:51:07.219300,5107292.974,-2.2,0.55,1.989,3.6,1.015,1.015,3.394,3.13
546.0,2018-07-16 00:51:07.235520,2018-07-16 03:22:08.969204,5116354.724,-2.2,0.55,1.99,3.6,1.015,1.015,3.394,3.129
547.0,2018-07-16 03:22:08.996544,2018-07-16 05:53:09.407744,5125415.162,-2.2,0.55,1.99,3.6,1.015,1.015,3.394,3.13
548.0,2018-07-16 05:53:09.416180,2018-07-16 08:24:09.886560,5134475.641,-2.2,0.55,1.991,3.6,1.015,1.015,3.393,3.129
549.0,2018-07-16 08:24:09.900152,2018-07-16 10:55:07.971704,5143533.726,-2.2,0.55,1.988,3.6,1.015,1.015,3.393,3.128
550.0,2018-07-16 10:55:07.958492,2018-07-16 13:26:05.115340,5152590.87,-2.2,0.55,1.988,3.6,1.015,1.015,3.393,3.128
551.0,2018-07-16 13:26:05.164664,2018-07-16 15:57:00.059028,5161645.814,-2.2,0.55,1.988,3.6,1.014,1.014,3.392,3.128
552.0,2018-07-16 15:57:00.041308,2018-07-16 18:27:54.610496,5170700.365,-2.199,0.55,1.989,3.6,1.014,1.014,3.392,3.128
553.0,2018-07-16 18:27:54.626340,2018-07-16 20:58:48.915892,5179754.67,-2.2,0.55,1.99,3.6,1.014,1.014,3.392,3.127
554.0,2018-07-16 20:58:48.916160,2018-07-16 23:29:40.537208,5188806.292,-2.2,0.55,1.99,3.6,1.014,1.014,3.391,3.128
555.0,2018-07-16 23:29:40.519204,2018-07-17 02:00:31.380088,5197857.135,-2.2,0.55,1.989,3.6,1.014,1.014,3.391,3.128
556.0,2018-07-17 02:00:31.403352,2018-07-17 04:31:20.599808,5206906.354,-2.2,0.55,1.989,3.6,1.014,1.014,3.391,3.127
557.0,2018-07-17 04:31:20.646900,2018-07-17 07:02:09.888328,5215955.643,-2.2,0.55,1.991,3.6,1.014,1.014,3.391,3.127
558.0,2018-07-17 07:02:09.893948,2018-07-17 09:32:58.568728,5225004.323,-2.2,0.55,1.988,3.6,1.014,1.014,3.39,3.127
559.0,2018-07-17 09:32:58.578040,2018-07-17 12:03:46.085748,5234051.84,-2.2,0.55,1.988,3.6,1.014,1.014,3.39,3.127
560.0,2018-07-17 12:03:46.117852,2018-07-17 14:34:35.838156,5243101.593,-2.2,0.55,1.989,3.6,1.014,1.014,3.39,3.127
561.0,2018-07-17 14:34:35.852920,2018-07-17 17:05:23.768988,5252149.523,-2.2,0.55,1.989,3.6,1.014,1.014,3.389,3.126
562.0,2018-07-17 17:05:23.782548,2018-07-17 19:36:10.629580,5261196.384,-2.2,0.55,1.99,3.6,1.014,1.013,3.389,3.126
563.0,2018-07-17 19:36:10.639732,2018-07-17 22:06:56.993248,5270242.748,-2.2,0.55,1.988,3.6,1.014,1.013,3.389,3.125
564.0,2018-07-17 22:06:56.994596,2018-07-18 00:37:41.049084,5279286.804,-2.2,0.55,1.99,3.6,1.013,1.013,3.388,3.125
565.0,2018-07-18 00:37:41.064700,2018-07-18 03:08:24.156688,5288329.911,-2.199,0.55,1.987,3.6,1.013,1.013,3.388,3.125
566.0,2018-07-18 03:08:24.179932,2018-07-18 05:39:06.601232,5297372.356,-2.2,0.55,1.989,3.6,1.013,1.013,3.388,3.125
567.0,2018-07-18 05:39:06.574168,2018-07-18 08:09:46.698780,5306412.453,-2.199,0.55,1.992,3.6,1.013,1.013,3.387,3.125
568.0,2018-07-18 08:09:46.708212,2018-07-18 10:40:26.390280,5315452.145,-2.2,0.55,1.991,3.6,1.013,1.013,3.387,3.125
569.0,2018-07-18 10:40:26.414172,2018-07-18 13:11:04.450112,5324490.205,-2.2,0.55,1.99,3.6,1.013,1.013,3.387,3.124
570.0,2018-07-18 13:11:04.453464,2018-07-18 15:41:42.214096,5333527.969,-2.2,0.55,1.989,3.6,1.013,1.013,3.387,3.125
571.0,2018-07-18 15:41:42.258880,2018-07-18 18:12:21.762788,5342567.517,-2.2,0.55,1.988,3.6,1.013,1.013,3.387,3.125
572.0,2018-07-18 18:12:21.770432,2018-07-18 20:43:00.326404,5351606.081,-2.2,0.55,1.99,3.6,1.013,1.013,3.387,3.125
573.0,2018-07-18 20:43:00.334812,2018-07-18 23:13:37.686140,5360643.441,-2.2,0.55,1.987,3.6,1.013,1.013,3.386,3.124
574.0,2018-07-18 23:13:37.680476,2018-07-19 01:44:13.520048,5369679.275,-2.2,0.55,1.99,3.6,1.013,1.013,3.386,3.124
575.0,2018-07-19 01:44:13.590648,2018-07-19 04:14:48.756532,5378714.511,-2.2,0.55,1.988,3.6,1.013,1.013,3.385,3.124
576.0,2018-07-19 04:14:48.773824,2018-07-19 06:45:23.827544,5387749.582,-2.2,0.55,1.99,3.6,1.013,1.012,3.385,3.123
577.0,2018-07-19 06:45:23.831928,2018-07-19 09:15:57.861008,5396783.615,-2.2,0.55,1.989,3.6,1.012,1.012,3.385,3.123
578.0,2018-07-19 09:15:57.835456,2018-07-19 11:46:31.103276,5405816.858,-2.2,0.55,1.99,3.6,1.012,1.012,3.385,3.123
579.0,2018-07-19 11:46:31.057652,2018-07-19 14:17:02.703280,5414848.458,-2.2,0.55,1.99,3.6,1.012,1.012,3.384,3.122
580.0,2018-07-19 14:17:02.705784,2018-07-19 16:47:34.690500,5423880.445,-2.2,0.55,1.987,3.6,1.012,1.012,3.384,3.122
581.0,2018-07-19 16:47:34.677696,2018-07-19 19:18:05.717144,5432911.472,-2.2,0.55,1.987,3.6,1.012,1.012,3.384,3.121
582.0,2018-07-19 19:18:05.738104,2018-07-19 21:48:34.635664,5441940.39,-2.2,0.549,1.992,3.6,1.012,1.012,3.384,3.121
583.0,2018-07-19 21:48:34.564188,2018-07-20 00:19:01.858848,5450967.613,-2.2,0.55,1.991,3.6,1.012,1.012,3.383,3.122
584.0,2018-07-20 00:19:01.820608,2018-07-20 02:49:30.046016,5459995.8,-2.2,0.55,1.988,3.6,1.012,1.012,3.383,3.122
585.0,2018-07-20 02:49:30.059668,2018-07-20 05:19:57.667696,5469023.422,-2.2,0.55,1.989,3.6,1.012,1.012,3.383,3.122
586.0,2018-07-20 05:19:57.643668,2018-07-20 07:50:26.899932,5478052.654,-2.2,0.55,1.99,3.6,1.012,1.012,3.383,3.122
587.0,2018-07-20 07:50:26.935004,2018-07-20 10:20:56.284884,5487082.039,-2.2,0.55,1.989,3.6,1.012,1.012,3.382,3.121
588.0,2018-07-20 10:20:56.353012,2018-07-20 12:51:24.974968,5496110.729,-2.2,0.55,1.99,3.6,1.012,1.012,3.382,3.12
589.0,2018-07-20 12:51:24.986488,2018-07-20 15:21:52.260852,5505138.015,-2.2,0.55,1.988,3.6,1.012,1.012,3.382,3.12
590.0,2018-07-20 15:21:52.308344,2018-07-20 17:52:18.190724,5514163.945,-2.2,0.55,1.988,3.6,1.012,1.011,3.382,3.119
591.0,2018-07-20 17:52:18.189908,2018-07-20 20:22:42.376288,5523188.131,-2.199,0.55,1.989,3.6,1.011,1.011,3.381,3.12
592.0,2018-07-20 20:22:42.426972,2018-07-20 22:53:05.027724,5532210.782,-2.2,0.55,1.989,3.6,1.011,1.011,3.381,3.12
593.0,2018-07-20 22:53:05.033236,2018-07-21 01:23:25.585708,5541231.34,-2.2,0.55,1.989,3.6,1.011,1.011,3.38,3.119
594.0,2018-07-21 01:23:25.604184,2018-07-21 03:53:46.379236,5550252.134,-2.2,0.55,1.99,3.6,1.011,1.011,3.381,3.119
595.0,2018-07-21 03:53:46.370240,2018-07-21 06:24:05.858308,5559271.613,-2.199,0.55,1.99,3.6,1.011,1.011,3.381,3.119
596.0,2018-07-21 06:24:05.896312,2018-07-21 08:54:26.405828,5568292.16,-2.2,0.55,1.987,3.6,1.011,1.011,3.381,3.119
597.0,2018-07-21 08:54:26.402424,2018-07-21 11:24:46.519132,5577312.274,-2.2,0.55,1.987,3.6,1.011,1.011,3.38,3.119
598.0,2018-07-21 11:24:46.515420,2018-07-21 13:55:06.824808,5586332.579,-2.2,0.55,1.988,3.6,1.011,1.011,3.38,3.119
599.0,2018-07-21 13:55:06.824824,2018-07-21 16:25:26.046564,5595351.801,-2.2,0.55,1.989,3.6,1.011,1.011,3.38,3.119
600.0,2018-07-21 16:25:26.020216,2018-07-21 18:55:46.454620,5604372.209,-2.2,0.55,1.989,3.6,1.011,1.011,3.379,3.119
601.0,2018-07-21 18:55:46.463992,2018-07-21 21:26:05.147496,5613390.902,-2.2,0.55,1.989,3.6,1.011,1.011,3.379,3.118
602.0,2018-07-21 21:26:05.135096,2018-07-21 23:56:22.638988,5622408.393,-2.2,0.55,1.988,3.6,1.011,1.011,3.379,3.118
603.0,2018-07-21 23:56:22.623552,2018-07-22 02:26:39.371648,5631425.126,-2.2,0.55,1.988,3.6,1.011,1.011,3.379,3.117
604.0,2018-07-22 02:26:39.328576,2018-07-22 04:56:53.615912,5640439.37,-2.2,0.55,1.989,3.6,1.011,1.011,3.378,3.117
605.0,2018-07-22 04:56:53.674104,2018-07-22 07:27:09.634612,5649455.389,-2.2,0.55,1.988,3.6,1.011,1.01,3.378,3.117
606.0,2018-07-22 07:27:09.659732,2018-07-22 09:57:23.458136,5658469.213,-2.2,0.55,1.987,3.6,1.011,1.01,3.378,3.115
607.0,2018-07-22 09:57:23.479772,2018-07-22 12:27:37.188700,5667482.943,-2.2,0.55,1.989,3.6,1.01,1.01,3.378,3.117
608.0,2018-07-22 12:27:37.170140,2018-07-22 14:57:49.460076,5676495.215,-2.199,0.55,1.988,3.6,1.01,1.01,3.378,3.116
609.0,2018-07-22 14:57:49.484152,2018-07-22 17:28:00.287096,5685506.042,-2.199,0.55,1.988,3.6,1.01,1.01,3.377,3.116
610.0,2018-07-22 17:28:00.356572,2018-07-22 19:58:10.712900,5694516.467,-2.2,0.55,1.989,3.6,1.01,1.01,3.377,3.116
611.0,2018-07-22 19:58:10.770240,2018-07-22 22:28:19.355532,5703525.11,-2.199,0.55,1.988,3.6,1.01,1.01,3.377,3.117
612.0,2018-07-22 22:28:19.348700,2018-07-23 00:58:26.041120,5712531.796,-2.199,0.55,1.988,3.6,1.01,1.01,3.377,3.116
613.0,2018-07-23 00:58:26.095152,2018-07-23 03:28:36.176280,5721541.931,-2.2,0.55,1.987,3.6,1.01,1.01,3.377,3.117
614.0,2018-07-23 03:28:36.246676,2018-07-23 05:58:45.259236,5730551.014,-2.2,0.55,1.987,3.6,1.01,1.01,3.377,3.117
615.0,2018-07-23 05:58:45.215452,2018-07-23 08:28:56.082664,5739561.837,-2.2,0.55,1.989,3.6,1.01,1.01,3.376,3.116
616.0,2018-07-23 08:28:56.153308,2018-07-23 10:59:06.266096,5748572.021,-2.2,0.55,1.989,3.6,1.01,1.01,3.376,3.116
617.0,2018-07-23 10:59:06.304732,2018-07-23 13:29:33.101472,5757598.856,-2.2,0.55,1.989,3.6,1.009,1.005,3.372,3.098
618.0,2018-07-23 13:29:33.103000,2018-07-23 15:59:15.369116,5766581.124,-2.2,0.55,1.989,3.6,1.005,1.006,3.361,3.102
619.0,2018-07-23 15:59:15.405624,2018-07-23 18:28:59.117308,5775564.872,-2.199,0.55,1.987,3.6,1.006,1.006,3.363,3.103
620.0,2018-07-23 18:28:59.141240,2018-07-23 20:58:43.648076,5784549.403,-2.199,0.55,1.988,3.6,1.006,1.006,3.364,3.104
621.0,2018-07-23 20:58:43.668088,2018-07-23 23:28:27.439656,5793533.194,-2.199,0.55,1.989,3.6,1.007,1.006,3.364,3.104
622.0,2018-07-23 23:28:27.538876,2018-07-24 01:58:10.131588,5802515.886,-2.2,0.55,1.991,3.6,1.007,1.007,3.365,3.105
623.0,2018-07-24 01:58:10.165780,2018-07-24 04:27:52.838028,5811498.593,-2.199,0.55,1.988,3.6,1.007,1.007,3.365,3.105
624.0,2018-07-24 04:27:52.923256,2018-07-24 06:57:34.656692,5820480.411,-2.199,0.55,1.989,3.6,1.007,1.007,3.365,3.105
625.0,2018-07-24 06:57:34.631056,2018-07-24 09:27:15.999512,5829461.754,-2.2,0.55,1.99,3.6,1.007,1.007,3.365,3.105
626.0,2018-07-24 09:27:16.010176,2018-07-24 11:56:58.079756,5838443.834,-2.2,0.55,1.989,3.6,1.007,1.007,3.365,3.106
627.0,2018-07-24 11:56:58.180728,2018-07-24 14:26:40.297712,5847426.052,-2.2,0.55,1.987,3.6,1.007,1.006,3.365,3.105
628.0,2018-07-24 14:26:40.348380,2018-07-24 16:56:22.654120,5856408.409,-2.2,0.55,1.988,3.6,1.006,1.007,3.364,3.105
629.0,2018-07-24 16:56:22.643804,2018-07-24 19:26:05.887148,5865391.642,-2.2,0.55,1.99,3.6,1.007,1.007,3.365,3.106
630.0,2018-07-24 19:26:05.928668,2018-07-24 21:55:50.440368,5874376.195,-2.2,0.55,1.989,3.6,1.007,1.006,3.364,3.105
631.0,2018-07-24 21:55:50.391380,2018-07-25 00:25:33.747596,5883359.502,-2.199,0.55,1.989,3.6,1.006,1.006,3.364,3.105
632.0,2018-07-25 00:25:33.671544,2018-07-25 02:55:15.697640,5892341.452,-2.2,0.55,1.989,3.6,1.006,1.006,3.364,3.105
633.0,2018-07-25 02:55:15.773560,2018-07-25 05:24:57.138632,5901322.893,-2.2,0.55,1.989,3.6,1.006,1.006,3.364,3.104
634.0,2018-07-25 05:24:57.154680,2018-07-25 07:54:37.677520,5910303.432,-2.2,0.55,1.988,3.6,1.006,1.006,3.364,3.104
635.0,2018-07-25 07:54:37.815004,2018-07-25 10:24:18.611060,5919284.366,-2.2,0.55,1.988,3.6,1.006,1.006,3.364,3.104
636.0,2018-07-25 10:24:18.606300,2018-07-25 12:53:57.978336,5928263.733,-2.2,0.55,1.989,3.6,1.006,1.006,3.364,3.104
637.0,2018-07-25 12:53:58.086776,2018-07-25 15:23:35.305960,5937241.06,-2.2,0.55,1.989,3.6,1.006,1.006,3.364,3.104
638.0,2018-07-25 15:23:35.340528,2018-07-25 17:53:13.642188,5946219.397,-2.2,0.55,1.989,3.6,1.006,1.006,3.364,3.104
639.0,2018-07-25 17:53:13.641556,2018-07-25 20:22:51.962316,5955197.717,-2.2,0.55,1.987,3.6,1.006,1.006,3.364,3.104
640.0,2018-07-25 20:22:52.071956,2018-07-25 22:52:29.595484,5964175.35,-2.2,0.55,1.987,3.6,1.006,1.006,3.364,3.104
641.0,2018-07-25 22:52:29.589752,2018-07-26 01:22:04.705584,5973150.46,-2.2,0.55,1.988,3.6,1.006,1.006,3.363,3.105
642.0,2018-07-26 01:22:04.610680,2018-07-26 03:51:41.284876,5982127.039,-2.199,0.55,1.989,3.6,1.006,1.006,3.363,3.105
643.0,2018-07-26 03:51:41.337844,2018-07-26 06:21:17.410952,5991103.165,-2.2,0.55,1.989,3.6,1.006,1.006,3.363,3.105
644.0,2018-07-26 06:21:17.541620,2018-07-26 08:50:55.064092,6000080.819,-2.2,0.55,1.989,3.6,1.006,1.006,3.363,3.104
645.0,2018-07-26 08:50:55.188188,2018-07-26 11:20:31.733328,6009057.488,-2.2,0.55,1.989,3.6,1.006,1.006,3.363,3.104
646.0,2018-07-26 11:20:31.785080,2018-07-26 13:50:08.259692,6018034.014,-2.2,0.55,1.988,3.6,1.006,1.006,3.362,3.103
647.0,2018-07-26 13:50:08.378772,2018-07-26 16:19:45.028528,6027010.783,-2.2,0.55,1.988,3.6,1.006,1.006,3.362,3.103
648.0,2018-07-26 16:19:44.978064,2018-07-26 18:49:21.120204,6035986.875,-2.2,0.55,1.988,3.6,1.006,1.006,3.362,3.103
649.0,2018-07-26 18:49:21.179840,2018-07-26 21:18:56.364076,6044962.119,-2.2,0.55,1.989,3.6,1.006,1.006,3.362,3.102
650.0,2018-07-26 21:18:56.334940,2018-07-26 23:48:29.788168,6053935.543,-2.199,0.55,1.988,3.6,1.006,1.006,3.362,3.103
651.0,2018-07-26 23:48:29.924276,2018-07-27 02:18:01.688468,6062907.443,-2.2,0.55,1.989,3.6,1.006,1.006,3.362,3.103
652.0,2018-07-27 02:18:01.799776,2018-07-27 04:47:33.193224,6071878.948,-2.2,0.55,1.988,3.6,1.006,1.006,3.361,3.103
653.0,2018-07-27 04:47:33.149788,2018-07-27 07:17:04.394664,6080850.149,-2.2,0.55,1.989,3.6,1.006,1.006,3.361,3.103
654.0,2018-07-27 07:17:04.372828,2018-07-27 09:46:36.018064,6089821.773,-2.2,0.55,1.989,3.6,1.006,1.005,3.361,3.102
655.0,2018-07-27 09:46:35.988984,2018-07-27 12:16:08.644268,6098794.399,-2.2,0.55,1.99,3.6,1.005,1.005,3.36,3.102
656.0,2018-07-27 12:16:08.653916,2018-07-27 14:45:40.579368,6107766.334,-2.2,0.55,1.988,3.6,1.005,1.005,3.361,3.102
657.0,2018-07-27 14:45:40.532216,2018-07-27 17:15:13.030128,6116738.785,-2.2,0.55,1.99,3.6,1.005,1.005,3.361,3.101
658.0,2018-07-27 17:15:13.073076,2018-07-27 19:44:44.446384,6125710.201,-2.2,0.55,1.988,3.6,1.005,1.005,3.36,3.101
659.0,2018-07-27 19:44:44.420188,2018-07-27 22:14:16.363656,6134682.118,-2.2,0.55,1.99,3.6,1.005,1.005,3.36,3.101
660.0,2018-07-27 22:14:16.436660,2018-07-28 00:43:47.195780,6143652.95,-2.2,0.55,1.988,3.6,1.005,1.005,3.36,3.101
661.0,2018-07-28 00:43:47.259384,2018-07-28 03:13:16.768656,6152622.523,-2.199,0.55,1.989,3.6,1.005,1.005,3.36,3.1
662.0,2018-07-28 03:13:16.783288,2018-07-28 05:42:46.208060,6161591.963,-2.199,0.55,1.989,3.6,1.005,1.005,3.36,3.1
663.0,2018-07-28 05:42:46.166720,2018-07-28 08:12:15.667164,6170561.422,-2.2,0.55,1.99,3.6,1.005,1.005,3.36,3.1
664.0,2018-07-28 08:12:15.690224,2018-07-28 10:41:44.731624,6179530.486,-2.2,0.55,1.989,3.6,1.005,1.005,3.359,3.1
665.0,2018-07-28 10:41:44.681440,2018-07-28 13:11:11.995304,6188497.75,-2.2,0.55,1.989,3.6,1.005,1.005,3.359,3.1
666.0,2018-07-28 13:11:11.978420,2018-07-28 15:40:39.796472,6197465.551,-2.2,0.55,1.989,3.6,1.005,1.005,3.359,3.1
667.0,2018-07-28 15:40:39.786688,2018-07-28 18:10:06.377292,6206432.132,-2.2,0.55,1.99,3.6,1.005,1.005,3.359,3.1
668.0,2018-07-28 18:10:06.422108,2018-07-28 20:39:32.609168,6215398.364,-2.2,0.55,1.99,3.6,1.005,1.005,3.359,3.1
669.0,2018-07-28 20:39:32.533340,2018-07-28 23:08:57.960240,6224363.715,-2.2,0.55,1.989,3.6,1.005,1.005,3.358,3.099
670.0,2018-07-28 23:08:57.989112,2018-07-29 01:38:24.738704,6233330.493,-2.2,0.55,1.991,3.6,1.005,1.005,3.359,3.099
671.0,2018-07-29 01:38:24.624932,2018-07-29 04:07:49.773160,6242295.528,-2.2,0.55,1.989,3.6,1.005,1.005,3.358,3.099
672.0,2018-07-29 04:07:49.949532,2018-07-29 06:37:15.124732,6251260.879,-2.2,0.55,1.989,3.6,1.005,1.005,3.358,3.099
673.0,2018-07-29 06:37:15.012388,2018-07-29 09:06:23.809184,6260209.564,-2.2,0.55,1.99,3.62,1.01,0.997,3.376,3.072
674.0,2018-07-29 09:06:23.824216,2018-07-29 11:34:20.558348,6269086.313,-2.2,0.55,1.988,3.6,0.994,0.996,3.322,3.069
675.0,2018-07-29 11:34:20.542044,2018-07-29 14:02:34.664900,6277980.419,-2.2,0.55,1.99,3.6,0.996,0.997,3.329,3.073
676.0,2018-07-29 14:02:34.694748,2018-07-29 16:31:00.565948,6286886.32,-2.2,0.55,1.99,3.6,0.997,0.998,3.334,3.077
677.0,2018-07-29 16:31:00.518260,2018-07-29 18:59:35.924768,6295801.679,-2.2,0.55,1.988,3.6,0.998,0.999,3.337,3.079
678.0,2018-07-29 18:59:35.899328,2018-07-29 21:28:15.408092,6304721.163,-2.2,0.55,1.991,3.6,0.999,1.0,3.34,3.082
679.0,2018-07-29 21:28:15.479900,2018-07-29 23:56:59.918068,6313645.673,-2.2,0.55,1.99,3.6,1.0,1.0,3.342,3.084
680.0,2018-07-29 23:56:59.910136,2018-07-30 02:25:47.151456,6322572.906,-2.2,0.55,1.992,3.6,1.0,1.001,3.344,3.085
681.0,2018-07-30 02:25:47.097784,2018-07-30 04:54:35.553036,6331501.308,-2.2,0.55,1.989,3.6,1.001,1.001,3.345,3.086
682.0,2018-07-30 04:54:35.586452,2018-07-30 07:23:26.903044,6340432.658,-2.2,0.55,1.99,3.6,1.001,1.001,3.346,3.087
683.0,2018-07-30 07:23:26.963804,2018-07-30 09:52:20.029988,6349365.784,-2.2,0.55,1.991,3.6,1.001,1.001,3.346,3.088
684.0,2018-07-30 09:52:20.044892,2018-07-30 12:21:14.999912,6358300.754,-2.2,0.55,1.99,3.6,1.001,1.001,3.347,3.088
685.0,2018-07-30 12:21:14.960988,2018-07-30 14:50:10.802468,6367236.557,-2.2,0.55,1.99,3.6,1.001,1.002,3.347,3.089
686.0,2018-07-30 14:50:10.925560,2018-07-30 17:19:07.746372,6376173.501,-2.2,0.55,1.991,3.6,1.001,1.002,3.347,3.089
687.0,2018-07-30 17:19:07.676864,2018-07-30 19:48:06.843500,6385112.598,-2.2,0.55,1.991,3.6,1.002,1.002,3.348,3.089
688.0,2018-07-30 19:48:06.918336,2018-07-30 22:17:06.422816,6394052.177,-2.2,0.55,1.989,3.6,1.002,1.002,3.348,3.089
689.0,2018-07-30 22:17:06.422852,2018-07-31 00:46:06.680364,6402992.435,-2.2,0.55,1.988,3.6,1.002,1.002,3.348,3.089
690.0,2018-07-31 00:46:06.711900,2018-07-31 03:12:26.132496,6411771.887,-2.2,0.55,1.989,3.6,0.998,0.998,3.333,3.076
691.0,2018-07-31 03:12:26.307576,2018-07-31 05:41:26.474316,6420712.229,-2.2,0.55,1.99,3.6,1.002,1.002,3.348,3.089
692.0,2018-07-31 05:41:26.466652,2018-07-31 08:10:25.848160,6429651.603,-2.2,0.55,1.991,3.6,1.002,1.002,3.348,3.089
693.0,2018-07-31 08:10:25.839996,2018-07-31 10:39:25.447648,6438591.202,-2.2,0.55,1.99,3.6,1.002,1.002,3.348,3.089
