Repository: Oliver191/MSc_Thesis_Predictive_Maintenance_Batteries

# MSc_Thesis_Predictive_Maintenance_Batteries
The GitHub repository accompanying the MSc Thesis at Esade written by Oliver Caspers regarding the topic “Predictive Maintenance for Lithium-Ion Batteries: Predicting the Remaining Useful Life (RUL) using Data-Driven Machine Learning based on Real-World Battery Datasets”.

SNL_Final.ipynb: The main Jupyter Notebook which contains the main code used to load, clean, and transform the SNL data. Four initial models are evaluated and a RF is chosen to be optimized. The RF is trained to predict the RUL on the training data and optimized using the validation data. Finally, the model is tested using independent testing data from UL.

File: SNL_Cycle_Timeseries_Data/SNL_18650_NCA_25C_20-80_0.5-0.5C_d_cycle_data.csv (part 2 of 5)
Cycle_Index,Start_Time,End_Time,Test_Time (s),Min_Current (A),Max_Current (A),Min_Voltage (V),Max_Voltage (V),Charge_Capacity (Ah),Discharge_Capacity (Ah),Charge_Energy (Wh),Discharge_Energy (Wh)
334.0,2017-08-28 11:06:06.911616,2017-08-28 13:28:12.187942,3014766.243,-1.624,1.624,2.699,3.98,1.815,1.815,6.772,6.125
335.0,2017-08-28 13:30:12.224857,2017-08-28 15:52:17.029793,3023411.085,-1.625,1.624,2.699,3.98,1.815,1.815,6.773,6.124
336.0,2017-08-28 15:54:17.019318,2017-08-28 18:16:17.317347,3032051.373,-1.625,1.624,2.699,3.98,1.814,1.814,6.768,6.121
337.0,2017-08-28 18:18:17.302763,2017-08-28 20:40:17.218415,3040691.274,-1.625,1.624,2.699,3.98,1.814,1.814,6.768,6.121
338.0,2017-08-28 20:42:17.293083,2017-08-28 23:04:16.025700,3049330.081,-1.625,1.624,2.699,3.98,1.813,1.814,6.767,6.12
339.0,2017-08-28 23:06:16.062169,2017-08-29 01:28:16.735278,3057970.791,-1.625,1.624,2.699,3.98,1.814,1.814,6.769,6.122
340.0,2017-08-29 01:30:16.737061,2017-08-29 03:52:14.310233,3066608.366,-1.624,1.624,2.699,3.98,1.813,1.813,6.766,6.119
341.0,2017-08-29 03:54:14.334757,2017-08-29 06:16:06.733971,3075240.789,-1.624,1.624,2.699,3.98,1.812,1.812,6.762,6.115
342.0,2017-08-29 06:18:06.773213,2017-08-29 08:39:57.155249,3083871.211,-1.624,1.624,2.699,3.98,1.811,1.812,6.76,6.113
343.0,2017-08-29 08:41:57.236510,2017-08-29 11:03:46.312758,3092500.368,-1.624,1.624,2.699,3.98,1.811,1.811,6.759,6.112
344.0,2017-08-29 11:05:46.325324,2017-08-29 13:27:28.279597,3101122.335,-1.625,1.624,2.699,3.98,1.81,1.81,6.754,6.106
345.0,2017-08-29 13:29:28.320532,2017-08-29 15:51:14.874988,3109748.93,-1.624,1.624,2.699,3.98,1.81,1.811,6.756,6.112
346.0,2017-08-29 15:53:14.873880,2017-08-29 18:15:00.705039,3118374.76,-1.625,1.624,2.699,3.98,1.81,1.811,6.756,6.11
347.0,2017-08-29 18:17:00.723273,2017-08-29 20:38:43.861409,3126997.917,-1.624,1.624,2.699,3.98,1.81,1.81,6.755,6.106
348.0,2017-08-29 20:40:43.878942,2017-08-29 23:02:24.031235,3135618.087,-1.625,1.624,2.699,3.98,1.809,1.809,6.752,6.104
349.0,2017-08-29 23:04:24.074476,2017-08-30 01:26:00.151962,3144234.207,-1.625,1.624,2.699,3.98,1.808,1.808,6.748,6.102
350.0,2017-08-30 01:28:00.183089,2017-08-30 03:49:36.050157,3152850.106,-1.625,1.624,2.699,3.98,1.808,1.808,6.749,6.101
351.0,2017-08-30 03:51:36.022019,2017-08-30 06:13:06.550797,3161460.606,-1.625,1.624,2.699,3.98,1.807,1.807,6.744,6.097
352.0,2017-08-30 06:15:06.579884,2017-08-30 08:36:35.554211,3170069.61,-1.625,1.624,2.699,3.98,1.807,1.807,6.743,6.096
353.0,2017-08-30 08:38:35.599087,2017-08-30 11:00:00.791526,3178674.847,-1.624,1.624,2.699,3.98,1.805,1.806,6.739,6.094
354.0,2017-08-30 11:02:00.899269,2017-08-30 13:23:24.013048,3187278.068,-1.624,1.624,2.699,3.98,1.806,1.805,6.739,6.09
355.0,2017-08-30 13:25:24.027696,2017-08-30 15:46:40.503543,3195874.559,-1.625,1.624,2.699,3.98,1.804,1.804,6.732,6.086
356.0,2017-08-30 15:48:40.501926,2017-08-30 18:09:56.052923,3204470.108,-1.624,1.624,2.699,3.98,1.804,1.804,6.732,6.085
357.0,2017-08-30 18:11:56.146435,2017-08-30 20:33:10.323249,3213064.379,-1.624,1.624,2.699,3.98,1.803,1.804,6.73,6.084
358.0,2017-08-30 20:35:10.384625,2017-08-30 22:56:23.404876,3221657.46,-1.625,1.624,2.699,3.98,1.803,1.803,6.73,6.083
359.0,2017-08-30 22:58:23.463808,2017-08-31 01:19:37.415807,3230251.471,-1.625,1.624,2.699,3.98,1.803,1.803,6.73,6.084
360.0,2017-08-31 01:21:37.411004,2017-08-31 03:42:51.672848,3238845.728,-1.625,1.624,2.699,3.98,1.803,1.804,6.731,6.084
361.0,2017-08-31 03:44:51.729815,2017-08-31 06:06:02.679681,3247436.735,-1.625,1.624,2.699,3.98,1.803,1.803,6.729,6.081
362.0,2017-08-31 06:08:02.730823,2017-08-31 08:29:10.782222,3256024.838,-1.625,1.624,2.699,3.98,1.802,1.802,6.726,6.079
363.0,2017-08-31 08:31:10.874355,2017-08-31 10:52:20.686513,3264614.742,-1.625,1.624,2.699,3.98,1.802,1.803,6.727,6.08
364.0,2017-08-31 10:54:20.782830,2017-08-31 13:15:25.779847,3273199.835,-1.625,1.624,2.699,3.98,1.801,1.801,6.723,6.076
365.0,2017-08-31 13:17:25.798329,2017-08-31 15:38:26.858742,3281780.914,-1.625,1.624,2.699,3.98,1.8,1.8,6.72,6.073
366.0,2017-08-31 15:40:26.886563,2017-08-31 18:01:28.183097,3290362.238,-1.624,1.624,2.699,3.98,1.8,1.801,6.72,6.074
367.0,2017-08-31 18:03:28.283309,2017-08-31 20:24:28.287996,3298942.343,-1.625,1.624,2.699,3.98,1.8,1.8,6.72,6.072
368.0,2017-08-31 20:26:28.333447,2017-08-31 22:47:25.353044,3307519.408,-1.625,1.624,2.699,3.98,1.799,1.8,6.717,6.07
369.0,2017-08-31 22:49:25.401284,2017-09-01 01:10:20.708553,3316094.764,-1.625,1.624,2.699,3.98,1.799,1.799,6.716,6.068
370.0,2017-09-01 01:12:20.788195,2017-09-01 03:33:12.532058,3324666.587,-1.625,1.624,2.699,3.98,1.798,1.798,6.712,6.066
371.0,2017-09-01 03:35:12.574766,2017-09-01 05:56:02.620373,3333236.676,-1.625,1.624,2.699,3.98,1.798,1.798,6.711,6.064
372.0,2017-09-01 05:58:02.717033,2017-09-01 08:18:53.932359,3341807.988,-1.624,1.624,2.699,3.98,1.798,1.798,6.712,6.065
373.0,2017-09-01 08:20:53.991375,2017-09-01 10:41:38.921292,3350372.977,-1.625,1.624,2.699,3.98,1.797,1.796,6.708,6.058
374.0,2017-09-01 10:43:38.989649,2017-09-01 13:04:09.836187,3358923.892,-1.625,1.624,2.699,3.98,1.793,1.794,6.696,6.047
375.0,2017-09-01 13:06:09.833886,2017-09-01 15:26:38.133593,3367472.189,-1.625,1.624,2.699,3.98,1.793,1.793,6.694,6.045
376.0,2017-09-01 15:28:38.212457,2017-09-01 17:49:01.798710,3376015.854,-1.625,1.624,2.699,3.98,1.792,1.792,6.69,6.041
377.0,2017-09-01 17:51:01.857368,2017-09-01 20:11:24.153884,3384558.209,-1.625,1.624,2.699,3.98,1.791,1.792,6.689,6.04
378.0,2017-09-01 20:13:24.159268,2017-09-01 22:33:43.443056,3393097.498,-1.625,1.624,2.699,3.98,1.791,1.791,6.687,6.038
379.0,2017-09-01 22:35:43.515059,2017-09-02 00:56:00.837178,3401634.893,-1.625,1.624,2.699,3.98,1.79,1.791,6.685,6.037
380.0,2017-09-02 00:58:00.847666,2017-09-02 03:18:15.328423,3410169.384,-1.625,1.624,2.699,3.98,1.79,1.79,6.683,6.034
381.0,2017-09-02 03:20:15.335204,2017-09-02 05:40:29.715417,3418703.771,-1.625,1.624,2.699,3.98,1.79,1.79,6.683,6.034
382.0,2017-09-02 05:42:29.780968,2017-09-02 08:02:41.215711,3427235.271,-1.625,1.624,2.699,3.98,1.789,1.789,6.681,6.031
383.0,2017-09-02 08:04:41.241372,2017-09-02 10:24:49.315476,3435763.371,-1.625,1.624,2.699,3.98,1.788,1.789,6.678,6.028
384.0,2017-09-02 10:26:49.326775,2017-09-02 12:46:48.843271,3444282.899,-1.625,1.624,2.699,3.98,1.787,1.786,6.672,6.018
385.0,2017-09-02 12:48:48.858369,2017-09-02 15:08:12.785603,3452766.841,-1.625,1.624,2.699,3.98,1.778,1.779,6.644,5.988
386.0,2017-09-02 15:10:12.808960,2017-09-02 17:29:28.471807,3461242.527,-1.625,1.624,2.699,3.98,1.776,1.777,6.638,5.981
387.0,2017-09-02 17:31:28.552489,2017-09-02 19:50:40.424065,3469714.479,-1.625,1.624,2.699,3.98,1.776,1.776,6.635,5.977
388.0,2017-09-02 19:52:40.462189,2017-09-02 22:11:46.748331,3478180.804,-1.625,1.624,2.699,3.98,1.774,1.775,6.63,5.973
389.0,2017-09-02 22:13:46.859667,2017-09-03 00:32:48.104822,3486642.16,-1.625,1.624,2.699,3.98,1.773,1.773,6.626,5.968
390.0,2017-09-03 00:34:48.218786,2017-09-03 02:53:45.219576,3495099.275,-1.625,1.624,2.699,3.98,1.772,1.772,6.623,5.964
391.0,2017-09-03 02:55:45.266673,2017-09-03 05:14:41.008696,3503555.064,-1.625,1.624,2.699,3.98,1.772,1.772,6.622,5.963
392.0,2017-09-03 05:16:41.111846,2017-09-03 07:35:33.448776,3512007.504,-1.625,1.624,2.699,3.98,1.771,1.772,6.618,5.961
393.0,2017-09-03 07:37:33.555587,2017-09-03 09:56:25.854655,3520459.91,-1.624,1.624,2.699,3.98,1.771,1.771,6.619,5.961
394.0,2017-09-03 09:58:25.855927,2017-09-03 12:17:16.599012,3528910.654,-1.625,1.624,2.699,3.98,1.771,1.771,6.617,5.96
395.0,2017-09-03 12:19:16.648217,2017-09-03 14:38:04.550125,3537358.606,-1.625,1.624,2.699,3.98,1.77,1.77,6.615,5.957
396.0,2017-09-03 14:40:04.580140,2017-09-03 16:58:49.631916,3545803.687,-1.625,1.624,2.699,3.98,1.77,1.77,6.613,5.955
397.0,2017-09-03 17:00:49.731985,2017-09-03 19:19:34.422749,3554248.478,-1.625,1.624,2.699,3.98,1.769,1.77,6.612,5.955
398.0,2017-09-03 19:21:34.477147,2017-09-03 21:40:17.656400,3562691.712,-1.625,1.624,2.699,3.98,1.769,1.769,6.612,5.953
399.0,2017-09-03 21:42:17.693668,2017-09-04 00:00:56.397491,3571130.453,-1.625,1.624,2.699,3.98,1.768,1.769,6.607,5.95
400.0,2017-09-04 00:02:56.447870,2017-09-04 02:21:35.149318,3579569.205,-1.625,1.624,2.699,3.98,1.768,1.768,6.608,5.949
401.0,2017-09-04 02:23:35.215579,2017-09-04 04:42:11.826796,3588005.882,-1.625,1.624,2.699,3.98,1.767,1.768,6.606,5.949
402.0,2017-09-04 04:44:11.860914,2017-09-04 07:02:47.597874,3596441.653,-1.624,1.624,2.699,3.98,1.767,1.768,6.605,5.948
403.0,2017-09-04 07:04:47.616040,2017-09-04 09:23:24.136889,3604878.192,-1.625,1.624,2.699,3.98,1.768,1.768,6.606,5.948
404.0,2017-09-04 09:25:24.238007,2017-09-04 11:43:56.406679,3613310.462,-1.625,1.624,2.699,3.98,1.766,1.767,6.602,5.945
405.0,2017-09-04 11:45:56.470099,2017-09-04 14:04:26.582287,3621740.638,-1.625,1.624,2.699,3.98,1.766,1.766,6.601,5.943
406.0,2017-09-04 14:06:26.563188,2017-09-04 16:24:56.854917,3630170.91,-1.625,1.624,2.699,3.98,1.766,1.766,6.601,5.943
407.0,2017-09-04 16:26:56.871382,2017-09-04 18:45:21.705914,3638595.761,-1.625,1.624,2.699,3.98,1.765,1.765,6.597,5.939
408.0,2017-09-04 18:47:21.723352,2017-09-04 21:05:44.372723,3647018.428,-1.625,1.624,2.699,3.98,1.764,1.765,6.595,5.937
409.0,2017-09-04 21:07:44.472432,2017-09-04 23:26:06.843898,3655440.899,-1.625,1.624,2.699,3.98,1.764,1.765,6.595,5.937
410.0,2017-09-04 23:28:06.886061,2017-09-05 01:46:26.560725,3663860.616,-1.625,1.624,2.699,3.98,1.764,1.764,6.593,5.934
411.0,2017-09-05 01:48:26.570496,2017-09-05 04:06:40.981628,3672275.037,-1.624,1.624,2.699,3.98,1.763,1.763,6.589,5.93
412.0,2017-09-05 04:08:41.054689,2017-09-05 06:26:47.252541,3680681.308,-1.625,1.624,2.699,3.98,1.761,1.761,6.581,5.924
413.0,2017-09-05 06:28:47.316628,2017-09-05 08:46:55.965452,3689090.021,-1.624,1.624,2.699,3.98,1.761,1.762,6.582,5.927
414.0,2017-09-05 08:48:55.989533,2017-09-05 11:07:06.861927,3697500.917,-1.625,1.624,2.699,3.98,1.762,1.762,6.586,5.927
415.0,2017-09-05 11:09:06.858028,2017-09-05 13:27:12.821581,3705906.877,-1.625,1.624,2.699,3.98,1.761,1.761,6.581,5.924
416.0,2017-09-05 13:29:12.898824,2017-09-05 15:47:19.387896,3714313.443,-1.625,1.624,2.699,3.98,1.761,1.761,6.581,5.924
417.0,2017-09-05 15:49:19.410089,2017-09-05 18:07:25.102150,3722719.158,-1.625,1.624,2.699,3.98,1.761,1.761,6.581,5.924
418.0,2017-09-05 18:09:25.193116,2017-09-05 20:27:29.397697,3731123.453,-1.625,1.624,2.699,3.98,1.76,1.761,6.58,5.922
419.0,2017-09-05 20:29:29.492548,2017-09-05 22:47:31.157920,3739525.213,-1.625,1.624,2.699,3.98,1.76,1.76,6.578,5.921
420.0,2017-09-05 22:49:31.205884,2017-09-06 01:07:33.696510,3747927.752,-1.625,1.624,2.699,3.98,1.759,1.761,6.577,5.922
421.0,2017-09-06 01:09:33.714315,2017-09-06 03:27:37.647629,3756331.703,-1.625,1.624,2.699,3.98,1.76,1.761,6.579,5.922
422.0,2017-09-06 03:29:37.700202,2017-09-06 05:47:40.734848,3764734.79,-1.625,1.624,2.699,3.98,1.76,1.76,6.579,5.921
423.0,2017-09-06 05:49:40.758173,2017-09-06 08:07:41.183241,3773135.239,-1.625,1.624,2.699,3.98,1.76,1.759,6.578,5.919
424.0,2017-09-06 08:09:41.245966,2017-09-06 10:27:32.631230,3781526.687,-1.624,1.624,2.699,3.98,1.758,1.758,6.57,5.912
425.0,2017-09-06 10:29:32.706296,2017-09-06 12:47:22.629705,3789916.685,-1.625,1.624,2.699,3.98,1.757,1.757,6.568,5.911
426.0,2017-09-06 12:49:22.715887,2017-09-06 15:07:12.861677,3798306.917,-1.625,1.624,2.699,3.98,1.757,1.758,6.568,5.912
427.0,2017-09-06 15:09:12.883567,2017-09-06 17:27:00.606348,3806694.662,-1.625,1.624,2.699,3.98,1.757,1.757,6.566,5.909
428.0,2017-09-06 17:29:00.605547,2017-09-06 19:46:50.281559,3815084.337,-1.625,1.624,2.699,3.98,1.757,1.758,6.567,5.912
429.0,2017-09-06 19:48:50.385994,2017-09-06 22:06:39.929714,3823473.985,-1.625,1.624,2.699,3.98,1.757,1.757,6.568,5.911
430.0,2017-09-06 22:08:39.982960,2017-09-07 00:26:28.768108,3831862.824,-1.625,1.624,2.699,3.98,1.757,1.757,6.567,5.911
431.0,2017-09-07 00:28:28.831494,2017-09-07 02:46:17.073718,3840251.129,-1.625,1.624,2.699,3.98,1.757,1.757,6.566,5.91
432.0,2017-09-07 02:48:17.146254,2017-09-07 05:05:59.880197,3848633.936,-1.625,1.624,2.699,3.98,1.756,1.755,6.564,5.904
433.0,2017-09-07 05:07:59.953183,2017-09-07 07:25:38.515258,3857012.571,-1.625,1.624,2.699,3.98,1.754,1.755,6.558,5.902
434.0,2017-09-07 07:27:38.624344,2017-09-07 09:45:19.309104,3865393.364,-1.625,1.624,2.699,3.98,1.755,1.755,6.561,5.904
435.0,2017-09-07 09:47:19.421578,2017-09-07 12:04:57.321167,3873771.377,-1.625,1.624,2.699,3.98,1.754,1.755,6.558,5.902
436.0,2017-09-07 12:06:57.336388,2017-09-07 14:24:36.104187,3882150.16,-1.625,1.624,2.699,3.98,1.754,1.755,6.559,5.903
437.0,2017-09-07 14:26:36.246889,2017-09-07 16:44:11.137134,3890525.193,-1.625,1.624,2.699,3.98,1.754,1.754,6.556,5.899
438.0,2017-09-07 16:46:11.185744,2017-09-07 19:03:43.900385,3898897.956,-1.625,1.624,2.699,3.98,1.753,1.753,6.554,5.897
439.0,2017-09-07 19:05:43.933010,2017-09-07 21:23:14.895188,3907268.951,-1.625,1.624,2.699,3.98,1.753,1.753,6.553,5.896
440.0,2017-09-07 21:25:14.940193,2017-09-07 23:42:41.834566,3915635.89,-1.625,1.624,2.699,3.98,1.752,1.752,6.55,5.892
441.0,2017-09-07 23:44:41.978919,2017-09-08 02:02:08.851627,3924002.907,-1.624,1.624,2.699,3.98,1.752,1.752,6.549,5.893
442.0,2017-09-08 02:04:09.001711,2017-09-08 04:21:32.920498,3932366.976,-1.625,1.624,2.699,3.98,1.751,1.751,6.548,5.889
443.0,2017-09-08 04:23:33.040348,2017-09-08 06:40:54.428549,3940728.484,-1.625,1.624,2.699,3.98,1.751,1.751,6.546,5.888
444.0,2017-09-08 06:42:54.608291,2017-09-08 09:00:15.803076,3949089.858,-1.625,1.624,2.699,3.98,1.751,1.751,6.545,5.888
445.0,2017-09-08 09:02:15.916984,2017-09-08 11:19:36.196927,3957450.252,-1.625,1.624,2.699,3.98,1.75,1.751,6.543,5.888
446.0,2017-09-08 11:21:36.181009,2017-09-08 13:38:58.484307,3965812.54,-1.625,1.624,2.699,3.98,1.751,1.751,6.546,5.889
447.0,2017-09-08 13:40:58.529250,2017-09-08 15:58:16.205295,3974170.261,-1.625,1.624,2.699,3.98,1.75,1.75,6.543,5.885
448.0,2017-09-08 16:00:16.178645,2017-09-08 18:17:28.772448,3982522.828,-1.625,1.624,2.699,3.98,1.749,1.749,6.538,5.882
449.0,2017-09-08 18:19:28.790889,2017-09-08 20:36:40.444573,3990874.5,-1.624,1.624,2.699,3.98,1.748,1.749,6.537,5.881
450.0,2017-09-08 20:38:40.537717,2017-09-08 22:55:50.558467,3999224.614,-1.625,1.624,2.699,3.98,1.748,1.748,6.535,5.88
451.0,2017-09-08 22:57:50.536395,2017-09-09 01:15:02.045645,4007576.101,-1.625,1.624,2.699,3.98,1.748,1.749,6.537,5.881
452.0,2017-09-09 01:17:02.160814,2017-09-09 03:34:12.412646,4015926.468,-1.625,1.624,2.699,3.98,1.748,1.749,6.535,5.88
453.0,2017-09-09 03:36:12.568762,2017-09-09 05:53:21.029687,4024275.085,-1.625,1.624,2.699,3.98,1.748,1.748,6.535,5.878
454.0,2017-09-09 05:55:21.068172,2017-09-09 08:12:29.325277,4032623.381,-1.625,1.624,2.699,3.98,1.748,1.748,6.535,5.877
455.0,2017-09-09 08:14:29.276716,2017-09-09 10:31:35.389122,4040969.445,-1.625,1.624,2.699,3.98,1.747,1.748,6.532,5.877
456.0,2017-09-09 10:33:35.500121,2017-09-09 12:50:42.666267,4049316.722,-1.625,1.624,2.699,3.98,1.747,1.748,6.533,5.877
457.0,2017-09-09 12:52:42.766687,2017-09-09 15:09:49.615634,4057663.671,-1.625,1.624,2.699,3.98,1.747,1.748,6.534,5.877
458.0,2017-09-09 15:11:49.751902,2017-09-09 17:28:50.702945,4066004.758,-1.625,1.624,2.699,3.98,1.746,1.746,6.528,5.873
459.0,2017-09-09 17:30:50.646626,2017-09-09 19:47:47.868812,4074341.924,-1.625,1.624,2.699,3.98,1.745,1.746,6.525,5.87
460.0,2017-09-09 19:49:47.832865,2017-09-09 22:06:46.439165,4082680.495,-1.625,1.624,2.699,3.98,1.745,1.746,6.526,5.871
461.0,2017-09-09 22:08:46.612845,2017-09-10 00:25:44.919161,4091018.975,-1.625,1.624,2.699,3.98,1.745,1.746,6.526,5.871
462.0,2017-09-10 00:27:44.865115,2017-09-10 02:44:40.591692,4099354.647,-1.625,1.624,2.699,3.98,1.745,1.745,6.524,5.868
463.0,2017-09-10 02:46:40.649122,2017-09-10 05:03:32.912656,4107686.968,-1.625,1.624,2.699,3.98,1.744,1.744,6.522,5.865
464.0,2017-09-10 05:05:32.919701,2017-09-10 07:22:23.177263,4116017.233,-1.625,1.624,2.699,3.98,1.744,1.744,6.521,5.863
465.0,2017-09-10 07:24:23.224278,2017-09-10 09:41:08.091557,4124342.147,-1.625,1.624,2.699,3.98,1.742,1.743,6.515,5.859
466.0,2017-09-10 09:43:08.107423,2017-09-10 11:59:54.348858,4132668.404,-1.625,1.624,2.699,3.98,1.743,1.743,6.516,5.861
467.0,2017-09-10 12:01:54.304825,2017-09-10 14:18:40.113820,4140994.169,-1.625,1.624,2.699,3.98,1.743,1.743,6.516,5.86
468.0,2017-09-10 14:20:40.289915,2017-09-10 16:37:25.539134,4149319.595,-1.625,1.624,2.699,3.98,1.742,1.743,6.515,5.86
469.0,2017-09-10 16:39:25.653589,2017-09-10 18:56:07.404551,4157641.46,-1.625,1.624,2.699,3.98,1.742,1.742,6.513,5.858
470.0,2017-09-10 18:58:07.576713,2017-09-10 21:14:49.099064,4165963.154,-1.625,1.624,2.699,3.98,1.741,1.742,6.512,5.857
471.0,2017-09-10 21:16:49.203409,2017-09-10 23:33:30.496149,4174284.552,-1.625,1.624,2.699,3.98,1.741,1.742,6.512,5.857
472.0,2017-09-10 23:35:30.595068,2017-09-11 01:52:12.407714,4182606.463,-1.625,1.624,2.699,3.98,1.741,1.742,6.512,5.857
473.0,2017-09-11 01:54:12.470213,2017-09-11 04:10:53.151708,4190927.207,-1.625,1.624,2.699,3.98,1.742,1.741,6.513,5.855
474.0,2017-09-11 04:12:53.238937,2017-09-11 06:29:30.003415,4199244.059,-1.625,1.624,2.699,3.98,1.741,1.741,6.509,5.852
475.0,2017-09-11 06:31:30.011083,2017-09-11 08:48:04.965054,4207559.02,-1.625,1.624,2.699,3.98,1.74,1.741,6.507,5.852
476.0,2017-09-11 08:50:05.135875,2017-09-11 11:06:40.490969,4215874.546,-1.625,1.624,2.699,3.98,1.74,1.74,6.508,5.852
477.0,2017-09-11 11:08:40.518669,2017-09-11 13:25:13.576625,4224187.632,-1.624,1.624,2.699,3.98,1.74,1.74,6.506,5.85
478.0,2017-09-11 13:27:13.597937,2017-09-11 15:43:46.408706,4232500.464,-1.625,1.624,2.699,3.98,1.74,1.74,6.506,5.85
479.0,2017-09-11 15:45:46.504903,2017-09-11 18:02:16.044517,4240810.1,-1.625,1.624,2.699,3.98,1.739,1.739,6.503,5.847
480.0,2017-09-11 18:04:16.065493,2017-09-11 20:20:41.910741,4249115.966,-1.625,1.624,2.699,3.98,1.738,1.738,6.5,5.845
481.0,2017-09-11 20:22:42.025974,2017-09-11 22:39:03.310464,4257417.366,-1.625,1.624,2.699,3.98,1.737,1.737,6.496,5.841
482.0,2017-09-11 22:41:03.293838,2017-09-12 00:57:26.172965,4265720.228,-1.625,1.624,2.699,3.98,1.737,1.738,6.497,5.843
483.0,2017-09-12 00:59:26.167784,2017-09-12 03:15:48.460314,4274022.516,-1.625,1.624,2.699,3.98,1.737,1.738,6.496,5.842
484.0,2017-09-12 03:17:48.574950,2017-09-12 05:34:10.735178,4282324.791,-1.625,1.624,2.699,3.98,1.738,1.737,6.498,5.84
485.0,2017-09-12 05:36:10.875606,2017-09-12 07:52:28.628564,4290622.684,-1.625,1.624,2.699,3.98,1.737,1.736,6.494,5.837
486.0,2017-09-12 07:54:28.658255,2017-09-12 10:10:43.885067,4298917.94,-1.625,1.624,2.699,3.98,1.736,1.736,6.49,5.837
487.0,2017-09-12 10:12:43.920433,2017-09-12 12:29:00.354113,4307214.41,-1.624,1.624,2.699,3.98,1.736,1.736,6.492,5.837
488.0,2017-09-12 12:31:00.399647,2017-09-12 14:47:14.822874,4315508.878,-1.625,1.624,2.699,3.98,1.736,1.736,6.491,5.835
489.0,2017-09-12 14:49:14.780083,2017-09-12 17:05:26.299211,4323800.355,-1.624,1.624,2.699,3.98,1.735,1.735,6.489,5.833
490.0,2017-09-12 17:07:26.339609,2017-09-12 19:23:32.036575,4332086.092,-1.625,1.624,2.699,3.98,1.734,1.734,6.483,5.828
491.0,2017-09-12 19:25:32.076141,2017-09-12 21:41:38.020470,4340372.076,-1.625,1.624,2.699,3.98,1.733,1.734,6.483,5.829
492.0,2017-09-12 21:43:38.075114,2017-09-12 23:59:43.581651,4348657.637,-1.625,1.624,2.699,3.98,1.733,1.734,6.483,5.828
493.0,2017-09-13 00:01:43.572616,2017-09-13 02:17:49.669251,4356943.725,-1.625,1.624,2.699,3.98,1.733,1.734,6.483,5.829
494.0,2017-09-13 02:19:49.816521,2017-09-13 04:35:56.772992,4365230.828,-1.625,1.624,2.699,3.98,1.734,1.734,6.484,5.829
495.0,2017-09-13 04:37:56.843285,2017-09-13 06:54:02.563138,4373516.619,-1.625,1.624,2.699,3.98,1.734,1.734,6.484,5.827
496.0,2017-09-13 06:56:02.640325,2017-09-13 09:12:04.125061,4381798.18,-1.625,1.624,2.699,3.98,1.733,1.733,6.481,5.824
497.0,2017-09-13 09:14:04.059649,2017-09-13 11:30:02.638061,4390076.693,-1.624,1.624,2.699,3.98,1.732,1.732,6.477,5.823
498.0,2017-09-13 11:32:02.575579,2017-09-13 13:47:54.087166,4398348.143,-1.625,1.624,2.699,3.98,1.73,1.731,6.472,5.817
499.0,2017-09-13 13:49:54.152820,2017-09-13 16:05:24.160230,4406598.216,-1.625,1.624,2.699,3.98,1.73,1.721,6.471,5.761
500.0,2017-09-13 16:07:24.215509,2017-09-13 18:24:42.981272,4414957.037,-1.625,1.624,2.699,3.98,1.747,1.753,6.532,5.903
501.0,2017-09-13 18:26:43.036985,2017-09-13 20:43:59.139286,4423313.195,-1.625,1.624,2.699,3.98,1.749,1.75,6.54,5.891
502.0,2017-09-13 20:45:59.194523,2017-09-13 23:03:11.034192,4431665.09,-1.625,1.624,2.699,3.98,1.748,1.749,6.536,5.888
503.0,2017-09-13 23:05:11.090372,2017-09-14 01:22:22.496928,4440016.552,-1.625,1.624,2.699,3.98,1.748,1.749,6.537,5.886
504.0,2017-09-14 01:24:22.551567,2017-09-14 03:41:27.712936,4448361.768,-1.625,1.624,2.699,3.98,1.747,1.747,6.534,5.879
505.0,2017-09-14 03:43:27.769323,2017-09-14 06:00:25.197042,4456699.252,-1.625,1.624,2.699,3.98,1.745,1.746,6.526,5.875
506.0,2017-09-14 06:02:25.254484,2017-09-14 08:19:20.726094,4465034.781,-1.625,1.624,2.699,3.98,1.745,1.745,6.524,5.873
507.0,2017-09-14 08:21:20.795225,2017-09-14 10:38:01.808648,4473355.864,-1.625,1.624,2.699,3.98,1.741,1.742,6.513,5.86
508.0,2017-09-14 10:40:01.879428,2017-09-14 12:56:36.530338,4481670.586,-1.625,1.624,2.699,3.98,1.74,1.741,6.507,5.854
509.0,2017-09-14 12:58:36.583595,2017-09-14 15:15:08.360960,4489982.416,-1.625,1.624,2.699,3.98,1.74,1.74,6.507,5.851
510.0,2017-09-14 15:17:08.416577,2017-09-14 17:33:35.956391,4498290.012,-1.625,1.624,2.699,3.98,1.738,1.739,6.503,5.848
511.0,2017-09-14 17:35:36.015198,2017-09-14 19:52:00.490922,4506594.546,-1.625,1.624,2.699,3.98,1.738,1.738,6.5,5.846
512.0,2017-09-14 19:54:00.548047,2017-09-14 22:10:29.578697,4514903.634,-1.625,1.624,2.699,3.98,1.738,1.74,6.502,5.851
513.0,2017-09-14 22:12:29.633737,2017-09-15 00:28:57.174143,4523211.23,-1.625,1.624,2.699,3.98,1.739,1.739,6.503,5.847
514.0,2017-09-15 00:30:57.232555,2017-09-15 02:47:20.527126,4531514.583,-1.625,1.624,2.699,3.98,1.737,1.738,6.499,5.845
515.0,2017-09-15 02:49:20.581966,2017-09-15 05:05:39.199642,4539813.255,-1.625,1.624,2.699,3.98,1.737,1.737,6.496,5.84
516.0,2017-09-15 05:07:39.258839,2017-09-15 07:23:57.619326,4548111.675,-1.625,1.624,2.699,3.98,1.737,1.737,6.496,5.84
517.0,2017-09-15 07:25:57.666961,2017-09-15 09:42:12.377746,4556406.433,-1.625,1.624,2.699,3.98,1.736,1.736,6.492,5.838
518.0,2017-09-15 09:44:12.438986,2017-09-15 12:00:27.176495,4564701.232,-1.625,1.624,2.699,3.98,1.735,1.736,6.491,5.838
519.0,2017-09-15 12:02:27.235721,2017-09-15 14:18:41.597480,4572995.653,-1.625,1.624,2.699,3.98,1.736,1.736,6.493,5.836
520.0,2017-09-15 14:20:41.654452,2017-09-15 16:36:53.727732,4581287.783,-1.625,1.624,2.699,3.98,1.735,1.735,6.49,5.836
521.0,2017-09-15 16:38:53.778535,2017-09-15 18:55:01.872549,4589575.928,-1.625,1.624,2.699,3.98,1.734,1.734,6.487,5.832
522.0,2017-09-15 18:57:01.926547,2017-09-15 21:13:05.026817,4597859.082,-1.625,1.624,2.699,3.98,1.733,1.733,6.483,5.828
523.0,2017-09-15 21:15:05.075406,2017-09-16 03:08:25.693229,4619179.749,-1.625,1.624,2.499,4.2,4.199,4.21,16.213,14.697
524.0,2017-09-16 03:08:25.693347,2017-09-16 07:16:47.624533,4634081.68,-1.625,1.624,2.499,4.2,2.877,2.871,11.21,10.081
525.0,2017-09-16 07:16:47.686855,2017-09-16 11:23:55.050673,4648909.106,-1.625,1.624,2.499,4.2,2.874,2.868,11.181,10.069
526.0,2017-09-16 11:23:55.206751,2017-09-16 15:30:40.123844,4663714.179,-1.625,1.624,2.499,4.2,2.868,2.864,11.161,10.054
527.0,2017-09-16 15:30:40.123966,2017-09-16 15:31:40.215201,4663774.271,0.0,0.0,3.263,3.267,0.0,0.0,0.0,0.0
528.0,2017-09-27 09:58:15.018887,2017-09-27 14:07:42.319272,4678751.59,-1.625,1.625,2.499,4.201,2.876,2.905,11.206,10.231
529.0,2017-09-27 14:07:42.350401,2017-09-27 18:18:10.034793,4693779.305,-1.624,1.625,2.499,4.201,2.916,2.91,11.317,10.25
530.0,2017-09-27 18:18:10.097050,2017-09-27 22:28:24.003119,4708793.274,-1.625,1.625,2.499,4.201,2.912,2.908,11.305,10.239
531.0,2017-09-27 22:28:24.003239,2017-09-28 04:16:30.295623,4729679.566,-1.624,1.625,2.699,4.2,4.324,4.289,16.405,14.744
532.0,2017-09-28 04:18:30.347207,2017-09-28 06:40:13.065663,4738302.336,-1.624,1.625,2.699,3.98,1.81,1.809,6.766,6.124
533.0,2017-09-28 06:42:13.118631,2017-09-28 09:03:39.024694,4746908.295,-1.624,1.625,2.699,3.98,1.806,1.806,6.751,6.11
534.0,2017-09-28 09:05:39.077621,2017-09-28 11:26:52.775491,4755502.046,-1.624,1.625,2.699,3.98,1.803,1.803,6.74,6.101
535.0,2017-09-28 11:28:52.834904,2017-09-28 13:49:58.286076,4764087.557,-1.624,1.625,2.699,3.98,1.802,1.801,6.734,6.093
536.0,2017-09-28 13:51:58.342698,2017-09-28 16:12:55.939694,4772665.21,-1.624,1.625,2.699,3.98,1.8,1.799,6.728,6.087
537.0,2017-09-28 16:14:55.992284,2017-09-28 18:35:43.917427,4781233.188,-1.624,1.625,2.699,3.98,1.798,1.797,6.72,6.078
538.0,2017-09-28 18:37:43.973617,2017-09-28 20:58:23.632356,4789792.903,-1.624,1.625,2.699,3.98,1.796,1.795,6.712,6.072
539.0,2017-09-28 21:00:23.686783,2017-09-28 23:20:59.294499,4798348.565,-1.624,1.625,2.699,3.98,1.795,1.795,6.709,6.068
540.0,2017-09-28 23:22:59.348124,2017-09-29 01:43:27.431394,4806896.702,-1.624,1.625,2.699,3.98,1.793,1.793,6.703,6.061
541.0,2017-09-29 01:45:27.487746,2017-09-29 04:05:48.531156,4815437.802,-1.625,1.625,2.699,3.98,1.792,1.791,6.698,6.054
542.0,2017-09-29 04:07:48.578984,2017-09-29 06:28:02.495637,4823971.766,-1.624,1.624,2.699,3.98,1.79,1.789,6.692,6.049
543.0,2017-09-29 06:30:02.554563,2017-09-29 08:50:09.246361,4832498.517,-1.624,1.625,2.699,3.98,1.788,1.788,6.685,6.043
544.0,2017-09-29 08:52:09.309299,2017-09-29 11:12:11.637812,4841020.908,-1.624,1.625,2.699,3.98,1.787,1.787,6.682,6.039
545.0,2017-09-29 11:14:11.686614,2017-09-29 13:34:09.374136,4849538.645,-1.624,1.624,2.699,3.98,1.786,1.786,6.678,6.035
546.0,2017-09-29 13:36:09.435110,2017-09-29 15:56:01.366844,4858050.637,-1.624,1.624,2.699,3.98,1.785,1.785,6.674,6.03
547.0,2017-09-29 15:58:01.429718,2017-09-29 18:17:47.940959,4866557.212,-1.624,1.625,2.699,3.98,1.784,1.784,6.668,6.026
548.0,2017-09-29 18:19:47.998235,2017-09-29 20:39:30.760527,4875060.031,-1.624,1.625,2.699,3.98,1.783,1.783,6.666,6.022
549.0,2017-09-29 20:41:30.809412,2017-09-29 23:01:05.789976,4883555.061,-1.624,1.625,2.699,3.98,1.781,1.781,6.659,6.016
550.0,2017-09-29 23:03:05.849204,2017-09-30 01:22:35.803072,4892045.074,-1.624,1.625,2.699,3.98,1.78,1.78,6.655,6.012
551.0,2017-09-30 01:24:35.864802,2017-09-30 03:44:02.009243,4900531.28,-1.624,1.624,2.699,3.98,1.779,1.779,6.651,6.009
552.0,2017-09-30 03:46:02.067021,2017-09-30 06:05:18.148259,4909007.419,-1.624,1.625,2.699,3.98,1.778,1.776,6.646,5.998
553.0,2017-09-30 06:07:18.201246,2017-09-30 08:26:23.614164,4917472.885,-1.624,1.624,2.699,3.98,1.775,1.774,6.636,5.99
554.0,2017-09-30 08:28:23.676564,2017-09-30 10:47:19.666369,4925928.937,-1.624,1.624,2.699,3.98,1.772,1.772,6.626,5.984
555.0,2017-09-30 10:49:19.722930,2017-09-30 13:08:20.507867,4934389.778,-1.624,1.624,2.699,3.98,1.772,1.774,6.628,5.99
556.0,2017-09-30 13:10:20.566243,2017-09-30 15:29:22.642905,4942851.913,-1.624,1.624,2.699,3.98,1.774,1.774,6.632,5.988
557.0,2017-09-30 15:31:22.705113,2017-09-30 17:50:23.475756,4951312.746,-1.625,1.625,2.699,3.98,1.773,1.773,6.63,5.987
558.0,2017-09-30 17:52:23.539849,2017-09-30 20:11:16.660960,4959765.932,-1.624,1.625,2.699,3.98,1.772,1.771,6.625,5.979
559.0,2017-09-30 20:13:16.714479,2017-09-30 22:32:07.501410,4968216.772,-1.624,1.624,2.699,3.98,1.771,1.771,6.623,5.977
560.0,2017-09-30 22:34:07.571857,2017-10-01 00:52:53.360551,4976662.631,-1.624,1.624,2.699,3.98,1.77,1.77,6.618,5.973
561.0,2017-10-01 00:54:53.408555,2017-10-01 03:13:37.589284,4985106.86,-1.624,1.624,2.699,3.98,1.769,1.77,6.617,5.972
562.0,2017-10-01 03:15:37.643431,2017-10-01 05:34:20.180172,4993549.451,-1.624,1.625,2.699,3.98,1.769,1.769,6.616,5.971
563.0,2017-10-01 05:36:20.237579,2017-10-01 07:54:58.905686,5001988.176,-1.624,1.624,2.699,3.98,1.768,1.768,6.612,5.968
564.0,2017-10-01 07:56:58.960330,2017-10-01 10:15:33.499522,5010422.77,-1.624,1.625,2.699,3.98,1.767,1.767,6.609,5.963
565.0,2017-10-01 10:17:33.544634,2017-10-01 12:35:41.529104,5018830.8,-1.624,1.624,2.699,3.98,1.763,1.76,6.593,5.936
566.0,2017-10-01 12:37:41.599682,2017-10-01 14:55:45.916433,5027235.187,-1.624,1.624,2.699,3.98,1.76,1.761,6.583,5.941
567.0,2017-10-01 14:57:45.959900,2017-10-01 17:15:42.073973,5035631.345,-1.624,1.624,2.699,3.98,1.759,1.758,6.58,5.93
568.0,2017-10-01 17:17:42.139296,2017-10-01 19:35:31.044747,5044020.315,-1.624,1.624,2.699,3.98,1.757,1.757,6.574,5.926
569.0,2017-10-01 19:37:31.088873,2017-10-01 21:55:15.259813,5052404.53,-1.624,1.624,2.699,3.98,1.756,1.756,6.567,5.924
570.0,2017-10-01 21:57:15.306550,2017-10-02 00:14:54.923746,5060784.194,-1.624,1.625,2.699,3.98,1.755,1.755,6.565,5.919
571.0,2017-10-02 00:16:54.965702,2017-10-02 02:34:26.323271,5069155.594,-1.624,1.624,2.699,3.98,1.753,1.753,6.559,5.912
572.0,2017-10-02 02:36:26.378087,2017-10-02 04:53:49.638275,5077518.909,-1.625,1.624,2.699,3.98,1.752,1.751,6.553,5.904
573.0,2017-10-02 04:55:49.693006,2017-10-02 07:13:09.106462,5085878.377,-1.624,1.625,2.699,3.98,1.75,1.75,6.548,5.903
574.0,2017-10-02 07:15:09.154535,2017-10-02 09:32:20.743851,5094230.014,-1.625,1.625,2.699,3.98,1.749,1.749,6.542,5.896
575.0,2017-10-02 09:34:20.803364,2017-10-02 11:51:28.689427,5102577.96,-1.625,1.625,2.699,3.98,1.748,1.748,6.539,5.892
576.0,2017-10-02 11:53:28.758556,2017-10-02 14:10:31.921071,5110921.192,-1.624,1.624,2.699,3.98,1.747,1.747,6.536,5.888
577.0,2017-10-02 14:12:31.988881,2017-10-02 16:29:31.581145,5119260.852,-1.624,1.625,2.699,3.98,1.746,1.746,6.533,5.886
578.0,2017-10-02 16:31:31.638644,2017-10-02 18:48:26.701484,5127595.972,-1.625,1.625,2.699,3.98,1.745,1.745,6.528,5.882
579.0,2017-10-02 18:50:26.756426,2017-10-02 21:07:21.045001,5135930.316,-1.624,1.624,2.699,3.98,1.745,1.745,6.528,5.881
580.0,2017-10-02 21:09:21.115300,2017-10-02 23:26:10.184406,5144259.455,-1.624,1.624,2.699,3.98,1.743,1.744,6.523,5.877
581.0,2017-10-02 23:28:10.230589,2017-10-03 01:44:57.004001,5152586.275,-1.624,1.625,2.699,3.98,1.743,1.743,6.523,5.874
582.0,2017-10-03 01:46:57.053260,2017-10-03 04:03:38.018508,5160907.289,-1.624,1.625,2.699,3.98,1.742,1.742,6.517,5.87
583.0,2017-10-03 04:05:38.061603,2017-10-03 06:22:15.234168,5169224.505,-1.625,1.624,2.699,3.98,1.741,1.741,6.515,5.867
584.0,2017-10-03 06:24:15.280214,2017-10-03 08:40:44.303579,5177533.574,-1.625,1.625,2.699,3.98,1.739,1.739,6.508,5.86
585.0,2017-10-03 08:42:44.356295,2017-10-03 10:59:11.110333,5185840.381,-1.624,1.624,2.699,3.98,1.738,1.739,6.505,5.859
586.0,2017-10-03 11:01:11.136002,2017-10-03 13:17:35.672096,5194144.943,-1.625,1.625,2.699,3.98,1.738,1.738,6.504,5.857
587.0,2017-10-03 13:19:35.726230,2017-10-03 15:35:56.592929,5202445.864,-1.625,1.624,2.699,3.98,1.737,1.737,6.5,5.854
588.0,2017-10-03 15:37:56.651561,2017-10-03 17:54:15.009484,5210744.28,-1.624,1.625,2.699,3.98,1.737,1.737,6.498,5.852
589.0,2017-10-03 17:56:15.087745,2017-10-03 20:12:32.297216,5219041.568,-1.625,1.625,2.699,3.98,1.736,1.736,6.497,5.85
590.0,2017-10-03 20:14:32.330810,2017-10-03 22:30:49.279804,5227338.55,-1.624,1.624,2.699,3.98,1.736,1.736,6.497,5.85
591.0,2017-10-03 22:32:49.346350,2017-10-04 00:49:03.752039,5235633.023,-1.625,1.624,2.699,3.98,1.736,1.736,6.495,5.848
592.0,2017-10-04 00:51:03.832357,2017-10-04 03:07:22.761926,5243932.033,-1.624,1.624,2.699,3.98,1.736,1.737,6.497,5.852
593.0,2017-10-04 03:09:22.800074,2017-10-04 05:25:44.802582,5252234.073,-1.624,1.624,2.699,3.98,1.737,1.738,6.499,5.855
594.0,2017-10-04 05:27:44.834933,2017-10-04 07:43:57.526837,5260526.797,-1.624,1.624,2.699,3.98,1.736,1.734,6.497,5.842
595.0,2017-10-04 07:45:57.610773,2017-10-04 10:01:51.764422,5268801.035,-1.624,1.624,2.699,3.98,1.731,1.731,6.48,5.83
596.0,2017-10-04 10:03:51.806031,2017-10-04 12:19:40.133130,5277069.404,-1.624,1.625,2.699,3.98,1.73,1.729,6.475,5.825
597.0,2017-10-04 12:21:40.159450,2017-10-04 14:37:22.347615,5285331.618,-1.624,1.624,2.699,3.98,1.728,1.728,6.469,5.821
598.0,2017-10-04 14:39:22.422071,2017-10-04 16:54:59.223090,5293588.494,-1.624,1.624,2.699,3.98,1.727,1.727,6.464,5.817
599.0,2017-10-04 16:56:59.254651,2017-10-04 19:12:31.603519,5301840.874,-1.625,1.624,2.699,3.98,1.726,1.726,6.461,5.813
600.0,2017-10-04 19:14:31.685971,2017-10-04 21:30:02.054586,5310091.325,-1.624,1.624,2.699,3.98,1.726,1.726,6.459,5.812
601.0,2017-10-04 21:32:02.106066,2017-10-04 23:47:30.158173,5318339.429,-1.624,1.624,2.699,3.98,1.725,1.725,6.457,5.81
602.0,2017-10-04 23:49:30.162516,2017-10-05 02:05:00.407008,5326589.678,-1.625,1.624,2.699,3.98,1.725,1.726,6.457,5.813
603.0,2017-10-05 02:07:00.456060,2017-10-05 04:22:28.508497,5334837.779,-1.624,1.624,2.699,3.98,1.725,1.725,6.457,5.809
604.0,2017-10-05 04:24:28.519791,2017-10-05 06:39:55.604165,5343084.875,-1.624,1.624,2.699,3.98,1.725,1.725,6.456,5.808
605.0,2017-10-05 06:41:55.688474,2017-10-05 08:57:18.259043,5351327.53,-1.624,1.624,2.699,3.98,1.724,1.724,6.452,5.805
606.0,2017-10-05 08:59:18.326880,2017-10-05 11:14:41.923018,5359571.194,-1.624,1.624,2.699,3.98,1.724,1.724,6.452,5.806
607.0,2017-10-05 11:16:41.974458,2017-10-05 13:32:03.571482,5367812.842,-1.624,1.624,2.699,3.98,1.724,1.724,6.451,5.804
608.0,2017-10-05 13:34:03.614972,2017-10-05 15:49:23.434438,5376052.705,-1.625,1.624,2.699,3.98,1.723,1.723,6.45,5.803
609.0,2017-10-05 15:51:23.470993,2017-10-05 18:06:40.848644,5384290.119,-1.624,1.624,2.699,3.98,1.723,1.723,6.448,5.8
610.0,2017-10-05 18:08:40.931080,2017-10-05 20:23:52.712566,5392521.983,-1.624,1.624,2.699,3.98,1.722,1.721,6.444,5.795
611.0,2017-10-05 20:25:52.769289,2017-10-05 22:41:00.436825,5400749.707,-1.624,1.624,2.699,3.98,1.721,1.721,6.44,5.792
612.0,2017-10-05 22:43:00.492452,2017-10-06 00:58:03.689236,5408972.96,-1.625,1.624,2.699,3.98,1.72,1.72,6.436,5.788
613.0,2017-10-06 01:00:03.736429,2017-10-06 03:15:02.386129,5417191.657,-1.624,1.624,2.699,3.98,1.719,1.718,6.433,5.784
614.0,2017-10-06 03:17:02.448987,2017-10-06 05:31:51.319777,5425400.59,-1.624,1.624,2.699,3.98,1.717,1.716,6.426,5.775
615.0,2017-10-06 05:33:51.350771,2017-10-06 07:48:32.405927,5433601.677,-1.624,1.624,2.699,3.98,1.715,1.714,6.419,5.77
616.0,2017-10-06 07:50:32.455211,2017-10-06 10:05:05.922247,5441795.193,-1.624,1.624,2.699,3.98,1.713,1.713,6.413,5.763
617.0,2017-10-06 10:07:06.008864,2017-10-06 12:21:32.268728,5449981.539,-1.624,1.624,2.699,3.98,1.711,1.711,6.407,5.757
618.0,2017-10-06 12:23:32.318119,2017-10-06 14:37:53.782225,5458163.053,-1.624,1.624,2.699,3.98,1.71,1.71,6.402,5.755
619.0,2017-10-06 14:39:53.849564,2017-10-06 16:54:16.443753,5466345.714,-1.624,1.624,2.699,3.98,1.71,1.711,6.403,5.756
620.0,2017-10-06 16:56:16.468184,2017-10-06 19:10:41.099988,5474530.371,-1.625,1.624,2.699,3.98,1.711,1.711,6.405,5.758
621.0,2017-10-06 19:12:41.147189,2017-10-06 21:27:01.265947,5482710.537,-1.624,1.624,2.699,3.98,1.71,1.71,6.402,5.753
622.0,2017-10-06 21:29:01.328760,2017-10-06 23:43:15.822613,5490885.093,-1.625,1.624,2.699,3.98,1.709,1.708,6.398,5.748
623.0,2017-10-06 23:45:15.891780,2017-10-07 01:59:25.130572,5499054.401,-1.624,1.624,2.699,3.98,1.707,1.708,6.392,5.745
624.0,2017-10-07 02:01:25.180851,2017-10-07 04:15:32.459241,5507221.73,-1.624,1.624,2.699,3.98,1.707,1.707,6.39,5.743
625.0,2017-10-07 04:17:32.503785,2017-10-07 06:31:42.177496,5515391.448,-1.624,1.624,2.699,3.98,1.707,1.708,6.392,5.745
626.0,2017-10-07 06:33:42.252067,2017-10-07 08:47:50.702640,5523559.973,-1.624,1.624,2.699,3.98,1.707,1.708,6.39,5.745
627.0,2017-10-07 08:49:50.773711,2017-10-07 11:03:59.063464,5531728.334,-1.624,1.625,2.699,3.98,1.707,1.707,6.392,5.744
628.0,2017-10-07 11:05:59.130670,2017-10-07 13:20:06.850296,5539896.121,-1.624,1.624,2.699,3.98,1.707,1.707,6.391,5.744
629.0,2017-10-07 13:22:06.944185,2017-10-07 15:36:14.592442,5548063.863,-1.624,1.624,2.699,3.98,1.707,1.707,6.391,5.743
630.0,2017-10-07 15:38:14.682217,2017-10-07 17:52:22.570171,5556231.841,-1.625,1.624,2.699,3.98,1.707,1.707,6.391,5.744
631.0,2017-10-07 17:54:22.655476,2017-10-07 20:08:24.288569,5564393.559,-1.625,1.624,2.699,3.98,1.706,1.705,6.387,5.737
632.0,2017-10-07 20:10:24.359240,2017-10-07 22:24:22.712279,5572551.983,-1.624,1.624,2.699,3.98,1.705,1.705,6.384,5.735
633.0,2017-10-07 22:26:22.794738,2017-10-08 00:40:15.482791,5580704.753,-1.625,1.624,2.699,3.98,1.704,1.704,6.379,5.731
634.0,2017-10-08 00:42:15.536399,2017-10-08 02:56:08.164907,5588857.436,-1.625,1.624,2.699,3.98,1.703,1.704,6.378,5.731
635.0,2017-10-08 02:58:08.251695,2017-10-08 05:12:02.696752,5597011.967,-1.625,1.624,2.699,3.98,1.704,1.704,6.379,5.733
636.0,2017-10-08 05:14:02.757481,2017-10-08 07:27:54.871056,5605164.142,-1.625,1.625,2.699,3.98,1.704,1.704,6.378,5.73
637.0,2017-10-08 07:29:54.964272,2017-10-08 09:43:47.018065,5613316.289,-1.625,1.624,2.699,3.98,1.704,1.704,6.379,5.73
638.0,2017-10-08 09:45:47.081336,2017-10-08 11:59:33.199720,5621462.47,-1.624,1.624,2.699,3.98,1.702,1.702,6.373,5.725
639.0,2017-10-08 12:01:33.286415,2017-10-08 14:15:19.294613,5629608.565,-1.625,1.624,2.699,3.98,1.702,1.702,6.373,5.725
640.0,2017-10-08 14:17:19.372039,2017-10-08 16:31:03.612981,5637752.884,-1.625,1.624,2.699,3.98,1.702,1.702,6.372,5.724
641.0,2017-10-08 16:33:03.679465,2017-10-08 18:46:42.460564,5645891.731,-1.625,1.625,2.699,3.98,1.701,1.701,6.368,5.719
642.0,2017-10-08 18:48:42.538530,2017-10-08 21:02:17.530394,5654026.801,-1.624,1.624,2.699,3.98,1.7,1.7,6.365,5.716
643.0,2017-10-08 21:04:17.581708,2017-10-08 23:17:50.144259,5662159.415,-1.625,1.624,2.699,3.98,1.699,1.699,6.362,5.714
644.0,2017-10-08 23:19:50.196610,2017-10-09 01:33:19.823333,5670289.094,-1.624,1.625,2.699,3.98,1.699,1.699,6.36,5.712
645.0,2017-10-09 01:35:19.871881,2017-10-09 03:48:50.334253,5678419.605,-1.625,1.625,2.699,3.98,1.699,1.699,6.36,5.713
646.0,2017-10-09 03:50:50.379691,2017-10-09 06:04:17.993732,5686547.264,-1.624,1.624,2.699,3.98,1.698,1.698,6.358,5.71
647.0,2017-10-09 06:06:18.063913,2017-10-09 08:19:39.806780,5694669.077,-1.624,1.624,2.699,3.98,1.697,1.697,6.353,5.705
648.0,2017-10-09 08:21:39.848216,2017-10-09 10:34:59.986451,5702789.257,-1.624,1.625,2.699,3.98,1.697,1.696,6.353,5.703
649.0,2017-10-09 10:37:00.070787,2017-10-09 12:50:17.311542,5710906.582,-1.624,1.625,2.699,3.98,1.696,1.696,6.35,5.702
650.0,2017-10-09 12:52:17.364407,2017-10-09 15:05:30.103314,5719019.374,-1.624,1.624,2.699,3.98,1.695,1.695,6.346,5.698
651.0,2017-10-09 15:07:30.128927,2017-10-09 17:20:40.891653,5727130.162,-1.625,1.625,2.699,3.98,1.694,1.694,6.345,5.696
652.0,2017-10-09 17:22:41.007683,2017-10-09 19:35:46.432049,5735235.703,-1.625,1.624,2.699,3.98,1.693,1.693,6.341,5.692
653.0,2017-10-09 19:37:46.485645,2017-10-09 21:50:47.022619,5743336.293,-1.625,1.624,2.699,3.98,1.692,1.692,6.336,5.688
654.0,2017-10-09 21:52:47.056700,2017-10-10 00:05:44.990665,5751434.261,-1.625,1.625,2.699,3.98,1.691,1.692,6.334,5.686
655.0,2017-10-10 00:07:45.000599,2017-10-10 02:20:40.950329,5759530.221,-1.625,1.625,2.699,3.98,1.691,1.691,6.333,5.684
656.0,2017-10-10 02:22:41.026843,2017-10-10 04:35:35.640255,5767624.911,-1.625,1.624,2.699,3.98,1.691,1.691,6.331,5.683
657.0,2017-10-10 04:37:35.718815,2017-10-10 06:50:27.517310,5775716.788,-1.625,1.625,2.699,3.98,1.69,1.69,6.329,5.681
658.0,2017-10-10 06:52:27.536605,2017-10-10 09:05:16.731041,5783806.002,-1.625,1.624,2.699,3.98,1.689,1.689,6.327,5.679
659.0,2017-10-10 09:07:16.770450,2017-10-10 11:20:01.575512,5791890.846,-1.625,1.624,2.699,3.98,1.688,1.689,6.323,5.675
660.0,2017-10-10 11:22:01.617146,2017-10-10 13:34:46.364106,5799975.635,-1.625,1.624,2.699,3.98,1.688,1.688,6.323,5.675
661.0,2017-10-10 13:36:46.387631,2017-10-10 15:49:26.648273,5808055.919,-1.624,1.625,2.699,3.98,1.687,1.688,6.319,5.672
662.0,2017-10-10 15:51:26.676585,2017-10-10 18:04:05.786514,5816135.057,-1.624,1.625,2.699,3.98,1.687,1.687,6.318,5.671
663.0,2017-10-10 18:06:05.885792,2017-10-10 20:18:45.429944,5824214.701,-1.625,1.625,2.699,3.98,1.687,1.687,6.318,5.671
664.0,2017-10-10 20:20:45.518253,2017-10-10 22:33:19.188323,5832288.459,-1.625,1.625,2.699,3.98,1.686,1.686,6.315,5.665
665.0,2017-10-10 22:35:19.213339,2017-10-11 00:47:49.911763,5840359.182,-1.625,1.625,2.699,3.98,1.685,1.685,6.312,5.663
666.0,2017-10-11 00:49:49.993595,2017-10-11 03:02:17.226937,5848426.498,-1.625,1.624,2.699,3.98,1.684,1.685,6.309,5.661
667.0,2017-10-11 03:04:17.250618,2017-10-11 05:16:41.914253,5856491.185,-1.625,1.624,2.699,3.98,1.684,1.684,6.307,5.659
