Repository: Oliver191/MSc_Thesis_Predictive_Maintenance_Batteries

# MSc_Thesis_Predictive_Maintenance_Batteries
The GitHub repository accompanying the MSc Thesis at Esade written by Oliver Caspers regarding the topic “Predictive Maintenance for Lithium-Ion Batteries: Predicting the Remaining Useful Life (RUL) using Data-Driven Machine Learning based on Real-World Battery Datasets”.

SNL_Final.ipynb: The main Jupyter Notebook which contains the main code used to load, clean, and transform the SNL data. Four initial models are evaluated and a RF is chosen to be optimized. The RF is trained to predict the RUL on the training data and optimized using the validation data. Finally, the model is tested using independent testing data from UL.

File: SNL_Cycle_Timeseries_Data/SNL_18650_NCA_35C_0-100_0.5-1C_c_cycle_data.csv (part 2 of 2)
Cycle_Index,Start_Time,End_Time,Test_Time (s),Min_Current (A),Max_Current (A),Min_Voltage (V),Max_Voltage (V),Charge_Capacity (Ah),Discharge_Capacity (Ah),Charge_Energy (Wh),Discharge_Energy (Wh)
339.0,2018-06-16 09:27:19.392764,2018-06-16 12:32:40.789452,3901700.946,-3.249,1.624,2.499,4.2,2.714,2.712,10.652,8.803
340.0,2018-06-16 12:32:40.783528,2018-06-16 15:36:54.003640,3912754.16,-3.249,1.625,2.499,4.2,2.711,2.71,10.64,8.796
341.0,2018-06-16 15:36:54.088288,2018-06-16 18:41:01.628116,3923801.785,-3.249,1.625,2.499,4.2,2.71,2.708,10.634,8.789
342.0,2018-06-16 18:41:01.557344,2018-06-16 21:45:37.499124,3934877.656,-3.25,1.625,2.499,4.2,2.707,2.705,10.624,8.779
343.0,2018-06-16 21:45:37.534460,2018-06-17 00:49:39.360408,3945919.517,-3.25,1.625,2.499,4.2,2.705,2.703,10.617,8.772
344.0,2018-06-17 00:49:39.364220,2018-06-17 03:53:58.259756,3956978.417,-3.249,1.625,2.499,4.2,2.703,2.702,10.611,8.767
345.0,2018-06-17 03:53:58.305276,2018-06-17 06:58:00.145704,3968020.302,-3.249,1.625,2.499,4.2,2.701,2.7,10.604,8.761
346.0,2018-06-17 06:58:00.200872,2018-06-17 10:01:49.651516,3979049.808,-3.25,1.625,2.499,4.2,2.7,2.698,10.601,8.752
347.0,2018-06-17 10:01:49.716064,2018-06-17 13:05:43.014788,3990083.172,-3.249,1.625,2.499,4.2,2.698,2.696,10.593,8.745
348.0,2018-06-17 13:05:43.029244,2018-06-17 16:09:16.504140,4001096.661,-3.249,1.625,2.499,4.2,2.695,2.694,10.585,8.738
349.0,2018-06-17 16:09:16.485316,2018-06-17 19:12:44.225476,4012104.382,-3.249,1.625,2.499,4.2,2.694,2.692,10.578,8.731
350.0,2018-06-17 19:12:44.304992,2018-06-17 22:17:20.170136,4023180.327,-3.249,1.625,2.499,4.2,2.692,2.69,10.571,8.724
351.0,2018-06-17 22:17:20.213872,2018-06-18 01:21:24.882176,4034225.039,-3.249,1.625,2.499,4.2,2.69,2.688,10.565,8.717
352.0,2018-06-18 01:21:24.930216,2018-06-18 04:25:21.095476,4045261.252,-3.249,1.625,2.499,4.2,2.688,2.687,10.556,8.71
353.0,2018-06-18 04:25:21.061344,2018-06-18 07:29:25.793468,4056305.95,-3.25,1.625,2.499,4.2,2.686,2.685,10.55,8.703
354.0,2018-06-18 07:29:25.846624,2018-06-18 10:34:01.688860,4067381.846,-3.249,1.625,2.499,4.2,2.684,2.685,10.546,8.708
355.0,2018-06-18 10:34:01.689568,2018-06-18 13:38:56.548908,4078476.706,-3.249,1.625,2.499,4.2,2.685,2.684,10.547,8.703
356.0,2018-06-18 13:38:56.544352,2018-06-18 16:43:49.513344,4089569.67,-3.249,1.625,2.499,4.2,2.685,2.684,10.547,8.703
357.0,2018-06-18 16:43:49.560828,2018-06-18 19:47:45.581296,4100605.738,-3.249,1.625,2.499,4.2,2.682,2.68,10.539,8.688
358.0,2018-06-18 19:47:45.696056,2018-06-18 22:53:01.344396,4111721.501,-3.249,1.625,2.499,4.2,2.679,2.678,10.527,8.683
359.0,2018-06-18 22:53:01.381288,2018-06-19 01:57:34.579920,4122794.737,-3.25,1.625,2.499,4.2,2.678,2.674,10.522,8.669
360.0,2018-06-19 01:57:34.605792,2018-06-19 05:01:50.500400,4133850.657,-3.249,1.625,2.499,4.2,2.674,2.674,10.511,8.667
361.0,2018-06-19 05:01:50.532192,2018-06-19 08:06:00.971548,4144901.128,-3.25,1.625,2.499,4.2,2.673,2.671,10.505,8.657
362.0,2018-06-19 08:06:00.950468,2018-06-19 11:10:02.765936,4155942.923,-3.25,1.624,2.499,4.2,2.671,2.669,10.497,8.65
363.0,2018-06-19 11:10:02.848964,2018-06-19 14:14:00.811668,4166980.968,-3.25,1.624,2.499,4.2,2.668,2.667,10.488,8.642
364.0,2018-06-19 14:14:00.812000,2018-06-19 17:17:11.540508,4177971.697,-3.25,1.625,2.499,4.2,2.666,2.664,10.479,8.632
365.0,2018-06-19 17:17:11.595616,2018-06-19 20:20:19.478836,4188959.636,-3.249,1.625,2.499,4.2,2.663,2.66,10.47,8.617
366.0,2018-06-19 20:20:19.494748,2018-06-19 23:23:18.847328,4199939.004,-3.249,1.625,2.499,4.2,2.66,2.659,10.457,8.612
367.0,2018-06-19 23:23:18.866500,2018-06-20 02:26:40.949204,4210941.106,-3.25,1.625,2.499,4.2,2.659,2.658,10.453,8.607
368.0,2018-06-20 02:26:40.919008,2018-06-20 05:30:20.107648,4221960.264,-3.25,1.624,2.499,4.2,2.657,2.657,10.448,8.605
369.0,2018-06-20 05:30:20.011176,2018-06-20 08:34:02.064520,4232982.221,-3.25,1.624,2.499,4.2,2.656,2.655,10.443,8.597
370.0,2018-06-20 08:34:02.117500,2018-06-20 11:37:32.759120,4243992.916,-3.25,1.624,2.499,4.2,2.653,2.652,10.435,8.587
371.0,2018-06-20 11:37:32.696988,2018-06-20 14:40:48.135920,4254988.293,-3.25,1.624,2.499,4.2,2.651,2.648,10.426,8.575
372.0,2018-06-20 14:40:48.196796,2018-06-20 17:43:27.617860,4265947.775,-3.25,1.624,2.499,4.2,2.648,2.646,10.416,8.566
373.0,2018-06-20 17:43:27.647704,2018-06-20 20:46:35.504132,4276935.661,-3.25,1.624,2.499,4.2,2.645,2.642,10.405,8.551
374.0,2018-06-20 20:46:35.544636,2018-06-20 23:49:37.859604,4287918.016,-3.25,1.624,2.499,4.2,2.642,2.64,10.394,8.544
375.0,2018-06-20 23:49:37.806072,2018-06-21 02:52:28.587296,4298888.744,-3.25,1.624,2.499,4.2,2.639,2.638,10.385,8.536
376.0,2018-06-21 02:52:28.665444,2018-06-21 05:54:28.308076,4309808.465,-3.25,1.624,2.499,4.2,2.637,2.636,10.376,8.53
377.0,2018-06-21 05:54:28.397736,2018-06-21 08:17:50.762352,4318410.919,-3.25,1.624,2.499,4.2,2.198,2.21,8.534,7.009
378.0,2018-06-21 08:17:50.657496,2018-06-21 11:19:27.774060,4329307.931,-3.25,1.624,2.499,4.2,2.643,2.63,10.401,8.511
379.0,2018-06-21 11:19:27.852704,2018-06-21 14:21:07.600880,4340207.758,-3.25,1.624,2.499,4.2,2.632,2.63,10.357,8.508
380.0,2018-06-21 14:21:07.540380,2018-06-21 17:22:35.054156,4351095.211,-3.25,1.624,2.499,4.2,2.629,2.627,10.346,8.499
381.0,2018-06-21 17:22:35.034660,2018-06-21 20:24:03.682712,4361983.839,-3.249,1.625,2.499,4.2,2.626,2.623,10.339,8.485
382.0,2018-06-21 20:24:03.581316,2018-06-21 23:24:55.131252,4372835.288,-3.249,1.624,2.499,4.2,2.622,2.62,10.324,8.474
383.0,2018-06-21 23:24:55.155168,2018-06-22 02:26:29.404088,4383729.561,-3.249,1.624,2.499,4.2,2.62,2.619,10.316,8.469
384.0,2018-06-22 02:26:29.341120,2018-06-22 05:27:49.282652,4394609.439,-3.249,1.624,2.499,4.2,2.618,2.617,10.311,8.461
385.0,2018-06-22 05:27:49.364696,2018-06-22 08:28:46.584080,4405466.741,-3.25,1.624,2.499,4.2,2.616,2.615,10.301,8.454
386.0,2018-06-22 08:28:46.578244,2018-06-22 11:29:52.431440,4416332.588,-3.25,1.624,2.499,4.2,2.614,2.61,10.294,8.418
387.0,2018-06-22 11:29:52.447044,2018-06-22 14:28:53.304764,4427073.462,-3.25,1.625,2.499,4.2,2.58,2.58,10.196,8.258
388.0,2018-06-22 14:28:53.273256,2018-06-22 17:27:28.428176,4437788.585,-3.25,1.625,2.499,4.2,2.579,2.579,10.186,8.252
389.0,2018-06-22 17:27:28.543328,2018-06-22 20:25:31.480196,4448471.637,-3.25,1.625,2.499,4.2,2.577,2.576,10.178,8.246
390.0,2018-06-22 20:25:31.566688,2018-06-22 23:24:52.170580,4459232.327,-3.25,1.624,2.499,4.2,2.577,2.576,10.176,8.252
391.0,2018-06-22 23:24:52.315744,2018-06-23 02:23:44.616072,4469964.773,-3.25,1.624,2.499,4.2,2.577,2.577,10.178,8.26
392.0,2018-06-23 02:23:44.618976,2018-06-23 05:23:05.366764,4480725.524,-3.25,1.624,2.499,4.2,2.578,2.576,10.177,8.262
393.0,2018-06-23 05:23:05.368232,2018-06-23 08:21:12.102864,4491412.26,-3.25,1.624,2.499,4.2,2.577,2.576,10.175,8.268
394.0,2018-06-23 08:21:12.192580,2018-06-23 11:20:10.102592,4502150.259,-3.25,1.624,2.499,4.2,2.577,2.576,10.172,8.27
395.0,2018-06-23 11:20:10.135108,2018-06-23 14:19:28.022356,4512908.179,-3.25,1.624,2.499,4.2,2.577,2.575,10.17,8.271
396.0,2018-06-23 14:19:28.000580,2018-06-23 17:17:35.020456,4523595.177,-3.25,1.625,2.499,4.2,2.575,2.574,10.164,8.268
397.0,2018-06-23 17:17:34.956000,2018-06-23 20:15:35.013928,4534275.171,-3.25,1.624,2.499,4.2,2.575,2.573,10.163,8.269
398.0,2018-06-23 20:15:35.095976,2018-06-23 23:13:42.027884,4544962.185,-3.25,1.624,2.499,4.2,2.574,2.572,10.156,8.268
399.0,2018-06-23 23:13:41.922624,2018-06-24 02:11:43.296644,4555643.453,-3.25,1.625,2.499,4.2,2.573,2.571,10.152,8.267
400.0,2018-06-24 02:11:43.239848,2018-06-24 05:09:44.460276,4566324.617,-3.25,1.624,2.499,4.2,2.571,2.57,10.146,8.263
401.0,2018-06-24 05:09:44.428100,2018-06-24 08:08:28.224224,4577048.381,-3.25,1.624,2.499,4.2,2.57,2.569,10.141,8.26
402.0,2018-06-24 08:08:28.214852,2018-06-24 11:06:18.056244,4587718.213,-3.25,1.625,2.499,4.2,2.568,2.566,10.133,8.251
403.0,2018-06-24 11:06:18.000040,2018-06-24 14:04:05.071396,4598385.228,-3.25,1.624,2.499,4.2,2.566,2.564,10.126,8.248
404.0,2018-06-24 14:04:05.032316,2018-06-24 17:02:03.366504,4609063.523,-3.25,1.624,2.499,4.2,2.564,2.563,10.12,8.243
405.0,2018-06-24 17:02:03.468356,2018-06-24 19:59:13.376420,4619693.533,-3.25,1.624,2.499,4.2,2.562,2.561,10.114,8.238
406.0,2018-06-24 19:59:13.407556,2018-06-24 22:57:41.944228,4630402.101,-3.25,1.624,2.499,4.2,2.56,2.56,10.105,8.234
407.0,2018-06-24 22:57:42.123328,2018-06-25 01:55:23.426060,4641063.583,-3.25,1.624,2.499,4.2,2.559,2.558,10.102,8.229
408.0,2018-06-25 01:55:23.386336,2018-06-25 04:53:04.694728,4651724.851,-3.25,1.624,2.499,4.2,2.557,2.556,10.095,8.221
409.0,2018-06-25 04:53:04.651844,2018-06-25 07:50:48.819932,4662388.977,-3.25,1.624,2.499,4.2,2.555,2.548,10.087,8.19
410.0,2018-06-25 07:50:48.934108,2018-06-25 10:48:13.163104,4673033.32,-3.25,1.624,2.499,4.2,2.542,2.546,10.045,8.179
411.0,2018-06-25 10:48:13.160156,2018-06-25 13:45:26.106008,4683666.263,-3.25,1.624,2.499,4.2,2.549,2.548,10.067,8.189
412.0,2018-06-25 13:45:26.111612,2018-06-25 16:43:15.889320,4694336.046,-3.25,1.625,2.499,4.2,2.548,2.548,10.063,8.191
413.0,2018-06-25 16:43:15.900000,2018-06-25 19:40:08.851580,4704949.008,-3.249,1.625,2.499,4.2,2.546,2.545,10.056,8.181
414.0,2018-06-25 19:40:08.927812,2018-06-25 22:37:41.656160,4715601.813,-3.249,1.625,2.499,4.2,2.545,2.545,10.05,8.182
415.0,2018-06-25 22:37:41.676640,2018-06-26 01:34:56.515544,4726236.672,-3.249,1.625,2.499,4.2,2.544,2.543,10.047,8.177
416.0,2018-06-26 01:34:56.465504,2018-06-26 04:32:34.892148,4736895.049,-3.249,1.625,2.499,4.2,2.543,2.541,10.042,8.172
417.0,2018-06-26 04:32:34.975300,2018-06-26 07:30:16.147488,4747556.304,-3.249,1.624,2.499,4.2,2.541,2.539,10.035,8.166
418.0,2018-06-26 07:30:16.240908,2018-06-26 10:27:37.699524,4758197.856,-3.25,1.624,2.499,4.2,2.539,2.537,10.028,8.16
419.0,2018-06-26 10:27:37.714344,2018-06-26 13:24:47.690488,4768827.847,-3.25,1.624,2.499,4.2,2.537,2.535,10.021,8.154
420.0,2018-06-26 13:24:47.660444,2018-06-26 16:22:14.849264,4779475.006,-3.25,1.624,2.499,4.2,2.535,2.534,10.013,8.149
421.0,2018-06-26 16:22:14.762976,2018-06-26 19:18:56.430068,4790076.587,-3.25,1.624,2.499,4.2,2.533,2.531,10.008,8.14
422.0,2018-06-26 19:18:56.390624,2018-06-26 22:16:00.919916,4800701.077,-3.25,1.625,2.499,4.2,2.531,2.529,9.997,8.132
423.0,2018-06-26 22:16:00.962972,2018-06-27 01:12:41.548852,4811301.706,-3.249,1.625,2.499,4.2,2.528,2.525,9.989,8.118
424.0,2018-06-27 01:12:41.534944,2018-06-27 04:09:03.282260,4821883.439,-3.25,1.624,2.499,4.2,2.525,2.524,9.976,8.115
425.0,2018-06-27 04:09:03.370820,2018-06-27 07:05:25.033288,4832465.19,-3.25,1.624,2.499,4.2,2.523,2.523,9.971,8.113
426.0,2018-06-27 07:05:25.206396,2018-06-27 10:01:32.675684,4843032.832,-3.25,1.624,2.499,4.2,2.522,2.521,9.966,8.105
427.0,2018-06-27 10:01:32.624452,2018-06-27 12:57:40.419512,4853600.576,-3.25,1.624,2.499,4.2,2.52,2.519,9.959,8.098
428.0,2018-06-27 12:57:40.307452,2018-06-27 15:53:50.625512,4864170.782,-3.25,1.624,2.499,4.2,2.518,2.517,9.951,8.092
429.0,2018-06-27 15:53:50.871236,2018-06-27 18:50:09.625840,4874749.783,-3.25,1.624,2.499,4.2,2.516,2.515,9.946,8.084
430.0,2018-06-27 18:50:09.688956,2018-06-27 21:45:23.281176,4885263.438,-3.25,1.624,2.499,4.2,2.514,2.514,9.939,8.081
431.0,2018-06-27 21:45:23.370592,2018-06-28 00:40:42.669060,4895782.826,-3.25,1.624,2.499,4.2,2.513,2.512,9.934,8.074
432.0,2018-06-28 00:40:42.684224,2018-06-28 03:36:06.572144,4906306.729,-3.25,1.625,2.499,4.2,2.511,2.51,9.925,8.069
433.0,2018-06-28 03:36:06.586976,2018-06-28 06:31:57.187532,4916857.344,-3.25,1.624,2.499,4.2,2.509,2.509,9.92,8.064
434.0,2018-06-28 06:31:57.227516,2018-06-28 09:27:53.394812,4927413.552,-3.25,1.625,2.499,4.2,2.507,2.506,9.911,8.057
435.0,2018-06-28 09:27:53.509052,2018-06-28 12:23:18.344180,4937938.501,-3.25,1.624,2.499,4.2,2.505,2.504,9.906,8.05
436.0,2018-06-28 12:23:18.454980,2018-06-28 15:18:46.251952,4948466.409,-3.25,1.624,2.499,4.2,2.504,2.502,9.899,8.044
437.0,2018-06-28 15:18:46.157820,2018-06-28 18:13:45.731732,4958965.888,-3.25,1.624,2.499,4.2,2.502,2.5,9.892,8.035
438.0,2018-06-28 18:13:45.677280,2018-06-28 21:09:33.372148,4969513.529,-3.25,1.624,2.499,4.2,2.5,2.5,9.887,8.035
439.0,2018-06-28 21:09:33.437536,2018-06-29 00:05:35.232104,4980075.389,-3.25,1.624,2.499,4.2,2.499,2.497,9.884,8.026
440.0,2018-06-29 00:05:35.347068,2018-06-29 03:00:14.751280,4990554.908,-3.25,1.624,2.499,4.2,2.496,2.494,9.874,8.016
441.0,2018-06-29 03:00:14.821312,2018-06-29 05:54:39.182536,5001019.339,-3.25,1.624,2.499,4.2,2.493,2.492,9.86,8.008
442.0,2018-06-29 05:54:39.211176,2018-06-29 08:49:27.244680,5011507.401,-3.25,1.624,2.499,4.2,2.491,2.489,9.854,7.998
443.0,2018-06-29 08:49:27.330272,2018-06-29 11:43:58.178240,5021978.335,-3.25,1.624,2.499,4.2,2.489,2.487,9.845,7.992
444.0,2018-06-29 11:43:58.282336,2018-06-29 14:38:23.653032,5032443.81,-3.25,1.624,2.499,4.2,2.486,2.485,9.836,7.985
445.0,2018-06-29 14:38:23.726176,2018-06-29 17:31:57.804740,5042857.961,-3.25,1.624,2.499,4.2,2.484,2.483,9.829,7.976
446.0,2018-06-29 17:31:57.920864,2018-06-29 20:25:15.160448,5053255.317,-3.25,1.624,2.499,4.2,2.482,2.482,9.821,7.974
447.0,2018-06-29 20:25:15.207264,2018-06-29 23:18:29.357448,5063649.514,-3.25,1.624,2.499,4.2,2.48,2.478,9.813,7.96
448.0,2018-06-29 23:18:29.479008,2018-06-30 02:11:43.735356,5074043.892,-3.25,1.624,2.499,4.2,2.478,2.477,9.804,7.955
449.0,2018-06-30 02:11:43.753952,2018-06-30 05:05:57.693496,5084497.85,-3.25,1.624,2.499,4.2,2.476,2.475,9.798,7.948
450.0,2018-06-30 05:05:57.657056,2018-06-30 07:58:59.736752,5094879.894,-3.25,1.624,2.499,4.2,2.474,2.473,9.79,7.942
451.0,2018-06-30 07:58:59.742404,2018-06-30 10:52:11.307592,5105271.464,-3.25,1.624,2.499,4.2,2.472,2.471,9.784,7.935
452.0,2018-06-30 10:52:11.127464,2018-06-30 13:46:16.898152,5115717.055,-3.25,1.624,2.499,4.2,2.47,2.47,9.777,7.929
453.0,2018-06-30 13:46:16.651460,2018-06-30 16:40:22.098048,5126162.255,-3.25,1.624,2.499,4.2,2.469,2.468,9.771,7.924
454.0,2018-06-30 16:40:22.169556,2018-06-30 19:34:41.783924,5136621.941,-3.25,1.624,2.499,4.2,2.467,2.466,9.767,7.917
455.0,2018-06-30 19:34:41.980100,2018-06-30 22:27:33.621776,5146993.779,-3.25,1.624,2.499,4.2,2.465,2.464,9.759,7.909
456.0,2018-06-30 22:27:33.445316,2018-07-01 01:21:22.094164,5157422.251,-3.249,1.624,2.499,4.2,2.464,2.461,9.752,7.901
457.0,2018-07-01 01:21:21.931452,2018-07-01 04:15:01.830632,5167841.987,-3.25,1.624,2.499,4.2,2.46,2.459,9.74,7.893
458.0,2018-07-01 04:15:01.888608,2018-07-01 07:07:10.783652,5178170.94,-3.25,1.624,2.499,4.2,2.459,2.458,9.737,7.888
459.0,2018-07-01 07:07:10.887996,2018-07-01 09:59:24.634076,5188504.791,-3.25,1.624,2.499,4.2,2.456,2.455,9.725,7.88
460.0,2018-07-01 09:59:24.599876,2018-07-01 12:51:53.667864,5198853.825,-3.25,1.625,2.499,4.2,2.455,2.454,9.72,7.876
461.0,2018-07-01 12:51:53.523808,2018-07-01 15:45:02.135260,5209242.292,-3.25,1.624,2.499,4.2,2.454,2.453,9.717,7.871
462.0,2018-07-01 15:45:02.287128,2018-07-01 18:36:57.112400,5219557.269,-3.25,1.624,2.499,4.2,2.452,2.451,9.712,7.865
463.0,2018-07-01 18:36:56.870596,2018-07-01 21:28:51.964212,5229872.121,-3.25,1.624,2.499,4.2,2.451,2.449,9.705,7.859
464.0,2018-07-01 21:28:51.971852,2018-07-02 00:21:40.526156,5240240.683,-3.25,1.624,2.499,4.2,2.449,2.447,9.699,7.851
465.0,2018-07-02 00:21:40.815528,2018-07-02 03:13:49.861368,5250570.018,-3.25,1.624,2.499,4.2,2.446,2.445,9.691,7.843
466.0,2018-07-02 03:13:49.816416,2018-07-02 06:05:30.468644,5260870.625,-3.25,1.624,2.499,4.2,2.444,2.443,9.683,7.838
467.0,2018-07-02 06:05:30.237508,2018-07-02 08:57:10.929208,5271171.086,-3.25,1.624,2.499,4.2,2.443,2.443,9.679,7.836
468.0,2018-07-02 08:57:10.923844,2018-07-02 11:48:56.181712,5281476.338,-3.25,1.625,2.499,4.2,2.441,2.44,9.671,7.828
469.0,2018-07-02 11:48:56.066628,2018-07-02 14:40:51.072416,5291791.229,-3.25,1.624,2.499,4.2,2.44,2.439,9.666,7.822
470.0,2018-07-02 14:40:51.177884,2018-07-02 17:31:51.994308,5302052.151,-3.25,1.624,2.499,4.2,2.438,2.436,9.659,7.815
471.0,2018-07-02 17:31:52.011332,2018-07-02 20:23:55.190228,5312375.347,-3.25,1.624,2.499,4.2,2.435,2.434,9.648,7.805
472.0,2018-07-02 20:23:55.507396,2018-07-02 23:14:44.938372,5322625.095,-3.25,1.625,2.499,4.2,2.433,2.432,9.641,7.799
473.0,2018-07-02 23:14:44.810208,2018-07-03 02:05:57.218896,5332897.376,-3.25,1.624,2.499,4.2,2.431,2.43,9.632,7.792
474.0,2018-07-03 02:05:56.923148,2018-07-03 04:56:09.611380,5343109.768,-3.25,1.625,2.499,4.2,2.429,2.428,9.625,7.786
475.0,2018-07-03 04:56:09.791044,2018-07-03 07:46:53.522096,5353353.679,-3.25,1.625,2.499,4.2,2.427,2.426,9.618,7.78
476.0,2018-07-03 07:46:53.329888,2018-07-03 10:37:40.219072,5363600.376,-3.25,1.624,2.499,4.2,2.425,2.425,9.612,7.774
477.0,2018-07-03 10:37:40.282204,2018-07-03 13:28:14.476564,5373834.633,-3.25,1.624,2.499,4.2,2.423,2.424,9.605,7.77
478.0,2018-07-03 13:28:14.385464,2018-07-03 16:19:09.735728,5384089.892,-3.249,1.624,2.499,4.2,2.423,2.422,9.604,7.763
479.0,2018-07-03 16:19:09.721788,2018-07-03 19:09:50.711700,5394330.868,-3.25,1.624,2.499,4.2,2.421,2.419,9.597,7.751
480.0,2018-07-03 19:09:50.631692,2018-07-03 22:00:09.041784,5404549.199,-3.249,1.625,2.499,4.2,2.418,2.417,9.587,7.746
481.0,2018-07-03 22:00:09.004412,2018-07-04 00:50:16.010048,5414756.167,-3.25,1.625,2.499,4.2,2.417,2.416,9.581,7.741
482.0,2018-07-04 00:50:15.847996,2018-07-04 03:40:48.463700,5424988.62,-3.25,1.624,2.499,4.2,2.415,2.413,9.575,7.731
483.0,2018-07-04 03:40:48.372292,2018-07-04 06:30:21.242664,5435161.399,-3.25,1.624,2.499,4.2,2.412,2.412,9.564,7.728
484.0,2018-07-04 06:30:21.132356,2018-07-04 09:20:45.136756,5445385.294,-3.25,1.624,2.499,4.2,2.412,2.41,9.562,7.723
485.0,2018-07-04 09:20:45.272644,2018-07-04 12:10:23.665852,5455563.823,-3.25,1.625,2.499,4.2,2.41,2.409,9.558,7.718
486.0,2018-07-04 12:10:23.799776,2018-07-04 14:59:58.159452,5465738.316,-3.25,1.624,2.499,4.2,2.408,2.407,9.548,7.711
487.0,2018-07-04 14:59:58.394948,2018-07-04 17:49:53.856900,5475934.014,-3.25,1.624,2.499,4.2,2.407,2.404,9.545,7.7
488.0,2018-07-04 17:49:53.961740,2018-07-04 20:39:40.750460,5486120.907,-3.249,1.624,2.499,4.2,2.402,2.401,9.529,7.689
489.0,2018-07-04 20:39:40.877280,2018-07-04 23:27:42.706916,5496202.864,-3.25,1.624,2.499,4.2,2.4,2.398,9.52,7.681
490.0,2018-07-04 23:27:42.938820,2018-07-05 02:16:18.857988,5506319.015,-3.249,1.624,2.499,4.2,2.398,2.397,9.509,7.676
491.0,2018-07-05 02:16:18.810336,2018-07-05 05:05:43.328504,5516483.485,-3.249,1.624,2.499,4.2,2.396,2.394,9.505,7.666
492.0,2018-07-05 05:05:43.189692,2018-07-05 07:54:44.852884,5526625.01,-3.25,1.624,2.499,4.2,2.393,2.393,9.495,7.663
493.0,2018-07-05 07:54:44.752220,2018-07-05 10:43:34.873376,5536755.03,-3.25,1.625,2.499,4.2,2.392,2.391,9.491,7.656
494.0,2018-07-05 10:43:35.039456,2018-07-05 13:32:02.335368,5546862.492,-3.25,1.624,2.499,4.2,2.391,2.389,9.486,7.648
495.0,2018-07-05 13:32:02.788108,2018-07-05 16:20:00.663692,5556940.82,-3.25,1.624,2.499,4.2,2.388,2.387,9.475,7.639
496.0,2018-07-05 16:20:00.651844,2018-07-05 19:08:50.820728,5567070.977,-3.249,1.624,2.499,4.2,2.386,2.384,9.467,7.63
497.0,2018-07-05 19:08:50.944580,2018-07-05 21:57:27.025632,5577187.182,-3.249,1.625,2.499,4.2,2.384,2.382,9.461,7.623
498.0,2018-07-05 21:57:26.820996,2018-07-06 00:46:05.710464,5587305.867,-3.249,1.624,2.499,4.2,2.381,2.379,9.451,7.613
499.0,2018-07-06 00:46:05.839940,2018-07-06 03:34:02.035400,5597382.192,-3.249,1.625,2.499,4.2,2.378,2.378,9.441,7.608
500.0,2018-07-06 03:34:02.130812,2018-07-06 06:21:24.142324,5607424.299,-3.249,1.625,2.499,4.2,2.378,2.376,9.439,7.601
501.0,2018-07-06 06:21:24.086820,2018-07-06 09:08:35.301764,5617455.459,-3.249,1.624,2.499,4.2,2.375,2.374,9.429,7.595
502.0,2018-07-06 09:08:35.288224,2018-07-06 11:55:31.823100,5627471.98,-3.25,1.625,2.499,4.2,2.374,2.372,9.425,7.588
503.0,2018-07-06 11:55:31.810264,2018-07-06 14:42:25.462664,5637485.619,-3.249,1.625,2.499,4.2,2.372,2.37,9.416,7.582
504.0,2018-07-06 14:42:25.713564,2018-07-06 17:28:52.848376,5647473.005,-3.25,1.624,2.499,4.2,2.37,2.369,9.408,7.575
505.0,2018-07-06 17:28:52.868476,2018-07-06 20:16:34.985728,5657535.142,-3.249,1.625,2.499,4.2,2.368,2.368,9.403,7.573
506.0,2018-07-06 20:16:35.008672,2018-07-06 23:03:31.478504,5667551.635,-3.25,1.625,2.499,4.2,2.366,2.366,9.397,7.565
507.0,2018-07-06 23:03:31.526112,2018-07-07 01:50:13.877712,5677554.034,-3.249,1.625,2.499,4.2,2.364,2.363,9.388,7.555
508.0,2018-07-07 01:50:13.897276,2018-07-07 04:36:53.604276,5687553.761,-3.25,1.625,2.499,4.2,2.362,2.361,9.381,7.55
509.0,2018-07-07 04:36:53.639900,2018-07-07 07:23:33.250008,5697553.407,-3.249,1.625,2.499,4.2,2.361,2.36,9.375,7.544
510.0,2018-07-07 07:23:33.122880,2018-07-07 10:10:24.203340,5707564.36,-3.249,1.625,2.499,4.2,2.36,2.358,9.372,7.539
511.0,2018-07-07 10:10:24.144796,2018-07-07 12:56:46.613168,5717546.77,-3.249,1.625,2.499,4.2,2.358,2.356,9.364,7.532
512.0,2018-07-07 12:56:46.581416,2018-07-07 16:30:14.102708,5730354.259,-1.625,1.625,2.499,4.2,2.355,2.53,9.356,8.52
513.0,2018-07-07 16:30:14.155224,2018-07-07 20:09:33.993952,5743514.151,-1.625,1.625,2.499,4.2,2.525,2.523,9.997,8.497
514.0,2018-07-07 20:09:34.046268,2018-07-07 23:48:41.829472,5756661.986,-1.625,1.625,2.499,4.2,2.522,2.521,9.987,8.491
515.0,2018-07-07 23:48:41.874288,2018-07-07 23:49:41.877088,5756722.034,0.0,0.0,3.278,3.281,0.0,0.0,0.0,0.0
