Repository: Oliver191/MSc_Thesis_Predictive_Maintenance_Batteries

# MSc_Thesis_Predictive_Maintenance_Batteries
The GitHub repository accompanying the MSc Thesis at Esade written by Oliver Caspers regarding the topic “Predictive Maintenance for Lithium-Ion Batteries: Predicting the Remaining Useful Life (RUL) using Data-Driven Machine Learning based on Real-World Battery Datasets”.

SNL_Final.ipynb: The main Jupyter Notebook which contains the main code used to load, clean, and transform the SNL data. Four initial models are evaluated and a RF is chosen to be optimized. The RF is trained to predict the RUL on the training data and optimized using the validation data. Finally, the model is tested using independent testing data from UL.

File: SNL_Cycle_Timeseries_Data/SNL_18650_NMC_25C_0-100_0.5-1C_b_cycle_data.csv (part 2 of 3)
Cycle_Index,Start_Time,End_Time,Test_Time (s),Min_Current (A),Max_Current (A),Min_Voltage (V),Max_Voltage (V),Charge_Capacity (Ah),Discharge_Capacity (Ah),Charge_Energy (Wh),Discharge_Energy (Wh)
337.0,2018-08-31 11:27:56.830724,2018-08-31 14:21:49.369554,3751593.996,-3.001,1.499,1.997,4.2,2.455,2.456,9.493,8.824
338.0,2018-08-31 14:23:49.455425,2018-08-31 17:17:38.259398,3762142.886,-3.001,1.499,1.999,4.2,2.454,2.455,9.491,8.822
339.0,2018-08-31 17:19:38.326513,2018-08-31 20:13:29.427448,3772694.054,-3.001,1.499,1.998,4.2,2.454,2.455,9.489,8.821
340.0,2018-08-31 20:15:29.511347,2018-08-31 23:09:08.849022,3783233.475,-3.001,1.499,1.999,4.2,2.453,2.454,9.485,8.818
341.0,2018-08-31 23:11:08.929679,2018-09-01 02:04:51.800435,3793776.427,-3.001,1.499,1.997,4.2,2.453,2.454,9.486,8.817
342.0,2018-09-01 02:06:51.884463,2018-09-01 05:00:39.060968,3804323.687,-3.001,1.499,1.999,4.201,2.452,2.454,9.485,8.817
343.0,2018-09-01 05:02:39.123307,2018-09-01 08:08:45.219366,3815609.846,-3.001,1.499,1.998,4.207,2.498,2.458,9.677,8.824
344.0,2018-09-01 08:10:45.274315,2018-09-01 11:03:25.845579,3826090.472,-3.001,1.499,1.999,4.2,2.433,2.438,9.417,8.758
345.0,2018-09-01 11:05:25.901553,2018-09-01 13:58:12.016244,3836576.642,-3.001,1.499,1.998,4.2,2.435,2.438,9.424,8.76
346.0,2018-09-01 14:00:12.071730,2018-09-01 16:53:03.057969,3847067.684,-3.001,1.499,1.999,4.2,2.436,2.439,9.427,8.761
347.0,2018-09-01 16:55:03.112909,2018-09-01 19:47:47.931747,3857552.558,-3.001,1.499,1.999,4.2,2.436,2.438,9.425,8.76
348.0,2018-09-01 19:49:47.985379,2018-09-01 22:42:35.582785,3868040.209,-3.001,1.499,1.998,4.2,2.436,2.439,9.429,8.764
349.0,2018-09-01 22:44:35.639338,2018-09-02 01:37:23.173329,3878527.8,-3.001,1.499,1.999,4.201,2.436,2.438,9.428,8.763
350.0,2018-09-02 01:39:23.229173,2018-09-02 04:32:08.733676,3889013.36,-3.001,1.499,1.999,4.2,2.437,2.439,9.429,8.763
351.0,2018-09-02 04:34:08.785317,2018-09-02 07:26:59.405058,3899504.031,-3.001,1.499,1.999,4.2,2.436,2.438,9.428,8.761
352.0,2018-09-02 07:28:59.460808,2018-09-02 10:21:43.404046,3909988.03,-3.001,1.499,1.998,4.201,2.436,2.438,9.425,8.759
353.0,2018-09-02 10:23:43.460940,2018-09-02 13:16:22.695643,3920467.322,-3.001,1.499,1.997,4.2,2.436,2.438,9.425,8.759
354.0,2018-09-02 13:18:22.753717,2018-09-02 16:11:07.918525,3930952.545,-3.001,1.499,1.997,4.201,2.436,2.438,9.426,8.76
355.0,2018-09-02 16:13:07.972087,2018-09-02 19:05:49.017986,3941433.644,-3.001,1.499,1.999,4.201,2.435,2.437,9.425,8.758
356.0,2018-09-02 19:07:49.075708,2018-09-02 22:00:26.687473,3951911.314,-3.001,1.499,1.999,4.2,2.435,2.437,9.423,8.756
357.0,2018-09-02 22:02:26.736368,2018-09-03 00:55:10.998809,3962395.625,-3.001,1.499,1.999,4.201,2.435,2.437,9.423,8.757
358.0,2018-09-03 00:57:11.049185,2018-09-03 03:49:44.742649,3972869.369,-3.001,1.499,1.999,4.201,2.434,2.436,9.418,8.753
359.0,2018-09-03 03:51:44.792504,2018-09-03 06:44:14.566266,3983339.192,-3.001,1.499,1.997,4.201,2.434,2.436,9.419,8.753
360.0,2018-09-03 06:46:14.626029,2018-09-03 09:38:56.072220,3993820.698,-3.001,1.499,1.994,4.2,2.434,2.436,9.421,8.754
361.0,2018-09-03 09:40:56.129043,2018-09-03 12:33:27.493935,4004292.12,-3.001,1.499,1.998,4.2,2.433,2.435,9.417,8.75
362.0,2018-09-03 12:35:27.547176,2018-09-03 15:27:55.609387,4014760.236,-3.001,1.499,1.998,4.201,2.433,2.435,9.416,8.749
363.0,2018-09-03 15:29:55.669407,2018-09-03 18:22:29.318081,4025233.944,-3.001,1.499,1.993,4.2,2.433,2.435,9.415,8.749
364.0,2018-09-03 18:24:29.378206,2018-09-03 21:16:49.974930,4035694.601,-3.001,1.499,1.999,4.2,2.432,2.434,9.412,8.746
365.0,2018-09-03 21:18:50.029631,2018-09-04 00:11:15.279602,4046159.906,-3.001,1.499,1.998,4.2,2.432,2.434,9.413,8.746
366.0,2018-09-04 00:13:15.336418,2018-09-04 03:05:43.320832,4056627.947,-3.001,1.499,1.998,4.2,2.432,2.434,9.413,8.746
367.0,2018-09-04 03:07:43.383591,2018-09-04 06:00:06.029240,4067090.655,-3.001,1.499,1.999,4.2,2.432,2.433,9.411,8.743
368.0,2018-09-04 06:02:06.090175,2018-09-04 08:54:26.097927,4077550.724,-3.001,1.499,1.998,4.2,2.431,2.433,9.408,8.741
369.0,2018-09-04 08:56:26.167716,2018-09-04 11:48:42.412755,4088007.039,-3.001,1.499,1.998,4.2,2.431,2.432,9.407,8.74
370.0,2018-09-04 11:50:42.470070,2018-09-04 14:42:58.991896,4098463.618,-3.001,1.499,1.998,4.201,2.431,2.432,9.407,8.739
371.0,2018-09-04 14:44:59.037370,2018-09-04 17:37:12.390402,4108917.017,-3.001,1.499,1.999,4.201,2.43,2.432,9.406,8.737
372.0,2018-09-04 17:39:12.449635,2018-09-04 20:31:26.503159,4119371.129,-3.001,1.499,1.998,4.201,2.43,2.432,9.405,8.737
373.0,2018-09-04 20:33:26.546203,2018-09-04 23:25:39.707665,4129824.334,-3.001,1.499,1.997,4.2,2.429,2.431,9.403,8.734
374.0,2018-09-04 23:27:39.764262,2018-09-05 02:19:46.011826,4140270.638,-3.001,1.499,1.998,4.201,2.429,2.431,9.4,8.732
375.0,2018-09-05 02:21:46.070992,2018-09-05 05:13:48.000212,4150712.626,-3.001,1.499,1.999,4.2,2.428,2.43,9.399,8.731
376.0,2018-09-05 05:15:48.054782,2018-09-05 08:07:52.479923,4161157.106,-3.001,1.499,1.997,4.201,2.428,2.43,9.399,8.731
377.0,2018-09-05 08:09:52.534266,2018-09-05 11:01:56.772041,4171601.398,-3.001,1.499,1.997,4.201,2.428,2.43,9.398,8.729
378.0,2018-09-05 11:03:56.825943,2018-09-05 13:55:59.869445,4182044.496,-3.001,1.499,1.998,4.201,2.428,2.43,9.398,8.728
379.0,2018-09-05 13:57:59.920330,2018-09-05 16:50:02.832293,4192487.459,-3.001,1.499,1.996,4.201,2.428,2.429,9.396,8.727
380.0,2018-09-05 16:52:02.880011,2018-09-05 19:44:00.395784,4202925.022,-3.001,1.499,1.998,4.2,2.427,2.428,9.393,8.724
381.0,2018-09-05 19:46:00.462803,2018-09-05 22:37:52.299040,4213356.925,-3.001,1.499,1.997,4.2,2.427,2.429,9.393,8.724
382.0,2018-09-05 22:39:52.345146,2018-09-06 01:31:48.853791,4223793.48,-3.001,1.499,1.993,4.2,2.426,2.428,9.392,8.724
383.0,2018-09-06 01:33:48.902261,2018-09-06 04:25:41.878715,4234226.505,-3.001,1.499,1.996,4.201,2.426,2.428,9.391,8.721
384.0,2018-09-06 04:27:41.939446,2018-09-06 07:19:34.230616,4244658.857,-3.001,1.499,1.994,4.201,2.426,2.428,9.39,8.72
385.0,2018-09-06 07:21:34.271140,2018-09-06 10:13:27.961691,4255092.588,-3.001,1.499,1.997,4.2,2.426,2.427,9.388,8.719
386.0,2018-09-06 10:13:27.961819,2018-09-06 14:06:06.213962,4269050.84,-1.501,1.499,1.997,4.2,2.425,2.436,9.385,8.929
387.0,2018-09-06 14:06:06.323561,2018-09-06 17:59:11.940473,4283036.567,-1.501,1.499,1.999,4.201,2.434,2.438,9.434,8.937
388.0,2018-09-06 17:59:11.980576,2018-09-06 21:52:19.226020,4297023.852,-1.501,1.499,1.999,4.201,2.436,2.439,9.439,8.94
389.0,2018-09-06 21:52:19.226133,2018-09-06 21:53:19.257780,4297083.884,0.0,0.0,2.794,2.807,0.0,0.0,0.0,0.0
390.0,2018-09-21 08:00:27.008830,2018-09-21 11:54:39.899342,4311146.783,-1.501,1.499,1.998,4.201,2.428,2.456,9.444,8.998
391.0,2018-09-21 11:54:39.962346,2018-09-21 15:49:10.461237,4325217.345,-1.501,1.499,1.999,4.201,2.456,2.454,9.515,8.992
392.0,2018-09-21 15:49:10.492090,2018-09-21 19:43:24.799727,4339271.684,-1.501,1.499,1.998,4.201,2.452,2.452,9.5,8.985
393.0,2018-09-21 19:43:24.799842,2018-09-22 01:43:06.151156,4360853.035,-3.001,1.499,1.997,4.201,4.891,4.884,18.951,17.533
394.0,2018-09-22 01:45:06.206789,2018-09-22 04:37:35.672023,4371322.556,-3.001,1.499,1.999,4.2,2.439,2.439,9.439,8.757
395.0,2018-09-22 04:39:35.728590,2018-09-22 07:31:59.865719,4381786.75,-3.001,1.499,1.999,4.201,2.437,2.438,9.433,8.753
396.0,2018-09-22 07:33:59.922440,2018-09-22 10:26:24.373093,4392251.257,-3.001,1.499,1.999,4.2,2.436,2.437,9.427,8.749
397.0,2018-09-22 10:28:24.430603,2018-09-22 13:20:39.015583,4402705.9,-3.001,1.499,1.997,4.201,2.434,2.435,9.42,8.744
398.0,2018-09-22 13:22:39.073370,2018-09-22 16:14:49.980576,4413156.865,-3.001,1.499,1.999,4.2,2.433,2.434,9.417,8.741
399.0,2018-09-22 16:16:50.032764,2018-09-22 19:08:55.662505,4423602.546,-3.001,1.499,1.998,4.2,2.432,2.433,9.412,8.738
400.0,2018-09-22 19:10:55.716068,2018-09-22 22:02:59.394038,4434046.278,-3.001,1.499,1.999,4.201,2.431,2.433,9.41,8.736
401.0,2018-09-22 22:04:59.453493,2018-09-23 00:57:01.841841,4444488.726,-3.001,1.499,1.998,4.201,2.431,2.432,9.409,8.734
402.0,2018-09-23 00:59:01.897403,2018-09-23 03:51:04.467396,4454931.351,-3.001,1.499,1.999,4.201,2.43,2.432,9.405,8.731
403.0,2018-09-23 03:53:04.519635,2018-09-23 06:45:00.829577,4465367.714,-3.001,1.499,1.997,4.201,2.429,2.431,9.401,8.728
404.0,2018-09-23 06:47:00.883331,2018-09-23 09:38:51.935068,4475798.819,-3.001,1.499,1.997,4.201,2.428,2.43,9.399,8.726
405.0,2018-09-23 09:40:51.998163,2018-09-23 12:32:42.454206,4486229.338,-3.001,1.499,1.997,4.201,2.428,2.43,9.397,8.725
406.0,2018-09-23 12:34:42.509790,2018-09-23 15:26:32.757957,4496659.642,-3.001,1.499,1.997,4.201,2.427,2.429,9.395,8.723
407.0,2018-09-23 15:28:32.805985,2018-09-23 18:20:18.407881,4507085.292,-3.001,1.499,1.996,4.201,2.427,2.429,9.395,8.722
408.0,2018-09-23 18:22:18.456198,2018-09-23 21:14:06.931822,4517513.816,-3.001,1.499,1.997,4.201,2.426,2.428,9.392,8.719
409.0,2018-09-23 21:16:06.985217,2018-09-24 00:07:49.038006,4527935.922,-3.001,1.499,1.998,4.2,2.426,2.427,9.388,8.716
410.0,2018-09-24 00:09:49.085898,2018-09-24 03:01:25.371454,4538352.255,-3.001,1.499,1.998,4.201,2.425,2.427,9.386,8.715
411.0,2018-09-24 03:03:25.419940,2018-09-24 05:55:03.966571,4548770.851,-3.001,1.499,1.997,4.201,2.425,2.427,9.386,8.714
412.0,2018-09-24 05:57:04.019466,2018-09-24 08:48:38.844199,4559185.728,-3.001,1.499,1.997,4.201,2.424,2.426,9.383,8.706
413.0,2018-09-24 08:50:38.904221,2018-09-24 11:41:59.278829,4569586.163,-3.001,1.499,1.999,4.2,2.423,2.425,9.383,8.703
414.0,2018-09-24 11:43:59.345013,2018-09-24 14:35:22.923788,4579989.808,-3.001,1.499,1.997,4.201,2.423,2.425,9.381,8.702
415.0,2018-09-24 14:37:22.985717,2018-09-24 17:28:40.913015,4590387.797,-3.001,1.499,1.997,4.201,2.422,2.424,9.378,8.699
416.0,2018-09-24 17:30:40.961862,2018-09-24 20:21:57.924306,4600784.808,-3.001,1.499,1.999,4.201,2.422,2.424,9.377,8.7
417.0,2018-09-24 20:23:57.973697,2018-09-24 23:15:14.988592,4611181.873,-3.001,1.499,1.996,4.201,2.421,2.423,9.375,8.698
418.0,2018-09-24 23:17:15.054440,2018-09-25 02:08:29.425768,4621576.31,-3.001,1.499,1.999,4.201,2.421,2.423,9.373,8.696
419.0,2018-09-25 02:10:29.472564,2018-09-25 05:01:42.627250,4631969.511,-3.001,1.499,1.999,4.201,2.421,2.423,9.373,8.695
420.0,2018-09-25 05:03:42.684535,2018-09-25 07:54:55.690647,4642362.575,-3.001,1.499,1.999,4.201,2.42,2.422,9.37,8.692
421.0,2018-09-25 07:56:55.757208,2018-09-25 10:46:10.465019,4652637.349,-3.001,1.499,1.996,4.2,2.412,2.414,9.351,8.623
422.0,2018-09-25 10:48:10.532871,2018-09-25 13:37:15.401091,4662902.285,-3.001,1.499,1.997,4.201,2.411,2.413,9.35,8.62
423.0,2018-09-25 13:39:15.447316,2018-09-25 16:28:38.555341,4673185.439,-3.001,1.499,1.997,4.201,2.412,2.414,9.354,8.627
424.0,2018-09-25 16:30:38.601700,2018-09-25 19:20:10.694600,4683477.579,-3.001,1.499,1.999,4.2,2.412,2.414,9.354,8.628
425.0,2018-09-25 19:22:10.743267,2018-09-25 22:11:41.746864,4693768.631,-3.001,1.499,1.998,4.201,2.412,2.414,9.352,8.629
426.0,2018-09-25 22:13:41.811774,2018-09-26 01:03:17.536634,4704064.421,-3.001,1.499,1.995,4.2,2.412,2.414,9.352,8.63
427.0,2018-09-26 01:05:17.578849,2018-09-26 03:54:55.789893,4714362.674,-3.001,1.499,1.999,4.2,2.412,2.414,9.352,8.631
428.0,2018-09-26 03:56:55.859913,2018-09-26 06:46:31.260641,4724658.145,-3.001,1.499,1.996,4.201,2.411,2.413,9.347,8.63
429.0,2018-09-26 06:48:31.307425,2018-09-26 09:38:06.509484,4734953.393,-3.001,1.499,1.997,4.201,2.412,2.414,9.35,8.632
430.0,2018-09-26 09:40:06.563872,2018-09-26 12:29:43.579092,4745250.463,-3.001,1.499,1.997,4.2,2.411,2.413,9.348,8.629
431.0,2018-09-26 12:31:43.644188,2018-09-26 15:21:24.892784,4755551.777,-3.001,1.499,1.999,4.201,2.411,2.413,9.347,8.63
432.0,2018-09-26 15:23:24.943643,2018-09-26 18:13:02.169093,4765849.053,-3.001,1.499,1.998,4.2,2.411,2.413,9.347,8.63
433.0,2018-09-26 18:15:02.230926,2018-09-26 21:04:39.681815,4776146.566,-3.001,1.499,1.998,4.201,2.41,2.412,9.343,8.627
434.0,2018-09-26 21:06:39.723630,2018-09-26 23:56:12.009139,4786438.893,-3.001,1.499,1.999,4.2,2.409,2.411,9.339,8.624
435.0,2018-09-26 23:58:12.053957,2018-09-27 02:47:47.041702,4796733.926,-3.001,1.499,1.993,4.201,2.41,2.411,9.341,8.626
436.0,2018-09-27 02:49:47.093481,2018-09-27 05:39:20.758524,4807027.643,-3.001,1.499,1.998,4.201,2.409,2.411,9.338,8.625
437.0,2018-09-27 05:41:20.815389,2018-09-27 08:30:54.424804,4817321.309,-3.001,1.499,1.999,4.201,2.409,2.411,9.337,8.623
438.0,2018-09-27 08:32:54.479952,2018-09-27 11:22:11.151960,4827598.036,-3.001,1.499,1.998,4.201,2.408,2.409,9.333,8.614
439.0,2018-09-27 11:24:11.237798,2018-09-27 14:13:36.978783,4837883.863,-3.001,1.499,1.997,4.201,2.408,2.41,9.335,8.62
440.0,2018-09-27 14:15:37.037797,2018-09-27 17:05:02.832483,4848169.716,-3.001,1.499,1.999,4.201,2.408,2.409,9.334,8.619
441.0,2018-09-27 17:07:02.883550,2018-09-27 19:56:25.303234,4858452.187,-3.001,1.499,1.999,4.201,2.407,2.409,9.331,8.618
442.0,2018-09-27 19:58:25.372543,2018-09-27 22:47:48.475455,4868735.359,-3.001,1.499,1.998,4.201,2.407,2.409,9.331,8.618
443.0,2018-09-27 22:49:48.532790,2018-09-28 01:39:16.364133,4879023.248,-3.001,1.499,1.997,4.201,2.407,2.409,9.331,8.619
444.0,2018-09-28 01:41:16.417051,2018-09-28 04:30:40.992962,4889307.877,-3.001,1.499,1.997,4.201,2.406,2.408,9.328,8.617
445.0,2018-09-28 04:32:41.051643,2018-09-28 07:22:03.468573,4899590.353,-3.001,1.499,1.998,4.201,2.406,2.408,9.328,8.616
446.0,2018-09-28 07:24:03.545577,2018-09-28 10:13:26.960294,4909873.844,-3.001,1.499,1.999,4.201,2.406,2.407,9.326,8.615
447.0,2018-09-28 10:15:27.025704,2018-09-28 13:04:46.333261,4920153.217,-3.001,1.499,1.996,4.201,2.405,2.407,9.324,8.613
448.0,2018-09-28 13:06:46.411759,2018-09-28 15:56:07.920802,4930434.805,-3.001,1.499,1.997,4.201,2.405,2.407,9.325,8.615
449.0,2018-09-28 15:58:07.984861,2018-09-28 18:47:29.609815,4940716.494,-3.001,1.499,1.996,4.201,2.405,2.407,9.322,8.613
450.0,2018-09-28 18:49:29.690983,2018-09-28 21:38:49.488422,4950996.372,-3.001,1.499,1.999,4.201,2.405,2.406,9.321,8.611
451.0,2018-09-28 21:40:49.520598,2018-09-29 00:30:10.645740,4961277.53,-3.001,1.499,1.998,4.2,2.404,2.406,9.32,8.61
452.0,2018-09-29 00:32:10.694011,2018-09-29 03:21:27.919951,4971554.804,-3.001,1.499,1.996,4.201,2.404,2.406,9.317,8.609
453.0,2018-09-29 03:23:27.977714,2018-09-29 06:12:43.102819,4981829.987,-3.001,1.499,1.998,4.201,2.403,2.405,9.317,8.607
454.0,2018-09-29 06:14:43.167011,2018-09-29 09:03:55.084774,4992101.969,-3.001,1.499,1.997,4.201,2.403,2.405,9.315,8.606
455.0,2018-09-29 09:05:55.150219,2018-09-29 11:55:08.327388,5002375.211,-3.001,1.499,1.999,4.201,2.403,2.404,9.314,8.605
456.0,2018-09-29 11:57:08.364874,2018-09-29 14:46:25.470481,5012652.354,-3.001,1.499,1.999,4.201,2.403,2.405,9.315,8.605
457.0,2018-09-29 14:48:25.548582,2018-09-29 17:37:36.415226,5022923.299,-3.001,1.499,1.998,4.201,2.402,2.404,9.312,8.603
458.0,2018-09-29 17:39:36.461010,2018-09-29 20:28:46.856760,5033193.741,-3.001,1.499,1.999,4.201,2.402,2.404,9.312,8.603
459.0,2018-09-29 20:30:46.901723,2018-09-29 23:19:56.012114,5043462.896,-3.001,1.499,1.997,4.201,2.401,2.403,9.308,8.6
460.0,2018-09-29 23:21:56.084722,2018-09-30 02:11:00.547405,5053727.431,-3.001,1.499,1.996,4.201,2.401,2.403,9.307,8.599
461.0,2018-09-30 02:13:00.609214,2018-09-30 05:02:10.242110,5063997.126,-3.001,1.499,1.996,4.201,2.401,2.403,9.308,8.6
462.0,2018-09-30 05:04:10.270054,2018-09-30 07:53:16.230855,5074263.115,-3.001,1.499,1.998,4.201,2.4,2.402,9.305,8.597
463.0,2018-09-30 07:55:16.312904,2018-09-30 10:44:20.588476,5084527.472,-3.001,1.499,1.996,4.201,2.4,2.402,9.304,8.596
464.0,2018-09-30 10:46:20.628042,2018-09-30 13:35:25.905446,5094792.789,-3.001,1.499,1.995,4.201,2.4,2.402,9.303,8.595
465.0,2018-09-30 13:37:25.966719,2018-09-30 16:26:27.989425,5105054.873,-3.001,1.499,1.994,4.2,2.399,2.401,9.301,8.594
466.0,2018-09-30 16:28:28.035811,2018-09-30 19:17:29.042164,5115315.926,-3.001,1.499,1.997,4.201,2.399,2.401,9.301,8.593
467.0,2018-09-30 19:19:29.071794,2018-09-30 22:08:26.300191,5125573.184,-3.001,1.499,1.998,4.201,2.399,2.401,9.298,8.592
468.0,2018-09-30 22:10:26.369605,2018-10-01 00:59:25.600153,5135832.484,-3.001,1.499,1.997,4.201,2.399,2.4,9.298,8.591
469.0,2018-10-01 01:01:25.650182,2018-10-01 03:50:25.732014,5146092.616,-3.001,1.499,1.996,4.201,2.398,2.4,9.298,8.59
470.0,2018-10-01 03:52:25.763771,2018-10-01 06:41:22.282500,5156349.166,-3.001,1.499,1.998,4.201,2.398,2.4,9.295,8.588
471.0,2018-10-01 06:43:22.352661,2018-10-01 09:32:16.324136,5166603.208,-3.001,1.499,1.996,4.201,2.398,2.399,9.295,8.587
472.0,2018-10-01 09:34:16.366464,2018-10-01 12:23:10.540071,5176857.424,-3.001,1.499,1.997,4.201,2.397,2.399,9.292,8.585
473.0,2018-10-01 12:25:10.617518,2018-10-01 15:14:01.448829,5187108.333,-3.001,1.499,1.995,4.201,2.397,2.398,9.291,8.585
474.0,2018-10-01 15:16:01.493165,2018-10-01 18:04:56.550639,5197363.435,-3.001,1.499,1.998,4.201,2.397,2.399,9.292,8.585
475.0,2018-10-01 18:06:56.600280,2018-10-01 20:55:47.852176,5207614.736,-3.001,1.499,1.997,4.201,2.396,2.398,9.289,8.583
476.0,2018-10-01 20:57:47.900455,2018-10-01 23:46:36.924492,5217863.808,-3.001,1.499,1.999,4.2,2.396,2.398,9.289,8.581
477.0,2018-10-01 23:48:36.967897,2018-10-02 02:37:26.042998,5228112.927,-3.001,1.499,1.999,4.2,2.395,2.397,9.286,8.58
478.0,2018-10-02 02:39:26.128644,2018-10-02 05:28:13.960416,5238360.844,-3.001,1.499,1.996,4.201,2.394,2.397,9.279,8.579
479.0,2018-10-02 05:30:14.015896,2018-10-02 08:19:04.466523,5248611.351,-3.001,1.499,1.996,4.2,2.395,2.397,9.286,8.579
480.0,2018-10-02 08:21:04.521806,2018-10-02 11:09:49.730500,5258856.614,-3.001,1.499,1.998,4.201,2.395,2.396,9.283,8.577
481.0,2018-10-02 11:11:49.786595,2018-10-02 14:00:33.843135,5269100.727,-3.001,1.499,1.998,4.2,2.394,2.396,9.282,8.576
482.0,2018-10-02 14:02:33.898295,2018-10-02 16:51:19.449570,5279346.334,-3.001,1.499,1.998,4.201,2.394,2.396,9.281,8.575
483.0,2018-10-02 16:53:19.506057,2018-10-02 19:42:02.344765,5289589.229,-3.001,1.499,1.999,4.201,2.394,2.395,9.279,8.574
484.0,2018-10-02 19:44:02.398053,2018-10-02 22:46:24.887835,5300651.772,-3.001,1.499,1.997,4.207,2.439,2.406,9.469,8.609
485.0,2018-10-02 22:48:24.943327,2018-10-03 01:35:58.593539,5310825.478,-3.001,1.499,1.998,4.201,2.373,2.378,9.203,8.51
486.0,2018-10-03 01:37:58.648422,2018-10-03 04:25:41.519859,5321008.404,-3.001,1.499,1.997,4.201,2.376,2.38,9.215,8.515
487.0,2018-10-03 04:27:41.575871,2018-10-03 07:15:27.379116,5331194.263,-3.001,1.499,1.995,4.201,2.377,2.38,9.218,8.517
488.0,2018-10-03 07:17:27.433119,2018-10-03 10:05:13.891756,5341380.776,-3.001,1.499,1.997,4.201,2.377,2.38,9.219,8.518
489.0,2018-10-03 10:07:13.948814,2018-10-03 12:54:58.286212,5351565.17,-3.001,1.499,1.999,4.201,2.378,2.38,9.221,8.519
490.0,2018-10-03 12:56:58.342780,2018-10-03 15:44:46.454608,5361753.339,-3.001,1.499,1.997,4.201,2.378,2.381,9.223,8.521
491.0,2018-10-03 15:46:46.509172,2018-10-03 18:34:34.616936,5371941.501,-3.001,1.499,1.998,4.201,2.378,2.381,9.225,8.511
492.0,2018-10-03 18:36:34.646870,2018-10-03 21:22:30.133031,5382017.017,-3.001,1.499,1.997,4.201,2.369,2.372,9.204,8.45
493.0,2018-10-03 21:24:30.184661,2018-10-04 00:10:51.934882,5392118.819,-3.001,1.499,1.995,4.201,2.372,2.374,9.209,8.466
494.0,2018-10-04 00:12:51.992794,2018-10-04 02:59:26.822518,5402233.707,-3.001,1.499,1.999,4.201,2.373,2.375,9.212,8.473
495.0,2018-10-04 03:01:26.876996,2018-10-04 05:48:04.196698,5412351.081,-3.001,1.499,1.993,4.201,2.372,2.375,9.21,8.475
496.0,2018-10-04 05:50:04.251804,2018-10-04 08:36:43.291465,5422470.175,-3.001,1.499,1.996,4.201,2.374,2.376,9.214,8.482
497.0,2018-10-04 08:38:43.349404,2018-10-04 11:25:36.722641,5432603.607,-3.001,1.499,1.998,4.201,2.374,2.377,9.216,8.486
498.0,2018-10-04 11:27:36.783487,2018-10-04 14:14:34.169903,5442741.054,-3.001,1.499,1.999,4.201,2.374,2.377,9.216,8.488
499.0,2018-10-04 14:16:34.232448,2018-10-04 17:03:34.693398,5452881.577,-3.001,1.499,1.998,4.201,2.375,2.377,9.217,8.49
500.0,2018-10-04 17:05:34.747183,2018-10-04 19:52:33.159217,5463020.043,-3.001,1.499,1.997,4.201,2.375,2.377,9.216,8.49
501.0,2018-10-04 19:54:33.216302,2018-10-04 22:41:38.614769,5473165.499,-3.001,1.498,1.996,4.201,2.375,2.377,9.216,8.491
502.0,2018-10-04 22:43:38.670838,2018-10-05 01:30:40.197128,5483307.081,-3.001,1.499,1.996,4.201,2.374,2.377,9.214,8.491
503.0,2018-10-05 01:32:40.246424,2018-10-05 04:19:44.038506,5493450.922,-3.001,1.499,1.997,4.201,2.375,2.377,9.215,8.493
504.0,2018-10-05 04:21:44.099858,2018-10-05 07:08:51.500741,5503598.385,-3.001,1.499,1.998,4.201,2.375,2.377,9.216,8.494
505.0,2018-10-05 07:10:51.548654,2018-10-05 09:57:56.120814,5513743.005,-3.001,1.499,1.999,4.201,2.375,2.377,9.215,8.494
506.0,2018-10-05 09:59:56.181791,2018-10-05 12:47:06.436798,5523893.321,-3.001,1.499,1.997,4.201,2.375,2.377,9.215,8.494
507.0,2018-10-05 12:49:06.489627,2018-10-05 15:36:16.798677,5534043.683,-3.001,1.499,1.996,4.2,2.374,2.377,9.213,8.493
508.0,2018-10-05 15:38:16.858289,2018-10-05 18:25:22.802353,5544189.686,-3.001,1.499,1.995,4.2,2.374,2.376,9.211,8.493
509.0,2018-10-05 18:27:22.861796,2018-10-05 21:14:29.824542,5554336.709,-3.001,1.499,1.999,4.2,2.374,2.376,9.212,8.493
510.0,2018-10-05 21:16:29.885912,2018-10-06 00:03:35.884139,5564482.768,-3.001,1.499,1.998,4.201,2.374,2.376,9.21,8.492
511.0,2018-10-06 00:05:35.945848,2018-10-06 02:52:44.748430,5574631.632,-3.001,1.499,1.998,4.201,2.374,2.376,9.211,8.494
512.0,2018-10-06 02:54:44.798793,2018-10-06 05:41:58.146651,5584785.031,-3.001,1.499,1.998,4.201,2.374,2.376,9.212,8.493
513.0,2018-10-06 05:43:58.193833,2018-10-06 08:31:03.852723,5594930.737,-3.001,1.499,1.997,4.201,2.373,2.375,9.208,8.492
514.0,2018-10-06 08:33:03.914743,2018-10-06 11:20:12.845852,5605079.73,-3.001,1.499,1.998,4.201,2.374,2.376,9.211,8.493
515.0,2018-10-06 11:22:12.897095,2018-10-06 14:09:19.356263,5615226.24,-3.001,1.499,1.999,4.201,2.373,2.375,9.206,8.49
516.0,2018-10-06 14:11:19.424039,2018-10-06 16:58:20.729009,5625367.613,-3.001,1.499,1.998,4.201,2.373,2.375,9.205,8.49
517.0,2018-10-06 17:00:20.773507,2018-10-06 19:47:29.437123,5635516.321,-3.001,1.499,1.999,4.201,2.373,2.375,9.207,8.491
518.0,2018-10-06 19:47:29.437250,2018-10-06 23:34:22.465954,5649129.35,-1.501,1.499,1.998,4.201,2.373,2.384,9.206,8.713
519.0,2018-10-06 23:34:22.599705,2018-10-07 03:21:17.359198,5662744.243,-1.501,1.499,1.999,4.201,2.38,2.384,9.247,8.715
520.0,2018-10-07 03:21:17.411167,2018-10-07 07:08:21.659267,5676368.543,-1.501,1.499,1.998,4.201,2.382,2.385,9.255,8.72
521.0,2018-10-07 07:08:21.659389,2018-10-07 07:09:21.739391,5676428.623,0.0,0.0,2.789,2.801,0.0,0.0,0.0,0.0
522.0,2018-10-24 07:43:14.011457,2018-10-24 11:32:35.365514,5690199.989,-1.501,1.499,1.998,4.2,2.376,2.411,9.267,8.824
523.0,2018-10-24 11:32:35.397152,2018-10-24 15:22:37.831943,5704002.455,-1.501,1.499,1.999,4.201,2.412,2.409,9.356,8.819
524.0,2018-10-24 15:22:37.893528,2018-10-24 19:12:29.066822,5717793.69,-1.501,1.499,1.998,4.201,2.408,2.408,9.342,8.814
525.0,2018-10-24 19:12:29.066954,2018-10-25 01:05:16.431239,5738961.055,-3.001,1.499,1.996,4.201,4.803,4.795,18.638,17.179
526.0,2018-10-25 01:07:16.488808,2018-10-25 03:56:16.987824,5749221.611,-3.001,1.499,1.999,4.201,2.395,2.394,9.28,8.579
527.0,2018-10-25 03:58:17.043183,2018-10-25 06:47:14.135463,5759478.759,-3.001,1.499,1.998,4.201,2.393,2.393,9.272,8.575
528.0,2018-10-25 06:49:14.191483,2018-10-25 09:38:08.257978,5769732.881,-3.001,1.499,1.996,4.201,2.391,2.392,9.267,8.572
529.0,2018-10-25 09:40:08.314029,2018-10-25 12:28:53.006740,5779977.63,-3.001,1.499,1.997,4.2,2.39,2.391,9.262,8.567
530.0,2018-10-25 12:30:53.059710,2018-10-25 15:19:33.659193,5790218.283,-3.001,1.499,1.997,4.201,2.389,2.39,9.258,8.564
531.0,2018-10-25 15:21:33.711253,2018-10-25 18:10:11.211835,5800455.835,-3.001,1.499,1.998,4.201,2.388,2.389,9.255,8.562
532.0,2018-10-25 18:12:11.264100,2018-10-25 21:00:45.368315,5810689.992,-3.001,1.499,1.996,4.201,2.387,2.388,9.251,8.558
533.0,2018-10-25 21:02:45.430520,2018-10-25 23:51:22.092541,5820926.716,-3.001,1.499,1.999,4.2,2.387,2.388,9.248,8.557
534.0,2018-10-25 23:53:22.145125,2018-10-26 02:42:00.818564,5831165.442,-3.001,1.499,1.999,4.201,2.386,2.388,9.248,8.556
535.0,2018-10-26 02:44:00.881379,2018-10-26 05:32:27.800908,5841392.424,-3.001,1.499,1.997,4.201,2.385,2.387,9.244,8.552
536.0,2018-10-26 05:34:27.854211,2018-10-26 08:22:53.807993,5851618.431,-3.001,1.499,1.997,4.201,2.385,2.386,9.243,8.551
537.0,2018-10-26 08:24:53.865900,2018-10-26 11:13:18.535409,5861843.159,-3.001,1.499,1.998,4.201,2.384,2.386,9.24,8.549
538.0,2018-10-26 11:15:18.595845,2018-10-26 14:03:40.596642,5872065.22,-3.001,1.499,1.998,4.201,2.384,2.385,9.237,8.546
539.0,2018-10-26 14:05:40.655520,2018-10-26 16:54:01.023639,5882285.647,-3.001,1.499,1.997,4.201,2.383,2.385,9.235,8.544
540.0,2018-10-26 16:56:01.077834,2018-10-26 19:44:15.624033,5892500.247,-3.001,1.499,1.996,4.2,2.382,2.383,9.231,8.54
541.0,2018-10-26 19:46:15.680384,2018-10-26 22:34:35.702721,5902720.326,-3.001,1.499,1.998,4.2,2.382,2.383,9.231,8.54
542.0,2018-10-26 22:36:35.754388,2018-10-27 01:24:49.604985,5912934.228,-3.001,1.499,1.998,4.201,2.381,2.383,9.228,8.538
543.0,2018-10-27 01:26:49.656941,2018-10-27 04:15:03.981223,5923148.605,-3.001,1.499,1.996,4.201,2.381,2.383,9.228,8.537
544.0,2018-10-27 04:17:04.034905,2018-10-27 07:05:20.199074,5933364.822,-3.001,1.499,1.999,4.201,2.381,2.382,9.227,8.536
545.0,2018-10-27 07:07:20.257128,2018-10-27 09:55:24.447696,5943569.071,-3.001,1.499,1.998,4.201,2.38,2.381,9.223,8.532
546.0,2018-10-27 09:57:24.490476,2018-10-27 12:45:32.023508,5953776.647,-3.001,1.499,1.998,4.201,2.379,2.381,9.222,8.531
547.0,2018-10-27 12:47:32.088274,2018-10-27 15:35:33.701905,5963978.325,-3.001,1.499,1.998,4.201,2.379,2.38,9.219,8.529
548.0,2018-10-27 15:37:33.747352,2018-10-27 18:25:36.745531,5974181.369,-3.001,1.499,1.998,4.201,2.379,2.38,9.22,8.529
549.0,2018-10-27 18:27:36.805289,2018-10-27 21:15:38.218567,5984382.842,-3.001,1.499,1.996,4.201,2.378,2.38,9.218,8.527
550.0,2018-10-27 21:17:38.258830,2018-10-28 00:05:38.645045,5994583.268,-3.001,1.499,1.999,4.201,2.378,2.379,9.217,8.524
551.0,2018-10-28 00:07:38.695354,2018-10-28 02:55:41.840239,6004786.464,-3.001,1.499,1.999,4.201,2.378,2.379,9.216,8.524
552.0,2018-10-28 02:57:41.905132,2018-10-28 05:45:34.597224,6014979.221,-3.001,1.499,1.997,4.201,2.377,2.378,9.211,8.52
553.0,2018-10-28 05:47:34.659772,2018-10-28 08:35:34.273594,6025178.897,-3.001,1.499,1.998,4.2,2.377,2.378,9.212,8.52
554.0,2018-10-28 08:37:34.313821,2018-10-28 11:25:19.786866,6035364.41,-3.001,1.499,1.997,4.201,2.376,2.378,9.208,8.518
555.0,2018-10-28 11:27:19.844178,2018-10-28 14:15:06.561929,6045551.185,-3.001,1.499,1.998,4.201,2.376,2.377,9.208,8.516
556.0,2018-10-28 14:17:06.606686,2018-10-28 17:04:54.448380,6055739.072,-3.001,1.499,1.998,4.201,2.375,2.377,9.207,8.516
557.0,2018-10-28 17:06:54.514437,2018-10-28 19:54:36.531680,6065921.155,-3.001,1.499,1.999,4.201,2.375,2.376,9.204,8.511
558.0,2018-10-28 19:56:36.578206,2018-10-28 22:44:23.833415,6076108.457,-3.001,1.499,1.996,4.201,2.374,2.376,9.204,8.512
559.0,2018-10-28 22:46:23.899681,2018-10-29 01:34:03.945600,6086288.569,-3.001,1.499,1.996,4.201,2.374,2.376,9.202,8.509
560.0,2018-10-29 01:36:03.989271,2018-10-29 04:23:49.360107,6096473.983,-3.001,1.499,1.997,4.201,2.374,2.376,9.201,8.509
561.0,2018-10-29 04:25:49.420755,2018-10-29 07:13:22.868951,6106647.492,-3.001,1.499,1.998,4.201,2.373,2.375,9.199,8.507
562.0,2018-10-29 07:15:22.927389,2018-10-29 10:02:57.568720,6116822.192,-3.001,1.499,1.996,4.2,2.373,2.374,9.198,8.504
563.0,2018-10-29 10:04:57.613737,2018-10-29 12:52:35.152368,6126999.776,-3.001,1.499,1.999,4.2,2.372,2.374,9.196,8.494
564.0,2018-10-29 12:54:35.193705,2018-10-29 15:41:47.654170,6137152.278,-3.001,1.499,1.994,4.2,2.371,2.373,9.194,8.49
565.0,2018-10-29 15:43:47.721788,2018-10-29 18:31:05.780727,6147310.404,-3.001,1.499,1.995,4.201,2.371,2.372,9.193,8.489
566.0,2018-10-29 18:33:05.820547,2018-10-29 21:20:16.152496,6157460.776,-3.001,1.499,1.998,4.201,2.37,2.372,9.189,8.486
567.0,2018-10-29 21:22:16.215246,2018-10-30 00:09:31.349092,6167615.972,-3.001,1.499,1.998,4.201,2.37,2.372,9.19,8.487
568.0,2018-10-30 00:11:31.411257,2018-10-30 02:58:37.488334,6177762.112,-3.001,1.499,1.999,4.201,2.369,2.371,9.186,8.484
569.0,2018-10-30 03:00:37.535100,2018-10-30 05:47:43.656720,6187908.28,-3.001,1.499,1.998,4.201,2.369,2.371,9.188,8.486
570.0,2018-10-30 05:49:43.719226,2018-10-30 08:36:53.310292,6198057.934,-3.001,1.499,1.997,4.2,2.369,2.37,9.186,8.483
571.0,2018-10-30 08:38:53.362793,2018-10-30 11:25:57.312578,6208201.936,-3.001,1.499,1.999,4.201,2.369,2.37,9.185,8.482
572.0,2018-10-30 11:27:57.346674,2018-10-30 14:15:07.823614,6218352.447,-3.001,1.499,1.999,4.201,2.369,2.37,9.186,8.482
573.0,2018-10-30 14:17:07.848999,2018-10-30 17:04:10.186389,6228494.81,-3.001,1.499,1.996,4.201,2.368,2.369,9.181,8.478
574.0,2018-10-30 17:06:10.253268,2018-10-30 19:53:17.384278,6238642.008,-3.001,1.499,1.995,4.201,2.368,2.37,9.183,8.48
575.0,2018-10-30 19:55:17.468328,2018-10-30 22:42:15.158683,6248779.782,-3.001,1.499,1.997,4.2,2.367,2.369,9.178,8.476
576.0,2018-10-30 22:44:15.213810,2018-10-31 01:31:13.472782,6258918.096,-3.001,1.499,1.996,4.201,2.367,2.369,9.179,8.477
577.0,2018-10-31 01:33:13.499574,2018-10-31 04:20:14.592724,6269059.216,-3.001,1.499,1.999,4.2,2.367,2.368,9.178,8.475
578.0,2018-10-31 04:22:14.658261,2018-10-31 07:09:10.131279,6279194.755,-3.001,1.499,1.997,4.201,2.366,2.368,9.177,8.474
579.0,2018-10-31 07:11:10.195333,2018-10-31 09:58:08.330438,6289332.954,-3.001,1.499,1.999,4.201,2.366,2.368,9.177,8.473
580.0,2018-10-31 10:00:08.397034,2018-10-31 12:47:02.843081,6299467.466,-3.001,1.499,1.997,4.201,2.366,2.367,9.174,8.471
581.0,2018-10-31 12:49:02.875386,2018-10-31 15:35:59.509840,6309604.133,-3.001,1.499,1.999,4.201,2.365,2.367,9.173,8.47
582.0,2018-10-31 15:37:59.542060,2018-10-31 18:24:48.406302,6319733.03,-3.001,1.499,1.998,4.201,2.365,2.366,9.17,8.467
583.0,2018-10-31 18:26:48.458167,2018-10-31 21:13:43.459222,6329868.083,-3.001,1.499,1.996,4.201,2.365,2.367,9.171,8.469
584.0,2018-10-31 21:15:43.540147,2018-11-01 00:02:32.801852,6339997.425,-3.001,1.499,1.998,4.201,2.364,2.366,9.169,8.466
585.0,2018-11-01 00:04:32.871086,2018-11-01 02:51:21.156789,6350125.78,-3.001,1.499,1.999,4.201,2.364,2.366,9.169,8.466
586.0,2018-11-01 02:53:21.213357,2018-11-01 05:40:05.232287,6360249.856,-3.001,1.499,1.998,4.201,2.364,2.365,9.167,8.463
587.0,2018-11-01 05:42:05.268222,2018-11-01 08:28:47.345561,6370371.969,-3.001,1.499,1.996,4.201,2.363,2.365,9.165,8.462
588.0,2018-11-01 08:30:47.389711,2018-11-01 11:17:29.090756,6380493.714,-3.001,1.499,1.998,4.201,2.363,2.364,9.162,8.46
589.0,2018-11-01 11:19:29.173941,2018-11-01 14:06:10.330401,6390614.954,-3.001,1.499,1.999,4.201,2.363,2.365,9.164,8.46
590.0,2018-11-01 14:08:10.388861,2018-11-01 16:54:53.230565,6400737.854,-3.001,1.499,1.996,4.201,2.362,2.364,9.161,8.459
591.0,2018-11-01 16:56:53.298389,2018-11-01 19:43:30.651101,6410855.274,-3.001,1.499,1.996,4.201,2.362,2.364,9.162,8.457
592.0,2018-11-01 19:45:30.688262,2018-11-01 22:32:13.813053,6420978.436,-3.001,1.499,1.998,4.201,2.362,2.364,9.16,8.457
593.0,2018-11-01 22:34:13.891479,2018-11-02 01:20:46.987051,6431091.61,-3.001,1.499,1.998,4.201,2.361,2.363,9.157,8.453
594.0,2018-11-02 01:22:47.027711,2018-11-02 04:09:30.603190,6441215.227,-3.001,1.499,1.997,4.201,2.362,2.363,9.159,8.455
595.0,2018-11-02 04:11:30.654519,2018-11-02 06:57:59.568527,6451324.192,-3.001,1.499,1.998,4.201,2.36,2.362,9.152,8.449
596.0,2018-11-02 06:59:59.637729,2018-11-02 09:46:32.048458,6461436.672,-3.001,1.499,1.997,4.201,2.361,2.363,9.156,8.452
597.0,2018-11-02 09:48:32.110001,2018-11-02 12:34:58.768422,6471543.392,-3.001,1.499,1.999,4.201,2.36,2.361,9.151,8.448
598.0,2018-11-02 12:36:58.844257,2018-11-02 15:23:24.318656,6481648.942,-3.001,1.499,1.997,4.201,2.36,2.362,9.153,8.45
599.0,2018-11-02 15:25:24.343965,2018-11-02 18:11:52.055811,6491756.679,-3.001,1.499,1.997,4.201,2.359,2.361,9.15,8.446
600.0,2018-11-02 18:13:52.097360,2018-11-02 21:00:15.279420,6501859.903,-3.001,1.499,1.998,4.201,2.359,2.361,9.15,8.446
601.0,2018-11-02 21:02:15.360983,2018-11-02 23:48:43.807965,6511968.431,-3.001,1.499,1.998,4.2,2.359,2.361,9.149,8.445
602.0,2018-11-02 23:50:43.875777,2018-11-03 02:37:03.723919,6522068.347,-3.001,1.499,1.996,4.201,2.358,2.36,9.146,8.443
603.0,2018-11-03 02:39:03.763383,2018-11-03 05:25:25.566730,6532170.19,-3.001,1.499,1.998,4.201,2.358,2.36,9.147,8.442
604.0,2018-11-03 05:27:25.612937,2018-11-03 08:13:44.677578,6542269.301,-3.001,1.499,1.999,4.201,2.358,2.36,9.145,8.441
605.0,2018-11-03 08:15:44.725366,2018-11-03 11:02:04.708686,6552369.332,-3.001,1.499,1.997,4.201,2.358,2.359,9.144,8.44
606.0,2018-11-03 11:04:04.759843,2018-11-03 13:50:22.370359,6562466.994,-3.001,1.499,1.998,4.201,2.358,2.359,9.144,8.439
607.0,2018-11-03 13:52:22.452601,2018-11-03 16:38:41.005628,6572565.629,-3.001,1.499,1.997,4.201,2.357,2.359,9.141,8.437
608.0,2018-11-03 16:40:41.057602,2018-11-03 19:26:56.509633,6582661.133,-3.001,1.499,1.996,4.201,2.357,2.359,9.142,8.437
609.0,2018-11-03 19:28:56.557861,2018-11-03 22:15:12.443240,6592757.067,-3.001,1.499,1.998,4.201,2.356,2.358,9.138,8.434
610.0,2018-11-03 22:17:12.519620,2018-11-04 01:03:21.184842,6602845.808,-3.001,1.499,1.998,4.201,2.356,2.358,9.138,8.433
611.0,2018-11-04 01:05:21.246139,2018-11-04 03:51:33.693782,6612938.317,-3.001,1.499,1.998,4.201,2.356,2.357,9.136,8.432
612.0,2018-11-04 03:53:33.746099,2018-11-04 06:39:40.403158,6623025.027,-3.001,1.499,1.998,4.201,2.355,2.357,9.134,8.428
613.0,2018-11-04 06:41:40.468968,2018-11-04 09:27:48.389863,6633113.013,-3.001,1.499,1.998,4.201,2.355,2.356,9.134,8.427
614.0,2018-11-04 09:29:48.471176,2018-11-04 12:15:50.109236,6643194.733,-3.001,1.499,1.998,4.201,2.354,2.356,9.13,8.424
615.0,2018-11-04 12:17:50.195659,2018-11-04 15:03:51.442530,6653276.066,-3.001,1.499,1.999,4.201,2.354,2.355,9.13,8.424
616.0,2018-11-04 15:05:51.501891,2018-11-04 17:51:51.981943,6663356.605,-3.001,1.499,1.997,4.201,2.353,2.355,9.127,8.421
617.0,2018-11-04 17:53:52.013641,2018-11-04 20:39:45.796659,6673430.42,-3.001,1.499,1.994,4.201,2.353,2.354,9.125,8.419
618.0,2018-11-04 20:41:45.882944,2018-11-04 23:27:42.997578,6683507.621,-3.001,1.499,1.998,4.201,2.353,2.354,9.126,8.419
619.0,2018-11-04 23:29:43.081613,2018-11-05 02:15:38.028576,6693582.652,-3.001,1.499,1.993,4.201,2.352,2.354,9.125,8.418
620.0,2018-11-05 02:17:38.107036,2018-11-05 05:03:31.909205,6703656.533,-3.001,1.499,1.999,4.201,2.352,2.354,9.125,8.417
621.0,2018-11-05 05:05:31.979855,2018-11-05 07:51:22.720518,6713727.344,-3.001,1.499,1.998,4.201,2.351,2.353,9.122,8.415
622.0,2018-11-05 07:53:22.778372,2018-11-05 10:39:14.127181,6723798.751,-3.001,1.499,1.997,4.201,2.351,2.353,9.121,8.414
623.0,2018-11-05 10:41:14.187057,2018-11-05 13:27:05.086841,6733869.71,-3.001,1.499,1.997,4.201,2.351,2.353,9.12,8.412
624.0,2018-11-05 13:29:05.133950,2018-11-05 16:14:49.559734,6743934.183,-3.001,1.499,1.999,4.201,2.35,2.352,9.117,8.41
625.0,2018-11-05 16:16:49.599434,2018-11-05 19:02:34.579466,6753999.203,-3.001,1.499,1.995,4.201,2.351,2.352,9.118,8.41
626.0,2018-11-05 19:04:34.691030,2018-11-05 21:50:17.914210,6764062.538,-3.001,1.499,1.997,4.201,2.35,2.352,9.116,8.408
627.0,2018-11-05 21:52:17.938332,2018-11-06 00:37:59.677870,6774124.301,-3.001,1.499,1.998,4.201,2.35,2.351,9.115,8.407
628.0,2018-11-06 00:39:59.674686,2018-11-06 03:25:43.182910,6784187.806,-3.001,1.499,1.997,4.201,2.349,2.351,9.114,8.406
629.0,2018-11-06 03:27:43.248942,2018-11-06 06:13:22.109152,6794246.733,-3.001,1.499,1.998,4.201,2.349,2.351,9.112,8.404
630.0,2018-11-06 06:15:22.143194,2018-11-06 09:01:04.450550,6804309.074,-3.001,1.499,1.997,4.201,2.349,2.351,9.112,8.404
631.0,2018-11-06 09:03:04.520925,2018-11-06 11:48:43.210391,6814367.834,-3.001,1.499,1.999,4.201,2.348,2.35,9.11,8.402
632.0,2018-11-06 11:50:43.217458,2018-11-06 14:36:16.732381,6824421.356,-3.001,1.499,1.998,4.201,2.348,2.35,9.109,8.4
633.0,2018-11-06 14:38:16.730166,2018-11-06 17:23:52.161294,6834476.785,-3.001,1.499,1.998,4.201,2.348,2.35,9.109,8.4
634.0,2018-11-06 17:25:52.183739,2018-11-06 20:11:25.278595,6844529.902,-3.001,1.499,1.998,4.201,2.347,2.349,9.107,8.399
635.0,2018-11-06 20:13:25.384735,2018-11-06 22:59:01.051679,6854585.675,-3.001,1.499,1.998,4.201,2.347,2.349,9.107,8.398
636.0,2018-11-06 23:01:01.105201,2018-11-07 01:46:33.137369,6864637.761,-3.001,1.499,1.999,4.201,2.347,2.349,9.105,8.396
637.0,2018-11-07 01:48:33.210746,2018-11-07 04:34:01.417588,6874686.041,-3.001,1.499,1.997,4.201,2.346,2.348,9.102,8.394
638.0,2018-11-07 04:36:01.410662,2018-11-07 07:21:29.377629,6884734.001,-3.001,1.499,1.999,4.201,2.346,2.348,9.102,8.393
639.0,2018-11-07 07:23:29.477546,2018-11-07 10:08:53.348527,6894777.972,-3.001,1.499,1.999,4.201,2.346,2.347,9.1,8.391
640.0,2018-11-07 10:10:53.360697,2018-11-07 12:56:17.062868,6904821.686,-3.001,1.499,1.997,4.201,2.345,2.347,9.1,8.391
641.0,2018-11-07 12:58:17.112779,2018-11-07 15:43:40.428057,6914865.051,-3.001,1.499,1.998,4.201,2.345,2.347,9.099,8.389
642.0,2018-11-07 15:45:40.545929,2018-11-07 18:31:02.280895,6924906.904,-3.001,1.499,1.996,4.201,2.345,2.346,9.097,8.388
643.0,2018-11-07 18:33:02.339054,2018-11-07 21:18:25.493291,6934950.117,-3.001,1.499,1.997,4.201,2.345,2.346,9.097,8.387
644.0,2018-11-07 21:20:25.494218,2018-11-08 00:05:44.717280,6944989.341,-3.001,1.499,1.997,4.201,2.344,2.346,9.095,8.385
645.0,2018-11-08 00:07:44.810996,2018-11-08 02:53:03.218573,6955027.842,-3.001,1.499,1.996,4.201,2.344,2.346,9.093,8.384
646.0,2018-11-08 02:55:03.247430,2018-11-08 05:40:19.111078,6965063.734,-3.001,1.499,1.998,4.201,2.343,2.345,9.091,8.382
647.0,2018-11-08 05:42:19.133399,2018-11-08 08:27:32.846447,6975097.47,-3.001,1.499,1.997,4.201,2.343,2.345,9.091,8.382
648.0,2018-11-08 08:29:32.858867,2018-11-08 11:14:40.172932,6985124.796,-3.001,1.499,1.998,4.201,2.342,2.344,9.089,8.376
649.0,2018-11-08 11:16:40.285690,2018-11-08 14:01:45.311736,6995149.935,-3.001,1.499,1.998,4.201,2.342,2.344,9.088,8.374
650.0,2018-11-08 14:01:45.311869,2018-11-08 17:45:05.627858,7008550.251,-1.501,1.499,1.998,4.201,2.337,2.348,9.076,8.576
651.0,2018-11-08 17:45:05.672590,2018-11-08 21:29:04.067609,7021988.691,-1.501,1.499,1.998,4.201,2.347,2.351,9.124,8.588
652.0,2018-11-08 21:29:04.073367,2018-11-09 01:13:14.142763,7035438.766,-1.501,1.499,1.998,4.201,2.349,2.352,9.132,8.594
653.0,2018-11-09 01:13:14.142880,2018-11-09 01:14:14.237895,7035498.861,0.0,0.0,2.787,2.799,0.0,0.0,0.0,0.0
654.0,2018-11-12 13:55:01.010671,2018-11-12 17:38:20.104191,7048907.965,-1.501,1.499,1.999,4.201,2.333,2.357,9.109,8.591
655.0,2018-11-12 17:38:20.166172,2018-11-12 21:22:14.225916,7062342.087,-1.501,1.499,1.999,4.201,2.359,2.357,9.177,8.596
656.0,2018-11-12 21:22:14.288429,2018-11-13 01:06:06.415479,7075774.277,-1.501,1.499,1.999,4.201,2.357,2.357,9.166,8.595
657.0,2018-11-13 01:06:06.415589,2018-11-13 06:48:44.338629,7096332.2,-3.001,1.499,1.996,4.201,4.7,4.691,18.282,16.69
658.0,2018-11-13 06:50:44.393306,2018-11-13 09:34:54.357749,7106302.219,-3.001,1.499,1.994,4.201,2.344,2.344,9.106,8.342
659.0,2018-11-13 09:36:54.411795,2018-11-13 12:21:04.847013,7116272.708,-3.001,1.499,1.998,4.201,2.342,2.343,9.1,8.339
660.0,2018-11-13 12:23:04.905497,2018-11-13 15:07:10.188342,7126238.05,-3.001,1.499,1.996,4.201,2.341,2.342,9.094,8.336
661.0,2018-11-13 15:09:10.243306,2018-11-13 17:53:14.249101,7136202.11,-3.001,1.499,1.999,4.201,2.34,2.341,9.091,8.334
662.0,2018-11-13 17:55:14.305911,2018-11-13 20:39:14.319373,7146162.181,-3.001,1.499,1.999,4.201,2.339,2.34,9.085,8.33
663.0,2018-11-13 20:41:14.371748,2018-11-13 23:25:10.456844,7156118.318,-3.001,1.499,1.996,4.201,2.338,2.339,9.081,8.328
664.0,2018-11-13 23:27:10.513799,2018-11-14 02:11:09.089442,7166076.951,-3.001,1.499,1.996,4.201,2.338,2.339,9.081,8.328
665.0,2018-11-14 02:13:09.147698,2018-11-14 04:57:03.640424,7176031.502,-3.001,1.499,1.998,4.201,2.337,2.338,9.077,8.325
666.0,2018-11-14 04:59:03.700621,2018-11-14 07:42:57.106311,7185984.968,-3.001,1.499,1.997,4.201,2.336,2.338,9.075,8.323
667.0,2018-11-14 07:44:57.166867,2018-11-14 10:28:51.443727,7195939.305,-3.001,1.499,1.996,4.201,2.336,2.337,9.074,8.322
668.0,2018-11-14 10:30:51.493986,2018-11-14 13:14:41.911842,7205889.773,-3.001,1.499,1.997,4.201,2.335,2.337,9.07,8.32
669.0,2018-11-14 13:16:41.972765,2018-11-14 16:00:30.090905,7215837.952,-3.001,1.499,1.996,4.201,2.335,2.336,9.069,8.318
