Repository: Oliver191/MSc_Thesis_Predictive_Maintenance_Batteries

# MSc_Thesis_Predictive_Maintenance_Batteries
The GitHub repository accompanying the MSc Thesis at Esade written by Oliver Caspers regarding the topic “Predictive Maintenance for Lithium-Ion Batteries: Predicting the Remaining Useful Life (RUL) using Data-Driven Machine Learning based on Real-World Battery Datasets”.

SNL_Final.ipynb: The main Jupyter Notebook which contains the main code used to load, clean, and transform the SNL data. Four initial models are evaluated and a RF is chosen to be optimized. The RF is trained to predict the RUL on the training data and optimized using the validation data. Finally, the model is tested using independent testing data from UL.

File: SNL_Cycle_Timeseries_Data/SNL_18650_NMC_25C_0-100_0.5-3C_d_cycle_data.csv (part 2 of 3)
Cycle_Index,Start_Time,End_Time,Test_Time (s),Min_Current (A),Max_Current (A),Min_Voltage (V),Max_Voltage (V),Charge_Capacity (Ah),Discharge_Capacity (Ah),Charge_Energy (Wh),Discharge_Energy (Wh)
344.0,2017-09-12 22:05:11.234200,2017-09-13 00:28:05.484444,3161997.539,-9.0,1.499,1.993,4.2,2.487,2.489,9.608,8.393
345.0,2017-09-13 00:30:05.567390,2017-09-13 02:52:58.550008,3170690.604,-9.0,1.499,1.996,4.2,2.487,2.488,9.607,8.391
346.0,2017-09-13 02:54:58.558258,2017-09-13 05:17:50.437713,3179382.492,-9.0,1.499,1.996,4.2,2.486,2.488,9.606,8.392
347.0,2017-09-13 05:19:50.447290,2017-09-13 07:42:42.210228,3188074.265,-9.0,1.499,1.994,4.2,2.486,2.487,9.605,8.389
348.0,2017-09-13 07:44:42.273881,2017-09-13 10:07:30.890448,3196762.945,-9.0,1.499,1.992,4.2,2.486,2.487,9.603,8.388
349.0,2017-09-13 10:09:30.958858,2017-09-13 12:32:11.599447,3205443.654,-9.001,1.499,1.996,4.2,2.485,2.473,9.6,8.328
350.0,2017-09-13 12:34:11.654899,2017-09-13 14:56:40.457801,3214112.512,-9.001,1.499,1.993,4.2,2.477,2.481,9.572,8.368
351.0,2017-09-13 14:58:40.513329,2017-09-13 17:21:15.379993,3222787.434,-9.001,1.499,1.991,4.2,2.479,2.482,9.578,8.371
352.0,2017-09-13 17:23:15.436239,2017-09-13 19:45:49.100352,3231461.155,-9.0,1.499,1.998,4.2,2.479,2.482,9.58,8.371
353.0,2017-09-13 19:47:49.155884,2017-09-13 22:10:24.379194,3240136.434,-9.0,1.499,1.993,4.2,2.48,2.482,9.581,8.371
354.0,2017-09-13 22:12:24.436585,2017-09-14 00:35:00.435681,3248812.49,-9.0,1.499,1.999,4.2,2.48,2.482,9.582,8.371
355.0,2017-09-14 00:37:00.492440,2017-09-14 02:59:35.215358,3257487.27,-9.0,1.499,1.994,4.2,2.48,2.482,9.581,8.371
356.0,2017-09-14 03:01:35.268931,2017-09-14 05:24:08.146166,3266160.201,-9.0,1.499,1.991,4.2,2.48,2.482,9.581,8.371
357.0,2017-09-14 05:26:08.202108,2017-09-14 07:48:32.441366,3274824.496,-9.0,1.499,1.99,4.2,2.479,2.481,9.579,8.33
358.0,2017-09-14 07:50:32.499879,2017-09-14 10:10:07.402850,3283319.457,-9.001,1.499,1.999,4.2,2.467,2.468,9.541,8.224
359.0,2017-09-14 10:12:07.449382,2017-09-14 12:33:37.932275,3291929.987,-9.001,1.499,1.993,4.2,2.475,2.477,9.574,8.284
360.0,2017-09-14 12:35:37.966422,2017-09-14 14:57:21.742608,3300553.797,-9.001,1.499,1.995,4.2,2.476,2.478,9.575,8.301
361.0,2017-09-14 14:59:21.796977,2017-09-14 17:21:12.378214,3309184.433,-9.001,1.499,1.988,4.2,2.476,2.478,9.575,8.312
362.0,2017-09-14 17:23:12.436377,2017-09-14 19:45:09.471490,3317821.526,-9.001,1.499,1.999,4.2,2.477,2.478,9.576,8.318
363.0,2017-09-14 19:47:09.528296,2017-09-14 22:09:07.092764,3326459.147,-9.001,1.499,1.997,4.2,2.476,2.478,9.574,8.322
364.0,2017-09-14 22:11:07.149174,2017-09-15 00:33:09.640545,3335101.695,-9.001,1.499,1.992,4.2,2.477,2.479,9.577,8.331
365.0,2017-09-15 00:35:09.696786,2017-09-15 02:57:17.996055,3343750.05,-9.001,1.499,1.999,4.2,2.477,2.478,9.575,8.331
366.0,2017-09-15 02:59:18.053421,2017-09-15 05:21:20.581039,3352392.635,-9.001,1.499,1.991,4.2,2.476,2.478,9.572,8.331
367.0,2017-09-15 05:23:20.638235,2017-09-15 07:45:24.859142,3361036.914,-9.001,1.499,1.993,4.2,2.476,2.478,9.571,8.33
368.0,2017-09-15 07:47:24.918900,2017-09-15 10:09:30.057170,3369682.112,-9.001,1.499,1.993,4.2,2.476,2.477,9.57,8.331
369.0,2017-09-15 10:11:30.105347,2017-09-15 12:33:36.181375,3378328.236,-9.001,1.499,1.994,4.2,2.475,2.477,9.568,8.331
370.0,2017-09-15 12:35:36.235095,2017-09-15 14:57:41.262003,3386973.316,-9.001,1.499,1.997,4.2,2.475,2.477,9.567,8.331
371.0,2017-09-15 14:59:41.319411,2017-09-15 17:21:42.282724,3395614.337,-9.001,1.499,1.995,4.2,2.475,2.476,9.565,8.33
372.0,2017-09-15 17:23:42.337570,2017-09-15 19:45:44.453736,3404256.508,-9.001,1.499,1.994,4.2,2.474,2.476,9.565,8.329
373.0,2017-09-15 19:47:44.507781,2017-09-15 22:09:48.745993,3412900.8,-9.001,1.499,1.996,4.2,2.474,2.476,9.562,8.328
374.0,2017-09-15 22:11:48.801395,2017-09-16 00:33:50.827855,3421542.882,-9.001,1.499,1.993,4.2,2.474,2.475,9.562,8.328
375.0,2017-09-16 00:35:50.883706,2017-09-16 02:57:49.978830,3430182.033,-9.001,1.499,1.998,4.2,2.473,2.475,9.561,8.327
376.0,2017-09-16 02:59:50.033719,2017-09-16 05:21:46.663970,3438818.718,-9.001,1.499,1.997,4.2,2.473,2.475,9.559,8.327
377.0,2017-09-16 05:23:46.718800,2017-09-16 07:45:44.595996,3447456.65,-9.001,1.499,1.996,4.2,2.473,2.474,9.558,8.325
378.0,2017-09-16 07:47:44.652839,2017-09-16 10:09:44.242581,3456096.297,-9.0,1.499,1.992,4.2,2.473,2.474,9.558,8.325
379.0,2017-09-16 10:11:44.298095,2017-09-16 12:33:41.144968,3464733.199,-9.001,1.499,1.988,4.2,2.472,2.474,9.556,8.326
380.0,2017-09-16 12:35:41.198828,2017-09-16 14:57:35.988686,3473368.043,-9.001,1.499,1.999,4.2,2.472,2.473,9.556,8.323
381.0,2017-09-16 14:59:36.041436,2017-09-16 17:21:29.509564,3482001.564,-9.001,2.102,1.998,4.2,2.482,2.476,9.599,8.327
382.0,2017-09-16 17:23:29.564991,2017-09-16 19:45:07.797707,3490619.852,-9.001,1.499,1.994,4.2,2.465,2.469,9.529,8.307
383.0,2017-09-16 19:47:07.853010,2017-09-16 22:08:51.559933,3499243.614,-9.0,1.499,1.997,4.2,2.467,2.47,9.537,8.31
384.0,2017-09-16 22:10:51.614709,2017-09-17 00:32:30.968173,3507863.023,-9.001,1.499,1.99,4.2,2.467,2.47,9.538,8.312
385.0,2017-09-17 00:34:31.023531,2017-09-17 02:56:13.957666,3516486.012,-9.001,1.499,1.991,4.2,2.468,2.47,9.54,8.312
386.0,2017-09-17 02:58:14.012178,2017-09-17 05:19:58.629153,3525110.684,-9.0,1.499,1.991,4.2,2.468,2.47,9.541,8.312
387.0,2017-09-17 05:21:58.685631,2017-09-17 07:43:41.960594,3533734.015,-9.0,1.499,1.996,4.2,2.468,2.47,9.539,8.312
388.0,2017-09-17 07:45:42.016597,2017-09-17 10:07:24.561395,3542356.616,-9.0,1.499,1.991,4.2,2.468,2.47,9.539,8.312
389.0,2017-09-17 10:09:24.615950,2017-09-17 12:31:04.868728,3550976.923,-9.0,1.499,1.994,4.2,2.468,2.469,9.54,8.312
390.0,2017-09-17 12:33:04.926059,2017-09-17 14:54:46.543626,3559598.598,-9.0,1.499,1.988,4.2,2.467,2.469,9.538,8.311
391.0,2017-09-17 14:56:46.598278,2017-09-17 17:18:10.603682,3568202.658,-9.002,1.499,1.998,4.2,2.466,2.441,9.532,8.14
392.0,2017-09-17 17:20:10.659059,2017-09-17 19:39:23.983755,3576676.038,-9.002,1.499,1.995,4.2,2.447,2.449,9.482,8.134
393.0,2017-09-17 19:41:24.022589,2017-09-17 22:01:25.546109,3585197.601,-9.001,1.499,1.996,4.2,2.45,2.453,9.483,8.177
394.0,2017-09-17 22:03:25.601676,2017-09-18 00:23:45.590657,3593737.645,-9.001,1.499,1.995,4.2,2.452,2.454,9.49,8.196
395.0,2017-09-18 00:25:45.646363,2017-09-18 02:46:17.756269,3602289.811,-9.001,1.499,1.995,4.2,2.453,2.456,9.494,8.216
396.0,2017-09-18 02:48:17.811408,2017-09-18 05:09:01.309225,3610853.364,-9.001,1.5,1.994,4.2,2.454,2.457,9.496,8.231
397.0,2017-09-18 05:11:01.364598,2017-09-18 07:31:57.436035,3619429.49,-9.001,1.5,1.993,4.2,2.455,2.457,9.498,8.243
398.0,2017-09-18 07:33:57.490972,2017-09-18 09:54:58.929846,3628010.984,-9.001,1.499,1.999,4.2,2.456,2.456,9.499,8.246
399.0,2017-09-18 09:56:58.984143,2017-09-18 12:18:00.417395,3636592.472,-9.001,1.499,1.993,4.2,2.456,2.458,9.499,8.256
400.0,2017-09-18 12:20:00.473886,2017-09-18 14:40:50.205903,3645162.26,-9.001,1.499,1.988,4.2,2.455,2.457,9.498,8.242
401.0,2017-09-18 14:42:50.263078,2017-09-18 17:03:47.210525,3653739.265,-9.001,1.499,1.991,4.2,2.456,2.458,9.499,8.246
402.0,2017-09-18 17:05:47.262533,2017-09-18 19:26:45.963610,3662318.018,-9.001,1.499,1.992,4.2,2.456,2.457,9.498,8.247
403.0,2017-09-18 19:28:46.016010,2017-09-18 21:49:43.882310,3670895.937,-9.001,1.499,1.998,4.2,2.456,2.458,9.498,8.252
404.0,2017-09-18 21:51:43.935218,2017-09-19 00:12:43.565356,3679475.62,-9.001,1.5,1.989,4.2,2.456,2.458,9.499,8.255
405.0,2017-09-19 00:14:43.617506,2017-09-19 02:35:46.929601,3688058.984,-9.001,1.499,1.99,4.2,2.456,2.458,9.498,8.258
406.0,2017-09-19 02:37:46.986918,2017-09-19 04:58:57.501854,3696649.556,-9.001,1.499,1.999,4.2,2.456,2.458,9.499,8.26
407.0,2017-09-19 05:00:57.560345,2017-09-19 07:22:01.989192,3705234.044,-9.001,1.499,1.998,4.2,2.456,2.458,9.498,8.262
408.0,2017-09-19 07:24:02.047010,2017-09-19 09:45:04.020404,3713816.075,-9.001,1.499,1.995,4.2,2.456,2.458,9.497,8.263
409.0,2017-09-19 09:47:04.081264,2017-09-19 12:08:11.484835,3722403.539,-9.001,1.499,1.993,4.2,2.456,2.458,9.497,8.264
410.0,2017-09-19 12:10:11.544520,2017-09-19 14:31:18.103521,3730990.158,-9.001,1.499,1.994,4.2,2.456,2.457,9.496,8.264
411.0,2017-09-19 14:33:18.155194,2017-09-19 16:54:26.649103,3739578.704,-9.002,1.499,1.991,4.2,2.456,2.457,9.495,8.263
412.0,2017-09-19 16:56:26.702969,2017-09-19 19:17:31.777848,3748163.832,-9.001,1.499,1.991,4.2,2.455,2.457,9.495,8.264
413.0,2017-09-19 19:19:31.832116,2017-09-19 21:40:33.115585,3756745.17,-9.001,1.499,1.995,4.2,2.455,2.456,9.493,8.262
414.0,2017-09-19 21:42:33.163940,2017-09-20 00:03:37.831148,3765329.886,-9.001,1.499,1.987,4.2,2.455,2.457,9.492,8.262
415.0,2017-09-20 00:05:37.879232,2017-09-20 02:26:43.532827,3773915.587,-9.001,1.499,1.987,4.2,2.455,2.457,9.493,8.262
416.0,2017-09-20 02:26:43.532952,2017-09-20 06:22:29.913248,3788061.968,-1.5,1.499,1.987,4.2,2.455,2.478,9.491,9.069
417.0,2017-09-20 06:22:29.972258,2017-09-20 10:19:14.682314,3802266.737,-1.5,1.499,1.998,4.2,2.477,2.479,9.585,9.076
418.0,2017-09-20 10:19:14.745390,2017-09-20 14:16:01.646189,3816473.701,-1.5,1.499,1.999,4.2,2.478,2.48,9.589,9.077
419.0,2017-09-20 14:16:01.646317,2017-09-20 14:17:01.742574,3816533.797,0.0,0.0,2.778,2.791,0.0,0.0,0.0,0.0
420.0,2017-10-03 11:40:23.003163,2017-10-03 15:28:45.867246,3830246.664,-1.5,1.5,1.999,4.2,2.416,2.447,9.448,8.84
421.0,2017-10-03 15:28:45.930125,2017-10-03 19:17:42.844932,3843983.642,-1.5,1.499,1.999,4.2,2.448,2.445,9.537,8.834
422.0,2017-10-03 19:17:42.875886,2017-10-03 23:06:28.945721,3857709.743,-1.5,1.499,1.999,4.2,2.445,2.443,9.522,8.829
423.0,2017-10-03 23:06:28.945845,2017-10-04 03:52:59.953405,3874900.75,-9.001,1.499,1.997,4.2,4.894,4.876,19.044,15.958
424.0,2017-10-04 03:55:00.010702,2017-10-04 06:13:14.900260,3883315.697,-9.001,1.499,1.994,4.2,2.455,2.454,9.521,8.068
425.0,2017-10-04 06:15:14.959159,2017-10-04 08:33:34.553029,3891735.35,-9.001,1.499,1.991,4.2,2.454,2.454,9.516,8.078
426.0,2017-10-04 08:35:34.611335,2017-10-04 10:54:15.199657,3900175.997,-9.001,1.499,1.994,4.2,2.455,2.455,9.515,8.096
427.0,2017-10-04 10:56:15.258865,2017-10-04 13:15:19.884522,3908640.682,-9.001,1.499,1.99,4.2,2.456,2.456,9.515,8.119
428.0,2017-10-04 13:17:19.938721,2017-10-04 15:36:45.956936,3917126.754,-9.001,1.499,1.997,4.2,2.457,2.457,9.516,8.149
429.0,2017-10-04 15:38:46.008904,2017-10-04 17:58:34.674906,3925635.472,-9.001,1.499,1.991,4.2,2.458,2.459,9.515,8.174
430.0,2017-10-04 18:00:34.732670,2017-10-04 20:20:44.657477,3934165.454,-9.001,1.499,1.995,4.2,2.459,2.459,9.516,8.196
431.0,2017-10-04 20:22:44.676811,2017-10-04 22:43:10.271789,3942711.069,-9.001,1.499,1.991,4.2,2.458,2.46,9.513,8.216
432.0,2017-10-04 22:45:10.289699,2017-10-05 01:05:40.048084,3951260.845,-9.001,1.499,1.989,4.2,2.459,2.46,9.512,8.226
433.0,2017-10-05 01:07:40.097778,2017-10-05 03:28:16.931147,3959817.728,-9.001,1.499,1.999,4.2,2.459,2.46,9.511,8.234
434.0,2017-10-05 03:30:16.957744,2017-10-05 05:50:58.321572,3968379.119,-9.001,1.499,1.997,4.2,2.458,2.459,9.507,8.238
435.0,2017-10-05 05:52:58.356967,2017-10-05 08:13:46.280431,3976947.077,-9.001,1.499,1.987,4.2,2.458,2.459,9.506,8.242
436.0,2017-10-05 08:15:46.337929,2017-10-05 10:36:28.369439,3985509.166,-9.001,1.499,1.999,4.2,2.458,2.458,9.505,8.241
437.0,2017-10-05 10:38:28.417196,2017-10-05 12:59:09.903266,3994070.7,-9.001,1.499,1.991,4.2,2.457,2.458,9.501,8.243
438.0,2017-10-05 13:01:09.951309,2017-10-05 15:21:56.861848,4002637.659,-9.001,1.499,1.994,4.2,2.456,2.457,9.5,8.244
439.0,2017-10-05 15:23:56.910116,2017-10-05 17:44:46.692389,4011207.489,-9.001,1.499,1.997,4.2,2.456,2.457,9.499,8.248
440.0,2017-10-05 17:46:46.744001,2017-10-05 20:07:32.829287,4019773.626,-9.001,1.499,1.991,4.2,2.455,2.457,9.496,8.248
441.0,2017-10-05 20:09:32.881933,2017-10-05 22:30:20.742154,4028341.539,-9.0,1.499,1.994,4.2,2.455,2.456,9.495,8.247
442.0,2017-10-05 22:32:20.798504,2017-10-06 00:53:07.447682,4036908.245,-9.0,1.499,1.996,4.2,2.455,2.456,9.494,8.247
443.0,2017-10-06 00:55:07.505779,2017-10-06 03:15:54.505877,4045475.303,-9.0,1.499,1.999,4.2,2.454,2.455,9.49,8.246
444.0,2017-10-06 03:17:54.566201,2017-10-06 05:38:41.730258,4054042.527,-9.0,1.499,1.988,4.2,2.454,2.456,9.49,8.248
445.0,2017-10-06 05:40:41.793150,2017-10-06 08:01:27.726656,4062608.524,-9.001,1.499,1.995,4.2,2.454,2.455,9.49,8.247
446.0,2017-10-06 08:03:27.774499,2017-10-06 10:24:08.774437,4071169.571,-9.0,1.499,1.997,4.2,2.453,2.454,9.485,8.242
447.0,2017-10-06 10:26:08.830553,2017-10-06 12:46:53.774934,4079734.572,-9.0,1.499,1.994,4.2,2.453,2.454,9.484,8.242
448.0,2017-10-06 12:48:53.845823,2017-10-06 15:09:29.195280,4088289.992,-9.001,1.499,1.994,4.2,2.451,2.453,9.48,8.237
449.0,2017-10-06 15:11:29.264994,2017-10-06 17:32:02.919257,4096843.716,-9.001,1.499,1.999,4.2,2.451,2.452,9.478,8.238
450.0,2017-10-06 17:34:02.985360,2017-10-06 19:54:32.460596,4105393.258,-9.0,1.5,1.992,4.2,2.45,2.452,9.476,8.234
451.0,2017-10-06 19:56:32.516480,2017-10-06 22:17:04.593685,4113945.391,-9.0,1.499,1.992,4.2,2.45,2.452,9.476,8.235
452.0,2017-10-06 22:19:04.643163,2017-10-07 00:39:33.442467,4122494.239,-9.0,1.499,1.993,4.2,2.449,2.451,9.472,8.232
453.0,2017-10-07 00:41:33.511422,2017-10-07 03:02:01.304387,4131042.101,-9.0,1.499,1.991,4.2,2.449,2.45,9.47,8.229
454.0,2017-10-07 03:04:01.359987,2017-10-07 05:24:25.508400,4139586.305,-9.0,1.499,1.998,4.2,2.448,2.45,9.469,8.227
455.0,2017-10-07 05:26:25.576069,2017-10-07 07:46:46.438501,4148127.235,-9.0,1.499,1.992,4.2,2.448,2.449,9.466,8.226
456.0,2017-10-07 07:48:46.481585,2017-10-07 10:09:08.054485,4156668.851,-9.0,1.499,1.993,4.2,2.447,2.449,9.465,8.224
457.0,2017-10-07 10:11:08.105541,2017-10-07 12:31:29.263818,4165210.061,-9.0,1.499,1.992,4.2,2.447,2.449,9.465,8.224
458.0,2017-10-07 12:33:29.322262,2017-10-07 14:53:47.024136,4173747.821,-9.001,1.499,1.995,4.2,2.447,2.448,9.462,8.222
459.0,2017-10-07 14:55:47.084229,2017-10-07 17:16:04.698022,4182285.495,-9.0,1.499,1.998,4.2,2.446,2.448,9.461,8.22
460.0,2017-10-07 17:18:04.759833,2017-10-07 19:38:20.936449,4190821.733,-9.0,1.499,1.993,4.2,2.446,2.447,9.461,8.219
461.0,2017-10-07 19:40:20.997391,2017-10-07 22:00:34.163094,4199354.96,-9.0,1.499,1.987,4.2,2.445,2.447,9.457,8.218
462.0,2017-10-07 22:02:34.218432,2017-10-08 00:22:47.837947,4207888.635,-9.0,1.499,1.992,4.2,2.445,2.447,9.457,8.216
463.0,2017-10-08 00:24:47.888205,2017-10-08 02:44:59.298297,4216420.095,-9.0,1.499,1.992,4.2,2.445,2.446,9.456,8.216
464.0,2017-10-08 02:46:59.339919,2017-10-08 05:07:08.123722,4224948.921,-9.0,1.5,1.998,4.2,2.444,2.445,9.453,8.213
465.0,2017-10-08 05:09:08.183896,2017-10-08 07:29:19.092958,4233479.89,-9.0,1.499,1.994,4.2,2.444,2.445,9.453,8.212
466.0,2017-10-08 07:31:19.143787,2017-10-08 09:51:24.036619,4242004.834,-9.001,1.499,1.993,4.2,2.444,2.445,9.451,8.211
467.0,2017-10-08 09:53:24.099435,2017-10-08 12:13:29.185774,4250529.983,-9.001,1.499,1.988,4.2,2.443,2.445,9.449,8.21
468.0,2017-10-08 12:15:29.229533,2017-10-08 14:35:33.444315,4259054.241,-9.0,1.499,1.988,4.2,2.443,2.444,9.448,8.208
469.0,2017-10-08 14:37:33.499045,2017-10-08 16:57:35.176685,4267575.974,-9.001,1.499,1.993,4.2,2.443,2.444,9.448,8.207
470.0,2017-10-08 16:59:35.238235,2017-10-08 19:19:37.470626,4276098.268,-9.001,1.499,1.99,4.2,2.442,2.443,9.445,8.205
471.0,2017-10-08 19:21:37.539888,2017-10-08 21:41:40.736677,4284621.534,-9.0,1.499,1.991,4.2,2.442,2.443,9.445,8.203
472.0,2017-10-08 21:43:40.784064,2017-10-09 00:03:37.018582,4293137.816,-9.001,1.499,1.993,4.2,2.441,2.443,9.443,8.202
473.0,2017-10-09 00:05:37.064154,2017-10-09 02:25:34.516892,4301655.314,-9.001,1.499,1.995,4.2,2.441,2.442,9.441,8.202
474.0,2017-10-09 02:27:34.562530,2017-10-09 04:47:33.050306,4310173.847,-9.001,1.499,1.992,4.2,2.441,2.442,9.44,8.2
475.0,2017-10-09 04:49:33.097774,2017-10-09 07:09:28.013484,4318688.81,-9.001,1.499,1.995,4.2,2.44,2.442,9.439,8.2
476.0,2017-10-09 07:11:28.062388,2017-10-09 09:31:22.392806,4327203.19,-9.001,1.499,1.99,4.2,2.437,2.439,9.427,8.073
477.0,2017-10-09 09:33:22.450721,2017-10-09 11:50:38.269223,4335559.066,-9.0,1.499,1.996,4.2,2.427,2.428,9.41,8.011
478.0,2017-10-09 11:52:38.326988,2017-10-09 14:02:08.606141,4343449.403,-9.001,1.499,1.991,4.2,2.332,2.333,9.068,7.622
479.0,2017-10-09 14:04:08.650113,2017-10-09 16:19:36.141954,4351696.939,-9.001,1.499,1.988,4.2,2.414,2.416,9.372,7.937
480.0,2017-10-09 16:21:36.213063,2017-10-09 18:38:24.749980,4360025.547,-9.001,1.499,1.99,4.2,2.423,2.425,9.4,7.993
481.0,2017-10-09 18:40:24.776533,2017-10-09 20:58:06.412986,4368407.21,-9.001,1.499,1.993,4.2,2.428,2.43,9.41,8.042
482.0,2017-10-09 21:00:06.438236,2017-10-09 23:18:30.294768,4376831.092,-9.001,1.499,1.988,4.2,2.431,2.433,9.418,8.083
483.0,2017-10-09 23:20:30.355867,2017-10-10 01:39:18.111991,4385278.909,-9.001,1.499,1.992,4.2,2.434,2.435,9.423,8.114
484.0,2017-10-10 01:41:18.153974,2017-10-10 04:00:24.409630,4393745.207,-9.001,1.499,1.986,4.2,2.435,2.437,9.426,8.139
485.0,2017-10-10 04:02:24.493638,2017-10-10 06:21:43.948538,4402224.746,-9.001,1.499,1.987,4.2,2.436,2.437,9.427,8.15
486.0,2017-10-10 06:23:43.996260,2017-10-10 08:43:08.035635,4410708.833,-9.001,1.499,1.996,4.2,2.436,2.437,9.427,8.159
487.0,2017-10-10 08:45:08.068356,2017-10-10 11:04:35.332992,4419196.13,-9.001,1.499,1.998,4.2,2.436,2.437,9.425,8.165
488.0,2017-10-10 11:06:35.364073,2017-10-10 13:26:05.181341,4427685.978,-9.001,1.499,1.989,4.2,2.436,2.437,9.424,8.169
489.0,2017-10-10 13:28:05.257708,2017-10-10 15:47:39.213751,4436180.011,-9.001,1.499,1.989,4.2,2.436,2.438,9.426,8.174
490.0,2017-10-10 15:49:39.247083,2017-10-10 18:09:15.573925,4444676.371,-9.001,1.499,1.998,4.2,2.436,2.437,9.423,8.176
491.0,2017-10-10 18:11:15.604358,2017-10-10 20:30:49.532765,4453170.33,-9.001,1.499,1.995,4.2,2.435,2.437,9.421,8.177
492.0,2017-10-10 20:32:49.599570,2017-10-10 22:52:24.774492,4461665.571,-9.001,1.499,1.998,4.2,2.435,2.436,9.42,8.177
493.0,2017-10-10 22:54:24.836642,2017-10-11 01:13:59.872806,4470160.67,-9.001,1.499,1.994,4.2,2.434,2.436,9.417,8.178
494.0,2017-10-11 01:15:59.930048,2017-10-11 03:35:38.854964,4478659.652,-9.001,1.499,1.991,4.2,2.434,2.436,9.417,8.179
495.0,2017-10-11 03:37:38.929061,2017-10-11 05:57:14.252124,4487155.049,-9.001,1.499,1.996,4.2,2.434,2.436,9.417,8.18
496.0,2017-10-11 05:59:14.290405,2017-10-11 08:18:50.141235,4495650.938,-9.001,1.499,1.988,4.2,2.434,2.435,9.415,8.175
497.0,2017-10-11 08:20:50.203193,2017-10-11 10:40:16.925446,4504137.722,-9.001,1.499,1.992,4.2,2.433,2.434,9.412,8.164
498.0,2017-10-11 10:42:16.987935,2017-10-11 13:01:43.807238,4512624.604,-9.001,1.499,1.986,4.2,2.433,2.435,9.414,8.168
499.0,2017-10-11 13:03:43.877249,2017-10-11 15:23:09.957540,4521110.755,-9.001,1.499,1.993,4.2,2.433,2.434,9.411,8.167
500.0,2017-10-11 15:25:10.023038,2017-10-11 17:44:38.216401,4529599.013,-9.001,1.5,1.991,4.2,2.432,2.434,9.41,8.165
501.0,2017-10-11 17:46:38.254719,2017-10-11 20:06:05.389206,4538086.186,-9.001,1.499,1.988,4.2,2.432,2.434,9.41,8.166
502.0,2017-10-11 20:08:05.458468,2017-10-11 22:27:26.726917,4546567.524,-9.001,1.499,1.992,4.2,2.431,2.433,9.406,8.165
503.0,2017-10-11 22:29:26.799771,2017-10-12 00:48:51.717593,4555052.515,-9.001,1.499,1.999,4.2,2.431,2.433,9.406,8.162
504.0,2017-10-12 00:50:51.769370,2017-10-12 03:10:15.901857,4563536.699,-9.001,1.499,1.992,4.2,2.431,2.433,9.405,8.163
505.0,2017-10-12 03:12:15.962164,2017-10-12 05:31:36.610332,4572017.407,-9.001,1.499,1.998,4.2,2.431,2.432,9.403,8.162
506.0,2017-10-12 05:33:36.642317,2017-10-12 07:52:55.869111,4580496.666,-9.001,1.499,1.989,4.2,2.43,2.432,9.401,8.16
507.0,2017-10-12 07:54:55.923424,2017-10-12 10:14:17.178725,4588977.976,-9.001,1.499,1.99,4.2,2.43,2.432,9.402,8.155
508.0,2017-10-12 10:16:17.251652,2017-10-12 12:30:58.675244,4597179.472,-9.001,1.499,1.993,4.2,2.402,2.403,9.334,7.931
509.0,2017-10-12 12:32:58.701405,2017-10-12 14:50:22.694461,4605543.491,-9.001,1.499,1.993,4.2,2.42,2.422,9.38,8.018
510.0,2017-10-12 14:52:22.765355,2017-10-12 17:10:17.443341,4613938.24,-9.001,1.499,1.993,4.2,2.422,2.424,9.386,8.047
511.0,2017-10-12 17:12:17.477346,2017-10-12 19:30:28.263878,4622349.061,-9.001,1.499,1.998,4.2,2.423,2.425,9.386,8.066
512.0,2017-10-12 19:32:28.293273,2017-10-12 21:50:48.162957,4630768.96,-9.001,1.499,1.989,4.2,2.424,2.426,9.387,8.079
513.0,2017-10-12 21:52:48.190498,2017-10-13 00:11:16.927107,4639197.724,-9.001,1.499,1.996,4.2,2.425,2.426,9.389,8.09
514.0,2017-10-13 00:13:16.998517,2017-10-13 02:31:54.363155,4647635.16,-9.001,1.499,1.993,4.2,2.425,2.426,9.387,8.1
515.0,2017-10-13 02:33:54.429818,2017-10-13 04:52:34.727285,4656075.524,-9.001,1.499,1.993,4.2,2.425,2.426,9.387,8.106
516.0,2017-10-13 04:54:34.762865,2017-10-13 07:13:18.076103,4664518.873,-9.001,1.499,1.999,4.2,2.425,2.427,9.386,8.111
517.0,2017-10-13 07:15:18.122441,2017-10-13 09:34:06.905633,4672967.703,-9.002,1.499,1.999,4.2,2.425,2.426,9.385,8.115
518.0,2017-10-13 09:36:06.977538,2017-10-13 11:54:55.661490,4681416.458,-9.001,1.499,1.999,4.2,2.425,2.426,9.385,8.118
519.0,2017-10-13 11:56:55.715735,2017-10-13 14:15:44.094625,4689864.892,-9.001,1.499,1.987,4.2,2.425,2.426,9.384,8.121
520.0,2017-10-13 14:17:44.161819,2017-10-13 16:36:37.879515,4698318.676,-9.001,1.499,1.998,4.2,2.425,2.426,9.384,8.121
521.0,2017-10-13 16:38:37.905899,2017-10-13 18:57:33.601327,4706774.398,-9.001,1.499,1.993,4.2,2.424,2.426,9.383,8.123
522.0,2017-10-13 18:59:33.683973,2017-10-13 21:18:22.573579,4715223.371,-9.001,1.499,1.992,4.2,2.424,2.426,9.381,8.123
523.0,2017-10-13 21:20:22.623247,2017-10-13 23:39:12.904142,4723673.701,-9.0,1.499,1.999,4.2,2.424,2.425,9.379,8.121
524.0,2017-10-13 23:41:12.938573,2017-10-14 02:00:08.690988,4732129.488,-9.001,1.499,1.989,4.2,2.423,2.425,9.379,8.123
525.0,2017-10-14 02:02:08.750503,2017-10-14 04:20:58.998118,4740579.795,-9.001,1.499,1.991,4.2,2.423,2.425,9.378,8.123
526.0,2017-10-14 04:22:59.042188,2017-10-14 06:41:48.617984,4749029.415,-9.001,1.499,1.986,4.2,2.423,2.425,9.377,8.121
527.0,2017-10-14 06:43:48.677388,2017-10-14 09:02:41.527813,4757482.325,-9.001,1.499,1.99,4.2,2.423,2.424,9.377,8.121
528.0,2017-10-14 09:04:41.607362,2017-10-14 11:23:31.885586,4765932.683,-9.001,1.5,1.988,4.2,2.423,2.424,9.375,8.121
529.0,2017-10-14 11:25:31.918835,2017-10-14 13:44:18.672335,4774379.469,-9.001,1.499,1.995,4.2,2.422,2.424,9.374,8.118
530.0,2017-10-14 13:46:18.715674,2017-10-14 16:05:09.262718,4782830.06,-9.001,1.499,1.993,4.2,2.422,2.424,9.374,8.117
531.0,2017-10-14 16:07:09.291462,2017-10-14 18:25:56.220725,4791277.018,-9.001,1.499,1.997,4.2,2.422,2.423,9.372,8.117
532.0,2017-10-14 18:27:56.291226,2017-10-14 20:46:37.860853,4799718.658,-9.001,1.499,1.989,4.2,2.421,2.423,9.37,8.115
533.0,2017-10-14 20:48:37.902212,2017-10-14 23:07:22.863917,4808163.661,-9.001,1.499,1.996,4.2,2.421,2.423,9.371,8.113
534.0,2017-10-14 23:09:22.912632,2017-10-15 01:28:04.856538,4816605.654,-9.001,1.499,1.995,4.2,2.42,2.422,9.368,8.112
535.0,2017-10-15 01:30:04.939043,2017-10-15 03:48:43.724683,4825044.522,-9.001,1.5,1.992,4.2,2.42,2.422,9.367,8.111
536.0,2017-10-15 03:50:43.773552,2017-10-15 06:09:24.777970,4833485.575,-9.001,1.499,1.988,4.2,2.42,2.422,9.368,8.11
537.0,2017-10-15 06:11:24.827892,2017-10-15 08:30:02.450676,4841923.248,-9.001,1.499,1.991,4.2,2.42,2.421,9.366,8.107
538.0,2017-10-15 08:32:02.527218,2017-10-15 10:50:39.039948,4850359.837,-9.001,1.499,1.994,4.2,2.419,2.421,9.363,8.106
539.0,2017-10-15 10:52:39.110235,2017-10-15 13:11:14.287230,4858795.084,-9.001,1.499,1.991,4.2,2.419,2.421,9.363,8.105
540.0,2017-10-15 13:13:14.317835,2017-10-15 15:31:45.552840,4867226.35,-9.001,1.499,1.996,4.2,2.418,2.42,9.359,8.101
541.0,2017-10-15 15:33:45.631343,2017-10-15 17:52:17.825299,4875658.622,-9.001,1.499,1.998,4.2,2.418,2.42,9.359,8.1
542.0,2017-10-15 17:54:17.827783,2017-10-15 20:12:42.552374,4884083.349,-9.001,1.499,1.998,4.2,2.418,2.419,9.358,8.097
543.0,2017-10-15 20:14:42.654625,2017-10-15 22:33:07.806161,4892508.603,-9.001,1.499,1.998,4.2,2.417,2.419,9.355,8.095
544.0,2017-10-15 22:35:07.883838,2017-10-16 00:53:32.961815,4900933.759,-9.001,1.499,1.998,4.2,2.417,2.418,9.354,8.093
545.0,2017-10-16 00:55:33.046028,2017-10-16 03:13:53.503483,4909354.3,-9.001,1.499,1.993,4.2,2.416,2.418,9.353,8.093
546.0,2017-10-16 03:15:53.617957,2017-10-16 05:34:12.067367,4917772.864,-9.001,1.499,1.999,4.2,2.416,2.417,9.352,8.089
547.0,2017-10-16 05:36:12.177316,2017-10-16 07:54:31.354794,4926192.152,-9.001,1.499,1.988,4.2,2.416,2.417,9.35,8.088
548.0,2017-10-16 07:56:31.440349,2017-10-16 10:14:42.128735,4934602.926,-9.002,1.499,1.99,4.2,2.416,2.417,9.351,8.082
549.0,2017-10-16 10:16:42.195923,2017-10-16 12:34:52.072662,4943012.87,-9.002,1.499,1.995,4.2,2.415,2.417,9.35,8.08
550.0,2017-10-16 12:36:52.148875,2017-10-16 14:55:02.611173,4951423.408,-9.001,1.499,1.993,4.2,2.415,2.416,9.348,8.077
551.0,2017-10-16 14:57:02.714316,2017-10-16 17:15:11.068336,4959831.865,-9.001,1.499,1.99,4.2,2.414,2.416,9.347,8.077
552.0,2017-10-16 17:17:11.131698,2017-10-16 19:35:15.511582,4968236.309,-9.001,1.499,1.989,4.2,2.414,2.415,9.346,8.074
553.0,2017-10-16 19:37:15.516851,2017-10-16 21:55:20.944768,4976641.742,-9.001,1.499,1.994,4.2,2.414,2.415,9.344,8.072
554.0,2017-10-16 21:57:20.955867,2017-10-17 00:15:23.987713,4985044.785,-9.002,1.499,1.989,4.2,2.413,2.415,9.343,8.072
555.0,2017-10-17 00:17:24.094717,2017-10-17 02:35:24.124801,4993444.922,-9.001,1.5,1.991,4.2,2.413,2.414,9.341,8.07
556.0,2017-10-17 02:37:24.229095,2017-10-17 04:55:25.130170,5001845.927,-9.001,1.499,1.997,4.2,2.413,2.414,9.34,8.066
557.0,2017-10-17 04:57:25.170859,2017-10-17 07:15:23.383387,5010244.18,-9.001,1.499,1.993,4.2,2.412,2.414,9.339,8.068
558.0,2017-10-17 07:17:23.492426,2017-10-17 09:35:17.545837,5018638.343,-9.001,1.499,1.997,4.2,2.412,2.413,9.337,8.066
559.0,2017-10-17 09:37:17.544866,2017-10-17 11:55:16.122721,5027036.92,-9.001,1.499,1.99,4.2,2.412,2.413,9.337,8.065
560.0,2017-10-17 11:57:16.138134,2017-10-17 14:15:12.767941,5035433.565,-9.001,1.499,1.989,4.2,2.412,2.413,9.337,8.064
561.0,2017-10-17 14:17:12.864524,2017-10-17 16:35:04.369927,5043825.167,-9.001,1.499,1.993,4.2,2.411,2.413,9.334,8.063
562.0,2017-10-17 16:37:04.449898,2017-10-17 18:54:57.551497,5052218.348,-9.001,1.499,1.993,4.2,2.411,2.412,9.333,8.06
563.0,2017-10-17 18:56:57.562515,2017-10-17 21:14:49.768628,5060610.566,-9.001,1.499,1.996,4.2,2.41,2.412,9.332,8.06
564.0,2017-10-17 21:16:49.873539,2017-10-17 23:34:38.303004,5068999.1,-9.002,1.499,1.991,4.2,2.409,2.411,9.329,8.058
565.0,2017-10-17 23:36:38.323587,2017-10-18 01:54:26.171348,5077386.968,-9.002,1.499,1.998,4.2,2.409,2.411,9.327,8.056
566.0,2017-10-18 01:56:26.216314,2017-10-18 04:14:15.909217,5085776.706,-9.002,1.5,1.996,4.2,2.409,2.411,9.327,8.056
567.0,2017-10-18 04:16:15.965865,2017-10-18 06:34:03.192123,5094163.989,-9.002,1.499,1.987,4.2,2.409,2.41,9.325,8.056
568.0,2017-10-18 06:36:03.219768,2017-10-18 08:53:50.165804,5102550.963,-9.001,1.499,1.99,4.2,2.408,2.41,9.324,8.053
569.0,2017-10-18 08:55:50.233154,2017-10-18 11:13:33.861543,5110934.659,-9.001,1.499,1.99,4.2,2.408,2.409,9.323,8.048
570.0,2017-10-18 11:15:33.935896,2017-10-18 13:33:15.242034,5119316.039,-9.001,1.499,1.999,4.2,2.407,2.409,9.321,8.049
571.0,2017-10-18 13:35:15.357316,2017-10-18 15:52:56.792006,5127697.589,-9.001,1.499,1.988,4.2,2.407,2.409,9.32,8.047
572.0,2017-10-18 15:54:56.849709,2017-10-18 18:12:39.248614,5136080.046,-9.001,1.5,1.987,4.2,2.407,2.409,9.321,8.046
573.0,2017-10-18 18:14:39.337672,2017-10-18 20:32:16.815083,5144457.612,-9.001,1.5,1.993,4.2,2.406,2.408,9.317,8.045
574.0,2017-10-18 20:34:16.927099,2017-10-18 22:51:53.157239,5152833.954,-9.001,1.499,1.987,4.2,2.406,2.408,9.316,8.043
575.0,2017-10-18 22:53:53.165235,2017-10-19 01:11:31.153012,5161211.95,-9.001,1.499,1.991,4.2,2.406,2.408,9.316,8.042
576.0,2017-10-19 01:13:31.185074,2017-10-19 03:31:07.552902,5169588.35,-9.001,1.499,1.996,4.2,2.405,2.407,9.314,8.042
577.0,2017-10-19 03:33:07.668747,2017-10-19 05:50:43.285772,5177964.083,-9.001,1.5,1.989,4.2,2.405,2.407,9.313,8.041
578.0,2017-10-19 05:52:43.328272,2017-10-19 08:10:19.203128,5186340.0,-9.001,1.499,1.991,4.2,2.405,2.407,9.313,8.042
579.0,2017-10-19 08:12:19.242214,2017-10-19 10:29:54.157802,5194714.955,-9.001,1.499,1.995,4.2,2.405,2.406,9.311,8.041
580.0,2017-10-19 10:31:54.235774,2017-10-19 12:49:27.915821,5203088.713,-9.001,1.499,1.994,4.2,2.405,2.406,9.31,8.039
581.0,2017-10-19 12:51:27.911609,2017-10-19 15:09:01.412870,5211462.21,-9.001,1.499,1.988,4.2,2.404,2.406,9.31,8.04
582.0,2017-10-19 15:11:01.425419,2017-10-19 17:28:36.397721,5219837.195,-9.001,1.499,1.998,4.2,2.404,2.406,9.309,8.04
583.0,2017-10-19 17:30:36.417998,2017-10-19 19:48:06.952950,5228207.75,-9.001,1.499,1.988,4.2,2.404,2.406,9.307,8.038
584.0,2017-10-19 19:50:06.953778,2017-10-19 22:07:39.249810,5236580.047,-9.001,1.499,1.998,4.2,2.404,2.405,9.307,8.037
585.0,2017-10-19 22:09:39.265588,2017-10-20 00:27:10.901271,5244951.698,-9.001,1.499,1.993,4.2,2.403,2.405,9.305,8.039
586.0,2017-10-20 00:29:10.915165,2017-10-20 02:46:43.250586,5253324.048,-9.001,1.499,1.998,4.2,2.403,2.405,9.305,8.037
587.0,2017-10-20 02:48:43.279117,2017-10-20 05:06:09.326971,5261690.124,-9.001,1.499,1.987,4.2,2.402,2.404,9.302,8.035
588.0,2017-10-20 05:08:09.360037,2017-10-20 07:25:38.934440,5270059.731,-9.002,1.499,1.987,4.2,2.402,2.404,9.301,8.035
589.0,2017-10-20 07:27:39.040408,2017-10-20 09:45:07.329044,5278428.126,-9.002,1.499,1.998,4.2,2.402,2.404,9.3,8.032
590.0,2017-10-20 09:47:07.380447,2017-10-20 12:04:33.875950,5286794.673,-9.002,1.499,1.996,4.2,2.402,2.403,9.299,8.031
591.0,2017-10-20 12:06:33.964159,2017-10-20 14:24:00.633219,5295161.43,-9.002,1.499,1.998,4.2,2.401,2.403,9.297,8.031
592.0,2017-10-20 14:26:00.633386,2017-10-20 16:43:25.186696,5303525.984,-9.002,1.499,1.987,4.2,2.401,2.403,9.297,8.028
593.0,2017-10-20 16:45:25.188699,2017-10-20 19:02:49.685785,5311890.483,-9.001,1.499,1.998,4.2,2.401,2.402,9.296,8.028
594.0,2017-10-20 19:04:49.689722,2017-10-20 21:22:13.472805,5320254.27,-9.001,1.499,1.996,4.2,2.4,2.402,9.294,8.028
595.0,2017-10-20 21:24:13.571326,2017-10-20 23:41:34.253385,5328615.05,-9.001,1.499,1.989,4.2,2.4,2.402,9.293,8.027
596.0,2017-10-20 23:43:34.285382,2017-10-21 02:00:54.956128,5336975.753,-9.001,1.499,1.999,4.2,2.4,2.401,9.292,8.025
597.0,2017-10-21 02:02:55.046343,2017-10-21 04:20:15.077997,5345335.875,-9.001,1.499,1.999,4.2,2.4,2.401,9.291,8.026
598.0,2017-10-21 04:22:15.162899,2017-10-21 06:39:35.178436,5353695.975,-9.001,1.499,1.992,4.2,2.399,2.401,9.29,8.025
599.0,2017-10-21 06:41:35.258418,2017-10-21 08:58:54.380638,5362055.178,-9.001,1.5,1.999,4.2,2.399,2.401,9.289,8.025
600.0,2017-10-21 09:00:54.390926,2017-10-21 11:18:13.180628,5370413.978,-9.001,1.499,1.998,4.2,2.398,2.4,9.287,8.025
601.0,2017-10-21 11:20:13.246245,2017-10-21 13:37:31.669048,5378772.466,-9.001,1.499,1.991,4.2,2.399,2.4,9.287,8.024
602.0,2017-10-21 13:39:31.664477,2017-10-21 15:56:49.186834,5387129.984,-9.002,1.499,1.994,4.2,2.398,2.4,9.286,8.024
603.0,2017-10-21 15:58:49.266693,2017-10-21 18:16:06.448214,5395487.245,-9.001,1.499,1.99,4.2,2.398,2.4,9.284,8.025
604.0,2017-10-21 18:18:06.486850,2017-10-21 20:35:23.106264,5403843.903,-9.002,1.499,1.987,4.2,2.398,2.399,9.284,8.023
605.0,2017-10-21 20:37:23.196804,2017-10-21 22:54:39.016795,5412199.814,-9.001,1.5,1.993,4.2,2.398,2.399,9.283,8.023
606.0,2017-10-21 22:56:39.080186,2017-10-22 01:13:53.894055,5420554.691,-9.002,1.499,1.999,4.2,2.397,2.399,9.281,8.023
607.0,2017-10-22 01:15:53.975047,2017-10-22 03:33:08.904262,5428909.701,-9.001,1.499,1.991,4.2,2.397,2.399,9.281,8.022
608.0,2017-10-22 03:35:08.940405,2017-10-22 05:52:22.606900,5437263.404,-9.001,1.499,1.999,4.2,2.397,2.398,9.28,8.02
609.0,2017-10-22 05:54:22.689725,2017-10-22 08:11:36.245910,5445617.043,-9.002,1.499,1.987,4.2,2.396,2.398,9.278,8.022
610.0,2017-10-22 08:13:36.344167,2017-10-22 10:30:49.633825,5453970.431,-9.002,1.499,1.991,4.2,2.397,2.398,9.279,8.02
611.0,2017-10-22 10:32:49.653250,2017-10-22 12:50:00.418525,5462321.216,-9.002,1.499,1.998,4.2,2.396,2.398,9.277,8.02
612.0,2017-10-22 12:52:00.511677,2017-10-22 15:09:11.091346,5470671.888,-9.002,1.499,1.994,4.2,2.396,2.397,9.275,8.021
613.0,2017-10-22 15:11:11.194973,2017-10-22 17:28:22.496540,5479023.294,-9.002,1.499,1.99,4.2,2.395,2.397,9.274,8.019
614.0,2017-10-22 17:30:22.580753,2017-10-22 19:47:33.510767,5487374.308,-9.002,1.499,1.994,4.2,2.395,2.397,9.273,8.019
615.0,2017-10-22 19:49:33.606060,2017-10-22 22:06:41.122199,5495721.919,-9.002,1.499,1.998,4.2,2.395,2.396,9.271,8.018
616.0,2017-10-22 22:08:41.191751,2017-10-23 00:25:50.982097,5504071.779,-9.002,1.499,1.99,4.2,2.394,2.396,9.271,8.017
617.0,2017-10-23 00:27:51.029914,2017-10-23 02:44:59.470091,5512420.267,-9.002,1.499,1.988,4.2,2.394,2.396,9.268,8.014
618.0,2017-10-23 02:46:59.556430,2017-10-23 05:04:05.166110,5520765.963,-9.001,1.499,1.991,4.2,2.394,2.395,9.268,8.014
619.0,2017-10-23 05:06:05.160908,2017-10-23 07:23:10.047853,5529110.845,-9.001,1.499,1.994,4.2,2.393,2.395,9.266,8.014
620.0,2017-10-23 07:25:10.085122,2017-10-23 09:42:01.331513,5537442.128,-9.001,1.499,1.998,4.2,2.391,2.393,9.259,7.995
621.0,2017-10-23 09:44:01.432547,2017-10-23 12:00:53.399850,5545774.197,-9.001,1.499,1.997,4.2,2.391,2.393,9.259,7.997
622.0,2017-10-23 12:02:53.396178,2017-10-23 14:19:46.011523,5554106.809,-9.001,1.499,1.987,4.2,2.391,2.393,9.258,7.999
623.0,2017-10-23 14:19:46.011649,2017-10-23 18:09:11.284081,5567872.081,-1.5,1.5,1.987,4.2,2.391,2.411,9.259,8.81
624.0,2017-10-23 18:09:11.314418,2017-10-23 21:59:13.322221,5581674.119,-1.5,1.5,1.999,4.2,2.409,2.412,9.337,8.812
625.0,2017-10-23 21:59:13.328689,2017-10-24 01:49:12.832449,5595473.629,-1.5,1.5,1.999,4.2,2.409,2.411,9.337,8.809
626.0,2017-10-24 01:49:12.832568,2017-10-24 01:50:12.869941,5595533.667,0.0,0.0,2.764,2.776,0.0,0.0,0.0,0.0
627.0,2017-11-08 08:12:40.015488,2017-11-08 12:02:46.466555,5609350.133,-1.5,1.5,1.999,4.2,2.394,2.426,9.329,8.844
628.0,2017-11-08 12:02:46.497927,2017-11-08 15:50:26.434712,5623010.102,-1.5,1.499,1.998,4.2,2.41,2.406,9.363,8.745
629.0,2017-11-08 15:50:26.465827,2017-11-08 19:38:12.627180,5636676.294,-1.5,1.499,1.998,4.2,2.407,2.406,9.354,8.75
630.0,2017-11-08 19:38:12.627293,2017-11-09 00:23:17.956900,5653781.624,-9.001,1.499,1.988,4.2,4.801,4.784,18.651,15.763
631.0,2017-11-09 00:25:18.013441,2017-11-09 02:41:15.099859,5662058.767,-9.001,1.499,1.99,4.2,2.396,2.396,9.29,7.912
632.0,2017-11-09 02:43:15.153372,2017-11-09 04:59:20.319731,5670343.987,-9.001,1.499,1.993,4.2,2.396,2.395,9.285,7.922
633.0,2017-11-09 05:01:20.371612,2017-11-09 07:17:31.435792,5678635.103,-9.001,1.499,1.987,4.2,2.395,2.395,9.281,7.929
634.0,2017-11-09 07:19:31.487875,2017-11-09 09:35:38.964531,5686922.631,-9.001,1.499,1.987,4.2,2.394,2.394,9.276,7.931
635.0,2017-11-09 09:37:39.018449,2017-11-09 11:53:50.774294,5695214.441,-9.001,1.499,1.99,4.2,2.393,2.394,9.274,7.935
636.0,2017-11-09 11:55:50.829930,2017-11-09 14:12:04.929188,5703508.596,-9.001,1.499,1.993,4.2,2.393,2.394,9.271,7.941
637.0,2017-11-09 14:14:04.980728,2017-11-09 16:30:19.995965,5711803.663,-9.001,1.499,1.993,4.2,2.392,2.393,9.268,7.945
638.0,2017-11-09 16:32:20.052926,2017-11-09 18:48:40.809954,5720104.477,-9.001,1.499,1.998,4.2,2.392,2.393,9.267,7.949
639.0,2017-11-09 18:50:40.863614,2017-11-09 21:07:01.625625,5728405.293,-9.001,1.499,1.995,4.2,2.391,2.393,9.265,7.954
640.0,2017-11-09 21:09:01.687359,2017-11-09 23:25:25.593333,5736709.26,-9.001,1.499,1.991,4.2,2.391,2.392,9.263,7.958
641.0,2017-11-09 23:27:25.652662,2017-11-10 01:43:53.909110,5745017.576,-9.001,1.499,1.987,4.2,2.391,2.392,9.263,7.963
642.0,2017-11-10 01:45:53.957255,2017-11-10 04:02:20.974070,5753324.641,-9.001,1.499,1.994,4.2,2.391,2.392,9.261,7.966
643.0,2017-11-10 04:04:21.024834,2017-11-10 06:20:50.433254,5761634.1,-9.001,1.499,1.999,4.2,2.391,2.392,9.259,7.969
644.0,2017-11-10 06:22:50.490582,2017-11-10 08:39:24.416205,5769948.083,-9.001,1.499,1.989,4.2,2.391,2.392,9.259,7.975
645.0,2017-11-10 08:41:24.471641,2017-11-10 10:57:55.194697,5778258.862,-9.001,1.499,1.994,4.2,2.39,2.392,9.257,7.976
646.0,2017-11-10 10:59:55.242938,2017-11-10 13:16:31.086124,5786574.753,-9.001,1.499,1.988,4.2,2.39,2.391,9.256,7.979
647.0,2017-11-10 13:18:31.135513,2017-11-10 15:35:08.351556,5794892.018,-9.001,1.499,1.999,4.2,2.39,2.391,9.255,7.981
648.0,2017-11-10 15:37:08.413044,2017-11-10 17:53:43.436827,5803207.104,-9.002,1.499,1.999,4.2,2.389,2.39,9.252,7.981
649.0,2017-11-10 17:55:43.486452,2017-11-10 20:12:20.067729,5811523.735,-9.002,1.499,1.998,4.2,2.389,2.39,9.251,7.982
650.0,2017-11-10 20:14:20.128161,2017-11-10 22:30:55.588828,5819839.256,-9.002,1.499,1.994,4.2,2.388,2.39,9.248,7.984
651.0,2017-11-10 22:32:55.650093,2017-11-11 00:49:31.567483,5828155.234,-9.002,1.499,1.995,4.2,2.388,2.39,9.248,7.985
652.0,2017-11-11 00:51:31.629985,2017-11-11 03:08:08.006535,5836471.673,-9.001,1.499,1.999,4.2,2.388,2.389,9.247,7.986
653.0,2017-11-11 03:10:08.055490,2017-11-11 05:26:46.006934,5844789.674,-9.001,1.499,1.999,4.2,2.388,2.389,9.246,7.988
654.0,2017-11-11 05:28:46.060881,2017-11-11 07:45:25.013823,5853108.681,-9.001,1.499,1.987,4.2,2.388,2.389,9.245,7.989
655.0,2017-11-11 07:47:25.074231,2017-11-11 10:04:04.768720,5861428.436,-9.001,1.499,1.998,4.2,2.388,2.389,9.245,7.989
656.0,2017-11-11 10:06:04.836761,2017-11-11 12:22:42.250400,5869745.917,-9.001,1.5,1.989,4.2,2.387,2.389,9.242,7.991
657.0,2017-11-11 12:24:42.306634,2017-11-11 14:41:22.726319,5878066.393,-9.001,1.499,1.991,4.2,2.387,2.389,9.243,7.991
658.0,2017-11-11 14:43:22.775950,2017-11-11 17:00:02.925272,5886386.592,-9.001,1.5,1.986,4.2,2.387,2.388,9.241,7.991
659.0,2017-11-11 17:02:02.967498,2017-11-11 19:18:39.647227,5894703.314,-9.001,1.499,1.999,4.2,2.387,2.388,9.24,7.991
660.0,2017-11-11 19:20:39.707880,2017-11-11 21:37:15.690350,5903019.357,-9.001,1.499,1.988,4.2,2.386,2.388,9.237,7.991
661.0,2017-11-11 21:39:15.737076,2017-11-11 23:55:55.000829,5911338.668,-9.001,1.499,1.988,4.2,2.386,2.388,9.237,7.992
662.0,2017-11-11 23:57:55.070118,2017-11-12 02:14:31.769918,5919655.437,-9.001,1.499,1.999,4.2,2.386,2.387,9.236,7.99
663.0,2017-11-12 02:16:31.826160,2017-11-12 04:33:06.480701,5927970.148,-9.001,1.499,1.995,4.2,2.385,2.387,9.234,7.99
664.0,2017-11-12 04:35:06.520749,2017-11-12 06:51:43.979772,5936287.647,-9.001,1.499,1.993,4.2,2.385,2.386,9.233,7.991
665.0,2017-11-12 06:53:44.039366,2017-11-12 09:10:20.962048,5944604.629,-9.001,1.499,1.991,4.2,2.385,2.386,9.233,7.99
666.0,2017-11-12 09:12:21.009099,2017-11-12 11:28:57.988883,5952921.656,-9.001,1.5,1.997,4.2,2.384,2.386,9.231,7.99
667.0,2017-11-12 11:30:58.054676,2017-11-12 13:47:34.401808,5961238.069,-9.001,1.499,1.995,4.2,2.384,2.386,9.23,7.991
668.0,2017-11-12 13:49:34.454246,2017-11-12 16:06:10.197105,5969553.864,-9.001,1.499,1.992,4.2,2.384,2.385,9.229,7.989
669.0,2017-11-12 16:08:10.266403,2017-11-12 18:24:46.342787,5977870.01,-9.001,1.499,1.987,4.2,2.384,2.385,9.228,7.99
670.0,2017-11-12 18:26:46.398227,2017-11-12 20:43:20.301124,5986183.968,-9.001,1.499,1.986,4.2,2.383,2.385,9.227,7.99
671.0,2017-11-12 20:45:20.370375,2017-11-12 23:01:53.563398,5994497.23,-9.001,1.499,1.998,4.2,2.383,2.385,9.227,7.988
672.0,2017-11-12 23:03:53.614145,2017-11-13 01:20:28.256957,6002811.924,-9.001,1.499,1.993,4.2,2.383,2.384,9.224,7.989
673.0,2017-11-13 01:22:28.322861,2017-11-13 03:38:58.841719,6011122.509,-9.001,1.499,1.999,4.2,2.382,2.384,9.224,7.988
674.0,2017-11-13 03:40:58.884653,2017-11-13 05:57:29.115412,6019432.782,-9.001,1.499,1.997,4.2,2.382,2.384,9.223,7.987
675.0,2017-11-13 05:59:29.166199,2017-11-13 08:16:01.413237,6027745.08,-9.001,1.499,1.994,4.2,2.382,2.384,9.222,7.988
676.0,2017-11-13 08:18:01.461148,2017-11-13 10:34:32.579541,6036056.246,-9.001,1.499,1.999,4.2,2.382,2.383,9.221,7.986
677.0,2017-11-13 10:36:32.640264,2017-11-13 12:53:02.032480,6044365.699,-9.001,1.499,1.999,4.2,2.381,2.383,9.219,7.985
678.0,2017-11-13 12:55:02.075177,2017-11-13 15:11:33.052606,6052676.72,-9.002,1.499,1.987,4.2,2.381,2.383,9.217,7.985
679.0,2017-11-13 15:13:33.116459,2017-11-13 17:30:02.220637,6060985.888,-9.002,1.499,1.988,4.2,2.381,2.383,9.217,7.985
680.0,2017-11-13 17:32:02.290310,2017-11-13 19:48:30.410513,6069294.077,-9.002,1.499,1.991,4.2,2.381,2.382,9.216,7.982
681.0,2017-11-13 19:50:30.453424,2017-11-13 22:06:58.900164,6077602.567,-9.002,1.499,1.988,4.2,2.38,2.382,9.215,7.983
682.0,2017-11-13 22:08:58.948056,2017-11-14 00:25:25.529933,6085909.197,-9.002,1.499,1.997,4.2,2.38,2.382,9.214,7.981
