Repository: Oliver191/MSc_Thesis_Predictive_Maintenance_Batteries

# MSc_Thesis_Predictive_Maintenance_Batteries
The GitHub repository accompanying the MSc Thesis at Esade written by Oliver Caspers regarding the topic “Predictive Maintenance for Lithium-Ion Batteries: Predicting the Remaining Useful Life (RUL) using Data-Driven Machine Learning based on Real-World Battery Datasets”.

SNL_Final.ipynb: The main Jupyter Notebook which contains the main code used to load, clean, and transform the SNL data. Four initial models are evaluated and a RF is chosen to be optimized. The RF is trained to predict the RUL on the training data and optimized using the validation data. Finally, the model is tested using independent testing data from UL.

File: SNL_Cycle_Timeseries_Data/SNL_18650_NMC_25C_20-80_0.5-0.5C_b_cycle_data.csv (part 2 of 11)
Cycle_Index,Start_Time,End_Time,Test_Time (s),Min_Current (A),Max_Current (A),Min_Voltage (V),Max_Voltage (V),Charge_Capacity (Ah),Discharge_Capacity (Ah),Charge_Energy (Wh),Discharge_Energy (Wh)
348.0,2017-09-15 16:14:02.229095,2017-09-15 18:33:29.474874,3162233.889,-1.5,1.499,3.179,4.02,1.643,1.642,6.167,5.894
349.0,2017-09-15 18:35:29.530012,2017-09-15 20:54:51.441480,3170715.855,-1.5,1.499,3.179,4.02,1.642,1.641,6.164,5.889
350.0,2017-09-15 20:56:51.496449,2017-09-15 23:16:15.217167,3179199.631,-1.5,1.499,3.179,4.02,1.642,1.641,6.165,5.891
351.0,2017-09-15 23:18:15.272339,2017-09-16 01:37:38.932121,3187683.346,-1.5,1.499,3.179,4.02,1.642,1.641,6.165,5.891
352.0,2017-09-16 01:39:38.989008,2017-09-16 03:59:03.117486,3196167.531,-1.5,1.499,3.179,4.02,1.642,1.641,6.165,5.891
353.0,2017-09-16 04:01:03.170999,2017-09-16 06:20:26.765998,3204651.18,-1.5,1.499,3.179,4.02,1.642,1.641,6.165,5.891
354.0,2017-09-16 06:22:26.823113,2017-09-16 08:41:49.951866,3213134.366,-1.5,1.499,3.179,4.02,1.642,1.641,6.164,5.891
355.0,2017-09-16 08:43:50.007949,2017-09-16 11:03:15.622065,3221620.036,-1.5,1.499,3.179,4.02,1.642,1.641,6.166,5.891
356.0,2017-09-16 11:05:15.677324,2017-09-16 13:24:34.437037,3230098.851,-1.5,1.499,3.179,4.02,1.641,1.64,6.161,5.887
357.0,2017-09-16 13:26:34.492818,2017-09-16 15:45:52.192105,3238576.606,-1.499,1.499,3.179,4.02,1.641,1.64,6.16,5.887
358.0,2017-09-16 15:47:52.246684,2017-09-16 18:07:13.097154,3247057.511,-1.5,1.499,3.179,4.02,1.641,1.641,6.163,5.889
359.0,2017-09-16 18:09:13.152871,2017-09-16 20:28:33.005090,3255537.419,-1.5,1.499,3.179,4.02,1.641,1.641,6.161,5.888
360.0,2017-09-16 20:30:33.062372,2017-09-16 22:49:51.006759,3264015.421,-1.5,1.499,3.179,4.02,1.641,1.64,6.16,5.887
361.0,2017-09-16 22:51:51.060455,2017-09-17 01:11:06.235108,3272490.649,-1.5,1.499,3.179,4.02,1.64,1.64,6.158,5.885
362.0,2017-09-17 01:13:06.288423,2017-09-17 03:32:22.285440,3280966.699,-1.5,1.499,3.179,4.02,1.64,1.64,6.159,5.885
363.0,2017-09-17 03:34:22.342210,2017-09-17 05:53:38.457668,3289442.871,-1.5,1.499,3.179,4.02,1.641,1.64,6.159,5.885
364.0,2017-09-17 05:55:38.512032,2017-09-17 08:14:51.549349,3297915.963,-1.5,1.499,3.179,4.02,1.64,1.639,6.156,5.883
365.0,2017-09-17 08:16:51.601290,2017-09-17 10:36:07.988811,3306392.403,-1.5,1.499,3.179,4.02,1.64,1.64,6.159,5.886
366.0,2017-09-17 10:38:08.044122,2017-09-17 12:57:26.088115,3314870.502,-1.5,1.499,3.179,4.02,1.641,1.64,6.161,5.887
367.0,2017-09-17 12:59:26.142050,2017-09-17 15:18:38.597173,3323343.011,-1.5,1.499,3.179,4.02,1.64,1.639,6.156,5.882
368.0,2017-09-17 15:20:38.655991,2017-09-17 17:39:54.464047,3331818.878,-1.5,1.499,3.179,4.02,1.64,1.64,6.158,5.885
369.0,2017-09-17 17:41:54.517982,2017-09-17 20:01:10.441507,3340294.855,-1.5,1.499,3.179,4.02,1.64,1.64,6.159,5.885
370.0,2017-09-17 20:03:10.498306,2017-09-17 22:22:25.200794,3348769.615,-1.5,1.499,3.179,4.02,1.64,1.639,6.158,5.884
371.0,2017-09-17 22:24:25.258551,2017-09-18 00:42:31.642181,3357176.056,-1.5,1.499,3.179,4.02,1.639,1.612,6.154,5.779
372.0,2017-09-18 00:44:31.697655,2017-09-18 03:02:35.418075,3365579.832,-1.5,1.499,3.179,4.02,1.625,1.626,6.101,5.835
373.0,2017-09-18 03:04:35.455291,2017-09-18 05:22:43.224548,3373987.638,-1.5,1.499,3.179,4.02,1.625,1.626,6.103,5.837
374.0,2017-09-18 05:24:43.279813,2017-09-18 07:42:52.636422,3382397.05,-1.5,1.499,3.179,4.02,1.626,1.626,6.107,5.838
375.0,2017-09-18 07:44:52.691974,2017-09-18 10:03:06.651235,3390811.065,-1.5,1.499,3.179,4.02,1.627,1.627,6.111,5.841
376.0,2017-09-18 10:05:06.707334,2017-09-18 12:23:20.978259,3399225.392,-1.5,1.499,3.179,4.02,1.627,1.627,6.111,5.841
377.0,2017-09-18 12:25:21.032935,2017-09-18 14:43:35.022569,3407639.436,-1.5,1.499,3.179,4.02,1.627,1.627,6.111,5.841
378.0,2017-09-18 14:45:35.079562,2017-09-18 17:03:53.869537,3416058.283,-1.5,1.499,3.179,4.02,1.628,1.628,6.115,5.845
379.0,2017-09-18 17:05:53.926445,2017-09-18 19:24:11.377802,3424475.792,-1.5,1.499,3.179,4.02,1.628,1.628,6.114,5.843
380.0,2017-09-18 19:26:11.417867,2017-09-18 21:44:25.292097,3432889.706,-1.5,1.499,3.179,4.02,1.627,1.627,6.111,5.839
381.0,2017-09-18 21:46:25.348555,2017-09-19 00:04:43.928812,3441308.343,-1.5,1.499,3.179,4.02,1.628,1.628,6.115,5.844
382.0,2017-09-19 00:06:43.987616,2017-09-19 02:25:05.122457,3449729.536,-1.5,1.499,3.179,4.02,1.629,1.628,6.117,5.845
383.0,2017-09-19 02:27:05.181159,2017-09-19 04:45:24.991891,3458149.406,-1.5,1.499,3.179,4.02,1.629,1.628,6.116,5.844
384.0,2017-09-19 04:47:25.044610,2017-09-19 07:05:44.933412,3466569.347,-1.5,1.499,3.179,4.02,1.629,1.628,6.116,5.844
385.0,2017-09-19 07:07:44.991883,2017-09-19 09:26:07.407350,3474991.821,-1.5,1.499,3.179,4.02,1.629,1.629,6.118,5.846
386.0,2017-09-19 09:28:07.460141,2017-09-19 11:46:32.895925,3483417.31,-1.5,1.499,3.179,4.02,1.63,1.629,6.12,5.848
387.0,2017-09-19 11:48:32.947749,2017-09-19 14:06:57.107693,3491841.521,-1.5,1.499,3.179,4.02,1.63,1.629,6.119,5.847
388.0,2017-09-19 14:08:57.164054,2017-09-19 16:27:22.450682,3500266.864,-1.5,1.499,3.179,4.02,1.63,1.629,6.12,5.848
389.0,2017-09-19 16:29:22.506011,2017-09-19 18:47:51.324812,3508695.739,-1.5,1.499,3.179,4.02,1.631,1.63,6.123,5.851
390.0,2017-09-19 18:49:51.387235,2017-09-19 21:08:19.496423,3517123.91,-1.5,1.499,3.179,4.02,1.63,1.63,6.122,5.85
391.0,2017-09-19 21:10:19.559324,2017-09-19 23:28:49.316559,3525553.73,-1.5,1.499,3.179,4.02,1.631,1.63,6.123,5.852
392.0,2017-09-19 23:30:49.374125,2017-09-20 01:49:20.108839,3533984.523,-1.5,1.499,3.179,4.02,1.631,1.63,6.124,5.852
393.0,2017-09-20 01:51:20.166302,2017-09-20 04:09:48.667346,3542413.081,-1.5,1.499,3.179,4.02,1.631,1.63,6.123,5.85
394.0,2017-09-20 04:11:48.721240,2017-09-20 06:30:19.495916,3550843.91,-1.5,1.499,3.179,4.02,1.631,1.63,6.124,5.852
395.0,2017-09-20 06:32:19.549715,2017-09-20 08:50:51.761673,3559276.175,-1.5,1.499,3.179,4.02,1.631,1.631,6.125,5.853
396.0,2017-09-20 08:52:51.817864,2017-09-20 11:11:22.690701,3567707.105,-1.5,1.499,3.179,4.02,1.631,1.63,6.125,5.852
397.0,2017-09-20 11:13:22.746871,2017-09-20 13:31:53.181721,3576137.596,-1.5,1.499,3.179,4.02,1.631,1.63,6.124,5.852
398.0,2017-09-20 13:33:53.237154,2017-09-20 15:52:25.717711,3584570.132,-1.5,1.499,3.179,4.02,1.631,1.631,6.126,5.853
399.0,2017-09-20 15:54:25.775787,2017-09-20 18:12:57.616261,3593002.03,-1.5,1.499,3.179,4.02,1.631,1.631,6.125,5.853
400.0,2017-09-20 18:14:57.665338,2017-09-20 20:33:28.144727,3601432.559,-1.5,1.499,3.179,4.02,1.631,1.63,6.124,5.852
401.0,2017-09-20 20:35:28.197841,2017-09-20 22:53:58.647919,3609863.062,-1.5,1.499,3.179,4.02,1.631,1.63,6.124,5.852
402.0,2017-09-20 22:55:58.704383,2017-09-21 01:14:31.344768,3618295.759,-1.5,1.499,3.179,4.02,1.631,1.631,6.126,5.854
403.0,2017-09-21 01:16:31.396216,2017-09-21 03:35:02.822495,3626727.236,-1.5,1.499,3.179,4.02,1.631,1.63,6.125,5.852
404.0,2017-09-21 03:37:02.875008,2017-09-21 05:55:35.642837,3635160.057,-1.5,1.499,3.179,4.02,1.631,1.631,6.126,5.854
405.0,2017-09-21 05:57:35.694889,2017-09-21 08:16:07.106332,3643591.52,-1.5,1.499,3.179,4.02,1.631,1.63,6.125,5.852
406.0,2017-09-21 08:18:07.174844,2017-09-21 10:36:39.931956,3652024.346,-1.5,1.499,3.179,4.02,1.631,1.631,6.126,5.853
407.0,2017-09-21 10:38:39.988027,2017-09-21 12:57:10.564208,3660454.978,-1.5,1.499,3.179,4.02,1.631,1.63,6.124,5.852
408.0,2017-09-21 12:59:10.604484,2017-09-21 15:17:43.211050,3668887.625,-1.5,1.499,3.179,4.02,1.631,1.631,6.126,5.853
409.0,2017-09-21 15:19:43.269546,2017-09-21 17:38:16.850198,3677321.264,-1.5,1.499,3.179,4.02,1.632,1.631,6.126,5.854
410.0,2017-09-21 17:40:16.897435,2017-09-21 19:58:50.956230,3685755.37,-1.5,1.499,3.179,4.02,1.632,1.631,6.127,5.854
411.0,2017-09-21 20:00:51.024436,2017-09-21 22:19:25.124413,3694189.538,-1.5,1.499,3.179,4.02,1.632,1.631,6.127,5.855
412.0,2017-09-21 22:21:25.182152,2017-09-22 00:40:00.355629,3702624.769,-1.5,1.499,3.179,4.02,1.632,1.631,6.128,5.855
413.0,2017-09-22 00:42:00.404805,2017-09-22 03:00:32.123540,3711056.537,-1.5,1.499,3.179,4.02,1.631,1.63,6.125,5.852
414.0,2017-09-22 03:02:32.189830,2017-09-22 05:21:07.348197,3719491.762,-1.5,1.499,3.179,4.02,1.632,1.631,6.127,5.855
415.0,2017-09-22 05:23:07.405879,2017-09-22 07:41:43.453899,3727927.868,-1.5,1.499,3.179,4.02,1.632,1.631,6.128,5.856
416.0,2017-09-22 07:43:43.504297,2017-09-22 10:02:17.570033,3736361.984,-1.5,1.499,3.179,4.02,1.632,1.631,6.127,5.854
417.0,2017-09-22 10:04:17.610261,2017-09-22 12:22:53.404794,3744797.819,-1.5,1.499,3.179,4.02,1.632,1.631,6.128,5.856
418.0,2017-09-22 12:24:53.468650,2017-09-22 14:43:28.873254,3753233.287,-1.5,1.499,3.179,4.02,1.632,1.631,6.128,5.855
419.0,2017-09-22 14:45:28.928881,2017-09-22 17:04:05.972673,3761670.386,-1.5,1.499,3.179,4.02,1.632,1.632,6.129,5.857
420.0,2017-09-22 17:06:06.022885,2017-09-22 19:24:40.962727,3770105.377,-1.5,1.499,3.179,4.02,1.632,1.631,6.127,5.855
421.0,2017-09-22 19:26:41.004108,2017-09-22 21:45:15.987943,3778540.402,-1.5,1.499,3.179,4.02,1.632,1.631,6.127,5.855
422.0,2017-09-22 21:47:16.051422,2017-09-23 00:05:52.438683,3786976.852,-1.5,1.499,3.179,4.02,1.632,1.632,6.128,5.856
423.0,2017-09-23 00:07:52.480006,2017-09-23 02:26:26.120899,3795410.535,-1.5,1.499,3.179,4.02,1.632,1.631,6.126,5.854
424.0,2017-09-23 02:28:26.182516,2017-09-23 04:47:01.707244,3803846.121,-1.5,1.499,3.179,4.02,1.632,1.631,6.128,5.856
425.0,2017-09-23 04:49:01.760945,2017-09-23 07:07:38.832817,3812283.247,-1.5,1.499,3.179,4.02,1.632,1.632,6.129,5.857
426.0,2017-09-23 07:09:38.881257,2017-09-23 09:28:12.505302,3820716.919,-1.5,1.499,3.179,4.02,1.632,1.631,6.127,5.854
427.0,2017-09-23 09:30:12.573710,2017-09-23 11:48:47.612076,3829152.026,-1.5,1.499,3.179,4.02,1.632,1.631,6.127,5.855
428.0,2017-09-23 11:50:47.671708,2017-09-23 14:09:23.505479,3837587.919,-1.5,1.499,3.179,4.02,1.632,1.631,6.128,5.856
429.0,2017-09-23 14:11:23.557723,2017-09-23 16:29:57.845624,3846022.259,-1.5,1.499,3.179,4.02,1.632,1.631,6.127,5.854
430.0,2017-09-23 16:31:57.887964,2017-09-23 18:50:31.609895,3854456.024,-1.5,1.499,3.179,4.02,1.632,1.631,6.127,5.854
431.0,2017-09-23 18:52:31.671357,2017-09-23 21:11:03.540727,3862887.955,-1.5,1.499,3.179,4.02,1.631,1.631,6.125,5.853
432.0,2017-09-23 21:13:03.587205,2017-09-23 23:31:38.868391,3871323.282,-1.5,1.499,3.179,4.02,1.632,1.631,6.128,5.855
433.0,2017-09-23 23:33:38.911132,2017-09-24 01:52:11.738364,3879756.152,-1.5,1.499,3.179,4.02,1.632,1.631,6.126,5.853
434.0,2017-09-24 01:54:11.797075,2017-09-24 04:12:45.784334,3888190.198,-1.5,1.499,3.179,4.02,1.632,1.631,6.127,5.855
435.0,2017-09-24 04:14:45.832500,2017-09-24 06:33:23.216936,3896627.631,-1.5,1.499,3.179,4.02,1.632,1.632,6.13,5.857
436.0,2017-09-24 06:35:23.303449,2017-09-24 08:53:58.378502,3905062.792,-1.5,1.499,3.179,4.02,1.632,1.631,6.128,5.855
437.0,2017-09-24 08:55:58.425163,2017-09-24 11:14:32.545188,3913496.959,-1.5,1.499,3.179,4.02,1.632,1.631,6.127,5.854
438.0,2017-09-24 11:16:32.581844,2017-09-24 13:35:07.711406,3921932.125,-1.5,1.499,3.179,4.02,1.632,1.631,6.128,5.856
439.0,2017-09-24 13:37:07.738886,2017-09-24 15:55:42.008907,3930366.423,-1.5,1.499,3.179,4.02,1.632,1.631,6.127,5.854
440.0,2017-09-24 15:57:42.057877,2017-09-24 18:16:17.760779,3938802.175,-1.5,1.499,3.179,4.02,1.632,1.631,6.128,5.856
441.0,2017-09-24 18:18:17.786727,2017-09-24 20:36:54.903406,3947239.317,-1.5,1.499,3.179,4.02,1.632,1.632,6.129,5.857
442.0,2017-09-24 20:38:54.924738,2017-09-24 22:57:28.770973,3955673.185,-1.5,1.499,3.179,4.02,1.632,1.631,6.127,5.854
443.0,2017-09-24 22:59:28.844344,2017-09-25 01:17:57.443161,3964101.857,-1.5,1.499,3.179,4.02,1.631,1.63,6.123,5.85
444.0,2017-09-25 01:19:57.477981,2017-09-25 03:38:29.886594,3972534.3,-1.5,1.499,3.179,4.02,1.631,1.631,6.126,5.853
445.0,2017-09-25 03:40:29.939679,2017-09-25 05:59:03.665951,3980968.08,-1.5,1.499,3.179,4.02,1.632,1.631,6.127,5.854
446.0,2017-09-25 06:01:03.739351,2017-09-25 08:19:32.147797,3989396.562,-1.5,1.499,3.179,4.02,1.631,1.63,6.123,5.85
447.0,2017-09-25 08:21:32.186160,2017-09-25 10:40:01.539605,3997825.953,-1.5,1.499,3.179,4.02,1.631,1.63,6.123,5.851
448.0,2017-09-25 10:42:01.591021,2017-09-25 13:00:35.470912,4006259.885,-1.5,1.499,3.179,4.02,1.632,1.631,6.127,5.854
449.0,2017-09-25 13:02:35.511907,2017-09-25 15:21:10.495727,4014694.91,-1.5,1.499,3.179,4.02,1.632,1.631,6.128,5.855
450.0,2017-09-25 15:23:10.559409,2017-09-25 17:41:43.829029,4023128.243,-1.5,1.499,3.179,4.02,1.632,1.631,6.126,5.854
451.0,2017-09-25 17:43:43.859432,2017-09-25 20:02:13.302700,4031557.717,-1.5,1.499,3.179,4.02,1.631,1.63,6.123,5.851
452.0,2017-09-25 20:04:13.365823,2017-09-25 22:22:43.757857,4039988.172,-1.5,1.499,3.179,4.02,1.631,1.63,6.124,5.851
453.0,2017-09-25 22:24:43.825306,2017-09-26 00:43:14.234554,4048418.648,-1.5,1.499,3.179,4.02,1.631,1.63,6.124,5.851
454.0,2017-09-26 00:45:14.261608,2017-09-26 03:03:46.409220,4056850.823,-1.5,1.499,3.179,4.02,1.631,1.631,6.125,5.853
455.0,2017-09-26 03:05:46.490276,2017-09-26 05:24:18.909929,4065283.324,-1.5,1.499,3.179,4.02,1.631,1.631,6.126,5.853
456.0,2017-09-26 05:26:18.958720,2017-09-26 07:44:48.212939,4073712.627,-1.5,1.499,3.179,4.02,1.631,1.63,6.123,5.851
457.0,2017-09-26 07:46:48.211652,2017-09-26 10:05:18.934649,4082143.348,-1.499,1.499,3.179,4.02,1.631,1.63,6.124,5.852
458.0,2017-09-26 10:07:18.947179,2017-09-26 12:25:50.122474,4090574.536,-1.5,1.499,3.179,4.02,1.631,1.63,6.125,5.852
459.0,2017-09-26 12:27:50.165427,2017-09-26 14:46:18.500269,4099002.914,-1.5,1.499,3.179,4.02,1.631,1.63,6.122,5.85
460.0,2017-09-26 14:48:18.556488,2017-09-26 17:06:45.204556,4107429.618,-1.5,1.499,3.179,4.02,1.63,1.629,6.121,5.849
461.0,2017-09-26 17:08:45.237055,2017-09-26 19:27:12.930630,4115857.344,-1.5,1.499,3.179,4.02,1.63,1.63,6.122,5.849
462.0,2017-09-26 19:29:13.004185,2017-09-26 21:47:36.024086,4124280.438,-1.5,1.499,3.179,4.02,1.63,1.629,6.119,5.845
463.0,2017-09-26 21:49:36.068313,2017-09-27 00:07:59.378874,4132703.793,-1.5,1.499,3.179,4.02,1.629,1.629,6.118,5.846
464.0,2017-09-27 00:09:59.455123,2017-09-27 02:28:23.959025,4141128.373,-1.5,1.499,3.179,4.02,1.63,1.629,6.12,5.847
465.0,2017-09-27 02:30:23.983807,2017-09-27 04:48:49.654002,4149554.068,-1.5,1.499,3.179,4.02,1.63,1.629,6.121,5.848
466.0,2017-09-27 04:50:49.685918,2017-09-27 07:09:11.026732,4157975.441,-1.5,1.499,3.179,4.02,1.629,1.628,6.117,5.844
467.0,2017-09-27 07:11:11.059034,2017-09-27 09:29:35.275539,4166399.689,-1.5,1.499,3.179,4.02,1.63,1.629,6.119,5.846
468.0,2017-09-27 09:31:35.344041,2017-09-27 11:50:00.819880,4174825.234,-1.5,1.499,3.179,4.02,1.63,1.629,6.12,5.848
469.0,2017-09-27 11:52:00.895536,2017-09-27 14:10:23.417308,4183247.831,-1.5,1.499,3.179,4.02,1.629,1.628,6.118,5.845
470.0,2017-09-27 14:12:23.463843,2017-09-27 16:30:46.552953,4191670.967,-1.5,1.499,3.179,4.02,1.629,1.629,6.118,5.846
471.0,2017-09-27 16:32:46.633937,2017-09-27 18:51:12.103969,4200096.518,-1.5,1.499,3.179,4.02,1.63,1.629,6.12,5.848
472.0,2017-09-27 18:53:12.129310,2017-09-27 21:11:34.332338,4208518.746,-1.5,1.499,3.179,4.02,1.629,1.628,6.118,5.845
473.0,2017-09-27 21:13:34.390926,2017-09-27 23:31:56.784100,4216941.198,-1.5,1.499,3.179,4.02,1.629,1.629,6.118,5.845
474.0,2017-09-27 23:33:56.844700,2017-09-28 01:52:17.023905,4225361.438,-1.5,1.499,3.179,4.02,1.629,1.628,6.116,5.843
475.0,2017-09-28 01:54:17.051589,2017-09-28 04:12:38.289642,4233782.703,-1.5,1.499,3.179,4.02,1.629,1.628,6.117,5.845
476.0,2017-09-28 04:14:38.317663,2017-09-28 06:32:57.837896,4242202.252,-1.5,1.499,3.179,4.02,1.629,1.628,6.116,5.843
477.0,2017-09-28 06:34:57.894613,2017-09-28 08:53:18.971902,4250623.386,-1.5,1.499,3.179,4.02,1.629,1.628,6.117,5.844
478.0,2017-09-28 08:55:19.028468,2017-09-28 11:13:39.011878,4259043.426,-1.5,1.499,3.179,4.02,1.629,1.628,6.116,5.843
479.0,2017-09-28 11:15:39.098050,2017-09-28 13:33:58.296341,4267462.71,-1.5,1.499,3.179,4.02,1.629,1.628,6.116,5.843
480.0,2017-09-28 13:35:58.379299,2017-09-28 15:54:16.853135,4275881.267,-1.5,1.499,3.179,4.02,1.629,1.628,6.115,5.842
481.0,2017-09-28 15:56:16.931964,2017-09-28 18:14:34.490501,4284298.904,-1.5,1.499,3.179,4.02,1.628,1.628,6.114,5.842
482.0,2017-09-28 18:16:34.563280,2017-09-28 20:34:50.485362,4292714.899,-1.5,1.499,3.179,4.02,1.628,1.627,6.113,5.84
483.0,2017-09-28 20:36:50.518607,2017-09-28 22:55:09.080153,4301133.494,-1.5,1.499,3.179,4.02,1.629,1.628,6.115,5.842
484.0,2017-09-28 22:57:09.109292,2017-09-29 01:15:25.912629,4309550.326,-1.5,1.499,3.179,4.02,1.628,1.627,6.114,5.841
485.0,2017-09-29 01:17:25.997229,2017-09-29 03:35:44.130078,4317968.544,-1.5,1.499,3.179,4.02,1.628,1.628,6.115,5.842
486.0,2017-09-29 03:37:44.209813,2017-09-29 05:56:00.645617,4326385.059,-1.5,1.499,3.179,4.02,1.628,1.627,6.113,5.841
487.0,2017-09-29 05:58:00.717592,2017-09-29 08:16:17.200546,4334801.614,-1.5,1.499,3.179,4.02,1.628,1.627,6.113,5.841
488.0,2017-09-29 08:18:17.233557,2017-09-29 10:36:34.138493,4343218.552,-1.5,1.499,3.179,4.02,1.628,1.627,6.114,5.841
489.0,2017-09-29 10:38:34.164847,2017-09-29 12:56:51.181187,4351635.595,-1.5,1.499,3.179,4.02,1.628,1.627,6.114,5.841
490.0,2017-09-29 12:58:51.263101,2017-09-29 15:17:06.640954,4360051.055,-1.5,1.499,3.179,4.02,1.628,1.627,6.112,5.84
491.0,2017-09-29 15:19:06.713577,2017-09-29 17:37:21.885642,4368466.299,-1.5,1.499,3.179,4.02,1.628,1.627,6.112,5.84
492.0,2017-09-29 17:39:21.948799,2017-09-29 19:57:37.913669,4376882.327,-1.5,1.499,3.179,4.02,1.628,1.627,6.113,5.841
493.0,2017-09-29 19:59:37.968339,2017-09-29 22:17:49.041343,4385293.455,-1.5,1.499,3.179,4.02,1.627,1.626,6.109,5.837
494.0,2017-09-29 22:19:49.079504,2017-09-30 00:38:03.307601,4393707.721,-1.5,1.499,3.179,4.02,1.628,1.627,6.112,5.839
495.0,2017-09-30 00:40:03.365955,2017-09-30 02:58:15.540952,4402119.955,-1.5,1.499,3.179,4.02,1.627,1.626,6.11,5.837
496.0,2017-09-30 03:00:15.616049,2017-09-30 05:18:30.667480,4410535.081,-1.5,1.499,3.179,4.02,1.628,1.627,6.112,5.84
497.0,2017-09-30 05:20:30.700953,2017-09-30 07:38:42.169822,4418946.584,-1.5,1.499,3.179,4.02,1.627,1.626,6.109,5.837
498.0,2017-09-30 07:40:42.281838,2017-09-30 09:58:54.688316,4427359.102,-1.5,1.499,3.179,4.02,1.627,1.626,6.11,5.838
499.0,2017-09-30 10:00:54.723483,2017-09-30 12:19:08.570236,4435772.984,-1.5,1.499,3.179,4.02,1.628,1.627,6.112,5.839
500.0,2017-09-30 12:21:08.687403,2017-09-30 14:39:19.291503,4444183.705,-1.5,1.499,3.179,4.02,1.627,1.626,6.109,5.836
501.0,2017-09-30 14:41:19.297894,2017-09-30 16:59:32.368114,4452596.782,-1.5,1.499,3.179,4.02,1.627,1.627,6.111,5.838
502.0,2017-09-30 17:01:32.361747,2017-09-30 19:19:36.127433,4461000.541,-1.5,1.499,3.179,4.02,1.627,1.623,6.111,5.825
503.0,2017-09-30 19:21:36.236770,2017-09-30 21:37:26.061426,4469270.475,-1.5,1.499,3.179,4.02,1.597,1.597,6.007,5.713
504.0,2017-09-30 21:39:26.155962,2017-09-30 23:57:17.124285,4477661.538,-1.5,1.499,3.179,4.02,1.622,1.623,6.103,5.824
505.0,2017-09-30 23:59:17.160176,2017-10-01 02:17:07.308126,4486051.722,-1.5,1.499,3.179,4.02,1.623,1.622,6.094,5.818
506.0,2017-10-01 02:19:07.365542,2017-10-01 04:37:00.962807,4494445.377,-1.5,1.499,3.179,4.02,1.623,1.623,6.097,5.822
507.0,2017-10-01 04:39:00.987307,2017-10-01 06:56:54.906685,4502839.32,-1.5,1.499,3.179,4.02,1.623,1.623,6.097,5.822
508.0,2017-10-01 06:58:55.012038,2017-10-01 09:16:47.718387,4511232.132,-1.5,1.499,3.179,4.02,1.623,1.622,6.096,5.821
509.0,2017-10-01 09:18:47.777622,2017-10-01 11:36:43.766449,4519628.18,-1.5,1.499,3.179,4.02,1.624,1.623,6.098,5.824
510.0,2017-10-01 11:38:43.878509,2017-10-01 13:56:43.441063,4528027.855,-1.5,1.499,3.179,4.02,1.624,1.624,6.101,5.827
511.0,2017-10-01 13:58:43.455853,2017-10-01 16:16:43.356374,4536427.77,-1.5,1.499,3.179,4.02,1.625,1.624,6.102,5.827
512.0,2017-10-01 16:18:43.461809,2017-10-01 21:34:07.698884,4555472.113,-1.5,1.499,1.999,4.2,3.213,3.483,12.496,12.727
513.0,2017-10-01 21:34:07.699008,2017-10-02 01:55:50.083577,4571174.497,-1.5,1.499,1.999,4.2,2.754,2.769,10.608,10.063
514.0,2017-10-02 01:55:50.146019,2017-10-02 06:17:25.187206,4586869.601,-1.5,1.499,1.998,4.2,2.774,2.765,10.653,10.053
515.0,2017-10-02 06:17:25.219372,2017-10-02 10:38:34.586905,4602539.001,-1.5,1.499,1.999,4.2,2.768,2.76,10.631,10.039
516.0,2017-10-02 10:38:34.587026,2017-10-02 10:39:34.678994,4602599.093,0.0,0.0,2.715,2.725,0.0,0.0,0.0,0.0
517.0,2017-10-12 10:19:49.011356,2017-10-12 14:40:46.270109,4618266.363,-1.5,1.499,1.999,4.2,2.757,2.76,10.621,10.032
518.0,2017-10-12 14:40:46.300847,2017-10-12 19:01:08.080454,4633888.173,-1.5,1.499,1.999,4.2,2.764,2.755,10.622,10.017
519.0,2017-10-12 19:01:08.205394,2017-10-12 23:21:08.535123,4649488.628,-1.5,1.499,1.998,4.2,2.758,2.75,10.599,10.003
520.0,2017-10-12 23:21:08.535250,2017-10-13 05:15:54.555455,4670774.648,-1.5,1.499,2.711,4.2,4.173,3.944,15.795,14.313
521.0,2017-10-13 05:17:54.609791,2017-10-13 07:39:45.525197,4679405.618,-1.5,1.499,3.179,4.02,1.674,1.67,6.283,5.974
522.0,2017-10-13 07:41:45.582169,2017-10-13 10:03:20.668842,4688020.762,-1.5,1.499,3.179,4.02,1.671,1.667,6.271,5.963
523.0,2017-10-13 10:05:20.724264,2017-10-13 12:26:36.016318,4696616.109,-1.5,1.499,3.179,4.02,1.667,1.663,6.257,5.948
524.0,2017-10-13 12:28:36.072607,2017-10-13 14:49:31.266336,4705191.359,-1.5,1.499,3.179,4.02,1.663,1.658,6.242,5.933
525.0,2017-10-13 14:51:31.322396,2017-10-13 17:12:04.993278,4713745.086,-1.5,1.499,3.179,4.02,1.659,1.654,6.226,5.918
526.0,2017-10-13 17:14:05.045444,2017-10-13 19:34:18.900785,4722278.994,-1.5,1.499,3.179,4.02,1.654,1.65,6.21,5.906
527.0,2017-10-13 19:36:18.955715,2017-10-13 21:56:17.104201,4730797.197,-1.5,1.499,3.179,4.02,1.651,1.647,6.197,5.896
528.0,2017-10-13 21:58:17.160327,2017-10-14 00:17:59.231352,4739299.324,-1.5,1.499,3.179,4.02,1.647,1.644,6.184,5.886
529.0,2017-10-14 00:19:59.285368,2017-10-14 02:39:27.461086,4747787.554,-1.5,1.499,3.179,4.02,1.644,1.641,6.173,5.877
530.0,2017-10-14 02:41:27.514469,2017-10-14 05:00:45.312205,4756265.405,-1.5,1.499,3.179,4.02,1.642,1.639,6.165,5.871
531.0,2017-10-14 05:02:45.363832,2017-10-14 07:21:52.609596,4764732.702,-1.5,1.499,3.179,4.02,1.64,1.637,6.156,5.864
532.0,2017-10-14 07:23:52.657954,2017-10-14 09:42:50.724990,4773190.818,-1.5,1.499,3.179,4.02,1.638,1.635,6.149,5.858
533.0,2017-10-14 09:44:50.786705,2017-10-14 12:03:42.066609,4781642.159,-1.5,1.499,3.179,4.02,1.636,1.634,6.143,5.854
534.0,2017-10-14 12:05:42.114369,2017-10-14 14:24:27.459205,4790087.552,-1.5,1.499,3.179,4.02,1.635,1.633,6.138,5.85
535.0,2017-10-14 14:26:27.514884,2017-10-14 16:45:06.001129,4798526.094,-1.5,1.499,3.179,4.02,1.633,1.631,6.133,5.845
536.0,2017-10-14 16:47:06.053494,2017-10-14 19:05:37.954842,4806958.048,-1.5,1.499,3.179,4.02,1.632,1.63,6.128,5.841
537.0,2017-10-14 19:07:38.009307,2017-10-14 21:26:05.225314,4815385.318,-1.5,1.499,3.179,4.02,1.631,1.629,6.124,5.838
538.0,2017-10-14 21:28:05.273722,2017-10-14 23:46:31.306236,4823811.399,-1.5,1.499,3.179,4.02,1.63,1.629,6.123,5.838
539.0,2017-10-14 23:48:31.362766,2017-10-15 02:06:51.411078,4832231.504,-1.5,1.499,3.179,4.02,1.629,1.628,6.119,5.833
540.0,2017-10-15 02:08:51.465840,2017-10-15 04:27:07.354260,4840647.447,-1.5,1.499,3.179,4.02,1.628,1.627,6.115,5.83
541.0,2017-10-15 04:29:07.416039,2017-10-15 06:47:23.536476,4849063.629,-1.5,1.499,3.179,4.02,1.628,1.627,6.116,5.831
542.0,2017-10-15 06:49:23.589702,2017-10-15 09:07:32.335151,4857472.428,-1.5,1.499,3.179,4.02,1.627,1.625,6.11,5.825
543.0,2017-10-15 09:09:32.383893,2017-10-15 11:27:38.915514,4865879.008,-1.5,1.499,3.179,4.02,1.626,1.625,6.108,5.825
544.0,2017-10-15 11:29:38.971555,2017-10-15 13:47:46.393658,4874286.486,-1.5,1.499,3.179,4.02,1.626,1.625,6.109,5.825
545.0,2017-10-15 13:49:46.458873,2017-10-15 16:07:46.837089,4882686.93,-1.5,1.499,3.179,4.02,1.625,1.624,6.104,5.82
546.0,2017-10-15 16:09:46.899912,2017-10-15 18:27:48.397610,4891088.49,-1.5,1.499,3.179,4.02,1.625,1.624,6.104,5.822
547.0,2017-10-15 18:29:48.459619,2017-10-15 20:47:48.549048,4899488.642,-1.5,1.499,3.179,4.02,1.625,1.624,6.103,5.821
548.0,2017-10-15 20:49:48.608196,2017-10-15 23:07:43.380342,4907883.473,-1.5,1.499,3.179,4.02,1.624,1.622,6.099,5.816
549.0,2017-10-15 23:09:43.428057,2017-10-16 01:27:36.238128,4916276.331,-1.5,1.499,3.179,4.02,1.623,1.622,6.097,5.816
550.0,2017-10-16 01:29:36.302082,2017-10-16 03:47:29.207904,4924669.301,-1.5,1.499,3.179,4.02,1.623,1.622,6.098,5.816
551.0,2017-10-16 03:49:29.257539,2017-10-16 06:07:17.634803,4933057.728,-1.5,1.499,3.179,4.02,1.622,1.621,6.094,5.812
552.0,2017-10-16 06:09:17.693481,2017-10-16 08:27:06.316993,4941446.41,-1.5,1.499,3.179,4.02,1.622,1.621,6.094,5.813
553.0,2017-10-16 08:29:06.364261,2017-10-16 10:46:43.373774,4949823.467,-1.5,1.499,3.179,4.02,1.62,1.619,6.086,5.804
554.0,2017-10-16 10:48:43.437346,2017-10-16 13:06:18.624469,4958198.717,-1.5,1.499,3.179,4.02,1.62,1.619,6.085,5.803
555.0,2017-10-16 13:08:18.676152,2017-10-16 15:25:53.382485,4966573.475,-1.5,1.499,3.179,4.02,1.62,1.619,6.084,5.802
556.0,2017-10-16 15:27:53.434116,2017-10-16 17:45:29.396856,4974949.49,-1.5,1.499,3.179,4.02,1.62,1.619,6.085,5.804
557.0,2017-10-16 17:47:29.449652,2017-10-16 20:05:01.520959,4983321.614,-1.5,1.499,3.179,4.02,1.619,1.618,6.082,5.801
558.0,2017-10-16 20:07:01.588082,2017-10-16 22:24:30.187414,4991690.28,-1.5,1.499,3.179,4.02,1.618,1.617,6.079,5.798
559.0,2017-10-16 22:26:30.231833,2017-10-17 00:44:00.628994,5000060.722,-1.5,1.499,3.179,4.02,1.619,1.618,6.081,5.8
560.0,2017-10-17 00:46:00.684757,2017-10-17 03:03:27.730470,5008427.823,-1.5,1.499,3.179,4.02,1.618,1.617,6.078,5.797
561.0,2017-10-17 03:05:27.792252,2017-10-17 05:22:52.724233,5016792.817,-1.5,1.499,3.179,4.02,1.617,1.617,6.076,5.796
562.0,2017-10-17 05:24:52.788580,2017-10-17 07:42:16.675529,5025156.768,-1.5,1.499,3.179,4.02,1.617,1.616,6.075,5.795
563.0,2017-10-17 07:44:16.721050,2017-10-17 10:01:40.406339,5033520.499,-1.5,1.499,3.179,4.02,1.617,1.616,6.075,5.795
564.0,2017-10-17 10:03:40.448915,2017-10-17 12:21:01.727281,5041881.82,-1.5,1.499,3.179,4.02,1.617,1.616,6.073,5.793
565.0,2017-10-17 12:23:01.788008,2017-10-17 14:40:23.704445,5050243.797,-1.5,1.499,3.179,4.02,1.617,1.616,6.074,5.794
566.0,2017-10-17 14:42:23.758751,2017-10-17 16:59:42.832244,5058602.925,-1.5,1.499,3.179,4.02,1.616,1.615,6.072,5.792
567.0,2017-10-17 17:01:42.879536,2017-10-17 19:19:01.602985,5066961.696,-1.5,1.499,3.179,4.02,1.616,1.615,6.071,5.792
568.0,2017-10-17 19:21:01.650701,2017-10-17 21:38:19.960472,5075320.053,-1.5,1.499,3.179,4.02,1.616,1.615,6.071,5.791
569.0,2017-10-17 21:40:20.015620,2017-10-17 23:57:37.153256,5083677.246,-1.5,1.499,3.179,4.02,1.616,1.615,6.071,5.79
570.0,2017-10-17 23:59:37.198377,2017-10-18 02:16:52.345953,5092032.439,-1.5,1.499,3.179,4.02,1.615,1.615,6.069,5.789
571.0,2017-10-18 02:18:52.393052,2017-10-18 04:36:07.639543,5100387.732,-1.5,1.499,3.179,4.02,1.615,1.615,6.069,5.789
572.0,2017-10-18 04:38:07.704881,2017-10-18 06:55:23.222354,5108743.315,-1.5,1.499,3.179,4.02,1.616,1.615,6.069,5.79
573.0,2017-10-18 06:57:23.269632,2017-10-18 09:14:36.538142,5117096.631,-1.5,1.499,3.179,4.02,1.615,1.614,6.067,5.788
574.0,2017-10-18 09:16:36.586365,2017-10-18 11:33:41.911691,5125442.004,-1.5,1.499,3.179,4.02,1.614,1.612,6.061,5.781
575.0,2017-10-18 11:35:41.982089,2017-10-18 13:52:44.085622,5133784.178,-1.5,1.499,3.179,4.02,1.613,1.612,6.059,5.779
576.0,2017-10-18 13:54:44.133079,2017-10-18 16:11:45.622976,5142125.716,-1.5,1.499,3.179,4.02,1.613,1.612,6.058,5.779
577.0,2017-10-18 16:13:45.704265,2017-10-18 18:30:51.175521,5150471.268,-1.5,1.499,3.179,4.02,1.613,1.613,6.062,5.782
578.0,2017-10-18 18:32:51.259413,2017-10-18 20:49:52.829005,5158812.922,-1.5,1.499,3.179,4.02,1.613,1.612,6.058,5.779
579.0,2017-10-18 20:51:52.877402,2017-10-18 23:08:56.720353,5167156.813,-1.5,1.499,3.179,4.02,1.613,1.612,6.06,5.781
580.0,2017-10-18 23:10:56.768302,2017-10-19 01:27:58.516495,5175498.609,-1.5,1.499,3.179,4.02,1.613,1.612,6.058,5.779
581.0,2017-10-19 01:29:58.560884,2017-10-19 03:46:59.583069,5183839.676,-1.5,1.499,3.179,4.02,1.613,1.612,6.058,5.779
582.0,2017-10-19 03:48:59.654001,2017-10-19 06:06:03.635219,5192183.728,-1.5,1.499,3.179,4.02,1.613,1.612,6.061,5.781
583.0,2017-10-19 06:08:03.705929,2017-10-19 08:25:04.148859,5200524.242,-1.5,1.499,3.179,4.02,1.612,1.612,6.058,5.778
584.0,2017-10-19 08:27:04.210117,2017-10-19 10:44:02.423065,5208862.516,-1.5,1.5,3.179,4.02,1.612,1.611,6.056,5.776
585.0,2017-10-19 10:46:02.505667,2017-10-19 13:03:03.453546,5217203.546,-1.5,1.499,3.179,4.02,1.613,1.612,6.058,5.779
586.0,2017-10-19 13:05:03.494667,2017-10-19 15:22:03.231981,5225543.325,-1.5,1.499,3.179,4.02,1.612,1.612,6.057,5.778
587.0,2017-10-19 15:24:03.262448,2017-10-19 17:40:58.937728,5233879.031,-1.5,1.499,3.179,4.02,1.611,1.611,6.054,5.775
588.0,2017-10-19 17:42:59.009667,2017-10-19 19:59:57.586222,5242217.679,-1.5,1.499,3.179,4.02,1.612,1.611,6.056,5.777
589.0,2017-10-19 20:01:57.649514,2017-10-19 22:18:54.083846,5250554.177,-1.5,1.499,3.179,4.02,1.612,1.611,6.054,5.775
590.0,2017-10-19 22:20:54.165978,2017-10-20 00:37:48.966696,5258889.059,-1.5,1.499,3.179,4.02,1.611,1.61,6.053,5.774
591.0,2017-10-20 00:39:49.018234,2017-10-20 02:56:45.741508,5267225.834,-1.5,1.499,3.179,4.02,1.612,1.611,6.055,5.776
592.0,2017-10-20 02:58:45.781054,2017-10-20 05:15:44.480172,5275564.573,-1.5,1.499,3.179,4.02,1.612,1.611,6.056,5.778
593.0,2017-10-20 05:17:44.510869,2017-10-20 07:34:38.630441,5283898.723,-1.5,1.499,3.179,4.02,1.611,1.61,6.052,5.774
594.0,2017-10-20 07:36:38.707450,2017-10-20 09:53:35.138381,5292235.231,-1.5,1.499,3.179,4.02,1.611,1.611,6.054,5.776
595.0,2017-10-20 09:55:35.171633,2017-10-20 12:12:30.515774,5300570.609,-1.5,1.499,3.179,4.02,1.611,1.61,6.054,5.775
596.0,2017-10-20 12:14:30.597529,2017-10-20 14:31:22.725848,5308902.819,-1.5,1.499,3.179,4.02,1.611,1.61,6.051,5.772
597.0,2017-10-20 14:33:22.788285,2017-10-20 16:50:19.408248,5317239.501,-1.5,1.499,3.179,4.02,1.612,1.611,6.054,5.776
598.0,2017-10-20 16:52:19.458393,2017-10-20 19:09:14.898901,5325574.992,-1.5,1.499,3.179,4.02,1.611,1.611,6.054,5.775
599.0,2017-10-20 19:11:14.935171,2017-10-20 21:28:09.096740,5333909.19,-1.5,1.499,3.179,4.02,1.611,1.61,6.053,5.774
600.0,2017-10-20 21:30:09.148255,2017-10-20 23:47:02.808969,5342242.902,-1.5,1.499,3.179,4.02,1.611,1.61,6.052,5.774
601.0,2017-10-20 23:49:02.874855,2017-10-21 02:05:55.314705,5350575.408,-1.5,1.499,3.179,4.02,1.611,1.61,6.051,5.773
602.0,2017-10-21 02:07:55.393083,2017-10-21 04:24:46.701622,5358906.794,-1.5,1.499,3.179,4.02,1.61,1.61,6.05,5.772
603.0,2017-10-21 04:26:46.727999,2017-10-21 06:43:38.870100,5367238.963,-1.5,1.499,3.179,4.02,1.611,1.61,6.051,5.773
604.0,2017-10-21 06:45:38.908323,2017-10-21 09:02:28.949641,5375569.042,-1.5,1.499,3.179,4.02,1.61,1.609,6.049,5.771
605.0,2017-10-21 09:04:29.027653,2017-10-21 11:21:17.710276,5383897.803,-1.5,1.499,3.179,4.02,1.61,1.609,6.048,5.77
606.0,2017-10-21 11:23:17.794284,2017-10-21 13:40:07.301592,5392227.394,-1.5,1.499,3.179,4.02,1.61,1.609,6.049,5.771
607.0,2017-10-21 13:42:07.361897,2017-10-21 15:58:52.291498,5400552.384,-1.5,1.499,3.179,4.02,1.609,1.608,6.045,5.767
608.0,2017-10-21 16:00:52.320965,2017-10-21 18:17:40.874718,5408880.968,-1.5,1.499,3.179,4.02,1.61,1.609,6.048,5.771
609.0,2017-10-21 18:19:40.910177,2017-10-21 20:36:27.820352,5417207.913,-1.5,1.499,3.179,4.02,1.61,1.609,6.047,5.769
610.0,2017-10-21 20:38:27.859140,2017-10-21 22:55:12.604505,5425532.697,-1.5,1.499,3.179,4.02,1.609,1.608,6.045,5.767
611.0,2017-10-21 22:57:12.690589,2017-10-22 01:13:58.389223,5433858.482,-1.5,1.499,3.179,4.02,1.609,1.609,6.046,5.768
612.0,2017-10-22 01:15:58.414099,2017-10-22 03:32:42.740609,5442182.833,-1.5,1.499,3.179,4.02,1.609,1.608,6.045,5.767
613.0,2017-10-22 03:34:42.795760,2017-10-22 05:51:26.995780,5450507.089,-1.5,1.499,3.179,4.02,1.609,1.608,6.045,5.767
614.0,2017-10-22 05:53:27.050044,2017-10-22 08:10:12.872625,5458832.965,-1.5,1.499,3.179,4.02,1.609,1.609,6.046,5.768
615.0,2017-10-22 08:12:12.897408,2017-10-22 10:28:58.817079,5467158.91,-1.5,1.499,3.179,4.02,1.609,1.609,6.046,5.768
616.0,2017-10-22 10:30:58.874789,2017-10-22 12:47:40.798451,5475480.891,-1.5,1.499,3.179,4.02,1.609,1.608,6.043,5.765
617.0,2017-10-22 12:49:40.851365,2017-10-22 15:06:23.921203,5483804.014,-1.5,1.499,3.179,4.02,1.609,1.608,6.044,5.766
618.0,2017-10-22 15:08:23.971352,2017-10-22 17:25:05.348491,5492125.441,-1.5,1.499,3.179,4.02,1.608,1.608,6.043,5.765
619.0,2017-10-22 17:27:05.393101,2017-10-22 19:43:46.008800,5500446.102,-1.5,1.499,3.179,4.02,1.608,1.608,6.042,5.764
620.0,2017-10-22 19:45:46.046518,2017-10-22 22:02:29.429819,5508769.523,-1.5,1.499,3.179,4.02,1.609,1.608,6.044,5.767
621.0,2017-10-22 22:04:29.465109,2017-10-23 00:21:09.937810,5517090.031,-1.5,1.499,3.179,4.02,1.608,1.607,6.042,5.764
622.0,2017-10-23 00:23:09.966285,2017-10-23 02:39:50.799714,5525410.893,-1.5,1.499,3.179,4.02,1.608,1.607,6.042,5.764
623.0,2017-10-23 02:41:50.884171,2017-10-23 04:58:30.110942,5533730.204,-1.5,1.499,3.179,4.02,1.608,1.607,6.041,5.763
624.0,2017-10-23 05:00:30.154788,2017-10-23 07:17:09.871323,5542049.964,-1.5,1.499,3.179,4.02,1.608,1.607,6.042,5.764
625.0,2017-10-23 07:19:09.882172,2017-10-23 09:35:16.586903,5550336.68,-1.5,1.499,3.179,4.02,1.601,1.6,6.016,5.733
626.0,2017-10-23 09:37:16.655108,2017-10-23 11:53:25.028963,5558625.122,-1.5,1.499,3.179,4.02,1.602,1.601,6.019,5.736
627.0,2017-10-23 11:55:25.077969,2017-10-23 14:11:33.326864,5566913.42,-1.5,1.499,3.179,4.02,1.601,1.601,6.018,5.737
628.0,2017-10-23 14:13:33.410414,2017-10-23 16:29:43.286168,5575203.379,-1.5,1.499,3.179,4.02,1.602,1.601,6.02,5.738
629.0,2017-10-23 16:31:43.348461,2017-10-23 18:47:53.125219,5583493.218,-1.5,1.499,3.179,4.02,1.602,1.601,6.02,5.738
630.0,2017-10-23 18:49:53.193214,2017-10-23 21:06:01.575400,5591781.668,-1.5,1.499,3.179,4.02,1.602,1.601,6.019,5.736
631.0,2017-10-23 21:08:01.615566,2017-10-23 23:24:10.378585,5600070.471,-1.5,1.499,3.179,4.02,1.602,1.601,6.019,5.737
632.0,2017-10-23 23:26:10.454391,2017-10-24 01:42:18.976220,5608359.069,-1.5,1.499,3.179,4.02,1.602,1.601,6.019,5.737
633.0,2017-10-24 01:44:19.055491,2017-10-24 04:00:26.021582,5616646.114,-1.5,1.499,3.179,4.02,1.601,1.6,6.017,5.736
634.0,2017-10-24 04:02:26.070937,2017-10-24 06:18:35.227456,5624935.32,-1.5,1.499,3.179,4.02,1.602,1.601,6.019,5.737
635.0,2017-10-24 06:20:35.281513,2017-10-24 08:36:43.575294,5633223.668,-1.5,1.499,3.179,4.02,1.601,1.601,6.018,5.738
636.0,2017-10-24 08:38:43.608011,2017-10-24 10:55:00.416120,5641520.509,-1.5,1.499,3.179,4.02,1.603,1.603,6.025,5.744
637.0,2017-10-24 10:57:00.468914,2017-10-24 13:13:18.938592,5649819.031,-1.5,1.499,3.179,4.02,1.603,1.603,6.025,5.746
638.0,2017-10-24 13:15:18.974614,2017-10-24 15:31:40.206295,5658120.299,-1.5,1.499,3.179,4.02,1.604,1.603,6.028,5.748
639.0,2017-10-24 15:33:40.266460,2017-10-24 17:50:01.134210,5666421.227,-1.5,1.499,3.179,4.02,1.604,1.603,6.027,5.748
640.0,2017-10-24 17:52:01.194014,2017-10-24 20:08:22.809582,5674722.902,-1.5,1.499,3.179,4.02,1.604,1.603,6.028,5.749
641.0,2017-10-24 20:10:22.925745,2017-10-24 22:26:43.715375,5683023.808,-1.5,1.499,3.179,4.02,1.604,1.603,6.027,5.748
642.0,2017-10-24 22:28:43.823880,2017-10-25 00:45:05.817585,5691325.91,-1.5,1.499,3.179,4.02,1.604,1.603,6.028,5.749
643.0,2017-10-25 00:47:05.889080,2017-10-25 03:03:28.214943,5699628.308,-1.5,1.499,3.179,4.02,1.604,1.604,6.028,5.749
644.0,2017-10-25 03:05:28.265621,2017-10-25 05:21:47.048980,5707927.142,-1.5,1.499,3.179,4.02,1.604,1.603,6.025,5.747
645.0,2017-10-25 05:23:47.119805,2017-10-25 07:40:08.787801,5716228.881,-1.5,1.499,3.179,4.02,1.604,1.604,6.028,5.749
646.0,2017-10-25 07:42:08.790046,2017-10-25 09:58:29.758583,5724529.851,-1.5,1.499,3.179,4.02,1.604,1.603,6.027,5.748
647.0,2017-10-25 10:00:29.847294,2017-10-25 12:16:51.254229,5732831.347,-1.5,1.499,3.179,4.02,1.604,1.603,6.028,5.749
648.0,2017-10-25 12:18:51.336195,2017-10-25 14:35:14.010902,5741134.104,-1.5,1.499,3.179,4.02,1.604,1.604,6.029,5.75
649.0,2017-10-25 14:37:14.072464,2017-10-25 16:53:35.591486,5749435.684,-1.5,1.499,3.179,4.02,1.604,1.603,6.028,5.749
650.0,2017-10-25 16:55:35.578782,2017-10-25 19:11:56.076635,5757736.169,-1.5,1.499,3.179,4.02,1.604,1.603,6.027,5.748
651.0,2017-10-25 19:13:56.052087,2017-10-25 21:30:18.013508,5766038.106,-1.5,1.499,3.179,4.02,1.604,1.604,6.028,5.75
652.0,2017-10-25 21:32:18.092525,2017-10-25 23:48:38.402696,5774338.495,-1.5,1.499,3.179,4.02,1.604,1.603,6.027,5.748
653.0,2017-10-25 23:50:38.457950,2017-10-26 02:06:57.844275,5782637.937,-1.5,1.499,3.179,4.02,1.604,1.603,6.026,5.748
654.0,2017-10-26 02:08:57.889610,2017-10-26 04:25:17.850735,5790937.944,-1.5,1.499,3.179,4.02,1.604,1.603,6.027,5.748
655.0,2017-10-26 04:27:17.824679,2017-10-26 06:43:39.252097,5799239.345,-1.5,1.499,3.179,4.02,1.604,1.603,6.028,5.749
656.0,2017-10-26 06:45:39.297559,2017-10-26 09:01:59.385746,5807539.479,-1.5,1.499,3.179,4.02,1.604,1.603,6.027,5.748
657.0,2017-10-26 09:03:59.373241,2017-10-26 11:20:18.809039,5815838.902,-1.5,1.499,3.179,4.02,1.604,1.603,6.026,5.748
658.0,2017-10-26 11:22:18.838009,2017-10-26 15:41:20.460008,5831500.553,-1.5,1.5,1.999,4.2,2.527,2.773,9.844,10.099
659.0,2017-10-26 15:41:20.585359,2017-10-26 19:57:58.992567,5846899.085,-1.5,1.499,1.999,4.2,2.717,2.716,10.457,9.885
660.0,2017-10-26 19:57:59.087107,2017-10-27 00:14:31.486871,5862291.58,-1.5,1.499,1.999,4.2,2.717,2.714,10.458,9.88
661.0,2017-10-27 00:14:31.486995,2017-10-27 00:15:31.531430,5862351.624,0.0,0.0,2.715,2.726,0.0,0.0,0.0,0.0
662.0,2017-11-08 12:47:29.009510,2017-11-08 17:05:20.148174,5877832.772,-1.5,1.499,1.999,4.2,2.702,2.725,10.432,9.929
663.0,2017-11-08 17:05:20.241921,2017-11-08 21:23:22.189615,5893314.814,-1.5,1.499,1.999,4.2,2.73,2.721,10.492,9.917
664.0,2017-11-08 21:23:22.252371,2017-11-09 01:41:03.058552,5908775.683,-1.5,1.499,1.998,4.2,2.724,2.717,10.472,9.907
665.0,2017-11-09 01:41:03.058662,2017-11-09 07:34:25.559899,5929978.184,-1.5,1.499,2.707,4.2,4.147,3.936,15.698,14.308
666.0,2017-11-09 07:36:25.616488,2017-11-09 09:57:56.915843,5938589.54,-1.5,1.499,3.179,4.02,1.67,1.667,6.265,5.97
667.0,2017-11-09 09:59:56.968410,2017-11-09 12:21:14.071459,5947186.696,-1.5,1.499,3.179,4.02,1.667,1.664,6.254,5.961
668.0,2017-11-09 12:23:14.127632,2017-11-09 14:44:17.621311,5955770.246,-1.5,1.499,3.179,4.02,1.664,1.661,6.244,5.95
669.0,2017-11-09 14:46:17.672840,2017-11-09 17:07:01.855803,5964334.48,-1.5,1.499,3.179,4.02,1.661,1.656,6.23,5.936
670.0,2017-11-09 17:09:01.912643,2017-11-09 19:29:25.931261,5972878.555,-1.5,1.499,3.179,4.02,1.657,1.652,6.215,5.921
671.0,2017-11-09 19:31:25.988544,2017-11-09 21:51:33.916930,5981406.541,-1.5,1.499,3.179,4.02,1.653,1.649,6.203,5.911
672.0,2017-11-09 21:53:33.975315,2017-11-10 00:13:22.966901,5989915.591,-1.5,1.499,3.179,4.02,1.649,1.645,6.188,5.899
673.0,2017-11-10 00:15:23.019163,2017-11-10 02:35:01.192332,5998413.817,-1.5,1.499,3.179,4.02,1.646,1.643,6.179,5.892
674.0,2017-11-10 02:37:01.244320,2017-11-10 04:56:26.494365,6006899.119,-1.5,1.499,3.179,4.02,1.644,1.641,6.169,5.884
675.0,2017-11-10 04:58:26.556805,2017-11-10 07:17:40.200346,6015372.825,-1.5,1.499,3.179,4.02,1.641,1.638,6.159,5.877
676.0,2017-11-10 07:19:40.253940,2017-11-10 09:38:48.066336,6023840.691,-1.5,1.499,3.179,4.02,1.64,1.637,6.154,5.874
677.0,2017-11-10 09:40:48.117479,2017-11-10 11:59:45.254196,6032297.878,-1.5,1.499,3.179,4.02,1.638,1.635,6.147,5.866
678.0,2017-11-10 12:01:45.316898,2017-11-10 14:20:33.255313,6040745.88,-1.5,1.499,3.179,4.02,1.635,1.633,6.138,5.86
679.0,2017-11-10 14:22:33.314458,2017-11-10 16:41:18.268840,6049190.893,-1.5,1.499,3.179,4.02,1.635,1.633,6.136,5.859
680.0,2017-11-10 16:43:18.328461,2017-11-10 19:01:56.525507,6057629.15,-1.5,1.499,3.179,4.02,1.633,1.631,6.131,5.854
681.0,2017-11-10 19:03:56.577872,2017-11-10 21:22:29.103781,6066061.728,-1.5,1.499,3.179,4.02,1.632,1.63,6.126,5.85
682.0,2017-11-10 21:24:29.158978,2017-11-10 23:43:01.517364,6074494.142,-1.5,1.499,3.179,4.02,1.632,1.63,6.126,5.851
683.0,2017-11-10 23:45:01.574991,2017-11-11 02:03:30.548336,6082923.173,-1.5,1.499,3.179,4.02,1.631,1.63,6.124,5.849
684.0,2017-11-11 02:05:30.603045,2017-11-11 04:23:52.804922,6091345.429,-1.5,1.499,3.179,4.02,1.63,1.628,6.118,5.844
685.0,2017-11-11 04:25:52.861043,2017-11-11 06:44:12.971762,6099765.596,-1.5,1.499,3.179,4.02,1.629,1.628,6.116,5.843
686.0,2017-11-11 06:46:13.026311,2017-11-11 09:04:32.540169,6108185.164,-1.5,1.499,3.179,4.02,1.629,1.628,6.116,5.843
687.0,2017-11-11 09:06:32.592140,2017-11-11 11:24:45.085274,6116597.709,-1.5,1.499,3.179,4.02,1.628,1.626,6.111,5.837
