Repository: Oliver191/MSc_Thesis_Predictive_Maintenance_Batteries

# MSc_Thesis_Predictive_Maintenance_Batteries
The GitHub repository accompanying the MSc Thesis at Esade written by Oliver Caspers regarding the topic “Predictive Maintenance for Lithium-Ion Batteries: Predicting the Remaining Useful Life (RUL) using Data-Driven Machine Learning based on Real-World Battery Datasets”.

SNL_Final.ipynb: The main Jupyter Notebook which contains the main code used to load, clean, and transform the SNL data. Four initial models are evaluated and a RF is chosen to be optimized. The RF is trained to predict the RUL on the training data and optimized using the validation data. Finally, the model is tested using independent testing data from UL.

File: SNL_Cycle_Timeseries_Data/SNL_18650_NMC_25C_20-80_0.5-0.5C_c_cycle_data.csv (part 2 of 4)
Cycle_Index,Start_Time,End_Time,Test_Time (s),Min_Current (A),Max_Current (A),Min_Voltage (V),Max_Voltage (V),Charge_Capacity (Ah),Discharge_Capacity (Ah),Charge_Energy (Wh),Discharge_Energy (Wh)
345.0,2017-09-13 11:19:35.899830,2017-09-13 13:51:38.153802,3215040.153,-1.499,1.499,3.301,4.13,1.8,1.8,6.886,6.513
346.0,2017-09-13 13:53:38.211581,2017-09-13 16:25:40.370772,3224282.37,-1.499,1.499,3.317,4.153,1.8,1.8,6.933,6.519
347.0,2017-09-13 16:27:40.424720,2017-09-13 18:59:42.366587,3233524.366,-1.499,1.499,3.321,4.144,1.8,1.8,6.915,6.526
348.0,2017-09-13 19:01:42.404540,2017-09-13 21:33:44.364295,3242766.364,-1.499,1.499,3.322,4.144,1.8,1.8,6.911,6.527
349.0,2017-09-13 21:35:44.416967,2017-09-14 00:07:46.280727,3252008.28,-1.499,1.499,3.322,4.144,1.8,1.8,6.911,6.528
350.0,2017-09-14 00:09:46.335682,2017-09-14 02:41:48.204601,3261250.204,-1.5,1.499,3.322,4.145,1.8,1.8,6.911,6.529
351.0,2017-09-14 02:43:48.262548,2017-09-14 05:15:50.160281,3270492.16,-1.499,1.499,3.323,4.145,1.8,1.8,6.912,6.529
352.0,2017-09-14 05:17:50.213166,2017-09-14 07:49:52.015237,3279734.015,-1.5,1.499,3.323,4.145,1.8,1.8,6.912,6.53
353.0,2017-09-14 07:51:52.062766,2017-09-14 10:23:53.932145,3288975.932,-1.499,1.499,3.324,4.145,1.8,1.8,6.912,6.53
354.0,2017-09-14 10:25:53.982316,2017-09-14 12:57:55.794521,3298217.794,-1.499,1.499,3.325,4.145,1.8,1.8,6.913,6.531
355.0,2017-09-14 12:59:55.847291,2017-09-14 15:31:57.742716,3307459.742,-1.499,1.499,3.325,4.146,1.8,1.8,6.913,6.531
356.0,2017-09-14 15:33:57.798120,2017-09-14 18:05:59.636729,3316701.636,-1.499,1.499,3.325,4.146,1.8,1.8,6.913,6.532
357.0,2017-09-14 18:07:59.694872,2017-09-14 20:40:01.585616,3325943.585,-1.499,1.499,3.326,4.146,1.8,1.8,6.914,6.532
358.0,2017-09-14 20:42:01.646733,2017-09-14 23:14:03.480545,3335185.48,-1.499,1.499,3.326,4.146,1.8,1.8,6.914,6.533
359.0,2017-09-14 23:16:03.528428,2017-09-15 01:48:05.336078,3344427.336,-1.5,1.499,3.327,4.147,1.8,1.8,6.914,6.533
360.0,2017-09-15 01:50:05.386540,2017-09-15 04:22:07.271335,3353669.271,-1.5,1.499,3.327,4.147,1.8,1.8,6.915,6.534
361.0,2017-09-15 04:24:07.326199,2017-09-15 06:56:09.099447,3362911.099,-1.499,1.499,3.328,4.147,1.8,1.8,6.915,6.534
362.0,2017-09-15 06:58:09.154410,2017-09-15 09:30:11.083145,3372153.083,-1.499,1.499,3.328,4.148,1.8,1.8,6.916,6.535
363.0,2017-09-15 09:32:11.138948,2017-09-15 12:04:13.130098,3381395.13,-1.499,1.499,3.329,4.148,1.8,1.8,6.916,6.535
364.0,2017-09-15 12:06:13.184573,2017-09-15 14:38:15.017177,3390637.017,-1.499,1.499,3.329,4.148,1.8,1.8,6.917,6.536
365.0,2017-09-15 14:40:15.074296,2017-09-15 17:12:16.912204,3399878.912,-1.499,1.499,3.329,4.149,1.8,1.8,6.917,6.536
366.0,2017-09-15 17:14:16.967941,2017-09-15 19:46:18.584648,3409120.584,-1.499,1.499,3.33,4.149,1.8,1.8,6.917,6.537
367.0,2017-09-15 19:48:18.638895,2017-09-15 22:20:20.255904,3418362.255,-1.499,1.499,3.33,4.149,1.8,1.8,6.918,6.538
368.0,2017-09-15 22:22:20.308237,2017-09-16 00:54:23.703463,3427605.703,-1.499,1.499,3.331,4.149,1.8,1.8,6.918,6.538
369.0,2017-09-16 00:56:23.758544,2017-09-16 03:28:25.531413,3436847.531,-1.499,1.499,3.332,4.15,1.8,1.8,6.919,6.539
370.0,2017-09-16 03:30:25.586580,2017-09-16 06:02:27.266256,3446089.266,-1.499,1.499,3.332,4.15,1.8,1.8,6.919,6.539
371.0,2017-09-16 06:04:27.320887,2017-09-16 08:36:29.062322,3455331.062,-1.499,1.499,3.332,4.151,1.8,1.8,6.92,6.54
372.0,2017-09-16 08:38:29.119492,2017-09-16 11:10:30.764299,3464572.764,-1.499,1.499,3.333,4.151,1.8,1.8,6.92,6.54
373.0,2017-09-16 11:12:30.818116,2017-09-16 13:44:32.312080,3473814.312,-1.499,1.499,3.333,4.152,1.8,1.8,6.922,6.539
374.0,2017-09-16 13:46:32.368708,2017-09-16 16:18:33.996302,3483055.996,-1.5,1.499,3.333,4.152,1.8,1.8,6.922,6.54
375.0,2017-09-16 16:20:34.052761,2017-09-16 18:52:35.542911,3492297.542,-1.5,1.499,3.333,4.152,1.8,1.8,6.922,6.541
376.0,2017-09-16 18:54:35.599663,2017-09-16 21:26:37.189795,3501539.189,-1.499,1.499,3.334,4.153,1.8,1.8,6.923,6.541
377.0,2017-09-16 21:28:37.243570,2017-09-17 00:00:38.860175,3510780.86,-1.499,1.499,3.335,4.153,1.8,1.8,6.923,6.542
378.0,2017-09-17 00:02:38.916265,2017-09-17 02:34:40.498692,3520022.498,-1.5,1.499,3.335,4.153,1.8,1.8,6.924,6.542
379.0,2017-09-17 02:36:40.557194,2017-09-17 05:08:42.190756,3529264.19,-1.5,1.499,3.336,4.153,1.8,1.8,6.924,6.543
380.0,2017-09-17 05:10:42.243601,2017-09-17 07:42:43.795385,3538505.795,-1.5,1.499,3.336,4.154,1.8,1.8,6.925,6.544
381.0,2017-09-17 07:44:43.850309,2017-09-17 10:16:45.468759,3547747.468,-1.499,1.499,3.337,4.154,1.8,1.8,6.925,6.544
382.0,2017-09-17 10:18:45.526083,2017-09-17 12:50:47.094391,3556989.094,-1.499,1.499,3.32,4.155,1.8,1.8,6.925,6.528
383.0,2017-09-17 12:52:47.132309,2017-09-17 15:24:48.225711,3566230.225,-1.499,1.499,3.323,4.149,1.8,1.8,6.918,6.536
384.0,2017-09-17 15:26:48.256269,2017-09-17 17:58:50.936342,3575472.936,-1.499,1.499,3.325,4.149,1.8,1.8,6.917,6.537
385.0,2017-09-17 18:00:50.991966,2017-09-17 20:32:52.311345,3584714.311,-1.499,1.499,3.325,4.15,1.8,1.8,6.917,6.538
386.0,2017-09-17 20:34:52.367241,2017-09-17 23:06:53.733684,3593955.733,-1.499,1.499,3.326,4.15,1.8,1.8,6.918,6.539
387.0,2017-09-17 23:08:53.789683,2017-09-18 01:40:55.124812,3603197.124,-1.499,1.499,3.327,4.15,1.8,1.8,6.918,6.54
388.0,2017-09-18 01:42:55.180650,2017-09-18 04:14:56.608660,3612438.608,-1.499,1.499,3.327,4.151,1.8,1.8,6.919,6.54
389.0,2017-09-18 04:16:56.662335,2017-09-18 06:48:57.871421,3621679.871,-1.499,1.499,3.328,4.151,1.8,1.8,6.919,6.54
390.0,2017-09-18 06:50:57.926850,2017-09-18 09:22:58.976957,3630920.976,-1.5,1.499,3.329,4.151,1.8,1.8,6.92,6.542
391.0,2017-09-18 09:24:59.031275,2017-09-18 11:56:59.934741,3640161.934,-1.5,1.499,3.33,4.151,1.8,1.8,6.919,6.543
392.0,2017-09-18 11:58:59.988882,2017-09-18 14:31:00.980376,3649402.98,-1.499,1.499,3.331,4.151,1.8,1.8,6.92,6.544
393.0,2017-09-18 14:33:01.035521,2017-09-18 17:05:02.205311,3658644.205,-1.499,1.499,3.331,4.152,1.8,1.8,6.92,6.544
394.0,2017-09-18 17:07:02.258364,2017-09-18 19:39:03.341479,3667885.341,-1.5,1.499,3.332,4.152,1.8,1.8,6.92,6.545
395.0,2017-09-18 19:41:03.395429,2017-09-18 22:13:04.512258,3677126.512,-1.499,1.499,3.332,4.152,1.8,1.8,6.921,6.545
396.0,2017-09-18 22:15:04.568026,2017-09-19 00:47:05.843768,3686367.843,-1.499,1.499,3.333,4.153,1.8,1.8,6.921,6.546
397.0,2017-09-19 00:49:05.901058,2017-09-19 03:21:07.047063,3695609.047,-1.5,1.499,3.333,4.153,1.8,1.8,6.921,6.546
398.0,2017-09-19 03:23:07.105736,2017-09-19 05:55:08.231155,3704850.231,-1.499,1.499,3.334,4.153,1.8,1.8,6.922,6.547
399.0,2017-09-19 05:57:08.293958,2017-09-19 08:29:09.432027,3714091.432,-1.5,1.499,3.334,4.153,1.8,1.8,6.922,6.547
400.0,2017-09-19 08:31:09.485024,2017-09-19 11:03:10.556431,3723332.556,-1.499,1.499,3.335,4.153,1.8,1.8,6.922,6.548
401.0,2017-09-19 11:05:10.607640,2017-09-19 13:37:11.733603,3732573.733,-1.499,1.499,3.335,4.154,1.8,1.8,6.923,6.548
402.0,2017-09-19 13:39:11.785961,2017-09-19 16:11:12.930403,3741814.93,-1.5,1.499,3.336,4.154,1.8,1.8,6.923,6.549
403.0,2017-09-19 16:13:12.984191,2017-09-19 18:45:14.069231,3751056.069,-1.5,1.499,3.336,4.154,1.8,1.8,6.923,6.549
404.0,2017-09-19 18:47:14.124345,2017-09-19 21:19:15.367925,3760297.367,-1.499,1.499,3.337,4.155,1.8,1.8,6.924,6.55
405.0,2017-09-19 21:21:15.424452,2017-09-19 23:53:16.545812,3769538.545,-1.499,1.499,3.337,4.155,1.8,1.8,6.924,6.55
406.0,2017-09-19 23:55:16.603769,2017-09-20 02:27:17.681046,3778779.681,-1.499,1.499,3.338,4.155,1.8,1.8,6.925,6.551
407.0,2017-09-20 02:29:17.740443,2017-09-20 05:01:18.851975,3788020.851,-1.5,1.499,3.338,4.156,1.8,1.8,6.925,6.552
408.0,2017-09-20 05:03:18.912642,2017-09-20 07:35:19.953475,3797261.953,-1.5,1.499,3.339,4.156,1.8,1.8,6.925,6.552
409.0,2017-09-20 07:37:20.004538,2017-09-20 10:09:21.104311,3806503.104,-1.499,1.499,3.339,4.156,1.8,1.8,6.926,6.553
410.0,2017-09-20 10:11:21.166107,2017-09-20 12:43:22.195509,3815744.195,-1.5,1.499,3.34,4.156,1.8,1.8,6.926,6.553
411.0,2017-09-20 12:45:22.243936,2017-09-20 15:17:23.432953,3824985.432,-1.499,1.499,3.34,4.157,1.8,1.8,6.927,6.553
412.0,2017-09-20 15:19:23.488580,2017-09-20 17:51:24.698818,3834226.698,-1.5,1.499,3.34,4.157,1.8,1.8,6.927,6.554
413.0,2017-09-20 17:53:24.768018,2017-09-20 20:25:25.993377,3843467.993,-1.499,1.499,3.341,4.157,1.8,1.8,6.927,6.554
414.0,2017-09-20 20:27:26.048610,2017-09-20 22:59:27.276925,3852709.276,-1.499,1.499,3.341,4.157,1.8,1.8,6.928,6.555
415.0,2017-09-20 23:01:27.318143,2017-09-21 01:33:28.549499,3861950.549,-1.499,1.499,3.342,4.158,1.8,1.8,6.928,6.555
416.0,2017-09-21 01:35:28.607810,2017-09-21 04:07:29.873633,3871191.873,-1.499,1.499,3.342,4.158,1.8,1.8,6.929,6.556
417.0,2017-09-21 04:09:29.917974,2017-09-21 06:41:31.218545,3880433.218,-1.499,1.499,3.342,4.159,1.8,1.8,6.929,6.556
418.0,2017-09-21 06:43:31.280383,2017-09-21 09:15:32.646798,3889674.646,-1.499,1.499,3.343,4.159,1.8,1.8,6.93,6.557
419.0,2017-09-21 09:17:32.694571,2017-09-21 11:49:33.845688,3898915.845,-1.5,1.499,3.343,4.159,1.8,1.8,6.93,6.557
420.0,2017-09-21 11:51:33.910561,2017-09-21 14:23:35.064091,3908157.064,-1.499,1.499,3.343,4.159,1.8,1.8,6.93,6.558
421.0,2017-09-21 14:25:35.114671,2017-09-21 16:57:36.365190,3917398.365,-1.5,1.499,3.344,4.159,1.8,1.8,6.931,6.558
422.0,2017-09-21 16:59:36.433321,2017-09-21 19:31:37.780555,3926639.78,-1.499,1.499,3.344,4.16,1.8,1.8,6.931,6.559
423.0,2017-09-21 19:33:37.834761,2017-09-21 22:05:39.279302,3935881.279,-1.499,1.499,3.345,4.16,1.8,1.8,6.932,6.559
424.0,2017-09-21 22:07:39.319337,2017-09-22 00:39:40.830047,3945122.83,-1.499,1.499,3.345,4.16,1.8,1.8,6.932,6.56
425.0,2017-09-22 00:41:40.887978,2017-09-22 03:13:42.371687,3954364.371,-1.499,1.499,3.346,4.16,1.8,1.8,6.932,6.56
426.0,2017-09-22 03:15:42.415744,2017-09-22 05:47:43.934487,3963605.934,-1.499,1.499,3.346,4.161,1.8,1.8,6.933,6.56
427.0,2017-09-22 05:49:43.996368,2017-09-22 08:21:45.519191,3972847.519,-1.5,1.499,3.347,4.161,1.8,1.8,6.933,6.561
428.0,2017-09-22 08:23:45.567405,2017-09-22 10:55:47.016007,3982089.016,-1.499,1.499,3.347,4.161,1.8,1.8,6.934,6.561
429.0,2017-09-22 10:57:47.066037,2017-09-22 13:29:48.502965,3991330.502,-1.499,1.499,3.347,4.162,1.8,1.8,6.934,6.562
430.0,2017-09-22 13:31:48.570699,2017-09-22 16:03:49.917708,4000571.917,-1.499,1.499,3.347,4.162,1.8,1.8,6.935,6.562
431.0,2017-09-22 16:05:49.971661,2017-09-22 18:37:51.291266,4009813.291,-1.499,1.499,3.348,4.162,1.8,1.8,6.935,6.563
432.0,2017-09-22 18:39:51.331388,2017-09-22 21:11:52.748411,4019054.748,-1.499,1.499,3.348,4.162,1.8,1.8,6.935,6.563
433.0,2017-09-22 21:13:52.806112,2017-09-22 23:45:54.008454,4028296.008,-1.499,1.499,3.349,4.163,1.8,1.8,6.936,6.564
434.0,2017-09-22 23:47:54.052121,2017-09-23 02:19:55.288352,4037537.288,-1.499,1.499,3.349,4.163,1.8,1.8,6.936,6.564
435.0,2017-09-23 02:21:55.349357,2017-09-23 04:53:56.573056,4046778.573,-1.499,1.499,3.349,4.163,1.8,1.8,6.936,6.565
436.0,2017-09-23 04:55:56.636032,2017-09-23 07:27:57.646144,4056019.646,-1.499,1.499,3.348,4.164,1.8,1.8,6.937,6.563
437.0,2017-09-23 07:29:57.708900,2017-09-23 10:01:58.655800,4065260.655,-1.5,1.499,3.349,4.165,1.8,1.8,6.939,6.563
438.0,2017-09-23 10:03:58.707587,2017-09-23 12:35:59.573430,4074501.573,-1.5,1.499,3.349,4.165,1.8,1.8,6.94,6.563
439.0,2017-09-23 12:37:59.622701,2017-09-23 15:10:00.574003,4083742.574,-1.5,1.499,3.349,4.166,1.8,1.8,6.94,6.564
440.0,2017-09-23 15:12:00.625153,2017-09-23 17:44:01.707832,4092983.707,-1.5,1.499,3.35,4.166,1.8,1.8,6.941,6.565
441.0,2017-09-23 17:46:01.756464,2017-09-23 20:18:03.033954,4102225.033,-1.5,1.499,3.35,4.166,1.8,1.8,6.941,6.565
442.0,2017-09-23 20:20:03.068618,2017-09-23 22:52:04.256063,4111466.256,-1.5,1.499,3.35,4.166,1.8,1.8,6.941,6.565
443.0,2017-09-23 22:54:04.339230,2017-09-24 01:26:05.498515,4120707.498,-1.499,1.499,3.351,4.166,1.8,1.8,6.941,6.566
444.0,2017-09-24 01:28:05.567708,2017-09-24 04:00:06.792292,4129948.792,-1.5,1.499,3.351,4.166,1.8,1.8,6.942,6.566
445.0,2017-09-24 04:02:06.878580,2017-09-24 06:34:07.966527,4139189.966,-1.5,1.499,3.351,4.167,1.8,1.8,6.942,6.567
446.0,2017-09-24 06:36:08.023574,2017-09-24 09:08:08.982495,4148430.982,-1.5,1.499,3.351,4.167,1.8,1.8,6.943,6.567
447.0,2017-09-24 09:10:09.025343,2017-09-24 11:42:09.982349,4157671.982,-1.499,1.499,3.352,4.168,1.8,1.8,6.943,6.567
448.0,2017-09-24 11:44:10.042681,2017-09-24 14:16:10.968533,4166912.968,-1.5,1.499,3.352,4.168,1.8,1.8,6.944,6.568
449.0,2017-09-24 14:18:10.995066,2017-09-24 16:50:12.009561,4176154.009,-1.499,1.499,3.352,4.168,1.8,1.8,6.944,6.568
450.0,2017-09-24 16:52:12.084372,2017-09-24 19:24:13.273342,4185395.273,-1.5,1.499,3.353,4.168,1.8,1.8,6.944,6.569
451.0,2017-09-24 19:26:13.318160,2017-09-24 21:58:14.557451,4194636.557,-1.499,1.499,3.353,4.168,1.8,1.8,6.944,6.569
452.0,2017-09-24 22:00:14.619741,2017-09-25 00:32:15.987473,4203877.987,-1.499,1.499,3.354,4.168,1.8,1.8,6.945,6.57
453.0,2017-09-25 00:34:16.067462,2017-09-25 03:06:17.469950,4213119.469,-1.499,1.499,3.354,4.169,1.8,1.8,6.945,6.57
454.0,2017-09-25 03:08:17.505065,2017-09-25 05:40:18.902029,4222360.902,-1.5,1.499,3.354,4.169,1.8,1.8,6.946,6.571
455.0,2017-09-25 05:42:18.964660,2017-09-25 08:14:20.406329,4231602.406,-1.499,1.499,3.354,4.169,1.8,1.8,6.946,6.57
456.0,2017-09-25 08:16:20.453419,2017-09-25 10:48:21.901628,4240843.901,-1.499,1.499,3.354,4.17,1.8,1.8,6.947,6.571
457.0,2017-09-25 10:50:21.978546,2017-09-25 13:22:23.397178,4250085.397,-1.499,1.499,3.355,4.17,1.8,1.8,6.948,6.571
458.0,2017-09-25 13:24:23.438608,2017-09-25 15:56:24.920941,4259326.92,-1.499,1.499,3.355,4.171,1.8,1.8,6.948,6.572
459.0,2017-09-25 15:58:24.949055,2017-09-25 18:30:26.601658,4268568.601,-1.499,1.499,3.355,4.171,1.8,1.8,6.948,6.572
460.0,2017-09-25 18:32:26.642292,2017-09-25 21:04:28.182112,4277810.182,-1.499,1.499,3.356,4.171,1.8,1.8,6.948,6.573
461.0,2017-09-25 21:06:28.192340,2017-09-25 23:38:29.949392,4287051.949,-1.499,1.499,3.356,4.171,1.8,1.8,6.949,6.573
462.0,2017-09-25 23:40:29.966745,2017-09-26 02:12:31.642957,4296293.642,-1.499,1.499,3.356,4.171,1.8,1.8,6.949,6.574
463.0,2017-09-26 02:14:31.686070,2017-09-26 04:46:33.213821,4305535.213,-1.499,1.499,3.357,4.171,1.8,1.8,6.949,6.574
464.0,2017-09-26 04:48:33.273489,2017-09-26 07:20:34.773652,4314776.773,-1.499,1.499,3.356,4.171,1.8,1.8,6.95,6.574
465.0,2017-09-26 07:22:34.828306,2017-09-26 09:54:36.389769,4324018.389,-1.499,1.499,3.357,4.172,1.8,1.8,6.951,6.575
466.0,2017-09-26 09:56:36.440296,2017-09-26 12:28:37.959326,4333259.959,-1.499,1.499,3.358,4.171,1.8,1.8,6.95,6.576
467.0,2017-09-26 12:30:38.020688,2017-09-26 15:02:39.503901,4342501.503,-1.499,1.499,3.359,4.171,1.8,1.8,6.95,6.577
468.0,2017-09-26 15:04:39.529854,2017-09-26 17:36:41.168685,4351743.168,-1.499,1.499,3.359,4.172,1.8,1.8,6.95,6.578
469.0,2017-09-26 17:38:41.244137,2017-09-26 20:10:43.043556,4360985.043,-1.499,1.499,3.359,4.172,1.8,1.8,6.95,6.578
470.0,2017-09-26 20:12:43.074295,2017-09-26 22:44:44.878110,4370226.878,-1.499,1.499,3.36,4.172,1.8,1.8,6.951,6.579
471.0,2017-09-26 22:46:44.926906,2017-09-27 01:18:46.673531,4379468.673,-1.499,1.499,3.36,4.172,1.8,1.8,6.951,6.579
472.0,2017-09-27 01:20:46.709340,2017-09-27 03:52:48.398214,4388710.398,-1.499,1.499,3.36,4.173,1.8,1.8,6.951,6.58
473.0,2017-09-27 03:54:48.451931,2017-09-27 06:26:50.145278,4397952.145,-1.499,1.499,3.361,4.173,1.8,1.8,6.952,6.58
474.0,2017-09-27 06:28:50.185570,2017-09-27 09:00:51.946020,4407193.946,-1.499,1.499,3.361,4.173,1.8,1.8,6.952,6.581
475.0,2017-09-27 09:02:52.004428,2017-09-27 11:34:53.708201,4416435.708,-1.499,1.499,3.362,4.173,1.8,1.8,6.953,6.581
476.0,2017-09-27 11:36:53.753606,2017-09-27 14:08:55.212318,4425677.212,-1.499,1.499,3.362,4.174,1.8,1.8,6.953,6.582
477.0,2017-09-27 14:10:55.275189,2017-09-27 16:42:56.487545,4434918.487,-1.499,1.499,3.362,4.174,1.8,1.8,6.953,6.582
478.0,2017-09-27 16:44:56.536448,2017-09-27 19:16:57.721258,4444159.721,-1.499,1.499,3.362,4.174,1.8,1.8,6.954,6.582
479.0,2017-09-27 19:18:57.787748,2017-09-27 21:50:59.006719,4453401.006,-1.5,1.499,3.363,4.174,1.8,1.8,6.954,6.583
480.0,2017-09-27 21:52:59.090160,2017-09-28 00:25:00.281015,4462642.281,-1.5,1.499,3.363,4.175,1.8,1.8,6.954,6.583
481.0,2017-09-28 00:27:00.319362,2017-09-28 02:59:01.450718,4471883.45,-1.5,1.499,3.363,4.175,1.8,1.8,6.955,6.584
482.0,2017-09-28 03:01:01.537159,2017-09-28 05:33:02.671701,4481124.671,-1.499,1.499,3.363,4.175,1.8,1.8,6.955,6.584
483.0,2017-09-28 05:35:02.712868,2017-09-28 08:07:03.663056,4490365.663,-1.5,1.499,3.364,4.175,1.8,1.8,6.956,6.585
484.0,2017-09-28 08:09:03.689637,2017-09-28 10:41:04.735430,4499606.735,-1.499,1.499,3.364,4.175,1.8,1.8,6.956,6.585
485.0,2017-09-28 10:43:04.810183,2017-09-28 13:15:05.764637,4508847.764,-1.5,1.499,3.364,4.176,1.8,1.8,6.956,6.585
486.0,2017-09-28 13:17:05.824969,2017-09-28 15:49:06.750565,4518088.75,-1.5,1.499,3.365,4.176,1.8,1.8,6.957,6.586
487.0,2017-09-28 15:51:06.827443,2017-09-28 18:23:07.754936,4527329.754,-1.499,1.499,3.365,4.176,1.8,1.8,6.957,6.586
488.0,2017-09-28 18:25:07.817214,2017-09-28 20:57:08.809330,4536570.809,-1.5,1.499,3.365,4.176,1.8,1.8,6.957,6.586
489.0,2017-09-28 20:59:08.857151,2017-09-28 23:31:09.851550,4545811.851,-1.5,1.499,3.366,4.176,1.8,1.8,6.958,6.587
490.0,2017-09-28 23:33:09.916201,2017-09-29 02:05:10.975664,4555052.975,-1.5,1.499,3.366,4.177,1.8,1.8,6.958,6.587
491.0,2017-09-29 02:07:11.025942,2017-09-29 04:39:12.057195,4564294.057,-1.5,1.499,3.366,4.177,1.8,1.8,6.959,6.588
492.0,2017-09-29 04:41:12.124526,2017-09-29 07:13:13.095456,4573535.095,-1.5,1.499,3.366,4.177,1.8,1.8,6.959,6.588
493.0,2017-09-29 07:15:13.179446,2017-09-29 09:47:14.027500,4582776.027,-1.5,1.499,3.366,4.177,1.8,1.8,6.959,6.589
494.0,2017-09-29 09:49:14.065721,2017-09-29 12:21:14.822071,4592016.822,-1.5,1.499,3.367,4.178,1.8,1.8,6.96,6.589
495.0,2017-09-29 12:23:14.907596,2017-09-29 14:55:15.759207,4601257.759,-1.5,1.499,3.367,4.178,1.8,1.8,6.96,6.589
496.0,2017-09-29 14:57:15.799279,2017-09-29 17:29:16.621853,4610498.621,-1.5,1.499,3.367,4.178,1.8,1.8,6.96,6.59
497.0,2017-09-29 17:31:16.678506,2017-09-29 20:03:17.690203,4619739.69,-1.5,1.499,3.368,4.178,1.8,1.8,6.961,6.59
498.0,2017-09-29 20:05:17.763374,2017-09-29 22:37:18.621032,4628980.621,-1.5,1.499,3.368,4.178,1.8,1.8,6.961,6.591
499.0,2017-09-29 22:39:18.679582,2017-09-30 01:11:19.539129,4638221.539,-1.5,1.499,3.368,4.179,1.8,1.8,6.962,6.591
500.0,2017-09-30 01:13:19.645425,2017-09-30 03:45:20.475744,4647462.475,-1.5,1.499,3.368,4.179,1.8,1.8,6.962,6.591
501.0,2017-09-30 03:47:20.473719,2017-09-30 06:19:21.287618,4656703.287,-1.5,1.499,3.368,4.179,1.8,1.8,6.962,6.592
502.0,2017-09-30 06:21:21.290133,2017-09-30 08:53:21.944289,4665943.944,-1.5,1.499,3.332,4.218,1.8,1.8,6.977,6.523
503.0,2017-09-30 08:53:21.944432,2017-09-30 12:42:16.579339,4679678.579,-1.5,1.5,1.999,4.2,2.194,2.72,8.684,9.68
504.0,2017-09-30 12:42:16.746719,2017-09-30 16:57:11.967292,4694973.967,-1.5,1.499,1.999,4.2,2.769,2.77,10.694,9.908
505.0,2017-09-30 16:57:12.154871,2017-09-30 21:12:00.002878,4710262.002,-1.5,1.499,1.999,4.2,2.77,2.764,10.689,9.896
506.0,2017-09-30 21:12:00.002990,2017-09-30 21:13:00.103708,4710322.103,0.0,0.0,2.663,2.673,0.0,0.0,0.0,0.0
508.0,2017-10-11 09:10:12.004374,2017-10-11 13:32:14.978682,4726055.082,-1.5,1.5,1.999,4.2,2.783,2.8,10.724,10.113
509.0,2017-10-11 13:32:15.040714,2017-10-11 17:54:04.751533,4741764.855,-1.5,1.5,1.999,4.2,2.802,2.792,10.763,10.091
510.0,2017-10-11 17:54:04.876783,2017-10-11 22:15:12.421384,4757432.525,-1.5,1.499,1.999,4.2,2.792,2.784,10.727,10.066
511.0,2017-10-11 22:15:12.421498,2017-10-12 02:00:38.989649,4770959.093,-1.499,1.499,2.66,4.2,2.485,2.4,9.442,8.657
512.0,2017-10-12 02:02:39.043247,2017-10-12 04:34:40.036242,4780200.139,-1.5,1.499,2.825,4.009,1.8,1.8,6.694,6.31
513.0,2017-10-12 04:36:40.088280,2017-10-12 07:08:41.062107,4789441.165,-1.5,1.499,2.814,4.009,1.8,1.8,6.687,6.309
514.0,2017-10-12 07:10:41.121224,2017-10-12 09:42:42.035323,4798682.139,-1.5,1.499,2.806,4.01,1.8,1.8,6.687,6.309
515.0,2017-10-12 09:44:42.087050,2017-10-12 12:16:43.016241,4807923.119,-1.5,1.499,2.796,4.012,1.8,1.8,6.69,6.305
516.0,2017-10-12 12:18:43.073529,2017-10-12 14:50:43.833647,4817163.937,-1.5,1.499,2.79,4.012,1.8,1.8,6.69,6.305
517.0,2017-10-12 14:52:43.888280,2017-10-12 17:24:44.785369,4826404.889,-1.5,1.499,2.784,4.012,1.799,1.8,6.69,6.306
518.0,2017-10-12 17:26:44.839239,2017-10-12 19:58:46.038054,4835646.141,-1.5,1.499,2.779,4.013,1.8,1.8,6.69,6.306
519.0,2017-10-12 20:00:46.090050,2017-10-12 22:32:47.303885,4844887.407,-1.5,1.499,2.775,4.013,1.8,1.8,6.69,6.306
520.0,2017-10-12 22:34:47.365142,2017-10-13 01:06:48.636760,4854128.74,-1.5,1.499,2.77,4.013,1.8,1.8,6.69,6.306
521.0,2017-10-13 01:08:48.699578,2017-10-13 03:40:49.787447,4863369.891,-1.5,1.499,2.766,4.013,1.8,1.8,6.69,6.307
522.0,2017-10-13 03:42:49.835882,2017-10-13 06:14:50.957645,4872611.061,-1.5,1.499,2.763,4.013,1.8,1.8,6.69,6.307
523.0,2017-10-13 06:16:51.007658,2017-10-13 08:48:52.091512,4881852.195,-1.5,1.499,2.76,4.014,1.8,1.8,6.691,6.308
524.0,2017-10-13 08:50:52.149042,2017-10-13 11:22:53.097229,4891093.2,-1.5,1.499,2.758,4.014,1.8,1.8,6.691,6.308
525.0,2017-10-13 11:24:53.152304,2017-10-13 13:56:54.208178,4900334.311,-1.5,1.499,2.756,4.014,1.8,1.8,6.691,6.309
526.0,2017-10-13 13:58:54.264546,2017-10-13 16:30:55.197771,4909575.301,-1.5,1.499,2.754,4.014,1.8,1.8,6.691,6.309
527.0,2017-10-13 16:32:55.255040,2017-10-13 19:04:56.205634,4918816.309,-1.5,1.499,2.751,4.014,1.8,1.8,6.692,6.309
528.0,2017-10-13 19:06:56.263840,2017-10-13 21:38:57.607362,4928057.711,-1.499,1.499,2.75,4.015,1.8,1.8,6.692,6.31
529.0,2017-10-13 21:40:57.667281,2017-10-14 00:12:59.154326,4937299.258,-1.499,1.499,2.747,4.015,1.8,1.8,6.692,6.31
530.0,2017-10-14 00:14:59.216385,2017-10-14 02:47:00.582725,4946540.686,-1.5,1.499,2.745,4.015,1.8,1.8,6.692,6.311
531.0,2017-10-14 02:49:00.630574,2017-10-14 05:21:01.937466,4955782.041,-1.499,1.499,2.743,4.015,1.8,1.8,6.693,6.311
532.0,2017-10-14 05:23:01.987006,2017-10-14 07:55:03.265972,4965023.369,-1.5,1.499,2.742,4.016,1.8,1.8,6.693,6.312
533.0,2017-10-14 07:57:03.317163,2017-10-14 10:29:04.599547,4974264.703,-1.5,1.499,2.74,4.016,1.8,1.8,6.693,6.312
534.0,2017-10-14 10:31:04.667860,2017-10-14 13:03:05.734980,4983505.838,-1.499,1.499,2.738,4.016,1.8,1.8,6.693,6.312
535.0,2017-10-14 13:05:05.789000,2017-10-14 15:37:06.765073,4992746.868,-1.5,1.499,2.737,4.016,1.8,1.8,6.694,6.313
536.0,2017-10-14 15:39:06.835854,2017-10-14 18:11:07.658056,5001987.761,-1.5,1.499,2.736,4.017,1.8,1.8,6.694,6.313
537.0,2017-10-14 18:13:07.714140,2017-10-14 20:45:08.632039,5011228.735,-1.5,1.499,2.735,4.017,1.8,1.8,6.694,6.314
538.0,2017-10-14 20:47:08.673586,2017-10-14 23:19:09.562027,5020469.665,-1.5,1.499,2.734,4.017,1.8,1.8,6.695,6.314
539.0,2017-10-14 23:21:09.620165,2017-10-15 01:53:10.572937,5029710.676,-1.5,1.499,2.733,4.017,1.8,1.8,6.695,6.315
540.0,2017-10-15 01:55:10.616645,2017-10-15 04:27:11.446716,5038951.55,-1.5,1.499,2.732,4.017,1.8,1.8,6.695,6.315
541.0,2017-10-15 04:29:11.506901,2017-10-15 07:01:12.276600,5048192.38,-1.5,1.499,2.731,4.018,1.8,1.8,6.696,6.316
542.0,2017-10-15 07:03:12.321950,2017-10-15 09:35:12.968043,5057433.071,-1.5,1.499,2.73,4.018,1.8,1.8,6.696,6.316
543.0,2017-10-15 09:37:13.029629,2017-10-15 12:09:13.833154,5066673.936,-1.5,1.499,2.728,4.018,1.8,1.8,6.696,6.316
544.0,2017-10-15 12:11:13.879941,2017-10-15 14:43:14.591350,5075914.695,-1.5,1.499,2.727,4.018,1.8,1.8,6.697,6.317
545.0,2017-10-15 14:45:14.654675,2017-10-15 17:17:15.367397,5085155.471,-1.5,1.499,2.726,4.019,1.8,1.8,6.697,6.317
546.0,2017-10-15 17:19:15.415670,2017-10-15 19:51:16.129574,5094396.233,-1.5,1.499,2.725,4.019,1.8,1.8,6.697,6.318
547.0,2017-10-15 19:53:16.193978,2017-10-15 22:25:17.065831,5103637.169,-1.5,1.499,2.724,4.019,1.8,1.8,6.698,6.318
548.0,2017-10-15 22:27:17.116085,2017-10-16 00:59:17.989179,5112878.092,-1.5,1.499,2.723,4.02,1.8,1.8,6.698,6.318
549.0,2017-10-16 01:01:18.055616,2017-10-16 03:33:18.743773,5122118.847,-1.499,1.499,2.723,4.02,1.8,1.8,6.698,6.319
550.0,2017-10-16 03:35:18.795505,2017-10-16 06:07:19.547392,5131359.651,-1.5,1.499,2.721,4.02,1.8,1.8,6.699,6.319
551.0,2017-10-16 06:09:19.615257,2017-10-16 08:41:20.097242,5140600.2,-1.5,1.499,2.719,4.02,1.8,1.8,6.699,6.32
552.0,2017-10-16 08:43:20.159622,2017-10-16 11:15:18.634534,5149838.738,-1.5,1.5,2.721,4.021,1.8,1.8,6.701,6.319
553.0,2017-10-16 11:17:18.704006,2017-10-16 13:49:17.055609,5159077.159,-1.5,1.5,2.723,4.022,1.8,1.8,6.702,6.319
554.0,2017-10-16 13:51:17.106632,2017-10-16 16:23:16.995580,5168317.099,-1.5,1.499,2.723,4.022,1.8,1.8,6.702,6.32
555.0,2017-10-16 16:25:17.042890,2017-10-16 18:57:17.236594,5177557.34,-1.5,1.499,2.722,4.022,1.8,1.8,6.702,6.321
556.0,2017-10-16 18:59:17.280553,2017-10-16 21:31:17.579869,5186797.683,-1.5,1.499,2.721,4.022,1.8,1.8,6.702,6.321
557.0,2017-10-16 21:33:17.639489,2017-10-17 00:05:18.095747,5196038.199,-1.5,1.499,2.719,4.022,1.8,1.8,6.703,6.322
558.0,2017-10-17 00:07:18.140113,2017-10-17 02:39:18.628216,5205278.731,-1.5,1.499,2.718,4.023,1.8,1.8,6.703,6.322
559.0,2017-10-17 02:41:18.688557,2017-10-17 05:13:19.177507,5214519.281,-1.5,1.499,2.716,4.023,1.8,1.8,6.703,6.322
560.0,2017-10-17 05:15:19.222784,2017-10-17 07:47:19.806471,5223759.91,-1.5,1.499,2.716,4.023,1.8,1.8,6.704,6.323
561.0,2017-10-17 07:49:19.848250,2017-10-17 10:21:20.224813,5233000.328,-1.5,1.499,2.715,4.023,1.8,1.8,6.704,6.323
562.0,2017-10-17 10:23:20.278743,2017-10-17 12:55:20.451297,5242240.555,-1.5,1.5,2.714,4.024,1.8,1.8,6.704,6.324
563.0,2017-10-17 12:57:20.502247,2017-10-17 15:29:20.565910,5251480.669,-1.5,1.499,2.714,4.024,1.8,1.8,6.704,6.324
564.0,2017-10-17 15:31:20.637094,2017-10-17 18:03:20.765004,5260720.868,-1.5,1.499,2.713,4.024,1.8,1.8,6.705,6.325
565.0,2017-10-17 18:05:20.796749,2017-10-17 20:37:21.213006,5269961.316,-1.5,1.499,2.713,4.025,1.8,1.8,6.705,6.325
566.0,2017-10-17 20:39:21.276327,2017-10-17 23:11:21.708358,5279201.812,-1.5,1.499,2.711,4.025,1.8,1.8,6.705,6.326
567.0,2017-10-17 23:13:21.787640,2017-10-18 01:45:22.204909,5288442.308,-1.5,1.499,2.709,4.025,1.8,1.8,6.706,6.326
568.0,2017-10-18 01:47:22.284442,2017-10-18 04:19:22.686536,5297682.79,-1.5,1.499,2.707,4.025,1.8,1.8,6.706,6.326
569.0,2017-10-18 04:21:22.750642,2017-10-18 06:53:23.156593,5306923.26,-1.5,1.499,2.705,4.025,1.8,1.8,6.706,6.327
570.0,2017-10-18 06:55:23.183524,2017-10-18 09:27:23.388617,5316163.492,-1.5,1.499,2.703,4.026,1.8,1.8,6.707,6.327
571.0,2017-10-18 09:29:23.465091,2017-10-18 12:01:23.641473,5325403.745,-1.5,1.499,2.702,4.026,1.8,1.8,6.707,6.326
572.0,2017-10-18 12:03:23.679768,2017-10-18 14:35:23.701522,5334643.805,-1.5,1.499,2.7,4.026,1.8,1.8,6.708,6.327
573.0,2017-10-18 14:37:23.777541,2017-10-18 17:09:23.865437,5343883.969,-1.5,1.499,2.698,4.027,1.8,1.8,6.708,6.327
574.0,2017-10-18 17:11:23.932759,2017-10-18 19:43:24.310288,5353124.413,-1.5,1.499,2.695,4.027,1.8,1.8,6.708,6.327
575.0,2017-10-18 19:45:24.362339,2017-10-18 22:17:24.552883,5362364.656,-1.5,1.499,2.692,4.027,1.8,1.8,6.708,6.328
576.0,2017-10-18 22:19:24.589085,2017-10-19 00:51:24.873166,5371604.976,-1.5,1.499,2.689,4.027,1.8,1.8,6.709,6.328
577.0,2017-10-19 00:53:24.956486,2017-10-19 03:25:25.115707,5380845.219,-1.5,1.499,2.686,4.027,1.8,1.8,6.709,6.328
578.0,2017-10-19 03:27:25.151976,2017-10-19 05:59:25.404691,5390085.508,-1.5,1.499,2.681,4.027,1.8,1.8,6.709,6.328
579.0,2017-10-19 06:01:25.456532,2017-10-19 08:33:25.608980,5399325.712,-1.5,1.499,2.677,4.028,1.8,1.8,6.709,6.328
580.0,2017-10-19 08:35:25.672814,2017-10-19 11:07:25.587919,5408565.691,-1.5,1.499,2.673,4.028,1.8,1.8,6.71,6.328
581.0,2017-10-19 11:09:25.635013,2017-10-19 13:41:25.498287,5417805.601,-1.5,1.499,2.67,4.028,1.8,1.8,6.71,6.329
582.0,2017-10-19 13:43:25.523844,2017-10-19 16:15:25.360856,5427045.464,-1.5,1.499,2.666,4.028,1.8,1.8,6.71,6.329
583.0,2017-10-19 16:17:25.421383,2017-10-19 18:49:25.473604,5436285.577,-1.5,1.499,2.662,4.028,1.8,1.8,6.71,6.329
584.0,2017-10-19 18:51:25.549936,2017-10-19 21:23:26.039195,5445526.142,-1.5,1.499,2.656,4.029,1.8,1.8,6.71,6.329
585.0,2017-10-19 21:25:26.100308,2017-10-19 23:57:26.840698,5454766.944,-1.5,1.499,2.652,4.029,1.8,1.8,6.711,6.329
586.0,2017-10-19 23:59:26.902677,2017-10-20 02:31:27.550888,5464007.654,-1.5,1.499,2.645,4.029,1.8,1.8,6.711,6.329
587.0,2017-10-20 02:33:27.597889,2017-10-20 05:05:28.309418,5473248.413,-1.5,1.499,2.64,4.029,1.8,1.8,6.711,6.329
588.0,2017-10-20 05:07:28.372495,2017-10-20 07:39:29.210229,5482489.313,-1.5,1.499,2.633,4.03,1.8,1.8,6.711,6.329
589.0,2017-10-20 07:41:29.289634,2017-10-20 10:13:29.973112,5491730.076,-1.5,1.499,2.628,4.03,1.8,1.8,6.711,6.329
590.0,2017-10-20 10:15:30.006232,2017-10-20 12:47:30.472235,5500970.575,-1.5,1.499,2.622,4.03,1.8,1.8,6.711,6.329
591.0,2017-10-20 12:49:30.521474,2017-10-20 15:21:30.862803,5510210.966,-1.5,1.499,2.615,4.03,1.8,1.8,6.712,6.329
592.0,2017-10-20 15:23:30.896130,2017-10-20 17:55:31.112528,5519451.216,-1.5,1.499,2.608,4.031,1.8,1.8,6.712,6.329
593.0,2017-10-20 17:57:31.192884,2017-10-20 20:29:31.533981,5528691.637,-1.5,1.499,2.601,4.031,1.8,1.8,6.712,6.329
594.0,2017-10-20 20:31:31.598610,2017-10-20 23:03:32.221497,5537932.325,-1.5,1.499,2.593,4.031,1.8,1.8,6.712,6.329
595.0,2017-10-20 23:05:32.302249,2017-10-21 01:37:32.863351,5547172.967,-1.5,1.499,2.585,4.031,1.8,1.8,6.712,6.329
596.0,2017-10-21 01:39:32.929052,2017-10-21 04:11:33.334829,5556413.438,-1.5,1.499,2.575,4.031,1.8,1.8,6.712,6.328
597.0,2017-10-21 04:13:33.385157,2017-10-21 06:45:33.978754,5565654.082,-1.5,1.499,2.567,4.032,1.8,1.8,6.712,6.328
598.0,2017-10-21 06:47:34.045065,2017-10-21 09:19:34.545382,5574894.649,-1.5,1.499,2.557,4.032,1.8,1.8,6.712,6.328
599.0,2017-10-21 09:21:34.627307,2017-10-21 11:53:34.940480,5584135.044,-1.5,1.499,2.548,4.032,1.8,1.8,6.712,6.328
600.0,2017-10-21 11:55:34.975584,2017-10-21 14:27:35.070682,5593375.174,-1.5,1.499,2.538,4.032,1.8,1.8,6.712,6.328
601.0,2017-10-21 14:29:35.121063,2017-10-21 17:01:35.090535,5602615.194,-1.5,1.499,2.527,4.032,1.8,1.8,6.712,6.328
602.0,2017-10-21 17:03:35.124870,2017-10-21 19:35:35.249468,5611855.353,-1.5,1.499,2.517,4.033,1.8,1.8,6.713,6.327
603.0,2017-10-21 19:37:35.330725,2017-10-21 22:09:35.642104,5621095.745,-1.5,1.499,2.503,4.033,1.8,1.8,6.713,6.327
604.0,2017-10-21 22:11:35.707715,2017-10-22 00:43:36.067124,5630336.17,-1.5,1.499,2.49,4.033,1.8,1.8,6.713,6.327
605.0,2017-10-22 00:45:36.133280,2017-10-22 03:17:36.540009,5639576.643,-1.5,1.499,2.474,4.033,1.8,1.8,6.713,6.326
606.0,2017-10-22 03:19:36.622004,2017-10-22 05:51:37.028394,5648817.132,-1.5,1.499,2.459,4.033,1.8,1.8,6.713,6.325
607.0,2017-10-22 05:53:37.094864,2017-10-22 08:25:37.252658,5658057.356,-1.5,1.499,2.444,4.034,1.8,1.8,6.712,6.325
608.0,2017-10-22 08:27:37.303378,2017-10-22 10:59:37.272832,5667297.376,-1.5,1.499,2.426,4.034,1.8,1.8,6.712,6.324
609.0,2017-10-22 11:01:37.307627,2017-10-22 13:33:37.463568,5676537.567,-1.5,1.499,2.408,4.034,1.8,1.8,6.712,6.324
610.0,2017-10-22 13:35:37.544844,2017-10-22 16:07:37.450333,5685777.554,-1.5,1.499,2.391,4.034,1.8,1.8,6.712,6.323
611.0,2017-10-22 16:09:37.515364,2017-10-22 18:41:37.513470,5695017.617,-1.5,1.499,2.37,4.034,1.8,1.8,6.712,6.323
612.0,2017-10-22 18:43:37.562313,2017-10-22 21:15:37.652993,5704257.756,-1.5,1.5,2.348,4.035,1.8,1.8,6.712,6.322
613.0,2017-10-22 21:17:37.685779,2017-10-22 23:49:37.869417,5713497.973,-1.5,1.499,2.325,4.035,1.8,1.8,6.712,6.321
614.0,2017-10-22 23:51:37.948968,2017-10-23 02:23:38.444431,5722738.548,-1.5,1.499,2.3,4.035,1.8,1.8,6.712,6.32
615.0,2017-10-23 02:25:38.508527,2017-10-23 04:57:38.691878,5731978.795,-1.5,1.499,2.272,4.035,1.8,1.8,6.712,6.32
616.0,2017-10-23 04:59:38.740249,2017-10-23 07:31:38.914411,5741219.018,-1.5,1.499,2.245,4.035,1.8,1.8,6.712,6.319
617.0,2017-10-23 07:33:38.956446,2017-10-23 10:05:39.118479,5750459.222,-1.5,1.499,2.214,4.037,1.8,1.8,6.713,6.315
618.0,2017-10-23 10:07:39.198113,2017-10-23 12:39:39.080139,5759699.183,-1.5,1.499,2.184,4.038,1.8,1.8,6.715,6.314
619.0,2017-10-23 12:41:39.120746,2017-10-23 15:13:38.945893,5768939.049,-1.5,1.499,2.154,4.038,1.8,1.8,6.715,6.313
620.0,2017-10-23 15:15:38.969689,2017-10-23 17:47:38.859027,5778178.962,-1.5,1.5,2.121,4.038,1.8,1.8,6.715,6.312
621.0,2017-10-23 17:49:38.965396,2017-10-23 20:21:39.139454,5787419.243,-1.5,1.5,2.085,4.038,1.8,1.8,6.715,6.311
622.0,2017-10-23 20:23:39.167652,2017-10-23 22:55:39.529394,5796659.633,-1.5,1.499,2.05,4.038,1.8,1.8,6.714,6.31
623.0,2017-10-23 22:57:39.573439,2017-10-24 01:29:40.185234,5805900.288,-1.5,1.499,2.014,4.038,1.8,1.8,6.714,6.309
624.0,2017-10-24 01:31:40.213844,2017-10-24 04:03:40.920108,5815141.023,-1.5,1.499,1.976,4.038,1.8,1.8,6.714,6.308
625.0,2017-10-24 04:05:40.964847,2017-10-24 06:38:40.424419,5824440.528,-1.5,1.499,1.949,4.038,1.8,1.799,6.714,6.306
626.0,2017-11-13 11:06:01.089915,2017-11-13 11:06:01.089915,5824440.618,-1.499,-1.499,3.051,3.051,0.0,0.0,0.0,0.0
627.0,2017-11-13 11:08:01.145519,2017-11-13 13:19:50.093031,5832469.621,-1.5,1.499,3.179,4.02,1.629,1.465,6.129,5.149
628.0,2017-11-13 13:21:50.147990,2017-11-13 15:27:05.462308,5840104.99,-1.5,1.499,3.179,4.02,1.469,1.461,5.555,5.138
629.0,2017-11-13 15:29:05.517860,2017-11-13 17:34:03.142353,5847722.67,-1.5,1.499,3.179,4.02,1.464,1.459,5.535,5.131
630.0,2017-11-13 17:36:03.196589,2017-11-13 19:40:45.908593,5855325.436,-1.5,1.499,3.179,4.02,1.46,1.457,5.521,5.123
631.0,2017-11-13 19:42:45.964198,2017-11-13 21:47:19.968800,5862919.496,-1.5,1.499,3.179,4.02,1.458,1.455,5.513,5.118
632.0,2017-11-13 21:49:20.024929,2017-11-13 23:53:41.957040,5870501.485,-1.5,1.499,3.179,4.02,1.455,1.453,5.504,5.11
633.0,2017-11-13 23:55:42.011599,2017-11-14 01:59:56.517213,5878076.045,-1.5,1.499,3.179,4.02,1.454,1.451,5.498,5.106
634.0,2017-11-14 02:01:56.574161,2017-11-14 04:06:00.536361,5885640.064,-1.5,1.499,3.179,4.02,1.451,1.449,5.489,5.1
635.0,2017-11-14 04:08:00.590059,2017-11-14 06:11:56.345968,5893195.874,-1.5,1.499,3.179,4.02,1.449,1.447,5.482,5.095
636.0,2017-11-14 06:13:56.398747,2017-11-14 08:17:46.480056,5900746.008,-1.5,1.499,3.179,4.02,1.448,1.446,5.477,5.092
637.0,2017-11-14 08:19:46.534855,2017-11-14 10:23:26.072937,5908285.601,-1.5,1.499,3.179,4.02,1.446,1.444,5.469,5.085
638.0,2017-11-14 10:25:26.124983,2017-11-14 12:28:59.828466,5915819.356,-1.5,1.499,3.179,4.02,1.445,1.443,5.464,5.082
639.0,2017-11-14 12:30:59.886659,2017-11-14 14:34:26.878130,5923346.406,-1.5,1.499,3.179,4.02,1.443,1.442,5.458,5.078
640.0,2017-11-14 14:36:26.935786,2017-11-14 16:39:50.805902,5930870.334,-1.5,1.499,3.179,4.02,1.442,1.441,5.456,5.077
641.0,2017-11-14 16:41:50.862194,2017-11-14 18:45:10.380925,5938389.909,-1.5,1.499,3.179,4.02,1.441,1.441,5.452,5.074
642.0,2017-11-14 18:47:10.432382,2017-11-14 20:50:25.305356,5945904.833,-1.5,1.499,3.179,4.02,1.44,1.44,5.448,5.071
643.0,2017-11-14 20:52:25.363993,2017-11-14 22:55:35.726822,5953415.254,-1.5,1.499,3.179,4.02,1.439,1.439,5.444,5.068
644.0,2017-11-14 22:57:35.785171,2017-11-15 01:00:44.616072,5960924.144,-1.5,1.499,3.179,4.02,1.439,1.438,5.443,5.068
645.0,2017-11-15 01:02:44.671646,2017-11-15 03:05:51.418313,5968430.946,-1.5,1.499,3.179,4.02,1.439,1.438,5.441,5.067
646.0,2017-11-15 03:07:51.475666,2017-11-15 05:10:53.069890,5975932.598,-1.5,1.499,3.179,4.02,1.438,1.437,5.437,5.064
647.0,2017-11-15 05:12:53.120532,2017-11-15 07:15:54.215983,5983433.744,-1.5,1.499,3.179,4.02,1.437,1.437,5.437,5.064
648.0,2017-11-15 07:17:54.274921,2017-11-15 09:20:51.572606,5990931.1,-1.5,1.499,3.179,4.02,1.436,1.436,5.434,5.062
649.0,2017-11-15 09:22:51.632441,2017-11-15 11:25:50.470103,5998429.998,-1.5,1.499,3.179,4.02,1.437,1.437,5.435,5.064
650.0,2017-11-15 11:27:50.523682,2017-11-15 13:30:48.722770,6005928.25,-1.5,1.499,3.179,4.02,1.437,1.437,5.434,5.064
651.0,2017-11-15 13:32:48.774400,2017-11-15 15:35:43.923728,6013423.451,-1.5,1.499,3.179,4.02,1.436,1.436,5.432,5.062
652.0,2017-11-15 15:37:43.972917,2017-11-15 17:40:38.267919,6020917.796,-1.5,1.499,3.179,4.02,1.436,1.436,5.431,5.061
653.0,2017-11-15 17:42:38.329946,2017-11-15 19:45:30.946881,6028410.475,-1.5,1.499,3.179,4.02,1.435,1.435,5.429,5.061
654.0,2017-11-15 19:47:31.003284,2017-11-15 21:50:27.358778,6035906.886,-1.5,1.499,3.179,4.02,1.436,1.436,5.432,5.064
655.0,2017-11-15 21:52:27.415767,2017-11-15 23:55:21.835005,6043401.363,-1.5,1.499,3.179,4.02,1.436,1.436,5.431,5.063
656.0,2017-11-15 23:57:21.889163,2017-11-16 02:00:14.959408,6050894.487,-1.5,1.499,3.179,4.02,1.435,1.435,5.429,5.062
657.0,2017-11-16 02:02:15.008580,2017-11-16 04:05:05.834322,6058385.362,-1.5,1.499,3.179,4.02,1.435,1.435,5.428,5.061
658.0,2017-11-16 04:07:05.890592,2017-11-16 06:09:58.589320,6065878.117,-1.5,1.499,3.179,4.02,1.435,1.435,5.429,5.063
659.0,2017-11-16 06:11:58.640501,2017-11-16 08:14:51.465309,6073370.993,-1.5,1.499,3.179,4.02,1.435,1.435,5.429,5.063
660.0,2017-11-16 08:16:51.514958,2017-11-16 10:19:20.578628,6080840.106,-1.5,1.499,3.179,4.02,1.431,1.43,5.413,5.042
661.0,2017-11-16 10:21:20.631334,2017-11-16 12:23:58.853664,6088318.381,-1.5,1.499,3.179,4.02,1.432,1.433,5.418,5.052
662.0,2017-11-16 12:25:58.900738,2017-11-16 14:28:39.831240,6095799.359,-1.5,1.499,3.179,4.02,1.433,1.433,5.42,5.054
663.0,2017-11-16 14:30:39.884930,2017-11-16 16:33:26.586518,6103286.114,-1.5,1.499,3.179,4.02,1.434,1.434,5.424,5.059
664.0,2017-11-16 16:35:26.648132,2017-11-16 18:38:14.076582,6110773.604,-1.5,1.499,3.179,4.02,1.434,1.434,5.425,5.06
665.0,2017-11-16 18:40:14.124525,2017-11-16 20:43:02.930951,6118262.459,-1.5,1.499,3.179,4.02,1.434,1.435,5.425,5.062
666.0,2017-11-16 20:45:02.998362,2017-11-16 22:47:51.781495,6125751.309,-1.5,1.499,3.179,4.02,1.434,1.435,5.425,5.062
667.0,2017-11-16 22:49:51.837258,2017-11-17 00:52:42.346430,6133241.874,-1.5,1.499,3.179,4.02,1.435,1.435,5.426,5.064
668.0,2017-11-17 00:54:42.393088,2017-11-17 02:57:35.010399,6140734.538,-1.5,1.499,3.179,4.02,1.435,1.435,5.428,5.065
669.0,2017-11-17 02:59:35.051854,2017-11-17 05:02:27.408460,6148226.936,-1.5,1.499,3.179,4.02,1.435,1.435,5.428,5.065
670.0,2017-11-17 05:04:27.475006,2017-11-17 07:07:20.444230,6155719.972,-1.5,1.499,3.179,4.02,1.435,1.436,5.428,5.066
671.0,2017-11-17 07:09:20.505710,2017-11-17 09:12:16.839965,6163216.368,-1.5,1.499,3.179,4.02,1.436,1.436,5.431,5.069
672.0,2017-11-17 09:14:16.901981,2017-11-17 11:17:11.548581,6170711.076,-1.5,1.499,3.179,4.02,1.436,1.436,5.429,5.068
673.0,2017-11-17 11:19:11.608441,2017-11-17 13:22:08.563216,6178208.091,-1.5,1.499,3.179,4.02,1.436,1.436,5.431,5.071
674.0,2017-11-17 13:24:08.624206,2017-11-17 15:27:04.175472,6185703.703,-1.5,1.499,3.179,4.02,1.436,1.436,5.43,5.07
675.0,2017-11-17 15:29:04.235989,2017-11-17 17:32:01.035926,6193200.564,-1.5,1.499,3.179,4.02,1.436,1.436,5.431,5.071
676.0,2017-11-17 17:34:01.097669,2017-11-17 19:37:00.243974,6200699.772,-1.5,1.499,3.179,4.02,1.437,1.437,5.433,5.073
677.0,2017-11-17 19:39:00.310775,2017-11-17 21:41:59.686407,6208199.214,-1.5,1.499,3.179,4.02,1.437,1.437,5.433,5.073
678.0,2017-11-17 21:43:59.727238,2017-11-17 23:46:56.988860,6215696.516,-1.5,1.499,3.179,4.02,1.436,1.436,5.431,5.071
679.0,2017-11-17 23:48:57.031809,2017-11-18 01:51:54.952990,6223194.481,-1.5,1.499,3.179,4.02,1.436,1.437,5.431,5.072
680.0,2017-11-18 01:53:54.999120,2017-11-18 03:56:55.551187,6230695.079,-1.5,1.499,3.179,4.02,1.437,1.437,5.433,5.075
681.0,2017-11-18 03:58:55.604485,2017-11-18 06:01:55.359406,6238194.887,-1.5,1.499,3.179,4.02,1.437,1.437,5.433,5.074
682.0,2017-11-18 06:03:55.418999,2017-11-18 08:06:55.092215,6245694.62,-1.5,1.499,3.179,4.02,1.437,1.437,5.433,5.074
683.0,2017-11-18 08:08:55.157538,2017-11-18 10:11:54.998447,6253194.526,-1.5,1.499,3.179,4.02,1.437,1.437,5.433,5.075
684.0,2017-11-18 10:13:55.038888,2017-11-18 12:16:55.204955,6260694.733,-1.5,1.499,3.179,4.02,1.437,1.437,5.433,5.075
685.0,2017-11-18 12:18:55.252044,2017-11-18 14:21:54.118985,6268193.647,-1.5,1.499,3.179,4.02,1.437,1.437,5.432,5.074
686.0,2017-11-18 14:23:54.170753,2017-11-18 16:26:55.796918,6275695.325,-1.5,1.499,3.179,4.02,1.437,1.437,5.434,5.077
687.0,2017-11-18 16:28:55.857718,2017-11-18 18:31:57.533274,6283197.061,-1.5,1.499,3.179,4.02,1.437,1.437,5.434,5.077
688.0,2017-11-18 18:33:57.603046,2017-11-18 20:36:58.328291,6290697.856,-1.5,1.499,3.179,4.02,1.437,1.437,5.433,5.076
689.0,2017-11-18 20:38:58.374698,2017-11-18 22:41:58.802573,6298198.33,-1.5,1.499,3.179,4.02,1.437,1.437,5.433,5.076
690.0,2017-11-18 22:43:58.856083,2017-11-19 00:47:03.266370,6305702.794,-1.5,1.499,3.179,4.02,1.438,1.438,5.436,5.08
