Repository: Oliver191/MSc_Thesis_Predictive_Maintenance_Batteries

# MSc_Thesis_Predictive_Maintenance_Batteries
The GitHub repository accompanying the MSc Thesis at Esade written by Oliver Caspers regarding the topic “Predictive Maintenance for Lithium-Ion Batteries: Predicting the Remaining Useful Life (RUL) using Data-Driven Machine Learning based on Real-World Battery Datasets”.

SNL_Final.ipynb: The main Jupyter Notebook which contains the main code used to load, clean, and transform the SNL data. Four initial models are evaluated and a RF is chosen to be optimized. The RF is trained to predict the RUL on the training data and optimized using the validation data. Finally, the model is tested using independent testing data from UL.

File: SNL_Cycle_Timeseries_Data/SNL_18650_NMC_25C_40-60_0.5-3C_b_cycle_data.csv (part 2 of 33)
Cycle_Index,Start_Time,End_Time,Test_Time (s),Min_Current (A),Max_Current (A),Min_Voltage (V),Max_Voltage (V),Charge_Capacity (Ah),Discharge_Capacity (Ah),Charge_Energy (Wh),Discharge_Energy (Wh)
348.0,2017-08-17 02:25:41.353440,2017-08-17 03:01:41.600694,843391.6,-9.0,1.499,3.215,3.833,0.6,0.6,2.236,1.995
349.0,2017-08-17 03:03:41.673239,2017-08-17 03:39:41.849499,845671.849,-8.999,1.499,3.213,3.834,0.6,0.6,2.236,1.994
350.0,2017-08-17 03:41:41.902393,2017-08-17 04:17:42.101331,847952.101,-9.0,1.499,3.213,3.834,0.6,0.6,2.237,1.994
351.0,2017-08-17 04:19:42.134079,2017-08-17 04:55:42.261946,850232.261,-8.999,1.5,3.213,3.834,0.6,0.6,2.236,1.994
352.0,2017-08-17 04:57:42.306159,2017-08-17 05:33:42.519330,852512.519,-8.999,1.499,3.215,3.834,0.6,0.6,2.236,1.995
353.0,2017-08-17 05:35:42.575089,2017-08-17 06:11:42.842607,854792.842,-9.0,1.499,3.214,3.834,0.6,0.6,2.237,1.994
354.0,2017-08-17 06:13:42.909959,2017-08-17 06:49:43.169780,857073.169,-8.999,1.499,3.213,3.834,0.6,0.6,2.237,1.994
355.0,2017-08-17 06:51:43.249121,2017-08-17 07:27:43.532948,859353.532,-9.0,1.499,3.213,3.834,0.6,0.6,2.237,1.994
356.0,2017-08-17 07:29:43.592865,2017-08-17 08:05:43.837330,861633.837,-8.999,1.5,3.215,3.834,0.6,0.6,2.236,1.995
357.0,2017-08-17 08:07:43.908615,2017-08-17 08:43:44.176100,863914.176,-8.999,1.499,3.213,3.834,0.6,0.6,2.237,1.994
358.0,2017-08-17 08:45:44.259183,2017-08-17 09:21:44.495464,866194.495,-9.0,1.5,3.214,3.834,0.6,0.6,2.237,1.994
359.0,2017-08-17 09:23:44.550889,2017-08-17 09:59:44.786704,868474.786,-8.999,1.499,3.213,3.834,0.6,0.6,2.237,1.994
360.0,2017-08-17 10:01:44.822380,2017-08-17 10:37:45.081169,870755.081,-9.0,1.499,3.215,3.833,0.6,0.6,2.237,1.995
361.0,2017-08-17 10:39:45.159598,2017-08-17 11:15:45.316603,873035.316,-8.999,1.499,3.213,3.834,0.6,0.6,2.237,1.994
362.0,2017-08-17 11:17:45.344133,2017-08-17 11:53:45.549844,875315.549,-8.999,1.499,3.213,3.834,0.6,0.6,2.237,1.994
363.0,2017-08-17 11:55:45.602690,2017-08-17 12:31:45.785915,877595.785,-9.0,1.499,3.211,3.835,0.6,0.6,2.237,1.993
364.0,2017-08-17 12:33:45.834494,2017-08-17 13:09:46.056536,879876.056,-8.999,1.499,3.212,3.834,0.6,0.6,2.237,1.993
365.0,2017-08-17 13:11:46.116549,2017-08-17 13:47:46.299262,882156.299,-9.001,1.499,3.211,3.835,0.6,0.6,2.237,1.992
366.0,2017-08-17 13:49:46.339719,2017-08-17 14:25:46.592373,884436.592,-8.999,1.499,3.21,3.835,0.6,0.6,2.237,1.992
367.0,2017-08-17 14:27:46.628978,2017-08-17 15:03:46.795808,886716.795,-8.999,1.5,3.21,3.835,0.6,0.6,2.237,1.992
368.0,2017-08-17 15:05:46.875045,2017-08-17 15:41:47.096097,888997.096,-9.0,1.499,3.212,3.834,0.6,0.6,2.237,1.993
369.0,2017-08-17 15:43:47.124316,2017-08-17 16:19:47.399248,891277.399,-9.0,1.499,3.21,3.835,0.6,0.6,2.237,1.993
370.0,2017-08-17 16:21:47.470151,2017-08-17 16:57:47.699477,893557.699,-9.001,1.499,3.21,3.835,0.6,0.6,2.237,1.992
371.0,2017-08-17 16:59:47.757226,2017-08-17 17:35:47.997490,895837.997,-8.999,1.499,3.21,3.835,0.6,0.6,2.237,1.992
372.0,2017-08-17 17:37:48.035661,2017-08-17 18:13:48.205316,898118.205,-8.999,1.499,3.212,3.834,0.6,0.6,2.237,1.993
373.0,2017-08-17 18:15:48.286075,2017-08-17 18:51:48.478842,900398.478,-9.0,1.499,3.21,3.835,0.6,0.6,2.237,1.992
374.0,2017-08-17 18:53:48.508617,2017-08-17 19:29:48.724675,902678.724,-8.999,1.499,3.209,3.835,0.6,0.6,2.237,1.992
375.0,2017-08-17 19:31:48.766075,2017-08-17 20:07:48.911131,904958.911,-9.0,1.499,3.21,3.835,0.6,0.6,2.237,1.992
376.0,2017-08-17 20:09:48.963864,2017-08-17 20:45:49.162928,907239.162,-8.999,1.499,3.212,3.835,0.6,0.6,2.237,1.993
377.0,2017-08-17 20:47:49.195868,2017-08-17 21:23:49.386312,909519.386,-9.0,1.499,3.21,3.835,0.6,0.6,2.237,1.992
378.0,2017-08-17 21:25:49.461930,2017-08-17 22:01:49.706459,911799.706,-8.999,1.499,3.21,3.835,0.6,0.6,2.237,1.992
379.0,2017-08-17 22:03:49.731023,2017-08-17 22:39:50.030127,914080.03,-8.999,1.499,3.21,3.835,0.6,0.6,2.237,1.992
380.0,2017-08-17 22:41:50.097521,2017-08-17 23:17:50.294239,916360.294,-9.001,1.499,3.212,3.835,0.6,0.6,2.237,1.994
381.0,2017-08-17 23:19:50.373024,2017-08-17 23:55:50.530448,918640.53,-8.999,1.499,3.21,3.835,0.6,0.6,2.237,1.992
382.0,2017-08-17 23:57:50.589404,2017-08-18 00:33:50.863279,920920.863,-8.999,1.499,3.21,3.835,0.6,0.6,2.237,1.992
383.0,2017-08-18 00:35:50.933847,2017-08-18 01:11:51.105946,923201.105,-8.999,1.5,3.21,3.835,0.6,0.6,2.237,1.992
384.0,2017-08-18 01:13:51.187950,2017-08-18 01:49:51.383159,925481.383,-9.0,1.499,3.212,3.835,0.6,0.6,2.237,1.993
385.0,2017-08-18 01:51:51.445508,2017-08-18 02:27:51.632319,927761.632,-9.0,1.499,3.211,3.835,0.6,0.6,2.237,1.992
386.0,2017-08-18 02:29:51.705904,2017-08-18 03:05:51.915482,930041.915,-8.999,1.499,3.21,3.835,0.6,0.6,2.237,1.992
387.0,2017-08-18 03:07:51.969452,2017-08-18 03:43:52.202053,932322.202,-8.999,1.499,3.21,3.835,0.6,0.6,2.237,1.993
388.0,2017-08-18 03:45:52.267560,2017-08-18 04:21:52.429378,934602.429,-9.0,1.499,3.212,3.835,0.6,0.6,2.237,1.993
389.0,2017-08-18 04:23:52.474980,2017-08-18 04:59:52.691001,936882.691,-9.0,1.499,3.211,3.835,0.6,0.6,2.237,1.993
390.0,2017-08-18 05:01:52.748161,2017-08-18 05:37:52.955834,939162.955,-9.0,1.499,3.211,3.835,0.6,0.6,2.237,1.992
391.0,2017-08-18 05:39:53.024386,2017-08-18 06:15:53.254783,941443.254,-8.999,1.499,3.211,3.835,0.6,0.6,2.237,1.992
392.0,2017-08-18 06:17:53.334637,2017-08-18 06:53:53.594172,943723.594,-9.0,1.499,3.212,3.835,0.6,0.6,2.237,1.993
393.0,2017-08-18 06:55:53.660442,2017-08-18 07:31:53.730019,946003.73,-8.999,1.5,3.211,3.835,0.6,0.6,2.237,1.993
394.0,2017-08-18 07:33:53.807588,2017-08-18 08:09:54.024977,948284.024,-9.0,1.5,3.21,3.836,0.6,0.6,2.237,1.992
395.0,2017-08-18 08:11:54.051476,2017-08-18 08:47:54.291718,950564.291,-9.0,1.499,3.211,3.835,0.6,0.6,2.237,1.992
396.0,2017-08-18 08:49:54.361039,2017-08-18 09:25:54.561936,952844.561,-9.0,1.499,3.212,3.835,0.6,0.6,2.237,1.993
397.0,2017-08-18 09:27:54.634681,2017-08-18 10:03:54.779852,955124.779,-9.0,1.499,3.211,3.835,0.6,0.6,2.237,1.993
398.0,2017-08-18 10:05:54.863975,2017-08-18 10:41:55.156993,957405.156,-8.999,1.499,3.21,3.835,0.6,0.6,2.237,1.993
399.0,2017-08-18 10:43:55.221329,2017-08-18 11:19:55.443596,959685.443,-8.999,1.499,3.211,3.835,0.6,0.6,2.237,1.992
400.0,2017-08-18 11:21:55.519537,2017-08-18 11:57:55.733629,961965.733,-9.0,1.499,3.212,3.836,0.6,0.6,2.237,1.993
401.0,2017-08-18 11:59:55.758546,2017-08-18 12:35:55.964218,964245.964,-9.0,1.499,3.211,3.835,0.6,0.6,2.237,1.993
402.0,2017-08-18 12:37:56.031693,2017-08-18 13:13:56.229091,966526.229,-9.0,1.499,3.211,3.836,0.6,0.6,2.237,1.992
403.0,2017-08-18 13:15:56.276745,2017-08-18 13:51:56.434215,968806.434,-9.0,1.499,3.211,3.836,0.6,0.6,2.237,1.993
404.0,2017-08-18 13:53:56.493280,2017-08-18 14:29:56.767187,971086.767,-9.0,1.499,3.211,3.836,0.6,0.6,2.237,1.993
405.0,2017-08-18 14:31:56.806310,2017-08-18 15:07:56.978124,973366.978,-9.0,1.5,3.212,3.835,0.6,0.6,2.237,1.993
406.0,2017-08-18 15:09:57.028669,2017-08-18 15:45:57.192090,975647.192,-9.0,1.499,3.211,3.836,0.6,0.6,2.237,1.992
407.0,2017-08-18 15:47:57.253984,2017-08-18 16:23:57.408887,977927.408,-9.001,1.499,3.211,3.836,0.6,0.6,2.237,1.992
408.0,2017-08-18 16:25:57.450866,2017-08-18 17:01:57.565973,980207.565,-9.0,1.499,3.212,3.836,0.6,0.6,2.237,1.993
409.0,2017-08-18 17:03:57.619294,2017-08-18 17:39:57.850675,982487.85,-9.0,1.5,3.212,3.835,0.6,0.6,2.237,1.993
410.0,2017-08-18 17:41:57.884344,2017-08-18 18:17:58.013841,984768.013,-9.0,1.499,3.211,3.836,0.6,0.6,2.237,1.993
411.0,2017-08-18 18:19:58.090176,2017-08-18 18:55:58.336415,987048.336,-9.0,1.499,3.211,3.836,0.6,0.6,2.237,1.993
412.0,2017-08-18 18:57:58.361710,2017-08-18 19:33:58.505756,989328.505,-9.001,1.499,3.211,3.836,0.6,0.6,2.237,1.992
413.0,2017-08-18 19:35:58.542484,2017-08-18 20:11:58.646380,991608.646,-9.0,1.5,3.212,3.835,0.6,0.6,2.237,1.993
414.0,2017-08-18 20:13:58.725414,2017-08-18 20:49:59.008351,993889.008,-8.999,1.499,3.211,3.836,0.6,0.6,2.237,1.993
415.0,2017-08-18 20:51:59.036553,2017-08-18 21:27:59.186351,996169.186,-9.0,1.5,3.211,3.836,0.6,0.6,2.237,1.993
416.0,2017-08-18 21:29:59.257082,2017-08-18 22:05:59.461103,998449.461,-9.0,1.499,3.211,3.836,0.6,0.6,2.237,1.993
417.0,2017-08-18 22:07:59.512283,2017-08-18 22:43:59.708124,1000729.708,-9.001,1.499,3.212,3.836,0.6,0.6,2.237,1.993
418.0,2017-08-18 22:45:59.739367,2017-08-18 23:21:59.957870,1003009.957,-8.999,1.499,3.211,3.836,0.6,0.6,2.237,1.992
419.0,2017-08-18 23:24:00.031768,2017-08-19 00:00:00.210740,1005290.21,-8.999,1.5,3.211,3.836,0.6,0.6,2.237,1.992
420.0,2017-08-19 00:02:00.296128,2017-08-19 00:38:00.529384,1007570.529,-8.999,1.499,3.211,3.836,0.6,0.6,2.237,1.992
421.0,2017-08-19 00:40:00.594935,2017-08-19 01:16:00.819869,1009850.819,-9.0,1.499,3.212,3.835,0.6,0.6,2.237,1.993
422.0,2017-08-19 01:18:00.865812,2017-08-19 01:54:01.051517,1012131.051,-9.001,1.499,3.211,3.836,0.6,0.6,2.237,1.993
423.0,2017-08-19 01:56:01.108911,2017-08-19 02:32:01.317477,1014411.317,-8.999,1.499,3.211,3.836,0.6,0.6,2.237,1.993
424.0,2017-08-19 02:34:01.386368,2017-08-19 03:10:01.617758,1016691.617,-8.999,1.499,3.211,3.836,0.6,0.6,2.238,1.993
425.0,2017-08-19 03:12:01.666856,2017-08-19 03:48:01.858667,1018971.858,-9.0,1.499,3.212,3.836,0.6,0.6,2.237,1.993
426.0,2017-08-19 03:50:01.888067,2017-08-19 04:26:02.071483,1021252.071,-8.999,1.499,3.211,3.836,0.6,0.6,2.238,1.993
427.0,2017-08-19 04:28:02.112357,2017-08-19 05:04:02.350142,1023532.35,-9.001,1.499,3.211,3.836,0.6,0.6,2.238,1.993
428.0,2017-08-19 05:06:02.402488,2017-08-19 05:42:02.600853,1025812.6,-8.999,1.499,3.211,3.836,0.6,0.6,2.237,1.992
429.0,2017-08-19 05:44:02.664636,2017-08-19 06:20:02.854536,1028092.854,-8.999,1.499,3.212,3.836,0.6,0.6,2.237,1.993
430.0,2017-08-19 06:22:02.929788,2017-08-19 06:58:03.080107,1030373.08,-9.0,1.499,3.211,3.836,0.6,0.6,2.237,1.993
431.0,2017-08-19 07:00:03.135524,2017-08-19 07:36:03.402533,1032653.402,-9.0,1.499,3.211,3.836,0.6,0.6,2.238,1.993
432.0,2017-08-19 07:38:03.469584,2017-08-19 08:14:03.759937,1034933.759,-9.0,1.499,3.211,3.836,0.6,0.6,2.238,1.993
433.0,2017-08-19 08:16:03.838884,2017-08-19 08:52:04.027566,1037214.027,-9.0,1.5,3.212,3.836,0.6,0.6,2.237,1.993
434.0,2017-08-19 08:54:04.086575,2017-08-19 09:30:04.422894,1039494.422,-8.999,1.499,3.211,3.836,0.6,0.6,2.238,1.993
435.0,2017-08-19 09:32:04.493593,2017-08-19 10:08:04.728668,1041774.728,-9.0,1.499,3.211,3.836,0.6,0.6,2.238,1.993
436.0,2017-08-19 10:10:04.779735,2017-08-19 10:46:05.069054,1044055.069,-8.999,1.499,3.211,3.837,0.6,0.6,2.238,1.993
437.0,2017-08-19 10:48:05.100559,2017-08-19 11:24:05.413284,1046335.413,-9.0,1.499,3.212,3.836,0.6,0.6,2.238,1.994
438.0,2017-08-19 11:26:05.456321,2017-08-19 12:02:05.698211,1048615.698,-8.999,1.499,3.211,3.836,0.6,0.6,2.238,1.993
439.0,2017-08-19 12:04:05.814780,2017-08-19 12:40:06.079707,1050896.079,-9.0,1.499,3.211,3.837,0.6,0.6,2.238,1.992
440.0,2017-08-19 12:42:06.083136,2017-08-19 13:18:06.277155,1053176.277,-8.999,1.5,3.211,3.837,0.6,0.6,2.238,1.993
441.0,2017-08-19 13:20:06.291978,2017-08-19 13:56:06.539819,1055456.539,-9.0,1.499,3.212,3.836,0.6,0.6,2.238,1.994
442.0,2017-08-19 13:58:06.597452,2017-08-19 14:34:06.806095,1057736.806,-9.0,1.499,3.212,3.837,0.6,0.6,2.238,1.993
443.0,2017-08-19 14:36:06.906318,2017-08-19 15:12:07.044007,1060017.044,-9.0,1.499,3.211,3.837,0.6,0.6,2.238,1.993
444.0,2017-08-19 15:14:07.061814,2017-08-19 15:50:07.347034,1062297.347,-9.0,1.499,3.211,3.837,0.6,0.6,2.238,1.993
445.0,2017-08-19 15:52:07.438684,2017-08-19 16:28:07.622229,1064577.622,-9.0,1.499,3.212,3.836,0.6,0.6,2.238,1.994
446.0,2017-08-19 16:30:07.631786,2017-08-19 17:06:07.900463,1066857.9,-9.0,1.5,3.211,3.837,0.6,0.6,2.238,1.993
447.0,2017-08-19 17:08:07.952548,2017-08-19 17:44:08.056530,1069138.056,-9.0,1.499,3.212,3.837,0.6,0.6,2.238,1.993
448.0,2017-08-19 17:46:08.151409,2017-08-19 18:22:08.309143,1071418.309,-9.0,1.499,3.211,3.837,0.6,0.6,2.238,1.993
449.0,2017-08-19 18:24:08.352879,2017-08-19 19:00:08.596084,1073698.596,-9.001,1.499,3.212,3.837,0.6,0.6,2.238,1.994
450.0,2017-08-19 19:02:08.650840,2017-08-19 19:38:08.822621,1075978.822,-9.0,1.499,3.212,3.837,0.6,0.6,2.238,1.993
451.0,2017-08-19 19:40:08.826052,2017-08-19 20:16:08.989043,1078258.989,-9.0,1.499,3.211,3.837,0.6,0.6,2.238,1.993
452.0,2017-08-19 20:18:09.097530,2017-08-19 20:54:09.251972,1080539.251,-9.0,1.499,3.212,3.837,0.6,0.6,2.238,1.993
453.0,2017-08-19 20:56:09.247086,2017-08-19 21:32:09.518111,1082819.518,-9.0,1.499,3.212,3.837,0.6,0.6,2.238,1.994
454.0,2017-08-19 21:34:09.618317,2017-08-19 22:10:09.786817,1085099.786,-9.0,1.499,3.212,3.837,0.6,0.6,2.238,1.993
455.0,2017-08-19 22:12:09.867593,2017-08-19 22:48:10.027208,1087380.027,-9.0,1.499,3.211,3.838,0.6,0.6,2.238,1.993
456.0,2017-08-19 22:50:10.025176,2017-08-19 23:26:10.270439,1089660.27,-8.999,1.499,3.211,3.838,0.6,0.6,2.238,1.993
457.0,2017-08-19 23:28:10.279894,2017-08-20 00:04:10.517046,1091940.517,-9.0,1.5,3.212,3.837,0.6,0.6,2.238,1.994
458.0,2017-08-20 00:06:10.631572,2017-08-20 00:42:10.860175,1094220.86,-8.999,1.499,3.211,3.838,0.6,0.6,2.238,1.993
459.0,2017-08-20 00:44:10.861005,2017-08-20 01:20:11.175503,1096501.175,-9.001,1.499,3.212,3.838,0.6,0.6,2.238,1.993
460.0,2017-08-20 01:22:11.281721,2017-08-20 01:58:11.524867,1098781.524,-8.999,1.499,3.212,3.838,0.6,0.6,2.238,1.993
461.0,2017-08-20 02:00:11.579998,2017-08-20 02:36:11.783489,1101061.783,-9.0,1.499,3.213,3.838,0.6,0.6,2.238,1.994
462.0,2017-08-20 02:38:11.849938,2017-08-20 03:14:11.982734,1103341.982,-8.999,1.499,3.212,3.838,0.6,0.6,2.238,1.993
463.0,2017-08-20 03:16:12.060656,2017-08-20 03:52:12.247648,1105622.247,-9.0,1.499,3.212,3.838,0.6,0.6,2.238,1.993
464.0,2017-08-20 03:54:12.305806,2017-08-20 04:30:12.515913,1107902.515,-9.001,1.499,3.212,3.838,0.6,0.6,2.238,1.993
465.0,2017-08-20 04:32:12.616895,2017-08-20 05:08:12.818284,1110182.818,-9.0,1.499,3.214,3.838,0.6,0.6,2.238,1.994
466.0,2017-08-20 05:10:12.899399,2017-08-20 05:46:13.154671,1112463.154,-8.999,1.499,3.212,3.838,0.6,0.6,2.238,1.993
467.0,2017-08-20 05:48:13.184698,2017-08-20 06:24:13.494391,1114743.494,-9.0,1.5,3.212,3.838,0.6,0.6,2.238,1.994
468.0,2017-08-20 06:26:13.535777,2017-08-20 07:02:13.836972,1117023.836,-8.999,1.499,3.212,3.838,0.6,0.6,2.238,1.993
469.0,2017-08-20 07:04:13.858614,2017-08-20 07:40:14.057900,1119304.057,-9.001,1.499,3.214,3.838,0.6,0.6,2.238,1.994
470.0,2017-08-20 07:42:14.153247,2017-08-20 08:18:14.375010,1121584.375,-8.999,1.499,3.212,3.838,0.6,0.6,2.238,1.993
471.0,2017-08-20 08:20:14.419326,2017-08-20 08:56:14.599406,1123864.599,-9.0,1.499,3.212,3.838,0.6,0.6,2.238,1.993
472.0,2017-08-20 08:58:14.673676,2017-08-20 09:34:14.784291,1126144.784,-8.999,1.499,3.212,3.838,0.6,0.6,2.238,1.993
473.0,2017-08-20 09:36:14.820890,2017-08-20 10:12:15.082182,1128425.082,-9.0,1.499,3.214,3.838,0.6,0.6,2.238,1.994
474.0,2017-08-20 10:14:15.099675,2017-08-20 10:50:15.259008,1130705.259,-9.0,1.499,3.212,3.838,0.6,0.6,2.238,1.993
475.0,2017-08-20 10:52:15.339662,2017-08-20 11:28:15.550469,1132985.55,-9.0,1.499,3.212,3.838,0.6,0.6,2.239,1.993
476.0,2017-08-20 11:30:15.636244,2017-08-20 12:06:15.832682,1135265.832,-8.999,1.499,3.212,3.839,0.6,0.6,2.239,1.993
477.0,2017-08-20 12:08:15.875854,2017-08-20 12:44:16.073823,1137546.073,-9.0,1.5,3.214,3.838,0.6,0.6,2.239,1.995
478.0,2017-08-20 12:46:16.153593,2017-08-20 13:22:16.402652,1139826.402,-8.999,1.499,3.212,3.838,0.6,0.6,2.238,1.994
479.0,2017-08-20 13:24:16.475823,2017-08-20 14:00:16.756333,1142106.756,-9.0,1.499,3.212,3.839,0.6,0.6,2.239,1.993
480.0,2017-08-20 14:02:16.754928,2017-08-20 14:38:17.094221,1144387.094,-8.999,1.499,3.212,3.839,0.6,0.6,2.239,1.993
481.0,2017-08-20 14:40:17.101857,2017-08-20 15:16:17.375242,1146667.375,-8.999,1.499,3.214,3.839,0.6,0.6,2.239,1.995
482.0,2017-08-20 15:18:17.362589,2017-08-20 15:54:17.581658,1148947.581,-8.999,1.499,3.212,3.839,0.6,0.6,2.239,1.994
483.0,2017-08-20 15:56:17.677412,2017-08-20 16:32:17.861095,1151227.861,-8.999,1.499,3.212,3.839,0.6,0.6,2.239,1.993
484.0,2017-08-20 16:34:17.942983,2017-08-20 17:10:18.133012,1153508.133,-9.0,1.499,3.212,3.839,0.6,0.6,2.239,1.993
485.0,2017-08-20 17:12:18.218939,2017-08-20 17:48:18.470485,1155788.47,-8.999,1.499,3.215,3.839,0.6,0.6,2.239,1.995
486.0,2017-08-20 17:50:18.543466,2017-08-20 18:26:18.746353,1158068.746,-8.999,1.5,3.212,3.839,0.6,0.6,2.239,1.994
487.0,2017-08-20 18:28:18.781496,2017-08-20 19:04:19.006381,1160349.006,-9.0,1.5,3.212,3.839,0.6,0.6,2.239,1.994
488.0,2017-08-20 19:06:19.041197,2017-08-20 19:42:19.353609,1162629.353,-8.999,1.499,3.212,3.84,0.6,0.6,2.239,1.993
489.0,2017-08-20 19:44:19.394782,2017-08-20 20:20:19.644082,1164909.644,-9.0,1.499,3.215,3.839,0.6,0.6,2.239,1.995
490.0,2017-08-20 20:22:19.687346,2017-08-20 20:58:19.926574,1167189.926,-9.0,1.499,3.213,3.84,0.6,0.6,2.239,1.994
491.0,2017-08-20 21:00:20.012838,2017-08-20 21:36:20.213225,1169470.213,-9.0,1.499,3.212,3.84,0.6,0.6,2.239,1.994
492.0,2017-08-20 21:38:20.250438,2017-08-20 22:14:20.399409,1171750.399,-8.999,1.499,3.212,3.84,0.6,0.6,2.239,1.993
493.0,2017-08-20 22:16:20.477958,2017-08-20 22:52:20.807646,1174030.807,-9.0,1.499,3.215,3.84,0.6,0.6,2.239,1.995
494.0,2017-08-20 22:54:20.840249,2017-08-20 23:30:21.103458,1176311.103,-9.0,1.499,3.213,3.84,0.6,0.6,2.239,1.994
495.0,2017-08-20 23:32:21.150002,2017-08-21 00:08:21.383283,1178591.383,-8.999,1.499,3.212,3.84,0.6,0.6,2.239,1.993
496.0,2017-08-21 00:10:21.470009,2017-08-21 00:46:21.717356,1180871.717,-9.0,1.499,3.212,3.84,0.6,0.6,2.239,1.993
497.0,2017-08-21 00:48:21.718529,2017-08-21 01:24:21.913088,1183151.913,-9.0,1.499,3.215,3.84,0.6,0.6,2.239,1.995
498.0,2017-08-21 01:26:21.950159,2017-08-21 02:02:22.229631,1185432.229,-8.999,1.499,3.213,3.84,0.6,0.6,2.239,1.993
499.0,2017-08-21 02:04:22.232483,2017-08-21 02:40:22.496685,1187712.496,-9.0,1.499,3.213,3.84,0.6,0.6,2.239,1.994
500.0,2017-08-21 02:42:22.557206,2017-08-21 03:18:22.812908,1189992.812,-8.999,1.499,3.212,3.84,0.6,0.6,2.239,1.993
501.0,2017-08-21 03:20:22.780489,2017-08-21 03:56:23.038017,1192273.038,-9.0,1.499,3.215,3.84,0.6,0.6,2.239,1.995
502.0,2017-08-21 03:58:23.006909,2017-08-21 04:34:23.311757,1194553.311,-8.999,1.499,3.213,3.84,0.6,0.6,2.239,1.994
503.0,2017-08-21 04:34:23.311882,2017-08-21 08:30:11.871008,1208701.871,-1.5,1.5,1.999,4.2,1.963,2.906,7.778,10.475
504.0,2017-08-21 08:30:12.005685,2017-08-21 13:03:40.534775,1225110.534,-1.5,1.5,1.999,4.2,2.907,2.902,11.102,10.474
505.0,2017-08-21 13:03:40.716317,2017-08-21 17:36:31.494650,1241481.494,-1.5,1.5,1.999,4.2,2.9,2.894,11.078,10.453
506.0,2017-08-21 17:36:31.494760,2017-08-21 17:37:31.607305,1241541.607,0.0,0.0,2.644,2.653,0.0,0.0,0.0,0.0
508.0,2017-08-23 07:23:34.026862,2017-08-23 11:53:26.410162,1257744.017,-1.5,1.5,1.999,4.2,2.877,2.888,11.059,10.391
509.0,2017-08-23 11:53:26.472254,2017-08-23 16:23:03.449126,1273921.056,-1.5,1.5,1.999,4.2,2.89,2.882,11.075,10.374
510.0,2017-08-23 16:23:03.511457,2017-08-23 20:51:36.200336,1290033.807,-1.5,1.5,1.999,4.2,2.88,2.872,11.04,10.344
511.0,2017-08-23 20:51:36.200441,2017-08-23 23:16:50.230969,1298747.838,-9.0,1.499,2.65,4.2,2.58,1.8,9.785,6.136
512.0,2017-08-23 23:18:50.285062,2017-08-23 23:54:50.461888,1301028.069,-8.999,1.499,3.119,3.804,0.6,0.6,2.231,1.934
513.0,2017-08-23 23:56:50.499310,2017-08-24 00:32:50.747576,1303308.354,-9.0,1.499,3.116,3.804,0.6,0.6,2.226,1.933
514.0,2017-08-24 00:34:50.785439,2017-08-24 01:10:51.054874,1305588.662,-9.001,1.499,3.116,3.804,0.6,0.6,2.226,1.934
515.0,2017-08-24 01:12:51.086567,2017-08-24 01:48:51.375828,1307868.983,-9.0,1.499,3.117,3.804,0.6,0.6,2.226,1.935
516.0,2017-08-24 01:50:51.408588,2017-08-24 02:26:51.654881,1310149.262,-8.999,1.499,3.119,3.803,0.6,0.6,2.225,1.937
517.0,2017-08-24 02:28:51.682243,2017-08-24 03:04:51.897606,1312429.504,-9.0,1.499,3.118,3.803,0.6,0.6,2.225,1.936
518.0,2017-08-24 03:06:51.923676,2017-08-24 03:42:52.203541,1314709.81,-9.0,1.499,3.119,3.804,0.6,0.6,2.225,1.937
519.0,2017-08-24 03:44:52.223783,2017-08-24 04:20:52.488312,1316990.095,-9.0,1.499,3.119,3.804,0.6,0.6,2.225,1.937
520.0,2017-08-24 04:22:52.507787,2017-08-24 04:58:52.788126,1319270.395,-9.0,1.499,3.121,3.803,0.6,0.6,2.225,1.939
521.0,2017-08-24 05:00:52.812798,2017-08-24 05:36:53.156310,1321550.763,-8.999,1.499,3.121,3.803,0.6,0.6,2.225,1.939
522.0,2017-08-24 05:38:53.184011,2017-08-24 06:14:53.395831,1323831.003,-9.0,1.499,3.122,3.803,0.6,0.6,2.225,1.94
523.0,2017-08-24 06:16:53.426046,2017-08-24 06:52:53.697437,1326111.304,-8.999,1.499,3.123,3.803,0.6,0.6,2.225,1.94
524.0,2017-08-24 06:54:53.742329,2017-08-24 07:30:54.009055,1328391.616,-9.0,1.499,3.124,3.802,0.6,0.6,2.224,1.941
525.0,2017-08-24 07:32:54.062159,2017-08-24 08:08:54.300790,1330671.908,-9.0,1.499,3.109,3.806,0.6,0.6,2.225,1.931
526.0,2017-08-24 08:10:54.354402,2017-08-24 08:46:54.680570,1332952.287,-9.0,1.499,3.115,3.805,0.6,0.6,2.226,1.933
527.0,2017-08-24 08:48:54.733041,2017-08-24 09:24:54.947563,1335232.554,-9.0,1.499,3.119,3.804,0.6,0.6,2.225,1.936
528.0,2017-08-24 09:26:55.003863,2017-08-24 10:02:55.306470,1337512.913,-8.999,1.499,3.124,3.803,0.6,0.6,2.225,1.939
529.0,2017-08-24 10:04:55.361404,2017-08-24 10:40:55.643212,1339793.25,-9.0,1.499,3.126,3.803,0.6,0.6,2.225,1.941
530.0,2017-08-24 10:42:55.701879,2017-08-24 11:18:56.014632,1342073.621,-9.0,1.499,3.128,3.803,0.6,0.6,2.224,1.943
531.0,2017-08-24 11:20:56.069366,2017-08-24 11:56:56.363250,1344353.97,-9.0,1.499,3.131,3.802,0.6,0.6,2.224,1.945
532.0,2017-08-24 11:58:56.418759,2017-08-24 12:34:56.631067,1346634.238,-9.0,1.499,3.133,3.801,0.6,0.6,2.224,1.946
533.0,2017-08-24 12:36:56.690162,2017-08-24 13:12:57.016734,1348914.624,-8.999,1.499,3.134,3.802,0.6,0.6,2.224,1.947
534.0,2017-08-24 13:14:57.076388,2017-08-24 13:50:57.337086,1351194.944,-9.0,1.499,3.136,3.801,0.6,0.6,2.223,1.948
535.0,2017-08-24 13:52:57.390007,2017-08-24 14:28:57.667829,1353475.275,-9.0,1.499,3.139,3.801,0.6,0.6,2.223,1.949
536.0,2017-08-24 14:30:57.724840,2017-08-24 15:06:58.002930,1355755.61,-9.0,1.499,3.139,3.801,0.6,0.6,2.223,1.95
537.0,2017-08-24 15:08:58.054977,2017-08-24 15:44:58.244718,1358035.852,-8.999,1.499,3.139,3.801,0.6,0.6,2.223,1.951
538.0,2017-08-24 15:46:58.300129,2017-08-24 16:22:58.669169,1360316.276,-9.0,1.499,3.141,3.801,0.6,0.6,2.223,1.952
539.0,2017-08-24 16:24:58.720836,2017-08-24 17:00:59.003700,1362596.611,-9.0,1.499,3.143,3.8,0.6,0.6,2.223,1.954
540.0,2017-08-24 17:02:59.059250,2017-08-24 17:38:59.365411,1364876.972,-8.999,1.499,3.142,3.8,0.6,0.6,2.222,1.953
541.0,2017-08-24 17:40:59.416880,2017-08-24 18:16:59.621273,1367157.228,-9.0,1.499,3.143,3.8,0.6,0.6,2.222,1.953
542.0,2017-08-24 18:18:59.672994,2017-08-24 18:54:59.924289,1369437.531,-9.0,1.499,3.144,3.8,0.6,0.6,2.222,1.954
543.0,2017-08-24 18:56:59.979552,2017-08-24 19:33:00.285323,1371717.892,-9.0,1.499,3.147,3.8,0.6,0.6,2.222,1.956
544.0,2017-08-24 19:35:00.344454,2017-08-24 20:11:00.602999,1373998.21,-9.0,1.499,3.146,3.799,0.6,0.6,2.222,1.956
545.0,2017-08-24 20:13:00.665813,2017-08-24 20:49:00.917249,1376278.524,-8.999,1.499,3.146,3.799,0.6,0.6,2.222,1.956
546.0,2017-08-24 20:51:00.950867,2017-08-24 21:27:01.214841,1378558.822,-9.001,1.499,3.147,3.799,0.6,0.6,2.222,1.956
547.0,2017-08-24 21:29:01.262483,2017-08-24 22:05:01.502511,1380839.109,-9.0,1.499,3.15,3.799,0.6,0.6,2.222,1.957
548.0,2017-08-24 22:07:01.540735,2017-08-24 22:43:01.838534,1383119.445,-8.999,1.499,3.148,3.799,0.6,0.6,2.222,1.957
549.0,2017-08-24 22:45:01.876920,2017-08-24 23:21:02.069816,1385399.677,-9.0,1.499,3.148,3.799,0.6,0.6,2.222,1.957
550.0,2017-08-24 23:23:02.097248,2017-08-24 23:59:02.364190,1387679.971,-8.999,1.499,3.149,3.799,0.6,0.6,2.222,1.957
551.0,2017-08-25 00:01:02.403060,2017-08-25 00:37:02.633571,1389960.24,-9.001,1.499,3.152,3.799,0.6,0.6,2.222,1.959
552.0,2017-08-25 00:39:02.666777,2017-08-25 01:15:02.896622,1392240.503,-9.0,1.499,3.15,3.799,0.6,0.6,2.222,1.958
553.0,2017-08-25 01:17:02.946743,2017-08-25 01:53:03.233498,1394520.84,-8.999,1.499,3.15,3.799,0.6,0.6,2.222,1.958
554.0,2017-08-25 01:55:03.260734,2017-08-25 02:31:03.562057,1396801.169,-8.999,1.499,3.15,3.799,0.6,0.6,2.222,1.959
555.0,2017-08-25 02:33:03.595492,2017-08-25 03:09:03.865378,1399081.472,-9.0,1.499,3.153,3.799,0.6,0.6,2.222,1.96
556.0,2017-08-25 03:11:03.895795,2017-08-25 03:47:04.253439,1401361.86,-9.001,1.499,3.152,3.799,0.6,0.6,2.222,1.959
557.0,2017-08-25 03:49:04.276865,2017-08-25 04:25:04.550956,1403642.158,-8.999,1.499,3.151,3.799,0.6,0.6,2.222,1.959
558.0,2017-08-25 04:27:04.595254,2017-08-25 05:03:04.895726,1405922.503,-8.999,1.499,3.151,3.799,0.6,0.6,2.222,1.96
559.0,2017-08-25 05:05:04.915324,2017-08-25 05:41:05.214448,1408202.821,-9.0,1.499,3.155,3.799,0.6,0.6,2.222,1.961
560.0,2017-08-25 05:43:05.248969,2017-08-25 06:19:05.603229,1410483.21,-8.999,1.499,3.153,3.799,0.6,0.6,2.222,1.96
561.0,2017-08-25 06:21:05.626107,2017-08-25 06:57:05.880730,1412763.488,-9.0,1.499,3.153,3.799,0.6,0.6,2.222,1.96
562.0,2017-08-25 06:59:05.909747,2017-08-25 07:35:06.237148,1415043.844,-8.999,1.499,3.153,3.799,0.6,0.6,2.222,1.961
563.0,2017-08-25 07:37:06.253839,2017-08-25 08:13:06.551715,1417324.159,-8.999,1.499,3.157,3.799,0.6,0.6,2.222,1.962
564.0,2017-08-25 08:15:06.572870,2017-08-25 08:51:06.900503,1419604.507,-8.999,1.499,3.154,3.799,0.6,0.6,2.222,1.961
565.0,2017-08-25 08:53:06.930794,2017-08-25 09:29:07.195793,1421884.803,-9.0,1.499,3.154,3.799,0.6,0.6,2.222,1.961
566.0,2017-08-25 09:31:07.221717,2017-08-25 10:07:07.527685,1424165.134,-9.0,1.499,3.155,3.799,0.6,0.6,2.222,1.961
567.0,2017-08-25 10:09:07.580711,2017-08-25 10:45:07.876350,1426445.483,-9.0,1.499,3.157,3.799,0.6,0.6,2.222,1.962
568.0,2017-08-25 10:47:07.904623,2017-08-25 11:23:08.236998,1428725.844,-8.999,1.499,3.156,3.799,0.6,0.6,2.222,1.962
569.0,2017-08-25 11:25:08.280797,2017-08-25 12:01:08.474613,1431006.081,-9.0,1.499,3.155,3.799,0.6,0.6,2.222,1.961
570.0,2017-08-25 12:03:08.497943,2017-08-25 12:39:08.847545,1433286.454,-9.0,1.499,3.155,3.799,0.6,0.6,2.222,1.962
571.0,2017-08-25 12:41:08.880934,2017-08-25 13:17:09.119140,1435566.726,-9.0,1.499,3.158,3.798,0.6,0.6,2.222,1.963
572.0,2017-08-25 13:19:09.146758,2017-08-25 13:55:09.412494,1437847.019,-9.0,1.499,3.156,3.799,0.6,0.6,2.222,1.962
573.0,2017-08-25 13:57:09.456037,2017-08-25 14:33:09.752720,1440127.36,-9.0,1.499,3.156,3.799,0.6,0.6,2.222,1.962
574.0,2017-08-25 14:35:09.774591,2017-08-25 15:11:10.040727,1442407.648,-8.999,1.499,3.156,3.799,0.6,0.6,2.222,1.962
575.0,2017-08-25 15:13:10.072067,2017-08-25 15:49:10.307260,1444687.914,-9.0,1.499,3.158,3.798,0.6,0.6,2.222,1.963
576.0,2017-08-25 15:51:10.345129,2017-08-25 16:27:10.561355,1446968.168,-9.0,1.499,3.157,3.799,0.6,0.6,2.222,1.963
577.0,2017-08-25 16:29:10.614006,2017-08-25 17:05:10.886594,1449248.493,-9.0,1.499,3.157,3.799,0.6,0.6,2.222,1.963
578.0,2017-08-25 17:07:10.916656,2017-08-25 17:43:11.196355,1451528.803,-9.0,1.499,3.157,3.799,0.6,0.6,2.222,1.962
579.0,2017-08-25 17:45:11.231139,2017-08-25 18:21:11.377145,1453808.984,-8.999,1.499,3.159,3.798,0.6,0.6,2.221,1.964
580.0,2017-08-25 18:23:11.402847,2017-08-25 18:59:11.638125,1456089.245,-9.0,1.499,3.157,3.799,0.6,0.6,2.222,1.963
581.0,2017-08-25 19:01:11.692185,2017-08-25 19:37:11.855027,1458369.462,-9.0,1.499,3.158,3.799,0.6,0.6,2.222,1.963
582.0,2017-08-25 19:39:11.906999,2017-08-25 20:15:12.156873,1460649.764,-8.999,1.5,3.157,3.8,0.6,0.6,2.222,1.963
583.0,2017-08-25 20:17:12.198104,2017-08-25 20:53:12.441460,1462930.048,-9.0,1.499,3.16,3.799,0.6,0.6,2.222,1.964
584.0,2017-08-25 20:55:12.462266,2017-08-25 21:31:12.663336,1465210.27,-8.999,1.499,3.158,3.799,0.6,0.6,2.222,1.963
585.0,2017-08-25 21:33:12.695277,2017-08-25 22:09:13.059206,1467490.666,-8.999,1.499,3.158,3.8,0.6,0.6,2.222,1.964
586.0,2017-08-25 22:11:13.089868,2017-08-25 22:47:13.302071,1469770.909,-8.999,1.499,3.158,3.8,0.6,0.6,2.222,1.963
587.0,2017-08-25 22:49:13.339815,2017-08-25 23:25:13.590144,1472051.197,-8.999,1.499,3.159,3.799,0.6,0.6,2.222,1.964
588.0,2017-08-25 23:27:13.623974,2017-08-26 00:03:13.880061,1474331.487,-9.0,1.499,3.159,3.8,0.6,0.6,2.222,1.964
589.0,2017-08-26 00:05:13.899555,2017-08-26 00:41:14.187594,1476611.794,-8.999,1.499,3.159,3.8,0.6,0.6,2.222,1.964
590.0,2017-08-26 00:43:14.224074,2017-08-26 01:19:14.496737,1478892.104,-8.999,1.499,3.159,3.8,0.6,0.6,2.222,1.964
591.0,2017-08-26 01:21:14.517416,2017-08-26 01:57:14.748327,1481172.355,-9.0,1.499,3.16,3.799,0.6,0.6,2.222,1.965
592.0,2017-08-26 01:59:14.774730,2017-08-26 02:35:15.025577,1483452.632,-8.999,1.499,3.159,3.8,0.6,0.6,2.222,1.964
593.0,2017-08-26 02:37:15.054955,2017-08-26 03:13:15.383029,1485732.99,-9.001,1.499,3.159,3.8,0.6,0.6,2.222,1.964
594.0,2017-08-26 03:15:15.417058,2017-08-26 03:51:15.709861,1488013.317,-8.999,1.499,3.159,3.8,0.6,0.6,2.222,1.964
595.0,2017-08-26 03:53:15.750257,2017-08-26 04:29:16.064179,1490293.671,-8.999,1.499,3.161,3.799,0.6,0.6,2.222,1.965
596.0,2017-08-26 04:31:16.094835,2017-08-26 05:07:16.320537,1492573.927,-9.0,1.499,3.16,3.8,0.6,0.6,2.222,1.964
597.0,2017-08-26 05:09:16.344586,2017-08-26 05:45:16.673613,1494854.28,-9.0,1.499,3.16,3.8,0.6,0.6,2.222,1.964
598.0,2017-08-26 05:47:16.710616,2017-08-26 06:23:16.934371,1497134.541,-9.001,1.499,3.16,3.8,0.6,0.6,2.222,1.964
599.0,2017-08-26 06:25:16.958001,2017-08-26 07:01:17.224722,1499414.832,-8.999,1.499,3.161,3.8,0.6,0.6,2.222,1.965
600.0,2017-08-26 07:03:17.254881,2017-08-26 07:39:17.544248,1501695.151,-8.999,1.499,3.16,3.8,0.6,0.6,2.222,1.964
601.0,2017-08-26 07:41:17.577761,2017-08-26 08:17:17.892770,1503975.5,-8.999,1.499,3.16,3.8,0.6,0.6,2.222,1.965
602.0,2017-08-26 08:19:17.912082,2017-08-26 08:55:18.216278,1506255.823,-9.0,1.499,3.161,3.801,0.6,0.6,2.222,1.964
603.0,2017-08-26 08:57:18.273186,2017-08-26 09:33:18.504209,1508536.111,-9.0,1.499,3.161,3.8,0.6,0.6,2.222,1.965
604.0,2017-08-26 09:35:18.536240,2017-08-26 10:11:18.775676,1510816.382,-8.999,1.499,3.161,3.801,0.6,0.6,2.222,1.965
605.0,2017-08-26 10:13:18.795496,2017-08-26 10:49:19.137099,1513096.744,-8.999,1.499,3.161,3.801,0.6,0.6,2.222,1.965
606.0,2017-08-26 10:51:19.173182,2017-08-26 11:27:19.445122,1515377.052,-9.0,1.499,3.162,3.801,0.6,0.6,2.222,1.966
607.0,2017-08-26 11:29:19.464392,2017-08-26 12:05:19.790738,1517657.398,-8.999,1.499,3.161,3.8,0.6,0.6,2.222,1.965
608.0,2017-08-26 12:07:19.826638,2017-08-26 12:43:20.137093,1519937.744,-9.0,1.499,3.161,3.801,0.6,0.6,2.222,1.965
609.0,2017-08-26 12:45:20.179515,2017-08-26 13:21:20.455003,1522218.062,-9.0,1.499,3.161,3.801,0.6,0.6,2.222,1.965
610.0,2017-08-26 13:23:20.489659,2017-08-26 13:59:20.788837,1524498.396,-9.0,1.5,3.163,3.801,0.6,0.6,2.222,1.965
611.0,2017-08-26 14:01:20.838605,2017-08-26 14:37:21.056613,1526778.663,-8.999,1.499,3.162,3.8,0.6,0.6,2.222,1.966
612.0,2017-08-26 14:39:21.078569,2017-08-26 15:15:21.343603,1529058.95,-9.0,1.499,3.162,3.801,0.6,0.6,2.222,1.965
613.0,2017-08-26 15:17:21.384635,2017-08-26 15:53:21.604205,1531339.211,-9.0,1.499,3.162,3.801,0.6,0.6,2.222,1.965
614.0,2017-08-26 15:55:21.622516,2017-08-26 16:31:21.888147,1533619.495,-9.0,1.499,3.164,3.801,0.6,0.6,2.222,1.967
615.0,2017-08-26 16:33:21.919496,2017-08-26 17:09:22.151303,1535899.758,-8.999,1.5,3.163,3.801,0.6,0.6,2.222,1.966
616.0,2017-08-26 17:11:22.182399,2017-08-26 17:47:22.355642,1538179.962,-9.0,1.499,3.163,3.801,0.6,0.6,2.222,1.965
617.0,2017-08-26 17:49:22.388637,2017-08-26 18:25:22.722355,1540460.329,-9.0,1.499,3.162,3.801,0.6,0.6,2.222,1.966
618.0,2017-08-26 18:27:22.760222,2017-08-26 19:03:22.987399,1542740.594,-9.0,1.499,3.164,3.801,0.6,0.6,2.222,1.967
619.0,2017-08-26 19:05:23.032922,2017-08-26 19:41:23.310512,1545020.917,-9.0,1.499,3.163,3.801,0.6,0.6,2.222,1.966
620.0,2017-08-26 19:43:23.346201,2017-08-26 20:19:23.610876,1547301.218,-9.0,1.499,3.163,3.801,0.6,0.6,2.222,1.966
621.0,2017-08-26 20:21:23.662978,2017-08-26 20:57:23.892726,1549581.5,-9.0,1.499,3.163,3.801,0.6,0.6,2.222,1.966
622.0,2017-08-26 20:59:23.943705,2017-08-26 21:35:24.178895,1551861.786,-9.0,1.499,3.165,3.801,0.6,0.6,2.222,1.967
623.0,2017-08-26 21:37:24.195133,2017-08-26 22:13:24.502492,1554142.109,-9.0,1.499,3.163,3.801,0.6,0.6,2.222,1.967
624.0,2017-08-26 22:15:24.519507,2017-08-26 22:51:24.913855,1556422.521,-8.999,1.499,3.162,3.802,0.6,0.6,2.222,1.966
625.0,2017-08-26 22:53:24.945240,2017-08-26 23:29:25.222495,1558702.829,-9.0,1.499,3.162,3.802,0.6,0.6,2.222,1.966
626.0,2017-08-26 23:31:25.261351,2017-08-27 00:07:25.479832,1560983.087,-8.999,1.5,3.165,3.802,0.6,0.6,2.222,1.967
627.0,2017-08-27 00:09:25.522420,2017-08-27 00:45:25.821407,1563263.428,-8.999,1.499,3.163,3.802,0.6,0.6,2.222,1.966
628.0,2017-08-27 00:47:25.865468,2017-08-27 01:23:26.106258,1565543.713,-9.0,1.499,3.163,3.802,0.6,0.6,2.222,1.966
629.0,2017-08-27 01:25:26.130013,2017-08-27 02:01:26.427349,1567824.034,-8.999,1.499,3.163,3.802,0.6,0.6,2.223,1.966
630.0,2017-08-27 02:03:26.476886,2017-08-27 02:39:26.727927,1570104.335,-9.0,1.499,3.165,3.802,0.6,0.6,2.223,1.967
631.0,2017-08-27 02:41:26.758593,2017-08-27 03:17:27.051191,1572384.658,-8.999,1.499,3.163,3.802,0.6,0.6,2.222,1.966
632.0,2017-08-27 03:19:27.062848,2017-08-27 03:55:27.360480,1574664.967,-8.999,1.499,3.163,3.802,0.6,0.6,2.223,1.966
633.0,2017-08-27 03:57:27.395561,2017-08-27 04:33:27.604612,1576945.211,-8.999,1.5,3.163,3.802,0.6,0.6,2.223,1.966
634.0,2017-08-27 04:35:27.640920,2017-08-27 05:11:27.916610,1579225.523,-8.999,1.499,3.164,3.802,0.6,0.6,2.223,1.967
635.0,2017-08-27 05:13:27.940814,2017-08-27 05:49:28.192344,1581505.799,-9.0,1.499,3.163,3.802,0.6,0.6,2.223,1.966
636.0,2017-08-27 05:51:28.219448,2017-08-27 06:27:28.571201,1583786.178,-8.999,1.499,3.162,3.802,0.6,0.6,2.223,1.966
637.0,2017-08-27 06:29:28.597333,2017-08-27 07:05:28.880786,1586066.488,-8.999,1.499,3.162,3.802,0.6,0.6,2.223,1.966
638.0,2017-08-27 07:07:28.907280,2017-08-27 07:43:29.191868,1588346.799,-9.0,1.499,3.165,3.802,0.6,0.6,2.223,1.968
639.0,2017-08-27 07:45:29.230307,2017-08-27 08:21:29.501932,1590627.109,-8.999,1.499,3.163,3.802,0.6,0.6,2.223,1.966
640.0,2017-08-27 08:23:29.550091,2017-08-27 08:59:29.800132,1592907.407,-9.001,1.499,3.163,3.802,0.6,0.6,2.223,1.966
641.0,2017-08-27 09:01:29.844368,2017-08-27 09:37:30.053749,1595187.661,-8.999,1.499,3.163,3.802,0.6,0.6,2.223,1.966
642.0,2017-08-27 09:39:30.067474,2017-08-27 10:15:30.336506,1597467.943,-8.999,1.499,3.164,3.802,0.6,0.6,2.223,1.967
643.0,2017-08-27 10:17:30.370589,2017-08-27 10:53:30.629115,1599748.236,-8.999,1.499,3.163,3.803,0.6,0.6,2.223,1.966
644.0,2017-08-27 10:55:30.663388,2017-08-27 11:31:30.939209,1602028.546,-8.999,1.499,3.163,3.803,0.6,0.6,2.223,1.966
645.0,2017-08-27 11:33:30.973131,2017-08-27 12:09:31.171503,1604308.778,-9.001,1.5,3.163,3.803,0.6,0.6,2.223,1.966
646.0,2017-08-27 12:11:31.201328,2017-08-27 12:47:31.499364,1606589.106,-9.0,1.499,3.165,3.802,0.6,0.6,2.223,1.967
647.0,2017-08-27 12:49:31.538117,2017-08-27 13:25:31.820277,1608869.427,-9.0,1.499,3.163,3.803,0.6,0.6,2.223,1.966
648.0,2017-08-27 13:27:31.838723,2017-08-27 14:03:32.040831,1611149.648,-9.0,1.499,3.163,3.803,0.6,0.6,2.223,1.966
649.0,2017-08-27 14:05:32.050243,2017-08-27 14:41:32.275286,1613429.882,-9.0,1.5,3.163,3.803,0.6,0.6,2.223,1.966
650.0,2017-08-27 14:43:32.295822,2017-08-27 15:19:32.483093,1615710.09,-9.001,1.499,3.165,3.802,0.6,0.6,2.223,1.967
651.0,2017-08-27 15:21:32.492108,2017-08-27 15:57:32.732132,1617990.339,-9.0,1.499,3.163,3.803,0.6,0.6,2.223,1.966
652.0,2017-08-27 15:59:32.764102,2017-08-27 16:35:33.043185,1620270.65,-9.0,1.499,3.163,3.803,0.6,0.6,2.223,1.966
653.0,2017-08-27 16:37:33.088191,2017-08-27 17:13:33.287511,1622550.894,-9.0,1.499,3.163,3.803,0.6,0.6,2.223,1.966
654.0,2017-08-27 17:15:33.301724,2017-08-27 17:51:33.543049,1624831.15,-9.0,1.499,3.164,3.803,0.6,0.6,2.223,1.967
655.0,2017-08-27 17:53:33.564609,2017-08-27 18:29:33.803240,1627111.41,-9.001,1.499,3.164,3.804,0.6,0.6,2.223,1.966
656.0,2017-08-27 18:31:33.831829,2017-08-27 19:07:34.120802,1629391.728,-9.0,1.5,3.163,3.804,0.6,0.6,2.223,1.966
657.0,2017-08-27 19:09:34.171201,2017-08-27 19:45:34.428629,1631672.035,-8.999,1.499,3.163,3.804,0.6,0.6,2.223,1.966
658.0,2017-08-27 19:47:34.455036,2017-08-27 20:23:34.629207,1633952.236,-9.0,1.499,3.165,3.803,0.6,0.6,2.223,1.967
659.0,2017-08-27 20:25:34.647077,2017-08-27 21:01:34.878803,1636232.486,-9.0,1.499,3.164,3.804,0.6,0.6,2.223,1.966
660.0,2017-08-27 21:03:34.926187,2017-08-27 21:39:35.152919,1638512.76,-9.0,1.499,3.164,3.804,0.6,0.6,2.223,1.967
661.0,2017-08-27 21:41:35.197556,2017-08-27 22:17:35.430774,1640793.038,-9.0,1.499,3.163,3.804,0.6,0.6,2.223,1.966
662.0,2017-08-27 22:19:35.450592,2017-08-27 22:55:35.701126,1643073.308,-8.999,1.499,3.164,3.803,0.6,0.6,2.223,1.967
663.0,2017-08-27 22:57:35.726660,2017-08-27 23:33:35.945795,1645353.553,-9.0,1.499,3.164,3.804,0.6,0.6,2.223,1.966
664.0,2017-08-27 23:35:35.985853,2017-08-28 00:11:36.169145,1647633.776,-9.0,1.499,3.164,3.804,0.6,0.6,2.223,1.966
665.0,2017-08-28 00:13:36.200887,2017-08-28 00:49:36.472049,1649914.079,-9.0,1.499,3.164,3.804,0.6,0.6,2.223,1.967
666.0,2017-08-28 00:51:36.514006,2017-08-28 01:27:36.723404,1652194.33,-8.999,1.499,3.165,3.804,0.6,0.6,2.223,1.967
667.0,2017-08-28 01:29:36.749811,2017-08-28 02:05:37.013002,1654474.62,-9.0,1.499,3.164,3.804,0.6,0.6,2.223,1.967
668.0,2017-08-28 02:07:37.035536,2017-08-28 02:43:37.200620,1656754.807,-9.0,1.499,3.164,3.804,0.6,0.6,2.224,1.967
669.0,2017-08-28 02:45:37.243888,2017-08-28 03:21:37.532099,1659035.139,-9.0,1.499,3.165,3.804,0.6,0.6,2.224,1.967
670.0,2017-08-28 03:23:37.567209,2017-08-28 03:59:37.788380,1661315.395,-9.0,1.499,3.165,3.804,0.6,0.6,2.223,1.968
671.0,2017-08-28 04:01:37.840519,2017-08-28 04:37:38.119002,1663595.726,-8.999,1.499,3.164,3.805,0.6,0.6,2.224,1.967
672.0,2017-08-28 04:39:38.136600,2017-08-28 05:15:38.388710,1665875.996,-9.0,1.499,3.165,3.804,0.6,0.6,2.224,1.967
673.0,2017-08-28 05:17:38.398432,2017-08-28 05:53:38.618726,1668156.226,-9.0,1.499,3.166,3.804,0.6,0.6,2.224,1.968
674.0,2017-08-28 05:55:38.637267,2017-08-28 06:31:38.872310,1670436.479,-8.999,1.499,3.166,3.804,0.6,0.6,2.223,1.967
675.0,2017-08-28 06:33:38.915132,2017-08-28 07:09:39.148341,1672716.755,-9.0,1.499,3.165,3.805,0.6,0.6,2.224,1.967
676.0,2017-08-28 07:11:39.210798,2017-08-28 07:47:39.433701,1674997.041,-8.999,1.499,3.166,3.805,0.6,0.6,2.224,1.967
677.0,2017-08-28 07:49:39.500805,2017-08-28 08:25:39.760102,1677277.367,-9.001,1.499,3.167,3.805,0.6,0.6,2.224,1.968
678.0,2017-08-28 08:27:39.807708,2017-08-28 09:03:40.058574,1679557.665,-9.0,1.499,3.166,3.804,0.6,0.6,2.224,1.968
679.0,2017-08-28 09:05:40.098672,2017-08-28 09:41:40.490899,1681838.098,-8.999,1.499,3.165,3.805,0.6,0.6,2.224,1.967
680.0,2017-08-28 09:43:40.542693,2017-08-28 10:19:40.770818,1684118.378,-9.0,1.499,3.165,3.805,0.6,0.6,2.224,1.968
681.0,2017-08-28 10:21:40.833821,2017-08-28 10:57:41.147415,1686398.754,-9.0,1.499,3.167,3.805,0.6,0.6,2.224,1.968
682.0,2017-08-28 10:59:41.190875,2017-08-28 11:35:41.434175,1688679.041,-9.001,1.499,3.166,3.805,0.6,0.6,2.224,1.967
683.0,2017-08-28 11:37:41.489091,2017-08-28 12:13:41.723852,1690959.331,-9.0,1.499,3.164,3.805,0.6,0.6,2.224,1.967
684.0,2017-08-28 12:15:41.790199,2017-08-28 12:51:42.079375,1693239.686,-8.999,1.499,3.165,3.805,0.6,0.6,2.224,1.967
685.0,2017-08-28 12:53:42.126079,2017-08-28 13:29:42.375511,1695519.982,-9.0,1.499,3.168,3.805,0.6,0.6,2.224,1.969
686.0,2017-08-28 13:31:42.433688,2017-08-28 14:07:42.706452,1697800.313,-9.0,1.499,3.165,3.805,0.6,0.6,2.224,1.968
687.0,2017-08-28 14:09:42.776273,2017-08-28 14:45:42.978799,1700080.586,-9.001,1.499,3.165,3.805,0.6,0.6,2.224,1.967
688.0,2017-08-28 14:47:43.029030,2017-08-28 15:23:43.316871,1702360.924,-8.999,1.499,3.165,3.805,0.6,0.6,2.224,1.967
689.0,2017-08-28 15:25:43.378618,2017-08-28 16:01:43.754949,1704641.362,-8.999,1.499,3.161,3.806,0.6,0.6,2.224,1.966
690.0,2017-08-28 16:03:43.786503,2017-08-28 16:39:44.047722,1706921.655,-8.999,1.499,3.087,3.839,0.6,0.6,2.239,1.908
691.0,2017-08-28 16:41:44.103095,2017-08-28 17:17:44.293562,1709201.9,-9.001,1.499,3.101,3.825,0.6,0.6,2.236,1.917
692.0,2017-08-28 17:19:44.348931,2017-08-28 17:55:44.570622,1711482.177,-8.999,1.499,3.107,3.818,0.6,0.6,2.231,1.925
693.0,2017-08-28 17:57:44.626479,2017-08-28 18:33:44.887684,1713762.494,-8.999,1.499,3.103,3.821,0.6,0.6,2.232,1.921
694.0,2017-08-28 18:35:44.943183,2017-08-28 19:11:45.090058,1716042.697,-8.999,1.5,3.106,3.818,0.6,0.6,2.232,1.924
695.0,2017-08-28 19:13:45.145405,2017-08-28 19:49:45.393786,1718323.001,-8.999,1.499,3.112,3.816,0.6,0.6,2.231,1.929
