Repository: Oliver191/MSc_Thesis_Predictive_Maintenance_Batteries

# MSc_Thesis_Predictive_Maintenance_Batteries
The GitHub repository accompanying the MSc Thesis at Esade written by Oliver Caspers regarding the topic “Predictive Maintenance for Lithium-Ion Batteries: Predicting the Remaining Useful Life (RUL) using Data-Driven Machine Learning based on Real-World Battery Datasets”.

SNL_Final.ipynb: The main Jupyter Notebook which contains the main code used to load, clean, and transform the SNL data. Four initial models are evaluated and a RF is chosen to be optimized. The RF is trained to predict the RUL on the training data and optimized using the validation data. Finally, the model is tested using independent testing data from UL.

File: SNL_Cycle_Timeseries_Data/SNL_18650_NMC_35C_0-100_0.5-2C_b_cycle_data.csv (part 2 of 2)
Cycle_Index,Start_Time,End_Time,Test_Time (s),Min_Current (A),Max_Current (A),Min_Voltage (V),Max_Voltage (V),Charge_Capacity (Ah),Discharge_Capacity (Ah),Charge_Energy (Wh),Discharge_Energy (Wh)
349.0,2018-07-07 05:57:37.656440,2018-07-07 08:25:48.526444,3438689.631,-6.0,1.5,1.996,4.2,2.482,2.482,9.638,8.232
350.0,2018-07-07 08:25:48.595580,2018-07-07 10:53:58.288116,3447579.393,-6.0,1.5,1.996,4.2,2.482,2.481,9.637,8.23
351.0,2018-07-07 10:53:58.291736,2018-07-07 13:22:06.871104,3456467.976,-6.0,1.5,1.996,4.2,2.481,2.481,9.635,8.229
352.0,2018-07-07 13:22:06.939516,2018-07-07 15:50:13.317940,3465354.423,-6.0,1.5,1.996,4.2,2.481,2.48,9.633,8.228
353.0,2018-07-07 15:50:13.293536,2018-07-07 18:18:17.942372,3474239.047,-6.0,1.5,1.996,4.2,2.48,2.478,9.631,8.221
354.0,2018-07-07 18:18:18.004356,2018-07-07 20:46:22.248580,3483123.353,-6.0,1.5,1.997,4.2,2.48,2.479,9.629,8.225
355.0,2018-07-07 20:46:22.264224,2018-07-07 23:14:26.245312,3492007.35,-6.0,1.5,1.996,4.2,2.479,2.479,9.628,8.224
356.0,2018-07-07 23:14:26.258848,2018-07-08 01:42:28.697352,3500889.802,-6.0,1.5,1.996,4.2,2.479,2.478,9.626,8.223
357.0,2018-07-08 01:42:28.677608,2018-07-08 04:10:30.563996,3509771.669,-6.0,1.5,1.996,4.2,2.479,2.478,9.625,8.222
358.0,2018-07-08 04:10:30.577280,2018-07-08 06:38:30.721248,3518651.826,-6.0,1.5,1.996,4.2,2.478,2.477,9.622,8.22
359.0,2018-07-08 06:38:30.702980,2018-07-08 09:06:30.051452,3527531.156,-6.0,1.5,1.996,4.2,2.478,2.477,9.622,8.219
360.0,2018-07-08 09:06:30.044648,2018-07-08 11:34:28.336988,3536409.442,-6.0,1.5,1.996,4.2,2.477,2.477,9.62,8.218
361.0,2018-07-08 11:34:28.337540,2018-07-08 14:02:25.844692,3545286.949,-6.0,1.5,1.997,4.2,2.477,2.476,9.618,8.217
362.0,2018-07-08 14:02:25.846500,2018-07-08 16:30:22.426556,3554163.531,-6.0,1.5,1.996,4.2,2.477,2.476,9.617,8.216
363.0,2018-07-08 16:30:22.501792,2018-07-08 18:58:17.721064,3563038.826,-6.0,1.5,1.996,4.2,2.476,2.476,9.616,8.215
364.0,2018-07-08 18:58:17.713792,2018-07-08 21:26:10.878236,3571911.983,-6.0,1.5,1.996,4.2,2.475,2.475,9.611,8.212
365.0,2018-07-08 21:26:10.892776,2018-07-08 23:54:04.314228,3580785.419,-6.0,1.5,1.996,4.2,2.475,2.475,9.613,8.212
366.0,2018-07-08 23:54:04.336004,2018-07-09 02:21:56.298088,3589657.403,-6.0,1.5,1.996,4.2,2.475,2.474,9.61,8.209
367.0,2018-07-09 02:21:56.337640,2018-07-09 04:49:48.165860,3598529.271,-6.0,1.5,1.996,4.2,2.474,2.474,9.607,8.209
368.0,2018-07-09 04:49:48.208004,2018-07-09 07:17:38.686332,3607399.791,-6.0,1.5,1.996,4.2,2.474,2.474,9.609,8.209
369.0,2018-07-09 07:17:38.767748,2018-07-09 09:45:28.755160,3616269.86,-6.0,1.5,1.996,4.2,2.474,2.474,9.608,8.209
370.0,2018-07-09 09:45:28.803304,2018-07-09 12:13:18.268672,3625139.373,-6.0,1.5,1.997,4.2,2.474,2.473,9.606,8.208
371.0,2018-07-09 12:13:18.316672,2018-07-09 14:41:05.829968,3634006.935,-6.0,1.5,1.996,4.2,2.473,2.473,9.605,8.207
372.0,2018-07-09 14:41:05.924896,2018-07-09 17:08:53.212864,3642874.318,-6.0,1.5,1.996,4.2,2.473,2.472,9.603,8.205
373.0,2018-07-09 17:08:53.208140,2018-07-09 19:36:39.456576,3651740.561,-6.0,1.5,1.997,4.2,2.472,2.472,9.601,8.202
374.0,2018-07-09 19:36:39.442308,2018-07-09 22:04:22.743612,3660603.848,-6.0,1.5,1.996,4.2,2.471,2.471,9.597,8.199
375.0,2018-07-09 22:04:22.662020,2018-07-10 00:32:05.038528,3669466.143,-6.0,1.5,1.996,4.2,2.471,2.471,9.596,8.199
376.0,2018-07-10 00:32:04.898892,2018-07-10 02:59:46.822620,3678327.927,-6.0,1.5,1.996,4.2,2.471,2.47,9.595,8.198
377.0,2018-07-10 02:59:46.807784,2018-07-10 05:27:26.549404,3687187.654,-6.0,1.5,1.997,4.2,2.47,2.47,9.593,8.196
378.0,2018-07-10 05:27:26.619624,2018-07-10 07:55:05.426084,3696046.531,-6.0,1.5,1.997,4.2,2.47,2.469,9.591,8.195
379.0,2018-07-10 07:55:05.382788,2018-07-10 10:22:43.612360,3704904.717,-6.0,1.5,1.997,4.2,2.47,2.469,9.591,8.195
380.0,2018-07-10 10:22:43.621664,2018-07-10 12:50:20.372688,3713761.477,-6.0,1.5,1.996,4.2,2.469,2.469,9.589,8.193
381.0,2018-07-10 12:50:20.418948,2018-07-10 15:17:56.621456,3722617.726,-6.0,1.5,1.997,4.2,2.469,2.468,9.588,8.193
382.0,2018-07-10 15:17:56.691944,2018-07-10 17:45:31.925220,3731473.03,-6.0,1.5,1.996,4.2,2.469,2.468,9.587,8.192
383.0,2018-07-10 17:45:31.916164,2018-07-10 20:13:06.463924,3740327.569,-6.0,1.5,1.997,4.2,2.468,2.468,9.585,8.19
384.0,2018-07-10 20:13:06.616196,2018-07-10 22:40:38.620804,3749179.726,-6.0,1.5,1.997,4.2,2.468,2.467,9.583,8.187
385.0,2018-07-10 22:40:38.563916,2018-07-11 01:08:08.525144,3758029.63,-6.0,1.5,1.997,4.2,2.467,2.467,9.58,8.187
386.0,2018-07-11 01:08:08.545156,2018-07-11 03:35:39.281060,3766880.386,-6.0,1.5,1.997,4.2,2.467,2.466,9.58,8.185
387.0,2018-07-11 03:35:39.313928,2018-07-11 06:03:09.036628,3775730.141,-6.0,1.5,1.997,4.2,2.467,2.466,9.58,8.185
388.0,2018-07-11 06:03:09.032424,2018-07-11 08:30:37.480620,3784578.585,-6.0,1.5,1.997,4.2,2.466,2.466,9.577,8.183
389.0,2018-07-11 08:30:37.440900,2018-07-11 10:58:04.579092,3793425.684,-6.0,1.5,1.996,4.2,2.465,2.465,9.575,8.18
390.0,2018-07-11 10:58:04.538856,2018-07-11 13:25:31.612576,3802272.717,-6.0,1.5,1.997,4.2,2.466,2.465,9.575,8.182
391.0,2018-07-11 13:25:31.505740,2018-07-11 15:52:57.979244,3811119.084,-6.0,1.5,1.997,4.2,2.465,2.465,9.574,8.181
392.0,2018-07-11 15:52:58.079108,2018-07-11 18:20:23.445208,3819964.55,-6.0,1.5,1.997,4.2,2.465,2.464,9.573,8.179
393.0,2018-07-11 18:20:23.473128,2018-07-11 20:47:46.122304,3828807.227,-6.0,1.5,1.996,4.2,2.464,2.463,9.57,8.175
394.0,2018-07-11 20:47:46.245608,2018-07-11 23:15:07.995452,3837649.1,-5.999,1.5,1.996,4.2,2.464,2.463,9.568,8.176
395.0,2018-07-11 23:15:07.969512,2018-07-12 01:42:26.058328,3846487.163,-6.0,1.5,1.996,4.2,2.463,2.462,9.565,8.173
396.0,2018-07-12 01:42:26.023400,2018-07-12 04:09:45.195564,3855326.3,-6.0,1.5,1.997,4.2,2.463,2.462,9.566,8.173
397.0,2018-07-12 04:09:45.125864,2018-07-12 06:37:02.554364,3864163.659,-6.0,1.5,1.996,4.2,2.463,2.462,9.565,8.172
398.0,2018-07-12 06:37:02.524492,2018-07-12 09:04:02.696680,3872983.801,-6.0,1.5,1.996,4.2,2.461,2.46,9.556,8.164
399.0,2018-07-12 09:04:02.621416,2018-07-12 11:41:21.224992,3882422.33,-6.0,1.5,1.997,4.2,2.463,2.462,9.564,8.104
400.0,2018-07-12 11:41:21.118436,2018-07-12 14:16:34.852088,3891735.957,-6.0,1.5,1.996,4.2,2.442,2.441,9.503,7.985
401.0,2018-07-12 14:16:34.830312,2018-07-12 16:52:04.898948,3901066.004,-5.999,1.5,1.996,4.2,2.444,2.461,9.511,8.044
402.0,2018-07-12 16:52:04.929288,2018-07-12 19:28:06.622744,3910427.727,-6.0,1.5,1.994,4.2,2.461,2.442,9.571,8.003
403.0,2018-07-12 19:28:06.617116,2018-07-12 21:53:31.385944,3919152.491,-6.0,1.5,1.996,4.2,2.444,2.444,9.512,8.012
404.0,2018-07-12 21:53:31.296124,2018-07-13 00:18:56.109312,3927877.214,-6.0,1.5,1.996,4.2,2.444,2.443,9.509,8.01
405.0,2018-07-13 00:18:56.099204,2018-07-13 02:54:21.968396,3937203.073,-6.0,1.5,1.996,4.2,2.444,2.443,9.51,8.013
406.0,2018-07-13 02:54:21.874104,2018-07-13 05:18:58.555596,3945879.66,-6.0,1.5,1.997,4.2,2.426,2.416,9.434,7.919
407.0,2018-07-13 05:18:58.576360,2018-07-13 07:43:35.278980,3954556.384,-6.0,1.5,1.996,4.2,2.425,2.427,9.439,7.963
408.0,2018-07-13 07:43:35.287416,2018-07-13 10:08:24.072252,3963245.177,-6.0,1.5,1.996,4.2,2.429,2.43,9.454,7.978
409.0,2018-07-13 10:08:24.043396,2018-07-13 12:33:15.922300,3971937.027,-6.0,1.5,1.997,4.2,2.431,2.431,9.459,7.983
410.0,2018-07-13 12:33:15.957504,2018-07-13 15:08:13.611652,3981234.716,-6.0,1.5,1.996,4.2,2.431,2.437,9.46,8.005
411.0,2018-07-13 15:08:13.548824,2018-07-13 17:33:27.049172,3989948.154,-5.999,1.5,1.995,4.2,2.438,2.434,9.487,7.999
412.0,2018-07-13 17:33:27.079912,2018-07-13 20:08:35.879828,3999256.985,-6.0,1.5,1.996,4.2,2.434,2.437,9.469,8.012
413.0,2018-07-13 20:08:35.813352,2018-07-13 22:33:54.849364,4007975.954,-6.0,1.5,1.996,4.2,2.438,2.435,9.488,8.006
414.0,2018-07-13 22:33:54.991936,2018-07-14 01:09:11.696216,4017292.801,-6.0,1.5,1.996,4.2,2.436,2.438,9.477,8.018
415.0,2018-07-14 01:09:11.844640,2018-07-14 03:34:32.293084,4026013.398,-6.0,1.5,1.996,4.2,2.438,2.436,9.487,8.014
416.0,2018-07-14 03:34:32.332544,2018-07-14 06:09:58.505420,4035339.61,-6.0,1.5,1.996,4.2,2.437,2.446,9.479,8.045
417.0,2018-07-14 06:09:58.495460,2018-07-14 08:35:41.825672,4044082.93,-6.0,1.5,1.996,4.2,2.446,2.437,9.514,8.022
418.0,2018-07-14 08:35:41.781892,2018-07-14 11:11:05.686748,4053406.791,-6.0,1.5,1.997,4.2,2.438,2.438,9.49,8.024
419.0,2018-07-14 11:11:05.719484,2018-07-14 13:36:36.244980,4062137.35,-6.0,1.5,1.997,4.2,2.439,2.439,9.486,8.03
420.0,2018-07-14 13:36:36.428704,2018-07-14 16:12:07.433316,4071468.538,-6.0,1.5,1.996,4.2,2.439,2.439,9.498,8.033
421.0,2018-07-14 16:12:07.572156,2018-07-14 18:37:43.986604,4080205.091,-6.0,1.5,1.997,4.2,2.441,2.439,9.491,8.037
422.0,2018-07-14 18:37:43.914472,2018-07-14 21:03:21.573024,4088942.678,-6.0,1.5,1.997,4.2,2.441,2.44,9.49,8.042
423.0,2018-07-14 21:03:21.572708,2018-07-14 23:39:01.945036,4098283.05,-6.0,1.5,1.996,4.2,2.441,2.442,9.49,8.051
424.0,2018-07-14 23:39:01.888700,2018-07-15 02:14:54.169036,4107635.274,-6.0,1.5,1.996,4.2,2.442,2.45,9.499,8.078
425.0,2018-07-15 02:14:54.269416,2018-07-15 04:41:01.510852,4116402.616,-6.0,1.5,1.996,4.2,2.451,2.441,9.528,8.052
426.0,2018-07-15 04:41:01.548924,2018-07-15 07:26:47.446184,4126348.551,-6.0,1.5,1.996,4.2,2.441,2.446,9.503,8.068
427.0,2018-07-15 07:26:47.425756,2018-07-15 10:02:47.615712,4135708.72,-6.0,1.5,1.995,4.2,2.447,2.444,9.513,8.066
428.0,2018-07-15 10:02:47.672092,2018-07-15 12:38:51.763856,4145072.869,-6.0,1.5,1.996,4.2,2.445,2.452,9.508,8.091
429.0,2018-07-15 12:38:51.714816,2018-07-15 15:15:10.504428,4154451.609,-6.0,1.5,1.995,4.2,2.453,2.445,9.533,8.074
430.0,2018-07-15 15:15:10.439704,2018-07-15 17:41:13.235432,4163214.34,-6.0,1.5,1.996,4.2,2.446,2.442,9.509,8.067
431.0,2018-07-15 17:41:13.122792,2018-07-15 20:17:08.035616,4172569.14,-6.0,1.5,1.996,4.2,2.442,2.442,9.504,8.068
432.0,2018-07-15 20:17:07.998076,2018-07-15 22:53:06.226356,4181927.331,-6.0,1.5,1.996,4.2,2.442,2.442,9.507,8.072
433.0,2018-07-15 22:53:06.140860,2018-07-16 01:19:08.204284,4190689.309,-6.0,1.5,1.996,4.2,2.444,2.442,9.498,8.073
434.0,2018-07-16 01:19:08.172988,2018-07-16 03:45:05.584664,4199446.689,-6.0,1.5,1.996,4.2,2.443,2.442,9.495,8.075
435.0,2018-07-16 03:45:05.617696,2018-07-16 06:11:01.294024,4208202.399,-6.0,1.5,1.997,4.2,2.442,2.441,9.491,8.074
436.0,2018-07-16 06:11:01.494140,2018-07-16 08:36:58.362760,4216959.467,-6.0,1.5,1.996,4.2,2.441,2.441,9.487,8.075
437.0,2018-07-16 08:36:58.284188,2018-07-16 11:02:56.384128,4225717.489,-6.0,1.5,1.995,4.2,2.441,2.44,9.486,8.075
438.0,2018-07-16 11:02:56.381056,2018-07-16 13:28:55.335500,4234476.44,-6.0,1.5,1.996,4.2,2.441,2.44,9.486,8.075
439.0,2018-07-16 13:28:55.265256,2018-07-16 15:54:55.944008,4243237.049,-6.0,1.5,1.996,4.2,2.441,2.44,9.484,8.075
440.0,2018-07-16 15:54:56.117636,2018-07-16 18:20:56.016056,4251997.121,-6.0,1.5,1.996,4.2,2.441,2.44,9.485,8.076
441.0,2018-07-16 18:20:56.052612,2018-07-16 20:46:55.765676,4260756.87,-6.0,1.5,1.996,4.2,2.44,2.439,9.484,8.075
442.0,2018-07-16 20:46:55.856316,2018-07-16 23:12:56.404140,4269517.509,-6.0,1.5,1.996,4.2,2.44,2.44,9.483,8.078
443.0,2018-07-16 23:12:56.315880,2018-07-17 01:49:01.448432,4278882.553,-6.0,1.5,1.997,4.2,2.44,2.446,9.482,8.097
444.0,2018-07-17 01:49:01.409980,2018-07-17 04:15:15.918208,4287657.023,-6.0,1.5,1.996,4.2,2.446,2.44,9.505,8.078
445.0,2018-07-17 04:15:15.901148,2018-07-17 06:41:18.321952,4296419.427,-6.0,1.5,1.996,4.2,2.44,2.44,9.483,8.079
446.0,2018-07-17 06:41:18.324192,2018-07-17 09:07:17.979856,4305179.085,-6.0,1.5,1.996,4.2,2.44,2.439,9.481,8.08
447.0,2018-07-17 09:07:17.999424,2018-07-17 11:33:17.249460,4313938.354,-6.0,1.5,1.996,4.2,2.439,2.438,9.478,8.078
448.0,2018-07-17 11:33:17.140768,2018-07-17 14:09:25.725396,4323306.83,-6.0,1.5,1.996,4.2,2.438,2.455,9.474,8.118
449.0,2018-07-17 14:09:25.647840,2018-07-17 16:36:05.610040,4332106.715,-6.0,1.5,1.994,4.2,2.456,2.438,9.54,8.077
450.0,2018-07-17 16:36:05.688448,2018-07-17 19:02:05.504732,4340866.609,-6.0,1.5,1.996,4.2,2.439,2.437,9.478,8.075
451.0,2018-07-17 19:02:05.626624,2018-07-17 21:48:05.723544,4350826.828,-6.0,1.5,1.996,4.2,2.438,2.443,9.486,8.092
452.0,2018-07-17 21:48:05.655932,2018-07-18 00:14:17.503724,4359598.608,-6.0,1.5,1.995,4.2,2.444,2.438,9.499,8.077
453.0,2018-07-18 00:14:17.382788,2018-07-18 02:50:14.427932,4368955.533,-6.0,1.5,1.997,4.2,2.438,2.438,9.485,8.076
454.0,2018-07-18 02:50:14.481696,2018-07-18 05:16:14.473552,4377715.578,-6.0,1.5,1.996,4.2,2.439,2.437,9.475,8.076
455.0,2018-07-18 05:16:14.552444,2018-07-18 07:42:13.518940,4386474.624,-6.0,1.5,1.996,4.2,2.438,2.437,9.472,8.074
456.0,2018-07-18 07:42:13.565516,2018-07-18 10:08:10.816464,4395231.921,-6.0,1.5,1.996,4.2,2.437,2.436,9.468,8.072
457.0,2018-07-18 10:08:10.747580,2018-07-18 12:34:07.440012,4403988.545,-6.0,1.5,1.996,4.2,2.437,2.436,9.468,8.071
458.0,2018-07-18 12:34:07.405856,2018-07-18 15:10:02.064864,4413343.17,-6.0,1.5,1.996,4.2,2.436,2.437,9.479,8.074
459.0,2018-07-18 15:10:02.145468,2018-07-18 17:36:02.121684,4422103.226,-6.0,1.5,1.996,4.2,2.437,2.436,9.471,8.075
460.0,2018-07-18 17:36:02.080544,2018-07-18 20:01:59.068976,4430860.174,-6.0,1.5,1.996,4.2,2.437,2.436,9.469,8.075
461.0,2018-07-18 20:01:59.132136,2018-07-18 22:27:52.405468,4439613.51,-6.0,1.5,1.996,4.2,2.436,2.435,9.466,8.074
462.0,2018-07-18 22:27:52.382340,2018-07-19 00:53:44.001140,4448365.106,-6.0,1.5,1.997,4.2,2.435,2.434,9.462,8.069
463.0,2018-07-19 00:53:44.062080,2018-07-19 03:29:40.691084,4457721.796,-6.0,1.5,1.996,4.2,2.435,2.442,9.46,8.091
464.0,2018-07-19 03:29:40.770172,2018-07-19 06:05:54.980368,4467096.085,-6.0,1.5,1.995,4.2,2.442,2.443,9.489,8.095
465.0,2018-07-19 06:05:54.903840,2018-07-19 08:42:17.826752,4476478.931,-6.0,1.5,1.994,4.2,2.443,2.452,9.494,8.109
466.0,2018-07-19 08:42:17.824132,2018-07-19 11:08:52.178904,4485273.284,-6.0,1.5,1.994,4.2,2.453,2.434,9.526,8.067
467.0,2018-07-19 11:08:52.362116,2018-07-19 13:54:45.805072,4495226.91,-6.0,1.5,1.996,4.2,2.434,2.439,9.473,8.084
468.0,2018-07-19 13:54:45.838824,2018-07-19 16:20:48.916460,4503990.021,-6.0,1.5,1.996,4.2,2.439,2.434,9.48,8.068
469.0,2018-07-19 16:20:48.919228,2018-07-19 18:56:38.361636,4513339.466,-6.0,1.5,1.996,4.2,2.434,2.433,9.471,8.066
470.0,2018-07-19 18:56:38.416160,2018-07-19 21:22:27.493668,4522088.598,-6.0,1.5,1.996,4.2,2.434,2.432,9.457,8.063
471.0,2018-07-19 21:22:27.476860,2018-07-19 23:48:13.575784,4530834.681,-6.0,1.5,1.996,4.2,2.433,2.432,9.453,8.063
472.0,2018-07-19 23:48:13.513504,2018-07-20 02:13:59.324656,4539580.429,-6.0,1.5,1.996,4.2,2.433,2.432,9.451,8.063
473.0,2018-07-20 02:13:59.423776,2018-07-20 04:39:45.310744,4548326.415,-6.0,1.5,1.997,4.2,2.432,2.431,9.449,8.061
474.0,2018-07-20 04:39:45.334148,2018-07-20 07:05:28.535220,4557069.64,-6.0,1.5,1.997,4.2,2.431,2.431,9.446,8.059
475.0,2018-07-20 07:05:28.497608,2018-07-20 09:31:12.272284,4565813.377,-6.0,1.5,1.996,4.2,2.431,2.43,9.444,8.057
476.0,2018-07-20 09:31:12.305028,2018-07-20 11:56:56.549120,4574557.654,-6.0,1.5,1.996,4.2,2.431,2.43,9.445,8.058
477.0,2018-07-20 11:56:56.382592,2018-07-20 14:22:42.195348,4583303.3,-6.0,1.5,1.996,4.2,2.431,2.43,9.445,8.058
478.0,2018-07-20 14:22:42.159392,2018-07-20 16:48:25.386380,4592046.491,-6.0,1.5,1.996,4.2,2.431,2.43,9.444,8.057
479.0,2018-07-20 16:48:25.448524,2018-07-20 19:24:06.146344,4601387.251,-6.0,1.5,1.996,4.2,2.43,2.431,9.456,8.059
480.0,2018-07-20 19:24:06.032160,2018-07-20 21:49:46.921352,4610128.026,-6.0,1.5,1.996,4.2,2.431,2.43,9.446,8.058
481.0,2018-07-20 21:49:46.961996,2018-07-21 00:25:26.835272,4619467.94,-6.0,1.5,1.996,4.2,2.429,2.432,9.439,8.066
482.0,2018-07-21 00:25:26.759200,2018-07-21 02:51:09.846964,4628210.952,-6.0,1.5,1.995,4.2,2.432,2.428,9.45,8.051
483.0,2018-07-21 02:51:09.922560,2018-07-21 05:26:56.740104,4637557.845,-6.0,1.5,1.996,4.2,2.429,2.444,9.436,8.091
484.0,2018-07-21 05:26:56.794652,2018-07-21 07:53:10.123620,4646331.228,-6.0,1.5,1.994,4.2,2.444,2.428,9.493,8.05
485.0,2018-07-21 07:53:10.227844,2018-07-21 10:28:58.876836,4655679.982,-6.0,1.5,1.997,4.2,2.429,2.447,9.436,8.094
486.0,2018-07-21 10:28:58.940444,2018-07-21 12:55:17.863808,4664458.969,-6.0,1.5,1.994,4.2,2.446,2.428,9.502,8.05
487.0,2018-07-21 12:55:17.878760,2018-07-21 15:20:54.470184,4673195.575,-5.999,1.5,1.996,4.2,2.428,2.427,9.435,8.047
488.0,2018-07-21 15:20:54.745064,2018-07-21 17:46:29.434424,4681930.539,-6.0,1.5,1.996,4.2,2.427,2.427,9.432,8.045
489.0,2018-07-21 17:46:29.382944,2018-07-21 20:11:59.305728,4690660.41,-6.0,1.5,1.995,4.2,2.426,2.426,9.428,8.042
490.0,2018-07-21 20:11:59.433604,2018-07-21 22:37:29.796048,4699390.901,-6.0,1.5,1.997,4.2,2.426,2.425,9.427,8.041
491.0,2018-07-21 22:37:29.746408,2018-07-22 01:02:58.309588,4708119.414,-6.0,1.5,1.996,4.2,2.426,2.425,9.425,8.041
492.0,2018-07-22 01:02:58.230204,2018-07-22 03:28:26.345140,4716847.45,-6.0,1.5,1.995,4.2,2.425,2.425,9.424,8.04
493.0,2018-07-22 03:28:26.444256,2018-07-22 05:53:53.852732,4725574.957,-6.0,1.5,1.996,4.2,2.425,2.425,9.423,8.04
494.0,2018-07-22 05:53:53.868776,2018-07-22 08:19:20.708908,4734301.814,-6.0,1.5,1.996,4.2,2.425,2.424,9.421,8.038
495.0,2018-07-22 08:19:20.642336,2018-07-22 10:44:46.867124,4743027.972,-6.0,1.5,1.996,4.2,2.424,2.424,9.419,8.036
496.0,2018-07-22 10:44:46.894208,2018-07-22 13:20:11.776376,4752352.881,-6.0,1.5,1.996,4.2,2.424,2.424,9.432,8.038
497.0,2018-07-22 13:20:11.883876,2018-07-22 15:45:39.875628,4761080.98,-6.0,1.5,1.996,4.2,2.425,2.424,9.423,8.037
498.0,2018-07-22 15:45:39.969856,2018-07-22 18:21:02.839416,4770403.944,-6.0,1.5,1.995,4.2,2.424,2.424,9.427,8.036
499.0,2018-07-22 18:21:02.725500,2018-07-22 20:46:25.640580,4779126.745,-6.0,1.5,1.996,4.2,2.424,2.421,9.418,8.027
500.0,2018-07-22 20:46:25.693572,2018-07-22 23:11:46.287096,4787847.392,-6.0,1.5,1.996,4.2,2.423,2.422,9.415,8.031
501.0,2018-07-22 23:11:46.437920,2018-07-23 01:37:06.011256,4796567.116,-6.0,1.5,1.996,4.2,2.422,2.421,9.411,8.029
502.0,2018-07-23 01:37:05.871548,2018-07-23 04:02:23.903208,4805285.008,-6.0,1.5,1.996,4.2,2.421,2.421,9.408,8.027
503.0,2018-07-23 04:02:23.995756,2018-07-23 06:27:43.334948,4814004.44,-6.0,1.5,1.996,4.2,2.422,2.422,9.411,8.031
504.0,2018-07-23 06:27:43.428384,2018-07-23 08:53:02.015688,4822723.12,-6.0,1.5,1.996,4.2,2.422,2.421,9.41,8.029
505.0,2018-07-23 08:53:02.075680,2018-07-23 11:18:18.386176,4831439.491,-6.0,1.5,1.996,4.2,2.421,2.42,9.407,8.026
506.0,2018-07-23 11:18:18.368480,2018-07-23 13:43:16.541248,4840137.646,-6.0,1.5,1.996,4.2,2.417,2.417,9.401,8.015
507.0,2018-07-23 13:43:16.563744,2018-07-23 16:08:23.415164,4848844.52,-6.0,1.5,1.996,4.2,2.418,2.417,9.398,8.016
508.0,2018-07-23 16:08:23.414660,2018-07-23 18:33:30.689624,4857551.794,-6.0,1.5,1.996,4.2,2.418,2.418,9.398,8.018
509.0,2018-07-23 18:33:31.052008,2018-07-23 20:58:39.630692,4866260.735,-6.0,1.5,1.996,4.2,2.418,2.418,9.397,8.018
510.0,2018-07-23 20:58:39.475788,2018-07-23 23:33:46.612624,4875567.717,-6.0,1.5,1.996,4.2,2.418,2.418,9.41,8.016
511.0,2018-07-23 23:33:46.378620,2018-07-24 01:58:55.476236,4884276.581,-6.0,1.5,1.995,4.2,2.418,2.417,9.397,8.015
512.0,2018-07-24 01:58:55.584032,2018-07-24 05:47:28.552700,4897989.657,-6.0,1.5,1.995,4.2,2.418,2.439,9.398,8.831
513.0,2018-07-24 05:47:28.599016,2018-07-24 09:36:42.202304,4911743.307,-1.5,1.5,1.999,4.2,2.437,2.438,9.476,8.828
514.0,2018-07-24 09:36:42.250720,2018-07-24 13:25:58.991736,4925500.096,-1.5,1.5,1.999,4.2,2.439,2.439,9.484,8.83
515.0,2018-07-24 13:25:59.038752,2018-07-24 13:26:59.039052,4925560.144,0.0,0.0,2.738,2.75,0.0,0.0,0.0,0.0
516.0,2018-08-06 07:32:12.001900,2018-08-06 11:22:02.616776,4939360.761,-1.5,1.5,1.999,4.2,2.426,2.451,9.473,8.869
517.0,2018-08-06 11:22:02.634548,2018-08-06 15:12:18.507448,4953176.651,-1.5,1.5,1.999,4.2,2.455,2.449,9.541,8.863
518.0,2018-08-06 15:12:18.525240,2018-08-06 19:02:20.680712,4966978.824,-1.5,1.5,1.999,4.2,2.45,2.447,9.525,8.857
519.0,2018-08-06 19:02:20.693560,2018-08-07 00:04:06.968592,4985085.112,-6.0,1.5,1.999,4.2,4.876,4.853,18.962,16.07
520.0,2018-08-07 00:04:06.992432,2018-08-07 02:29:36.326716,4993814.47,-6.0,1.5,1.995,4.2,2.427,2.424,9.43,8.029
521.0,2018-08-07 02:29:36.345968,2018-08-07 04:54:58.949252,5002537.093,-6.0,1.5,1.996,4.2,2.424,2.422,9.419,8.024
522.0,2018-08-07 04:54:58.966484,2018-08-07 07:20:19.266836,5011257.411,-6.0,1.5,1.995,4.2,2.423,2.421,9.415,8.022
523.0,2018-08-07 07:20:19.276956,2018-08-07 09:45:38.828364,5019976.972,-6.0,1.5,1.996,4.2,2.422,2.421,9.412,8.021
524.0,2018-08-07 09:45:38.841456,2018-08-07 12:10:55.422360,5028693.566,-6.0,1.5,1.996,4.2,2.422,2.42,9.409,8.019
525.0,2018-08-07 12:10:55.432460,2018-08-07 14:36:08.577236,5037406.721,-6.0,1.5,1.996,4.2,2.421,2.419,9.406,8.017
526.0,2018-08-07 14:36:08.599508,2018-08-07 17:01:16.548044,5046114.692,-6.0,1.5,1.996,4.2,2.42,2.418,9.402,8.015
527.0,2018-08-07 17:01:16.564436,2018-08-07 19:26:22.214932,5054820.359,-6.0,1.5,1.995,4.2,2.418,2.417,9.397,8.011
528.0,2018-08-07 19:26:22.229612,2018-08-07 21:51:26.431836,5063524.576,-6.0,1.5,1.996,4.2,2.417,2.416,9.392,8.007
529.0,2018-08-07 21:51:26.442704,2018-08-08 00:16:29.921036,5072228.065,-6.0,1.5,1.996,4.2,2.417,2.416,9.391,8.005
530.0,2018-08-08 00:16:29.934800,2018-08-08 02:41:31.832152,5080929.976,-6.0,1.5,1.996,4.2,2.416,2.415,9.388,8.002
531.0,2018-08-08 02:41:31.854032,2018-08-08 05:06:31.711112,5089629.855,-6.0,1.5,1.995,4.2,2.416,2.415,9.387,8.002
532.0,2018-08-08 05:06:31.722864,2018-08-08 07:31:30.767436,5098328.911,-6.0,1.5,1.996,4.2,2.415,2.414,9.385,8.001
533.0,2018-08-08 07:31:30.775196,2018-08-08 09:56:28.734116,5107026.878,-6.0,1.5,1.996,4.2,2.415,2.414,9.383,8.0
534.0,2018-08-08 09:56:28.733800,2018-08-08 12:21:28.437276,5115726.581,-6.0,1.5,1.996,4.2,2.415,2.414,9.384,8.0
535.0,2018-08-08 12:21:28.438992,2018-08-08 14:46:26.114688,5124424.258,-6.0,1.5,1.996,4.2,2.414,2.413,9.38,7.998
536.0,2018-08-08 14:46:26.128852,2018-08-08 17:11:23.921400,5133122.065,-6.0,1.5,1.996,4.2,2.414,2.413,9.381,7.999
537.0,2018-08-08 17:11:23.942000,2018-08-08 19:36:18.660744,5141816.805,-6.0,1.5,1.996,4.2,2.414,2.413,9.381,7.999
538.0,2018-08-08 19:36:18.662256,2018-08-08 22:01:09.610240,5150507.754,-6.0,1.5,1.997,4.2,2.413,2.412,9.376,7.994
539.0,2018-08-08 22:01:09.620592,2018-08-09 00:25:58.725152,5159196.869,-6.0,1.5,1.996,4.2,2.412,2.411,9.371,7.992
540.0,2018-08-09 00:25:58.743920,2018-08-09 02:50:47.164672,5167885.308,-6.0,1.5,1.996,4.2,2.411,2.41,9.369,7.989
541.0,2018-08-09 02:50:47.186220,2018-08-09 05:15:34.673504,5176572.817,-6.0,1.5,1.995,4.2,2.411,2.41,9.369,7.988
542.0,2018-08-09 05:15:34.686032,2018-08-09 07:40:20.820288,5185258.964,-6.0,1.5,1.995,4.2,2.411,2.41,9.368,7.987
543.0,2018-08-09 07:40:20.840656,2018-08-09 10:05:05.498252,5193943.642,-6.0,1.5,1.995,4.2,2.41,2.409,9.365,7.984
544.0,2018-08-09 10:05:05.505336,2018-08-09 12:29:50.082400,5202628.226,-6.0,1.5,1.996,4.2,2.41,2.409,9.364,7.984
545.0,2018-08-09 12:29:50.090396,2018-08-09 14:54:34.440604,5211312.584,-6.0,1.5,1.995,4.2,2.41,2.409,9.364,7.984
546.0,2018-08-09 14:54:34.467664,2018-08-09 17:19:18.801880,5219996.946,-6.0,1.5,1.996,4.2,2.409,2.409,9.363,7.983
547.0,2018-08-09 17:19:18.801264,2018-08-09 19:44:03.132212,5228681.276,-6.0,1.5,1.996,4.2,2.409,2.409,9.363,7.983
548.0,2018-08-09 19:44:03.173332,2018-08-09 22:08:44.284572,5237362.428,-6.0,1.5,1.995,4.2,2.408,2.408,9.359,7.979
549.0,2018-08-09 22:08:44.268400,2018-08-10 00:33:20.357120,5246038.501,-6.0,1.5,1.996,4.2,2.408,2.406,9.357,7.973
550.0,2018-08-10 00:33:20.390032,2018-08-10 02:57:54.793064,5254712.937,-6.0,1.5,1.995,4.2,2.407,2.406,9.354,7.975
551.0,2018-08-10 02:57:54.793328,2018-08-10 05:22:28.756056,5263386.9,-6.0,1.5,1.996,4.2,2.406,2.406,9.351,7.974
552.0,2018-08-10 05:22:28.785040,2018-08-10 07:47:02.716472,5272060.86,-6.0,1.5,1.995,4.2,2.406,2.406,9.351,7.973
553.0,2018-08-10 07:47:02.735384,2018-08-10 10:11:36.594052,5280734.738,-6.0,1.5,1.995,4.2,2.406,2.405,9.35,7.972
554.0,2018-08-10 10:11:36.615892,2018-08-10 12:36:09.600668,5289407.744,-6.0,1.5,1.996,4.2,2.406,2.405,9.349,7.97
555.0,2018-08-10 12:36:09.584496,2018-08-10 15:00:41.811744,5298079.956,-6.0,1.5,1.996,4.2,2.406,2.405,9.348,7.97
556.0,2018-08-10 15:00:41.832304,2018-08-10 17:25:13.846252,5306751.99,-6.0,1.5,1.996,4.2,2.405,2.404,9.346,7.969
557.0,2018-08-10 17:25:13.883304,2018-08-10 19:49:45.414476,5315423.558,-5.999,1.5,1.996,4.2,2.405,2.404,9.345,7.967
558.0,2018-08-10 19:49:45.443284,2018-08-10 22:14:16.308696,5324094.452,-5.999,1.5,1.996,4.2,2.405,2.404,9.345,7.967
559.0,2018-08-10 22:14:16.314836,2018-08-11 00:38:46.579060,5332764.723,-5.999,1.5,1.996,4.2,2.404,2.404,9.344,7.967
560.0,2018-08-11 00:38:46.596464,2018-08-11 03:03:15.227320,5341433.371,-6.0,1.5,1.996,4.2,2.404,2.404,9.344,7.967
561.0,2018-08-11 03:03:15.239792,2018-08-11 05:27:40.831904,5350098.976,-6.0,1.5,1.996,4.2,2.404,2.403,9.342,7.966
562.0,2018-08-11 05:27:40.835896,2018-08-11 07:52:04.561328,5358762.705,-5.999,1.5,1.996,4.2,2.403,2.402,9.337,7.962
563.0,2018-08-11 07:52:04.571924,2018-08-11 10:16:27.595640,5367425.739,-5.999,1.5,1.995,4.2,2.402,2.402,9.335,7.961
564.0,2018-08-11 10:16:27.608524,2018-08-11 12:40:49.909852,5376088.054,-6.0,1.5,1.996,4.2,2.402,2.401,9.334,7.958
565.0,2018-08-11 12:40:49.925228,2018-08-11 15:05:10.188756,5384748.333,-6.0,1.5,1.996,4.2,2.401,2.401,9.332,7.955
566.0,2018-08-11 15:05:10.212816,2018-08-11 17:29:29.035964,5393407.18,-6.0,1.5,1.996,4.2,2.401,2.4,9.33,7.954
567.0,2018-08-11 17:29:29.063412,2018-08-11 19:53:48.144308,5402066.288,-6.0,1.5,1.996,4.2,2.401,2.4,9.329,7.954
568.0,2018-08-11 19:53:48.168652,2018-08-11 22:18:07.567456,5410725.711,-6.0,1.5,1.996,4.2,2.401,2.4,9.33,7.955
569.0,2018-08-11 22:18:07.599572,2018-08-12 00:42:26.464336,5419384.608,-6.0,1.5,1.996,4.2,2.4,2.4,9.328,7.952
570.0,2018-08-12 00:42:26.478136,2018-08-12 03:06:46.393940,5428044.538,-6.0,1.5,1.996,4.2,2.4,2.4,9.328,7.953
571.0,2018-08-12 03:06:46.404876,2018-08-12 05:31:05.560616,5436703.704,-6.0,1.5,1.996,4.2,2.4,2.4,9.327,7.953
572.0,2018-08-12 05:31:05.578352,2018-08-12 07:55:23.246804,5445361.391,-6.0,1.5,1.996,4.2,2.4,2.399,9.328,7.952
573.0,2018-08-12 07:55:23.244400,2018-08-12 10:19:37.411292,5454015.555,-6.0,1.5,1.996,4.2,2.399,2.399,9.325,7.951
574.0,2018-08-12 10:19:37.437140,2018-08-12 12:43:49.627300,5462667.771,-6.0,1.5,1.996,4.2,2.399,2.398,9.323,7.949
575.0,2018-08-12 12:43:49.631032,2018-08-12 15:08:00.629260,5471318.773,-5.999,1.5,1.996,4.2,2.398,2.397,9.319,7.947
576.0,2018-08-12 15:08:00.612408,2018-08-12 17:32:10.842316,5479968.986,-6.0,1.5,1.996,4.2,2.398,2.397,9.318,7.944
577.0,2018-08-12 17:32:10.877488,2018-08-12 19:56:21.362508,5488619.506,-6.0,1.5,1.995,4.2,2.398,2.397,9.318,7.944
578.0,2018-08-12 19:56:21.297008,2018-08-12 22:30:28.227764,5497866.372,-6.0,1.5,1.996,4.2,2.397,2.397,9.328,7.943
579.0,2018-08-12 22:30:28.230000,2018-08-13 00:54:37.821232,5506515.965,-6.0,1.5,1.996,4.2,2.397,2.396,9.317,7.941
580.0,2018-08-13 00:54:37.809452,2018-08-13 03:18:45.311812,5515163.456,-6.0,1.5,1.995,4.2,2.397,2.396,9.314,7.94
581.0,2018-08-13 03:18:45.413224,2018-08-13 05:42:51.442504,5523809.586,-6.0,1.5,1.995,4.2,2.396,2.394,9.313,7.935
582.0,2018-08-13 05:42:51.450132,2018-08-13 08:06:59.762060,5532457.906,-6.0,1.5,1.995,4.2,2.397,2.396,9.314,7.94
583.0,2018-08-13 08:06:59.835036,2018-08-13 10:31:09.375076,5541107.519,-6.0,1.5,1.995,4.2,2.397,2.396,9.315,7.941
584.0,2018-08-13 10:31:09.407288,2018-08-13 12:55:16.661012,5549754.805,-6.0,1.5,1.996,4.2,2.396,2.396,9.313,7.94
585.0,2018-08-13 12:55:16.620144,2018-08-13 15:19:21.254864,5558399.399,-6.0,1.5,1.995,4.2,2.396,2.396,9.313,7.94
586.0,2018-08-13 15:19:21.342932,2018-08-13 17:43:24.876828,5567043.021,-6.0,1.5,1.996,4.2,2.395,2.395,9.309,7.938
587.0,2018-08-13 17:43:24.891472,2018-08-13 20:07:26.824712,5575684.968,-5.999,1.5,1.995,4.2,2.395,2.394,9.308,7.936
588.0,2018-08-13 20:07:26.856348,2018-08-13 22:31:26.167836,5584324.312,-6.0,1.5,1.996,4.2,2.394,2.393,9.304,7.932
589.0,2018-08-13 22:31:26.211984,2018-08-14 00:55:24.558048,5592962.702,-6.0,1.5,1.995,4.2,2.393,2.393,9.302,7.929
590.0,2018-08-14 00:55:24.570680,2018-08-14 03:19:23.302960,5601601.447,-6.0,1.5,1.995,4.2,2.393,2.393,9.301,7.93
591.0,2018-08-14 03:19:23.331692,2018-08-14 05:43:20.400980,5610238.545,-6.0,1.5,1.995,4.2,2.393,2.392,9.301,7.928
592.0,2018-08-14 05:43:20.384268,2018-08-14 08:07:16.860604,5618875.004,-6.0,1.5,1.996,4.2,2.393,2.392,9.3,7.927
593.0,2018-08-14 08:07:16.783984,2018-08-14 10:31:12.395996,5627510.54,-6.0,1.5,1.996,4.2,2.392,2.392,9.299,7.926
594.0,2018-08-14 10:31:12.402768,2018-08-14 12:55:08.344232,5636146.488,-6.0,1.5,1.995,4.2,2.392,2.392,9.298,7.925
595.0,2018-08-14 12:55:08.410568,2018-08-14 15:19:04.063480,5644782.207,-6.0,1.5,1.995,4.2,2.392,2.392,9.299,7.927
596.0,2018-08-14 15:19:04.082288,2018-08-14 17:42:58.183972,5653416.328,-6.0,1.5,1.996,4.2,2.392,2.392,9.298,7.927
597.0,2018-08-14 17:42:58.188244,2018-08-14 20:06:51.536648,5662049.68,-6.0,1.5,1.995,4.2,2.392,2.391,9.296,7.924
598.0,2018-08-14 20:06:51.573104,2018-08-14 22:30:41.810612,5670679.954,-6.0,1.5,1.996,4.2,2.39,2.39,9.29,7.919
599.0,2018-08-14 22:30:41.819436,2018-08-15 00:54:31.895364,5679310.039,-6.0,1.5,1.995,4.2,2.39,2.39,9.291,7.921
600.0,2018-08-15 00:54:31.923796,2018-08-15 03:18:20.532676,5687938.676,-6.0,1.5,1.996,4.2,2.39,2.39,9.289,7.918
601.0,2018-08-15 03:18:20.591564,2018-08-15 05:42:07.381852,5696565.526,-6.0,1.5,1.996,4.2,2.389,2.389,9.286,7.916
602.0,2018-08-15 05:42:07.418524,2018-08-15 08:05:52.395256,5705190.539,-6.0,1.5,1.995,4.2,2.389,2.388,9.284,7.914
603.0,2018-08-15 08:05:52.414776,2018-08-15 10:29:36.484940,5713814.629,-6.0,1.5,1.996,4.2,2.388,2.388,9.282,7.914
604.0,2018-08-15 10:29:36.493424,2018-08-15 12:53:21.994644,5722440.138,-6.0,1.5,1.996,4.2,2.389,2.388,9.285,7.914
605.0,2018-08-15 12:53:22.079700,2018-08-15 15:17:07.985072,5731066.129,-6.0,1.5,1.996,4.2,2.389,2.388,9.284,7.913
606.0,2018-08-15 15:17:08.066792,2018-08-15 17:40:54.118572,5739692.262,-6.0,1.5,1.995,4.2,2.389,2.388,9.284,7.913
607.0,2018-08-15 17:40:54.038384,2018-08-15 20:04:37.869748,5748316.014,-5.999,1.5,1.996,4.2,2.388,2.388,9.283,7.912
608.0,2018-08-15 20:04:37.855288,2018-08-15 22:28:17.705116,5756935.849,-6.0,1.5,1.996,4.2,2.387,2.387,9.279,7.908
609.0,2018-08-15 22:28:17.682196,2018-08-16 00:51:56.551100,5765554.695,-6.0,1.5,1.995,4.2,2.387,2.386,9.276,7.906
610.0,2018-08-16 00:51:56.575600,2018-08-16 03:15:34.972124,5774173.116,-6.0,1.5,1.996,4.2,2.386,2.386,9.275,7.905
611.0,2018-08-16 03:15:35.018652,2018-08-16 05:39:13.661784,5782791.806,-6.0,1.5,1.996,4.2,2.386,2.386,9.276,7.905
612.0,2018-08-16 05:39:13.660212,2018-08-16 08:02:51.379692,5791409.523,-6.0,1.5,1.995,4.2,2.386,2.385,9.272,7.902
613.0,2018-08-16 08:02:51.379668,2018-08-16 10:26:27.748528,5800025.892,-6.0,1.5,1.996,4.2,2.386,2.385,9.273,7.902
614.0,2018-08-16 10:26:27.725468,2018-08-16 12:50:02.265920,5808640.41,-6.0,1.5,1.995,4.2,2.385,2.385,9.271,7.903
615.0,2018-08-16 12:50:02.301396,2018-08-16 15:13:36.453840,5817254.598,-6.0,1.5,1.996,4.2,2.385,2.385,9.271,7.902
616.0,2018-08-16 15:13:36.428172,2018-08-16 17:37:10.781268,5825868.925,-6.0,1.5,1.995,4.2,2.385,2.384,9.27,7.901
617.0,2018-08-16 17:37:10.732556,2018-08-16 20:00:45.642848,5834483.787,-6.0,1.5,1.996,4.2,2.385,2.384,9.268,7.899
618.0,2018-08-16 20:00:45.706600,2018-08-16 22:24:19.593316,5843097.737,-6.0,1.5,1.995,4.2,2.384,2.384,9.268,7.9
619.0,2018-08-16 22:24:19.562032,2018-08-17 00:47:52.468344,5851710.612,-6.0,1.5,1.995,4.2,2.384,2.384,9.268,7.899
620.0,2018-08-17 00:47:52.429524,2018-08-17 03:11:23.032356,5860321.176,-6.0,1.5,1.996,4.2,2.384,2.383,9.266,7.897
621.0,2018-08-17 03:11:23.078192,2018-08-17 05:34:51.408752,5868929.553,-6.0,1.5,1.996,4.2,2.383,2.383,9.262,7.894
622.0,2018-08-17 05:34:51.430700,2018-08-17 07:58:18.776128,5877536.92,-6.0,1.5,1.995,4.2,2.383,2.382,9.261,7.894
623.0,2018-08-17 07:58:18.790768,2018-08-17 10:21:47.085564,5886145.229,-6.0,1.5,1.996,4.2,2.383,2.382,9.262,7.895
624.0,2018-08-17 10:21:47.078740,2018-08-17 12:45:14.827424,5894752.971,-6.0,1.5,1.996,4.2,2.383,2.381,9.261,7.888
625.0,2018-08-17 12:45:14.835724,2018-08-17 15:18:41.406992,5903959.551,-5.999,1.5,1.996,4.2,2.382,2.383,9.272,7.894
626.0,2018-08-17 15:18:41.405740,2018-08-17 17:42:10.873292,5912569.017,-6.0,1.5,1.995,4.2,2.383,2.382,9.263,7.893
627.0,2018-08-17 17:42:10.863060,2018-08-17 20:05:39.050108,5921177.194,-5.999,1.5,1.996,4.2,2.382,2.381,9.26,7.889
628.0,2018-08-17 20:05:39.149932,2018-08-17 22:29:04.019696,5929782.163,-6.0,1.5,1.997,4.2,2.381,2.381,9.256,7.887
629.0,2018-08-17 22:29:04.024632,2018-08-18 00:52:28.489888,5938386.634,-5.999,1.5,1.995,4.2,2.381,2.38,9.254,7.886
630.0,2018-08-18 00:52:28.507916,2018-08-18 03:15:53.260216,5946991.404,-5.999,1.5,1.997,4.2,2.381,2.38,9.255,7.886
631.0,2018-08-18 03:15:53.319380,2018-08-18 05:39:17.294912,5955595.439,-5.999,1.5,1.996,4.2,2.381,2.38,9.255,7.887
632.0,2018-08-18 05:39:17.351212,2018-08-18 08:02:37.482400,5964195.626,-6.0,1.5,1.995,4.2,2.38,2.38,9.253,7.885
633.0,2018-08-18 08:02:37.502320,2018-08-18 10:25:55.330664,5972793.474,-5.999,1.5,1.997,4.2,2.38,2.379,9.25,7.883
634.0,2018-08-18 10:25:55.304532,2018-08-18 12:49:12.878840,5981391.023,-5.999,1.5,1.995,4.2,2.379,2.379,9.249,7.883
635.0,2018-08-18 12:49:12.903536,2018-08-18 15:12:29.281776,5989987.426,-6.0,1.5,1.996,4.2,2.379,2.378,9.246,7.881
636.0,2018-08-18 15:12:29.391928,2018-08-18 17:35:44.872744,5998583.017,-5.999,1.5,1.995,4.2,2.378,2.378,9.244,7.878
637.0,2018-08-18 17:35:44.901680,2018-08-18 19:59:00.560676,6007178.704,-6.0,1.5,1.995,4.2,2.378,2.378,9.244,7.877
638.0,2018-08-18 19:59:00.598640,2018-08-18 22:32:13.500724,6016371.644,-5.999,1.5,1.996,4.2,2.378,2.378,9.256,7.879
639.0,2018-08-18 22:32:13.529968,2018-08-19 01:15:39.878200,6026178.022,-5.999,1.5,1.996,4.2,2.378,2.396,9.258,7.921
640.0,2018-08-19 01:15:39.885456,2018-08-19 03:39:36.446772,6034814.591,-5.999,1.5,1.993,4.2,2.396,2.378,9.309,7.877
641.0,2018-08-19 03:39:36.481680,2018-08-19 06:02:53.668212,6043411.812,-6.0,1.5,1.995,4.2,2.379,2.377,9.246,7.875
642.0,2018-08-19 06:02:53.620432,2018-08-19 08:26:07.183864,6052005.328,-5.999,1.5,1.996,4.2,2.378,2.377,9.242,7.873
643.0,2018-08-19 08:26:07.222740,2018-08-19 10:49:18.151920,6060596.296,-5.999,1.5,1.996,4.2,2.377,2.376,9.238,7.869
644.0,2018-08-19 10:49:18.075036,2018-08-19 13:12:29.054888,6069187.199,-6.0,1.5,1.995,4.2,2.376,2.376,9.237,7.869
645.0,2018-08-19 13:12:29.063704,2018-08-19 15:35:39.610512,6077777.754,-6.0,1.5,1.995,4.2,2.376,2.375,9.236,7.868
646.0,2018-08-19 15:35:39.778728,2018-08-19 17:58:48.585628,6086366.729,-6.0,1.5,1.996,4.2,2.376,2.376,9.235,7.869
647.0,2018-08-19 17:58:48.540972,2018-08-19 20:21:55.694380,6094953.838,-6.0,1.5,1.995,4.2,2.376,2.375,9.236,7.869
648.0,2018-08-19 20:21:55.716152,2018-08-19 22:45:02.128916,6103540.273,-6.0,1.5,1.996,4.2,2.375,2.374,9.232,7.866
649.0,2018-08-19 22:45:02.249872,2018-08-20 01:08:07.460304,6112125.604,-6.0,1.5,1.995,4.2,2.374,2.374,9.23,7.864
650.0,2018-08-20 01:08:07.458672,2018-08-20 03:31:12.545960,6120710.69,-6.0,1.5,1.996,4.2,2.375,2.374,9.231,7.864
651.0,2018-08-20 03:31:12.548400,2018-08-20 05:54:15.597252,6129293.741,-6.0,1.5,1.995,4.2,2.374,2.373,9.229,7.862
652.0,2018-08-20 05:54:15.531676,2018-08-20 08:17:16.936936,6137875.081,-6.0,1.5,1.996,4.2,2.374,2.373,9.227,7.861
653.0,2018-08-20 08:17:16.946288,2018-08-20 10:40:14.138660,6146452.282,-6.0,1.5,1.996,4.2,2.373,2.372,9.225,7.859
654.0,2018-08-20 10:40:14.301168,2018-08-20 13:03:15.691344,6155033.835,-6.0,1.5,1.995,4.2,2.373,2.372,9.224,7.859
655.0,2018-08-20 13:03:15.581708,2018-08-20 15:26:17.806144,6163615.95,-6.0,1.5,1.996,4.2,2.373,2.373,9.225,7.86
656.0,2018-08-20 15:26:17.914424,2018-08-20 17:49:15.714476,6172193.858,-6.0,1.5,1.996,4.2,2.372,2.37,9.221,7.852
657.0,2018-08-20 17:49:15.790192,2018-08-20 20:12:12.969896,6180771.114,-6.0,1.5,1.996,4.2,2.372,2.371,9.219,7.853
658.0,2018-08-20 20:12:13.015600,2018-08-20 22:35:05.793116,6189343.937,-6.0,1.5,1.995,4.2,2.37,2.37,9.215,7.848
659.0,2018-08-20 22:35:05.775060,2018-08-21 00:57:56.828884,6197914.973,-5.999,1.5,1.996,4.2,2.37,2.369,9.214,7.846
660.0,2018-08-21 00:57:56.835384,2018-08-21 03:20:46.794876,6206484.939,-6.0,1.5,1.996,4.2,2.369,2.369,9.21,7.844
661.0,2018-08-21 03:20:46.847032,2018-08-21 05:43:35.669048,6215053.813,-6.0,1.5,1.997,4.2,2.369,2.369,9.21,7.844
662.0,2018-08-21 05:43:35.810104,2018-08-21 08:06:24.796836,6223622.941,-6.0,1.5,1.997,4.2,2.369,2.368,9.208,7.843
663.0,2018-08-21 08:06:24.905048,2018-08-21 10:29:13.378592,6232191.522,-6.0,1.5,1.996,4.2,2.369,2.368,9.208,7.843
664.0,2018-08-21 10:29:13.342832,2018-08-21 12:52:00.612088,6240758.756,-6.0,1.5,1.996,4.2,2.368,2.367,9.204,7.839
665.0,2018-08-21 12:52:00.602068,2018-08-21 15:14:47.660564,6249325.804,-6.0,1.5,1.996,4.2,2.368,2.368,9.207,7.842
666.0,2018-08-21 15:14:47.599160,2018-08-21 17:37:34.415384,6257892.559,-6.0,1.5,1.996,4.2,2.368,2.368,9.206,7.841
667.0,2018-08-21 17:37:34.334108,2018-08-21 20:00:21.149676,6266459.293,-6.0,1.5,1.996,4.2,2.368,2.367,9.205,7.838
668.0,2018-08-21 20:00:21.068856,2018-08-21 22:23:05.366772,6275023.511,-6.0,1.5,1.996,4.2,2.367,2.367,9.201,7.836
669.0,2018-08-21 22:23:05.313436,2018-08-22 00:45:47.851688,6283585.995,-5.999,1.5,1.996,4.2,2.367,2.366,9.201,7.835
670.0,2018-08-22 00:45:47.722808,2018-08-22 03:08:28.870812,6292147.015,-6.0,1.5,1.996,4.2,2.366,2.366,9.199,7.834
671.0,2018-08-22 03:08:28.690488,2018-08-22 05:31:07.835900,6300705.98,-6.0,1.5,1.996,4.2,2.365,2.365,9.196,7.83
672.0,2018-08-22 05:31:07.692188,2018-08-22 07:53:46.317084,6309264.461,-6.0,1.5,1.996,4.2,2.365,2.365,9.195,7.83
673.0,2018-08-22 07:53:46.300272,2018-08-22 10:16:24.917468,6317823.061,-6.0,1.5,1.996,4.2,2.365,2.365,9.195,7.83
674.0,2018-08-22 10:16:24.908856,2018-08-22 12:39:03.505852,6326381.65,-6.0,1.5,1.996,4.2,2.365,2.365,9.195,7.83
675.0,2018-08-22 12:39:03.517040,2018-08-22 15:01:41.282704,6334939.426,-6.0,1.5,1.996,4.2,2.365,2.365,9.194,7.83
676.0,2018-08-22 15:01:41.339092,2018-08-22 17:24:19.148700,6343497.292,-6.0,1.5,1.996,4.2,2.365,2.364,9.193,7.829
677.0,2018-08-22 17:24:19.161144,2018-08-22 19:46:55.532404,6352053.676,-6.0,1.5,1.996,4.2,2.364,2.364,9.192,7.826
678.0,2018-08-22 19:46:55.541304,2018-08-22 22:09:31.560648,6360609.704,-5.999,1.5,1.996,4.2,2.364,2.364,9.19,7.827
679.0,2018-08-22 22:09:31.528048,2018-08-23 00:32:05.356756,6369163.501,-5.999,1.5,1.996,4.2,2.364,2.363,9.189,7.824
680.0,2018-08-23 00:32:05.549012,2018-08-23 02:54:38.124772,6377716.269,-6.0,1.5,1.996,4.2,2.363,2.363,9.188,7.824
681.0,2018-08-23 02:54:37.997112,2018-08-23 05:17:09.177468,6386267.321,-6.0,1.5,1.996,4.2,2.363,2.362,9.185,7.821
682.0,2018-08-23 05:17:09.265364,2018-08-23 07:39:39.509988,6394817.654,-6.0,1.5,1.996,4.2,2.362,2.362,9.185,7.819
683.0,2018-08-23 07:39:39.354268,2018-08-23 10:02:06.768396,6403364.912,-6.0,1.5,1.996,4.2,2.362,2.361,9.181,7.815
684.0,2018-08-23 10:02:06.691160,2018-08-23 12:24:33.171084,6411911.315,-6.0,1.5,1.996,4.2,2.362,2.361,9.182,7.814
685.0,2018-08-23 12:24:33.240020,2018-08-23 14:46:58.927684,6420457.071,-6.0,1.5,1.996,4.2,2.362,2.361,9.182,7.813
686.0,2018-08-23 14:46:58.872276,2018-08-23 17:09:23.698452,6429001.842,-6.0,1.5,1.996,4.2,2.361,2.36,9.18,7.811
687.0,2018-08-23 17:09:23.718100,2018-08-23 19:31:48.029760,6437546.174,-6.0,1.5,1.996,4.2,2.361,2.36,9.179,7.81
688.0,2018-08-23 19:31:48.039736,2018-08-23 21:54:12.071508,6446090.215,-6.0,1.5,1.996,4.2,2.361,2.361,9.18,7.812
689.0,2018-08-23 21:54:12.099128,2018-08-24 00:16:32.545944,6454630.69,-6.0,1.5,1.996,4.2,2.36,2.36,9.175,7.808
690.0,2018-08-24 00:16:32.488504,2018-08-24 02:38:53.571852,6463171.716,-6.0,1.5,1.996,4.2,2.36,2.359,9.175,7.807
691.0,2018-08-24 02:38:53.533340,2018-08-24 05:01:13.502384,6471711.646,-6.0,1.5,1.996,4.2,2.36,2.359,9.175,7.806
692.0,2018-08-24 05:01:13.529400,2018-08-24 07:23:32.602584,6480250.746,-6.0,1.5,1.996,4.2,2.359,2.359,9.173,7.805
693.0,2018-08-24 07:23:32.608156,2018-08-24 09:45:50.366764,6488788.511,-6.0,1.5,1.996,4.2,2.359,2.358,9.172,7.803
694.0,2018-08-24 09:45:50.375992,2018-08-24 12:08:07.971328,6497326.115,-6.0,1.5,1.996,4.2,2.359,2.358,9.171,7.803
695.0,2018-08-24 12:08:07.881884,2018-08-24 14:30:24.906204,6505863.05,-6.0,1.5,1.996,4.2,2.358,2.358,9.17,7.802
696.0,2018-08-24 14:30:24.863288,2018-08-24 16:52:40.925476,6514399.069,-6.0,1.5,1.996,4.2,2.358,2.358,9.169,7.801
697.0,2018-08-24 16:52:40.927288,2018-08-24 19:14:56.103888,6522934.248,-6.0,1.5,1.996,4.2,2.358,2.357,9.167,7.799
698.0,2018-08-24 19:14:55.942612,2018-08-24 21:37:13.129320,6531471.273,-6.0,1.5,1.996,4.2,2.358,2.357,9.168,7.8
699.0,2018-08-24 21:37:13.186260,2018-08-24 23:59:28.109032,6540006.253,-6.0,1.5,1.996,4.2,2.357,2.356,9.164,7.797
700.0,2018-08-24 23:59:27.939740,2018-08-25 02:21:40.140128,6548538.284,-6.0,1.5,1.996,4.2,2.357,2.357,9.164,7.797
701.0,2018-08-25 02:21:40.071380,2018-08-25 04:43:51.658052,6557069.802,-6.0,1.5,1.996,4.2,2.357,2.356,9.164,7.796
702.0,2018-08-25 04:43:51.678932,2018-08-25 07:06:02.721732,6565600.866,-6.0,1.5,1.997,4.2,2.356,2.356,9.161,7.794
703.0,2018-08-25 07:06:02.631324,2018-08-25 09:28:13.845224,6574131.989,-6.0,1.5,1.996,4.2,2.356,2.356,9.162,7.794
704.0,2018-08-25 09:28:13.845560,2018-08-25 11:50:25.149832,6582663.294,-6.0,1.5,1.996,4.2,2.356,2.356,9.161,7.795
705.0,2018-08-25 11:50:25.190968,2018-08-25 14:12:35.851352,6591193.995,-6.0,1.5,1.996,4.2,2.356,2.355,9.16,7.794
706.0,2018-08-25 14:12:35.749744,2018-08-25 16:34:45.270396,6599723.414,-6.0,1.5,1.996,4.2,2.355,2.355,9.159,7.792
707.0,2018-08-25 16:34:45.260344,2018-08-25 18:56:53.252704,6608251.396,-6.0,1.5,1.996,4.2,2.355,2.355,9.158,7.791
708.0,2018-08-25 18:56:53.328852,2018-08-25 21:19:00.442452,6616778.586,-6.0,1.5,1.996,4.2,2.355,2.354,9.157,7.79
709.0,2018-08-25 21:19:00.348884,2018-08-25 23:41:06.386052,6625304.53,-6.0,1.5,1.996,4.2,2.354,2.354,9.155,7.788
710.0,2018-08-25 23:41:06.320240,2018-08-26 02:03:12.106808,6633830.251,-6.0,1.5,1.997,4.2,2.354,2.354,9.153,7.787
711.0,2018-08-26 02:03:12.160724,2018-08-26 04:25:14.653064,6642352.797,-6.0,1.5,1.996,4.2,2.353,2.353,9.151,7.786
712.0,2018-08-26 04:25:14.593336,2018-08-26 06:47:18.704912,6650876.849,-6.0,1.5,1.996,4.2,2.354,2.353,9.152,7.786
713.0,2018-08-26 06:47:18.729884,2018-08-26 09:09:24.526480,6659402.67,-6.0,1.5,1.996,4.2,2.354,2.354,9.154,7.789
714.0,2018-08-26 09:09:24.439096,2018-08-26 11:31:30.803280,6667928.947,-6.0,1.5,1.996,4.2,2.354,2.354,9.154,7.789
715.0,2018-08-26 11:31:30.934740,2018-08-26 13:53:36.015892,6676454.16,-6.0,1.5,1.996,4.2,2.354,2.353,9.152,7.786
716.0,2018-08-26 13:53:35.988692,2018-08-26 16:15:37.991632,6684976.135,-6.0,1.5,1.996,4.2,2.353,2.352,9.149,7.784
717.0,2018-08-26 16:15:38.028088,2018-08-26 18:37:37.982392,6693496.126,-6.0,1.5,1.996,4.2,2.352,2.352,9.147,7.781
718.0,2018-08-26 18:37:38.101204,2018-08-26 20:59:38.733040,6702016.877,-6.0,1.5,1.996,4.2,2.352,2.352,9.146,7.781
719.0,2018-08-26 20:59:38.567736,2018-08-26 23:21:38.185668,6710536.329,-6.0,1.5,1.996,4.2,2.352,2.351,9.146,7.78
720.0,2018-08-26 23:21:38.247836,2018-08-27 01:43:36.497392,6719054.641,-6.0,1.5,1.996,4.2,2.352,2.351,9.144,7.778
721.0,2018-08-27 01:43:36.486044,2018-08-27 04:05:33.778468,6727571.922,-6.0,1.5,1.996,4.2,2.351,2.351,9.143,7.778
722.0,2018-08-27 04:05:33.937720,2018-08-27 06:27:28.556248,6736086.7,-6.0,1.5,1.997,4.2,2.35,2.35,9.139,7.776
723.0,2018-08-27 06:27:28.505912,2018-08-27 08:47:31.889880,6744490.034,-6.0,1.5,1.996,4.2,2.152,2.149,8.404,6.874
724.0,2018-08-27 08:47:31.929648,2018-08-27 11:16:50.054568,6753448.198,-6.0,1.5,1.996,4.2,2.32,2.319,9.052,7.494
725.0,2018-08-27 11:16:50.045488,2018-08-27 13:46:19.189016,6762417.333,-6.0,1.5,1.996,4.2,2.322,2.322,9.058,7.511
726.0,2018-08-27 13:46:19.172176,2018-08-27 16:15:47.566360,6771385.71,-6.0,1.5,1.996,4.2,2.322,2.321,9.056,7.51
727.0,2018-08-27 16:15:47.637204,2018-08-27 18:45:15.465920,6780353.61,-6.0,1.5,1.997,4.2,2.321,2.321,9.054,7.509
728.0,2018-08-27 18:45:15.321400,2018-08-27 21:14:48.319344,6789326.463,-6.0,1.5,1.996,4.2,2.323,2.323,9.062,7.517
729.0,2018-08-27 21:14:48.248376,2018-08-27 23:44:15.412392,6798293.556,-6.0,1.5,1.996,4.2,2.322,2.321,9.054,7.507
730.0,2018-08-27 23:44:15.407884,2018-08-28 02:13:42.969396,6807261.113,-6.0,1.5,1.996,4.2,2.321,2.321,9.054,7.509
731.0,2018-08-28 02:13:42.966608,2018-08-28 04:43:10.294532,6816228.438,-6.0,1.5,1.996,4.2,2.321,2.32,9.053,7.509
732.0,2018-08-28 04:43:10.251888,2018-08-28 07:12:35.008532,6825193.152,-6.0,1.5,1.997,4.2,2.32,2.32,9.049,7.508
733.0,2018-08-28 07:12:35.054800,2018-08-28 09:42:01.314616,6834159.458,-6.0,1.5,1.996,4.2,2.321,2.32,9.05,7.51
734.0,2018-08-28 09:42:01.432776,2018-08-28 12:11:26.603128,6843124.747,-6.0,1.5,1.996,4.2,2.32,2.319,9.048,7.51
735.0,2018-08-28 12:11:26.621804,2018-08-28 14:40:50.847320,6852088.991,-6.0,1.5,1.996,4.2,2.32,2.319,9.047,7.509
736.0,2018-08-28 14:40:50.902828,2018-08-28 17:10:14.539004,6861052.683,-6.0,1.5,1.996,4.2,2.319,2.319,9.046,7.511
737.0,2018-08-28 17:10:14.654864,2018-08-28 19:39:40.359976,6870018.504,-6.0,1.5,1.996,4.2,2.32,2.319,9.047,7.514
738.0,2018-08-28 19:39:40.365680,2018-08-28 22:09:06.812808,6878984.957,-6.0,1.5,1.996,4.2,2.32,2.319,9.048,7.519
739.0,2018-08-28 22:09:06.739156,2018-08-29 00:38:34.013132,6887952.157,-6.0,1.5,1.996,4.2,2.32,2.32,9.048,7.522
740.0,2018-08-29 00:38:34.035736,2018-08-29 03:08:03.563796,6896921.708,-6.0,1.5,1.996,4.2,2.321,2.32,9.05,7.527
741.0,2018-08-29 03:08:03.680012,2018-08-29 05:37:32.871148,6905891.015,-6.0,1.5,1.997,4.2,2.321,2.32,9.05,7.527
742.0,2018-08-29 05:37:33.068244,2018-08-29 08:07:01.338368,6914859.482,-5.999,1.5,1.996,4.2,2.321,2.318,9.05,7.521
743.0,2018-08-29 08:07:01.407600,2018-08-29 10:36:29.263220,6923827.407,-5.999,1.5,1.996,4.2,2.32,2.319,9.048,7.526
744.0,2018-08-29 10:36:29.354040,2018-08-29 13:05:56.348072,6932794.492,-5.999,1.5,1.996,4.2,2.319,2.319,9.045,7.524
745.0,2018-08-29 13:05:56.382676,2018-08-29 15:35:21.976740,6941760.121,-5.999,1.5,1.997,4.2,2.319,2.318,9.043,7.52
746.0,2018-08-29 15:35:21.969620,2018-08-29 18:04:48.677096,6950726.821,-5.999,1.5,1.996,4.2,2.319,2.318,9.044,7.525
747.0,2018-08-29 18:04:48.605140,2018-08-29 20:34:14.944120,6959693.088,-6.0,1.5,1.996,4.2,2.319,2.318,9.042,7.522
748.0,2018-08-29 20:34:14.983116,2018-08-29 23:03:43.878260,6968662.022,-6.0,1.5,1.996,4.2,2.32,2.319,9.045,7.528
749.0,2018-08-29 23:03:43.842260,2018-08-30 01:33:10.746984,6977628.891,-6.0,1.5,1.996,4.2,2.319,2.318,9.042,7.525
750.0,2018-08-30 01:33:10.745524,2018-08-30 04:02:39.772356,6986597.916,-5.999,1.5,1.996,4.2,2.319,2.319,9.043,7.528
751.0,2018-08-30 04:02:39.734640,2018-08-30 06:32:10.419104,6995568.563,-5.999,1.5,1.996,4.2,2.319,2.318,9.042,7.53
752.0,2018-08-30 06:32:10.440492,2018-08-30 09:01:40.130532,7004538.274,-6.0,1.5,1.996,4.2,2.319,2.318,9.041,7.531
753.0,2018-08-30 09:01:40.083868,2018-08-30 11:31:07.710932,7013505.855,-5.999,1.5,1.996,4.2,2.318,2.318,9.038,7.53
754.0,2018-08-30 11:31:07.772264,2018-08-30 14:00:35.902032,7022474.046,-5.999,1.5,1.996,4.2,2.318,2.317,9.038,7.53
755.0,2018-08-30 14:00:35.980648,2018-08-30 16:30:04.110496,7031442.254,-6.0,1.5,1.996,4.2,2.318,2.317,9.038,7.533
756.0,2018-08-30 16:30:04.055160,2018-08-30 18:59:31.053396,7040409.197,-6.0,1.5,1.996,4.2,2.317,2.317,9.035,7.533
757.0,2018-08-30 18:59:30.950924,2018-08-30 21:28:57.980124,7049376.124,-6.0,1.5,1.997,4.2,2.317,2.317,9.035,7.534
758.0,2018-08-30 21:28:57.984460,2018-08-30 23:58:25.385532,7058343.529,-6.0,1.5,1.996,4.2,2.317,2.318,9.036,7.539
759.0,2018-08-30 23:58:25.532784,2018-08-31 02:27:54.332556,7067312.476,-6.0,1.5,1.996,4.2,2.318,2.316,9.039,7.535
760.0,2018-08-31 02:27:54.272356,2018-08-31 04:57:21.630960,7076279.775,-6.0,1.5,1.996,4.2,2.317,2.316,9.035,7.536
761.0,2018-08-31 04:57:21.692908,2018-08-31 07:26:48.745512,7085246.889,-6.0,1.5,1.996,4.2,2.317,2.316,9.033,7.537
762.0,2018-08-31 07:26:48.723144,2018-08-31 09:56:15.426784,7094213.571,-6.0,1.5,1.996,4.2,2.316,2.316,9.031,7.535
763.0,2018-08-31 09:56:15.485036,2018-08-31 12:25:41.027296,7103179.171,-5.999,1.5,1.996,4.2,2.316,2.316,9.03,7.536
764.0,2018-08-31 12:25:40.941008,2018-08-31 14:55:06.803080,7112144.947,-5.999,1.5,1.997,4.2,2.316,2.315,9.029,7.535
765.0,2018-08-31 14:55:07.052240,2018-08-31 17:24:32.791296,7121110.935,-6.0,1.5,1.996,4.2,2.316,2.315,9.03,7.535
766.0,2018-08-31 17:24:32.773456,2018-08-31 19:53:58.327976,7130076.472,-6.0,1.5,1.996,4.2,2.316,2.315,9.028,7.537
767.0,2018-08-31 19:53:58.492972,2018-08-31 22:23:25.253768,7139043.398,-6.0,1.5,1.995,4.2,2.316,2.315,9.029,7.536
768.0,2018-08-31 22:23:25.389236,2018-09-01 00:52:54.900028,7148013.044,-6.0,1.5,1.996,4.2,2.317,2.316,9.03,7.539
769.0,2018-09-01 00:52:54.904940,2018-09-01 04:32:40.439280,7161198.583,-6.0,1.5,1.995,4.2,2.315,2.337,9.025,8.416
770.0,2018-09-01 04:32:40.748640,2018-09-01 08:13:16.352084,7174434.496,-1.5,1.5,1.999,4.2,2.336,2.338,9.111,8.421
771.0,2018-09-01 08:13:16.136956,2018-09-01 11:53:53.049920,7187671.194,-1.5,1.5,1.999,4.2,2.337,2.337,9.113,8.419
772.0,2018-09-01 11:53:53.100336,2018-09-01 11:54:53.097036,7187731.241,0.0,0.0,2.739,2.751,0.0,0.0,0.0,0.0
