Repository: Oliver191/MSc_Thesis_Predictive_Maintenance_Batteries

# MSc_Thesis_Predictive_Maintenance_Batteries
The GitHub repository accompanying the MSc Thesis at Esade written by Oliver Caspers regarding the topic “Predictive Maintenance for Lithium-Ion Batteries: Predicting the Remaining Useful Life (RUL) using Data-Driven Machine Learning based on Real-World Battery Datasets”.

SNL_Final.ipynb: The main Jupyter Notebook which contains the main code used to load, clean, and transform the SNL data. Four initial models are evaluated and a RF is chosen to be optimized. The RF is trained to predict the RUL on the training data and optimized using the validation data. Finally, the model is tested using independent testing data from UL.

File: SNL_Cycle_Timeseries_Data/SNL_18650_LFP_25C_0-100_0.5-2C_b_cycle_data.csv (part 3 of 12)
Cycle_Index,Start_Time,End_Time,Test_Time (s),Min_Current (A),Max_Current (A),Min_Voltage (V),Max_Voltage (V),Charge_Capacity (Ah),Discharge_Capacity (Ah),Charge_Energy (Wh),Discharge_Energy (Wh)
689.0,2018-05-23 04:07:39.264891,2018-05-23 06:38:06.281734,6417125.028,-2.2,0.549,1.997,3.6,1.012,1.012,3.378,3.155
690.0,2018-05-23 06:40:06.329527,2018-05-23 09:10:27.993948,6426266.74,-2.2,0.549,1.989,3.6,1.012,1.012,3.378,3.155
691.0,2018-05-23 09:12:28.054061,2018-05-23 11:42:46.813426,6435405.559,-2.2,0.549,1.992,3.6,1.012,1.011,3.377,3.154
692.0,2018-05-23 11:44:46.880976,2018-05-23 14:15:07.540440,6444546.286,-2.2,0.549,1.994,3.6,1.012,1.011,3.377,3.155
693.0,2018-05-23 14:17:07.587318,2018-05-23 16:47:32.222349,6453690.968,-2.2,0.549,1.998,3.6,1.012,1.011,3.378,3.155
694.0,2018-05-23 16:49:32.286322,2018-05-23 19:19:48.145403,6462826.891,-2.2,0.549,1.991,3.6,1.012,1.011,3.377,3.154
695.0,2018-05-23 19:21:48.212130,2018-05-23 21:51:56.411970,6471955.158,-2.2,0.549,1.992,3.6,1.012,1.011,3.377,3.154
696.0,2018-05-23 21:53:56.469079,2018-05-24 00:24:22.228222,6481100.974,-2.2,0.549,1.992,3.6,1.012,1.011,3.377,3.154
697.0,2018-05-24 00:26:22.272645,2018-05-24 02:56:43.111983,6490241.858,-2.2,0.549,1.992,3.6,1.012,1.011,3.377,3.154
698.0,2018-05-24 02:58:43.167491,2018-05-24 05:29:00.909568,6499379.656,-2.2,0.549,1.997,3.6,1.012,1.011,3.377,3.154
699.0,2018-05-24 05:31:00.970800,2018-05-24 08:01:18.573210,6508517.319,-2.2,0.549,1.993,3.6,1.012,1.011,3.376,3.154
700.0,2018-05-24 08:03:18.640138,2018-05-24 10:33:39.421607,6517658.168,-2.2,0.549,1.995,3.6,1.012,1.011,3.377,3.154
701.0,2018-05-24 10:35:39.468131,2018-05-24 13:05:54.741864,6526793.488,-2.2,0.549,1.997,3.6,1.012,1.011,3.376,3.153
702.0,2018-05-24 13:07:54.806022,2018-05-24 15:38:13.916339,6535932.662,-2.2,0.549,1.992,3.6,1.012,1.011,3.376,3.154
703.0,2018-05-24 15:40:13.971521,2018-05-24 18:10:34.435492,6545073.181,-2.2,0.549,1.989,3.6,1.012,1.011,3.376,3.153
704.0,2018-05-24 18:12:34.500620,2018-05-24 20:42:51.613958,6554210.36,-2.2,0.549,1.995,3.6,1.012,1.011,3.376,3.153
705.0,2018-05-24 20:44:51.684295,2018-05-24 23:15:07.058603,6563345.805,-2.2,0.549,1.987,3.6,1.012,1.011,3.375,3.153
706.0,2018-05-24 23:17:07.099540,2018-05-25 01:47:22.542198,6572481.288,-2.2,0.549,1.988,3.6,1.012,1.011,3.375,3.153
707.0,2018-05-25 01:49:22.585450,2018-05-25 04:19:39.349803,6581618.096,-2.2,0.549,1.995,3.6,1.012,1.011,3.375,3.153
708.0,2018-05-25 04:21:39.396898,2018-05-25 06:51:52.416629,6590751.163,-2.2,0.549,1.988,3.6,1.011,1.011,3.375,3.152
709.0,2018-05-25 06:53:52.461851,2018-05-25 09:24:10.047064,6599888.793,-2.2,0.549,1.993,3.6,1.011,1.011,3.375,3.152
710.0,2018-05-25 09:26:10.098274,2018-05-25 11:56:17.120823,6609015.867,-2.2,0.549,1.993,3.6,1.011,1.011,3.375,3.152
711.0,2018-05-25 11:58:17.191478,2018-05-25 14:28:34.944846,6618153.691,-2.2,0.549,1.999,3.6,1.011,1.011,3.375,3.152
712.0,2018-05-25 14:30:34.990569,2018-05-25 17:00:52.854773,6627291.601,-2.2,0.549,1.988,3.6,1.011,1.011,3.375,3.152
713.0,2018-05-25 17:02:52.937187,2018-05-25 19:33:10.821379,6636429.567,-2.2,0.549,1.997,3.6,1.011,1.011,3.375,3.152
714.0,2018-05-25 19:35:10.847770,2018-05-25 22:05:24.805610,6645563.552,-2.2,0.549,1.996,3.6,1.011,1.011,3.374,3.152
715.0,2018-05-25 22:07:24.862814,2018-05-26 00:37:33.186447,6654691.932,-2.2,0.549,1.994,3.6,1.011,1.01,3.374,3.151
716.0,2018-05-26 00:39:33.265638,2018-05-26 03:09:49.322219,6663828.068,-2.2,0.549,1.988,3.6,1.011,1.011,3.374,3.152
717.0,2018-05-26 03:11:49.372865,2018-05-26 05:41:57.801633,6672956.548,-2.2,0.549,1.994,3.6,1.011,1.01,3.374,3.151
718.0,2018-05-26 05:43:57.874015,2018-05-26 08:14:02.549923,6682081.296,-2.2,0.549,1.992,3.6,1.011,1.01,3.374,3.151
719.0,2018-05-26 08:16:02.576126,2018-05-26 10:46:10.961939,6691209.708,-2.2,0.549,1.995,3.6,1.011,1.01,3.374,3.151
720.0,2018-05-26 10:48:11.041181,2018-05-26 13:18:20.744164,6700339.49,-2.2,0.549,1.988,3.6,1.011,1.01,3.374,3.151
721.0,2018-05-26 13:20:20.785116,2018-05-26 15:50:33.815696,6709472.562,-2.2,0.549,1.992,3.6,1.011,1.01,3.374,3.151
722.0,2018-05-26 15:52:33.854532,2018-05-26 18:22:43.374369,6718602.12,-2.2,0.549,1.996,3.6,1.011,1.01,3.373,3.151
723.0,2018-05-26 18:24:43.436949,2018-05-26 20:54:54.059808,6727732.806,-2.201,0.549,1.995,3.6,1.011,1.01,3.373,3.151
724.0,2018-05-26 20:56:54.117123,2018-05-26 23:27:06.695491,6736865.441,-2.2,0.549,1.992,3.6,1.011,1.01,3.373,3.151
725.0,2018-05-26 23:29:06.750233,2018-05-27 01:59:18.537457,6745997.283,-2.2,0.549,1.992,3.6,1.011,1.01,3.373,3.151
726.0,2018-05-27 02:01:18.588301,2018-05-27 04:31:30.269662,6755129.016,-2.2,0.549,1.995,3.6,1.011,1.01,3.373,3.15
727.0,2018-05-27 04:33:30.348239,2018-05-27 07:03:37.354284,6764256.1,-2.2,0.549,1.989,3.6,1.011,1.01,3.373,3.15
728.0,2018-05-27 07:05:37.421432,2018-05-27 09:35:50.652972,6773389.399,-2.2,0.549,1.992,3.6,1.011,1.01,3.373,3.15
729.0,2018-05-27 09:37:50.687244,2018-05-27 12:07:59.563389,6782518.309,-2.2,0.549,1.992,3.6,1.011,1.01,3.373,3.15
730.0,2018-05-27 12:09:59.620726,2018-05-27 14:40:12.039798,6791650.786,-2.2,0.549,1.994,3.6,1.011,1.01,3.373,3.15
731.0,2018-05-27 14:42:12.125033,2018-05-27 17:12:22.345147,6800781.091,-2.2,0.549,1.991,3.6,1.011,1.01,3.372,3.15
732.0,2018-05-27 17:14:22.423953,2018-05-27 19:44:29.401075,6809908.147,-2.2,0.549,1.992,3.6,1.01,1.01,3.372,3.15
733.0,2018-05-27 19:46:29.468499,2018-05-27 22:16:40.010102,6819038.756,-2.2,0.549,1.992,3.6,1.01,1.01,3.372,3.15
734.0,2018-05-27 22:18:40.040779,2018-05-28 00:48:46.433915,6828165.18,-2.2,0.549,1.994,3.6,1.01,1.01,3.372,3.149
735.0,2018-05-28 00:50:46.499047,2018-05-28 03:20:54.434376,6837293.18,-2.2,0.549,1.99,3.6,1.01,1.01,3.372,3.149
736.0,2018-05-28 03:22:54.489002,2018-05-28 05:52:53.569724,6846412.316,-2.2,0.549,1.994,3.6,1.01,1.01,3.371,3.149
737.0,2018-05-28 05:54:53.600297,2018-05-28 08:24:53.232594,6855531.979,-2.2,0.549,1.996,3.6,1.01,1.01,3.371,3.149
738.0,2018-05-28 08:26:53.302116,2018-05-28 10:57:01.501255,6864660.247,-2.2,0.549,1.989,3.6,1.01,1.01,3.371,3.149
739.0,2018-05-28 10:59:01.530628,2018-05-28 13:29:04.630876,6873783.377,-2.2,0.549,1.99,3.6,1.01,1.01,3.371,3.149
740.0,2018-05-28 13:31:04.672857,2018-05-28 16:01:11.787974,6882910.534,-2.2,0.549,1.992,3.6,1.01,1.01,3.371,3.149
741.0,2018-05-28 16:03:11.850184,2018-05-28 18:33:14.925048,6892033.671,-2.2,0.549,1.989,3.6,1.01,1.01,3.371,3.149
742.0,2018-05-28 18:35:15.000491,2018-05-28 21:05:17.802563,6901156.549,-2.2,0.549,1.99,3.6,1.01,1.01,3.371,3.149
743.0,2018-05-28 21:07:17.828639,2018-05-28 23:37:18.384018,6910277.13,-2.2,0.549,1.99,3.6,1.01,1.009,3.37,3.148
744.0,2018-05-28 23:39:18.419298,2018-05-29 02:09:17.907294,6919396.653,-2.2,0.549,1.992,3.6,1.01,1.009,3.37,3.148
745.0,2018-05-29 02:11:17.981614,2018-05-29 04:41:18.337340,6928517.083,-2.2,0.549,1.991,3.6,1.01,1.009,3.37,3.148
746.0,2018-05-29 04:43:18.388987,2018-05-29 07:13:23.341460,6937642.087,-2.2,0.549,1.988,3.6,1.01,1.009,3.37,3.148
747.0,2018-05-29 07:15:23.409837,2018-05-29 09:45:28.267488,6946767.013,-2.2,0.549,1.992,3.6,1.01,1.009,3.37,3.148
748.0,2018-05-29 09:47:28.295377,2018-05-29 12:17:34.271702,6955893.018,-2.2,0.549,1.999,3.6,1.01,1.009,3.37,3.148
749.0,2018-05-29 12:19:34.329881,2018-05-29 14:49:37.234642,6965015.981,-2.2,0.549,1.999,3.6,1.01,1.009,3.37,3.148
750.0,2018-05-29 14:51:37.305708,2018-05-29 17:21:40.655606,6974139.402,-2.2,0.549,1.99,3.6,1.01,1.009,3.37,3.148
751.0,2018-05-29 17:23:40.740695,2018-05-29 19:53:44.634211,6983263.38,-2.2,0.549,1.995,3.6,1.01,1.009,3.37,3.148
752.0,2018-05-29 19:55:44.703101,2018-05-29 22:25:44.821131,6992383.567,-2.2,0.549,1.99,3.6,1.01,1.009,3.369,3.147
753.0,2018-05-29 22:27:44.883103,2018-05-30 00:57:39.628287,7001498.374,-2.2,0.549,1.992,3.6,1.01,1.009,3.369,3.147
754.0,2018-05-30 00:59:39.689906,2018-05-30 03:29:32.118764,7010610.865,-2.2,0.549,1.998,3.6,1.01,1.009,3.369,3.147
755.0,2018-05-30 03:31:32.192181,2018-05-30 06:01:26.940375,7019725.686,-2.2,0.549,1.991,3.6,1.01,1.009,3.369,3.147
756.0,2018-05-30 06:03:26.982361,2018-05-30 08:33:28.898124,7028847.644,-2.2,0.549,1.993,3.6,1.01,1.009,3.369,3.147
757.0,2018-05-30 08:35:28.982871,2018-05-30 11:05:30.117074,7037968.863,-2.2,0.549,1.995,3.6,1.01,1.009,3.369,3.147
758.0,2018-05-30 11:07:30.149565,2018-05-30 13:37:29.094011,7047087.84,-2.2,0.549,1.996,3.6,1.01,1.009,3.369,3.147
759.0,2018-05-30 13:39:29.164429,2018-05-30 16:09:23.401811,7056202.148,-2.2,0.549,1.996,3.6,1.009,1.009,3.368,3.146
760.0,2018-05-30 16:11:23.470564,2018-05-30 18:41:21.961103,7065320.707,-2.2,0.549,1.999,3.6,1.009,1.009,3.368,3.146
761.0,2018-05-30 18:43:22.005043,2018-05-30 21:13:14.879144,7074433.625,-2.2,0.549,1.991,3.6,1.009,1.009,3.368,3.146
762.0,2018-05-30 21:15:14.920011,2018-05-30 23:45:11.009027,7083549.755,-2.2,0.549,1.995,3.6,1.009,1.009,3.368,3.146
763.0,2018-05-30 23:47:11.005162,2018-05-31 02:17:03.172393,7092661.918,-2.2,0.549,1.992,3.6,1.009,1.009,3.368,3.146
764.0,2018-05-31 02:19:03.195147,2018-05-31 04:48:57.649570,7101776.396,-2.2,0.549,1.999,3.6,1.009,1.009,3.368,3.146
765.0,2018-05-31 04:50:57.656012,2018-05-31 07:20:45.112564,7110883.859,-2.2,0.549,1.994,3.6,1.009,1.009,3.367,3.145
766.0,2018-05-31 07:22:45.153994,2018-05-31 09:52:42.197343,7120000.943,-2.2,0.549,1.988,3.6,1.009,1.009,3.368,3.146
767.0,2018-05-31 09:54:42.210956,2018-05-31 12:24:35.135261,7129113.881,-2.2,0.549,1.999,3.6,1.009,1.008,3.368,3.145
768.0,2018-05-31 12:26:35.176866,2018-05-31 14:56:29.936608,7138228.683,-2.2,0.549,1.994,3.6,1.009,1.009,3.367,3.146
769.0,2018-05-31 14:58:29.915506,2018-05-31 17:28:25.958264,7147344.704,-2.2,0.549,1.999,3.6,1.009,1.009,3.367,3.146
770.0,2018-05-31 17:30:26.017047,2018-05-31 20:00:22.469687,7156461.216,-2.2,0.549,1.99,3.6,1.009,1.009,3.367,3.146
771.0,2018-05-31 20:02:22.437207,2018-05-31 22:32:23.640065,7165582.386,-2.2,0.549,1.988,3.6,1.009,1.009,3.367,3.146
772.0,2018-05-31 22:34:23.695951,2018-06-01 01:04:07.230911,7174685.977,-2.2,0.549,1.991,3.6,1.009,1.008,3.367,3.145
773.0,2018-06-01 01:06:07.268396,2018-06-01 03:35:59.605441,7183798.351,-2.2,0.549,1.996,3.6,1.009,1.008,3.367,3.145
774.0,2018-06-01 03:37:59.576447,2018-06-01 06:07:51.885556,7192910.632,-2.2,0.549,1.995,3.6,1.009,1.008,3.367,3.145
775.0,2018-06-01 06:09:51.883750,2018-06-01 08:39:44.633968,7202023.38,-2.2,0.549,1.992,3.6,1.009,1.008,3.367,3.145
776.0,2018-06-01 08:41:44.691451,2018-06-01 11:11:32.579743,7211131.326,-2.2,0.549,1.999,3.6,1.009,1.008,3.366,3.144
777.0,2018-06-01 11:13:32.641501,2018-06-01 13:43:23.702904,7220242.449,-2.2,0.549,1.991,3.6,1.009,1.008,3.366,3.145
778.0,2018-06-01 13:45:23.774175,2018-06-01 16:15:15.521809,7229354.268,-2.2,0.549,1.997,3.6,1.009,1.008,3.366,3.144
779.0,2018-06-01 16:17:15.603559,2018-06-01 18:47:16.241829,7238474.988,-2.198,0.549,1.989,3.6,1.009,1.008,3.368,3.145
780.0,2018-06-01 18:49:16.207599,2018-06-01 21:19:22.395591,7247601.142,-2.197,0.549,1.995,3.6,1.01,1.008,3.371,3.145
781.0,2018-06-01 21:21:22.395513,2018-06-01 23:51:28.184534,7256726.931,-2.198,0.549,1.993,3.6,1.01,1.008,3.371,3.145
782.0,2018-06-01 23:53:28.217766,2018-06-02 02:23:30.270779,7265849.017,-2.198,0.549,1.997,3.6,1.01,1.008,3.37,3.144
783.0,2018-06-02 02:25:30.284399,2018-06-02 04:55:31.224677,7274969.971,-2.199,0.549,1.995,3.6,1.01,1.008,3.369,3.144
784.0,2018-06-02 04:57:31.295127,2018-06-02 07:27:29.791823,7284088.538,-2.199,0.549,1.991,3.6,1.009,1.008,3.368,3.144
785.0,2018-06-02 07:29:29.805698,2018-06-02 09:59:30.558571,7293209.305,-2.198,0.549,1.988,3.6,1.01,1.008,3.369,3.144
786.0,2018-06-02 10:01:30.550687,2018-06-02 12:31:37.175414,7302335.921,-2.197,0.549,1.988,3.6,1.01,1.008,3.37,3.145
787.0,2018-06-02 12:33:37.218042,2018-06-02 15:03:49.868844,7311468.615,-2.196,0.549,1.992,3.6,1.011,1.008,3.372,3.144
788.0,2018-06-02 15:05:49.924552,2018-06-02 17:36:04.730114,7320603.476,-2.196,0.549,1.989,3.6,1.011,1.008,3.373,3.145
789.0,2018-06-02 17:38:04.755807,2018-06-02 20:08:07.924467,7329726.67,-2.2,0.549,1.995,3.6,1.011,1.008,3.372,3.143
790.0,2018-06-02 20:10:08.010264,2018-06-02 22:39:50.738106,7338829.484,-2.2,0.549,1.994,3.6,1.008,1.008,3.364,3.142
791.0,2018-06-02 22:41:50.725776,2018-06-03 01:11:21.970054,7347920.716,-2.2,0.549,1.988,3.6,1.008,1.008,3.364,3.142
792.0,2018-06-03 01:13:22.044769,2018-06-03 03:43:01.812582,7357020.559,-2.2,0.549,1.988,3.6,1.008,1.008,3.364,3.142
793.0,2018-06-03 03:45:01.815534,2018-06-03 06:14:49.131238,7366127.877,-2.2,0.549,1.992,3.6,1.008,1.008,3.364,3.142
794.0,2018-06-03 06:16:49.200447,2018-06-03 08:46:38.841094,7375237.587,-2.2,0.549,1.993,3.6,1.008,1.008,3.364,3.143
795.0,2018-06-03 08:48:38.901530,2018-06-03 11:18:26.074924,7384344.821,-2.2,0.549,1.996,3.6,1.008,1.008,3.364,3.142
796.0,2018-06-03 11:20:26.107165,2018-06-03 13:50:09.628093,7393448.374,-2.2,0.549,1.99,3.6,1.008,1.008,3.364,3.142
797.0,2018-06-03 13:52:09.689064,2018-06-03 16:21:50.666989,7402549.413,-2.2,0.549,1.992,3.6,1.008,1.007,3.364,3.142
798.0,2018-06-03 16:23:50.690078,2018-06-03 18:53:39.723400,7411658.469,-2.2,0.549,1.999,3.6,1.008,1.008,3.364,3.142
799.0,2018-06-03 18:55:39.752493,2018-06-03 21:25:12.668871,7420751.415,-2.2,0.549,1.998,3.6,1.008,1.007,3.363,3.141
800.0,2018-06-03 21:27:12.630976,2018-06-03 23:56:47.020193,7429845.766,-2.2,0.549,1.994,3.6,1.008,1.007,3.363,3.141
801.0,2018-06-03 23:58:47.105483,2018-06-04 02:28:30.533547,7438949.28,-2.2,0.549,1.989,3.6,1.008,1.007,3.363,3.141
802.0,2018-06-04 02:30:30.584472,2018-06-04 05:00:05.460381,7448044.206,-2.2,0.549,1.996,3.6,1.008,1.007,3.363,3.141
803.0,2018-06-04 05:02:05.510260,2018-06-04 07:31:50.725720,7457149.472,-2.2,0.549,1.989,3.6,1.008,1.007,3.363,3.141
804.0,2018-06-04 07:33:50.715869,2018-06-04 10:03:31.498549,7466250.245,-2.2,0.549,1.99,3.6,1.008,1.007,3.363,3.139
805.0,2018-06-04 10:05:31.521335,2018-06-04 12:35:16.247179,7475354.993,-2.2,0.549,1.991,3.6,1.008,1.007,3.363,3.14
806.0,2018-06-04 12:37:16.306383,2018-06-04 15:06:55.913353,7484454.659,-2.2,0.549,1.993,3.6,1.008,1.007,3.363,3.134
807.0,2018-06-04 15:08:55.922582,2018-06-04 17:38:40.513527,7493559.26,-2.2,0.549,1.988,3.6,1.008,1.007,3.364,3.134
808.0,2018-06-04 17:40:40.568785,2018-06-04 20:10:26.042495,7502664.788,-2.2,0.549,1.991,3.6,1.008,1.007,3.364,3.134
809.0,2018-06-04 20:12:26.063450,2018-06-04 22:42:10.282628,7511769.029,-2.2,0.549,1.989,3.6,1.008,1.007,3.364,3.134
810.0,2018-06-04 22:44:10.286289,2018-06-05 01:13:56.363904,7520875.11,-2.2,0.549,1.992,3.6,1.008,1.007,3.364,3.134
811.0,2018-06-05 01:15:56.447539,2018-06-05 03:45:36.505195,7529975.251,-2.2,0.549,1.996,3.6,1.008,1.007,3.364,3.134
812.0,2018-06-05 03:47:36.596252,2018-06-05 06:17:17.300762,7539076.047,-2.2,0.549,1.992,3.6,1.008,1.007,3.364,3.134
813.0,2018-06-05 06:19:17.368919,2018-06-05 08:48:57.289631,7548176.036,-2.2,0.549,1.995,3.6,1.008,1.007,3.364,3.134
814.0,2018-06-05 08:50:57.300748,2018-06-05 11:20:39.976884,7557278.723,-2.2,0.549,1.991,3.6,1.008,1.007,3.364,3.134
815.0,2018-06-05 11:22:40.011753,2018-06-05 13:52:20.673131,7566379.419,-2.2,0.549,1.996,3.6,1.008,1.007,3.364,3.134
816.0,2018-06-05 13:54:20.716313,2018-06-05 16:24:03.968438,7575482.714,-2.2,0.549,1.993,3.6,1.008,1.007,3.364,3.134
817.0,2018-06-05 16:26:04.024007,2018-06-05 18:55:46.469011,7584585.215,-2.2,0.549,1.989,3.6,1.008,1.007,3.364,3.133
818.0,2018-06-05 18:57:46.566946,2018-06-05 21:27:23.412475,7593682.158,-2.2,0.549,1.998,3.6,1.008,1.007,3.364,3.133
819.0,2018-06-05 21:29:23.528242,2018-06-05 23:59:03.431564,7602782.178,-2.2,0.549,1.998,3.6,1.008,1.007,3.364,3.133
820.0,2018-06-06 00:01:03.429392,2018-06-06 02:30:44.526940,7611883.273,-2.2,0.549,1.997,3.6,1.008,1.007,3.363,3.134
821.0,2018-06-06 02:32:44.533533,2018-06-06 05:02:25.548097,7620984.294,-2.2,0.549,1.997,3.6,1.007,1.007,3.363,3.133
822.0,2018-06-06 05:04:25.657539,2018-06-06 07:34:02.343104,7630081.089,-2.2,0.549,1.998,3.6,1.007,1.007,3.363,3.133
823.0,2018-06-06 07:36:02.435741,2018-06-06 10:05:39.664397,7639178.41,-2.2,0.549,1.996,3.6,1.007,1.007,3.363,3.133
824.0,2018-06-06 10:07:39.724796,2018-06-06 12:37:20.463073,7648279.209,-2.2,0.549,1.999,3.6,1.007,1.007,3.363,3.133
825.0,2018-06-06 12:39:20.531862,2018-06-06 15:09:02.201460,7657380.947,-2.2,0.549,1.999,3.6,1.007,1.007,3.363,3.133
826.0,2018-06-06 15:11:02.248600,2018-06-06 17:40:33.462848,7666472.209,-2.2,0.549,1.996,3.6,1.007,1.006,3.362,3.132
827.0,2018-06-06 17:42:33.565745,2018-06-06 20:12:09.141122,7675567.887,-2.2,0.549,1.996,3.6,1.007,1.006,3.362,3.132
828.0,2018-06-06 20:14:09.150022,2018-06-06 22:43:49.075203,7684667.821,-2.2,0.549,1.999,3.6,1.007,1.006,3.363,3.132
829.0,2018-06-06 22:45:49.185409,2018-06-07 01:15:28.257908,7693767.004,-2.2,0.549,1.993,3.6,1.007,1.006,3.363,3.132
830.0,2018-06-07 01:17:28.311308,2018-06-07 03:47:06.210587,7702864.957,-2.2,0.549,1.993,3.6,1.007,1.006,3.363,3.132
831.0,2018-06-07 03:49:06.205139,2018-06-07 06:18:42.424128,7711961.17,-2.2,0.549,1.998,3.6,1.007,1.006,3.362,3.132
832.0,2018-06-07 06:20:42.451063,2018-06-07 08:50:21.647222,7721060.393,-2.2,0.549,1.999,3.6,1.007,1.006,3.362,3.132
833.0,2018-06-07 08:52:21.742547,2018-06-07 11:21:58.233066,7730156.979,-2.2,0.549,1.999,3.6,1.007,1.006,3.362,3.132
834.0,2018-06-07 11:23:58.298577,2018-06-07 13:53:34.043712,7739252.79,-2.2,0.549,1.988,3.6,1.007,1.006,3.362,3.132
835.0,2018-06-07 13:55:34.078443,2018-06-07 16:25:09.723799,7748348.47,-2.2,0.549,1.996,3.6,1.007,1.006,3.362,3.132
836.0,2018-06-07 16:27:09.723869,2018-06-07 18:56:48.462370,7757447.208,-2.2,0.549,1.994,3.6,1.007,1.006,3.362,3.132
837.0,2018-06-07 18:58:48.529808,2018-06-07 21:28:28.315827,7766547.062,-2.2,0.549,1.99,3.6,1.007,1.006,3.362,3.131
838.0,2018-06-07 21:30:28.421372,2018-06-08 00:00:04.316310,7775643.062,-2.2,0.549,1.99,3.6,1.007,1.006,3.362,3.131
839.0,2018-06-08 00:02:04.328581,2018-06-08 02:31:38.096074,7784736.842,-2.2,0.549,1.991,3.6,1.007,1.006,3.361,3.131
840.0,2018-06-08 02:33:38.167922,2018-06-08 05:03:17.341986,7793836.088,-2.2,0.549,1.996,3.6,1.007,1.006,3.362,3.132
841.0,2018-06-08 05:05:17.419486,2018-06-08 07:34:55.044867,7802933.791,-2.2,0.549,1.996,3.6,1.007,1.006,3.361,3.132
842.0,2018-06-08 07:36:55.063567,2018-06-08 10:06:29.726068,7812028.472,-2.2,0.549,1.987,3.6,1.007,1.006,3.361,3.131
843.0,2018-06-08 10:08:29.774510,2018-06-08 12:38:05.779090,7821124.525,-2.2,0.549,1.999,3.6,1.007,1.006,3.361,3.131
844.0,2018-06-08 12:40:05.890661,2018-06-08 15:09:39.705320,7830218.451,-2.2,0.549,1.992,3.6,1.007,1.006,3.361,3.131
845.0,2018-06-08 15:11:39.782819,2018-06-08 17:41:13.400806,7839312.147,-2.2,0.549,1.992,3.6,1.007,1.006,3.361,3.131
846.0,2018-06-08 17:43:13.443360,2018-06-08 20:12:47.167630,7848405.914,-2.2,0.549,1.993,3.6,1.007,1.006,3.361,3.13
847.0,2018-06-08 20:14:47.203247,2018-06-08 22:44:16.980470,7857495.726,-2.2,0.549,1.991,3.6,1.007,1.006,3.36,3.13
848.0,2018-06-08 22:46:17.057892,2018-06-09 01:15:49.179471,7866587.925,-2.2,0.549,1.995,3.6,1.007,1.006,3.36,3.13
849.0,2018-06-09 01:17:49.230401,2018-06-09 03:47:18.917762,7875677.664,-2.2,0.549,1.988,3.6,1.007,1.006,3.36,3.13
850.0,2018-06-09 03:49:18.967732,2018-06-09 06:18:55.499876,7884774.246,-2.2,0.549,1.991,3.6,1.007,1.006,3.36,3.13
851.0,2018-06-09 06:20:55.486140,2018-06-09 08:50:25.085378,7893863.831,-2.2,0.549,1.993,3.6,1.006,1.006,3.36,3.13
852.0,2018-06-09 08:52:25.177843,2018-06-09 11:21:57.818211,7902956.564,-2.2,0.549,1.988,3.6,1.006,1.006,3.36,3.13
853.0,2018-06-09 11:23:57.806904,2018-06-09 13:53:19.218258,7912037.964,-2.2,0.549,1.997,3.6,1.006,1.005,3.359,3.129
854.0,2018-06-09 13:55:19.219080,2018-06-09 16:24:45.194975,7921123.941,-2.2,0.549,1.995,3.6,1.006,1.005,3.359,3.129
855.0,2018-06-09 16:26:45.216084,2018-06-09 18:56:07.108967,7930205.855,-2.2,0.549,1.999,3.6,1.006,1.005,3.359,3.129
856.0,2018-06-09 18:58:07.083107,2018-06-09 21:27:32.811508,7939291.558,-2.2,0.549,1.987,3.6,1.006,1.005,3.359,3.129
857.0,2018-06-09 21:29:32.868006,2018-06-09 23:58:56.129619,7948374.876,-2.2,0.549,1.999,3.6,1.006,1.005,3.359,3.129
858.0,2018-06-10 00:00:56.150504,2018-06-10 02:30:25.279452,7957464.025,-2.2,0.549,1.999,3.6,1.006,1.005,3.359,3.129
859.0,2018-06-10 02:32:25.340187,2018-06-10 05:01:52.724646,7966551.471,-2.2,0.549,1.992,3.6,1.006,1.005,3.359,3.129
860.0,2018-06-10 05:03:52.734410,2018-06-10 07:33:23.120545,7975641.867,-2.2,0.549,1.992,3.6,1.006,1.005,3.359,3.129
861.0,2018-06-10 07:35:23.128397,2018-06-10 10:04:52.469477,7984731.215,-2.2,0.549,1.989,3.6,1.006,1.005,3.359,3.129
862.0,2018-06-10 10:06:52.564975,2018-06-10 12:36:16.319955,7993815.066,-2.2,0.549,1.992,3.6,1.006,1.005,3.358,3.129
863.0,2018-06-10 12:38:16.307161,2018-06-10 15:07:44.921495,8002903.667,-2.2,0.549,1.996,3.6,1.006,1.005,3.358,3.129
864.0,2018-06-10 15:09:44.944301,2018-06-10 17:39:08.890970,8011987.637,-2.2,0.549,1.996,3.6,1.006,1.005,3.358,3.128
865.0,2018-06-10 17:41:08.986076,2018-06-10 20:10:35.076874,8021073.823,-2.2,0.549,1.997,3.6,1.006,1.005,3.358,3.128
866.0,2018-06-10 20:12:35.066990,2018-06-10 22:42:00.893275,8030159.639,-2.2,0.549,1.988,3.6,1.006,1.005,3.358,3.129
867.0,2018-06-10 22:44:00.871302,2018-06-11 01:13:18.067124,8039236.813,-2.2,0.549,1.998,3.6,1.006,1.005,3.358,3.128
868.0,2018-06-11 01:15:18.119701,2018-06-11 03:44:40.087547,8048318.834,-2.2,0.549,1.988,3.6,1.006,1.005,3.357,3.128
869.0,2018-06-11 03:46:40.068394,2018-06-11 06:16:03.350471,8057402.096,-2.2,0.549,1.991,3.6,1.006,1.005,3.358,3.128
870.0,2018-06-11 06:18:03.332852,2018-06-11 08:47:29.582389,8066488.328,-2.2,0.549,1.988,3.6,1.006,1.005,3.358,3.128
871.0,2018-06-11 08:49:29.647617,2018-06-11 11:18:54.430165,8075573.176,-2.2,0.549,1.988,3.6,1.006,1.005,3.358,3.128
872.0,2018-06-11 11:20:54.427048,2018-06-11 13:50:14.223814,8084652.97,-2.2,0.549,1.998,3.6,1.006,1.005,3.357,3.128
873.0,2018-06-11 13:52:14.222278,2018-06-11 16:21:34.582940,8093733.329,-2.2,0.549,1.988,3.6,1.006,1.005,3.357,3.128
874.0,2018-06-11 16:23:34.642253,2018-06-11 18:52:59.082492,8102817.828,-2.2,0.549,1.989,3.6,1.006,1.005,3.357,3.128
875.0,2018-06-11 18:54:59.061182,2018-06-11 21:24:21.117610,8111899.864,-2.2,0.549,1.993,3.6,1.006,1.005,3.357,3.128
876.0,2018-06-11 21:26:21.198825,2018-06-11 23:55:43.027875,8120981.774,-2.2,0.549,1.989,3.6,1.006,1.005,3.357,3.128
877.0,2018-06-11 23:57:43.078841,2018-06-12 02:27:04.597759,8130063.344,-2.2,0.549,1.988,3.6,1.006,1.005,3.357,3.128
878.0,2018-06-12 02:29:04.572701,2018-06-12 04:58:23.382445,8139142.128,-2.2,0.549,1.995,3.6,1.005,1.005,3.356,3.127
879.0,2018-06-12 05:00:23.462689,2018-06-12 07:29:47.266320,8148226.012,-2.2,0.549,1.988,3.6,1.005,1.005,3.356,3.128
880.0,2018-06-12 07:31:47.292166,2018-06-12 10:01:06.972343,8157305.718,-2.2,0.549,1.994,3.6,1.006,1.005,3.356,3.127
881.0,2018-06-12 10:03:07.042585,2018-06-12 12:32:29.597587,8166388.344,-2.2,0.549,1.988,3.6,1.005,1.005,3.356,3.127
882.0,2018-06-12 12:34:29.667530,2018-06-12 15:03:52.569421,8175471.315,-2.2,0.549,1.993,3.6,1.005,1.005,3.356,3.127
883.0,2018-06-12 15:05:52.629960,2018-06-12 17:35:10.886826,8184549.633,-2.2,0.549,1.99,3.6,1.005,1.005,3.356,3.127
884.0,2018-06-12 17:37:10.961971,2018-06-12 20:06:33.843852,8193632.59,-2.2,0.549,1.991,3.6,1.005,1.005,3.356,3.127
885.0,2018-06-12 20:08:33.883806,2018-06-12 22:37:52.250616,8202710.997,-2.2,0.549,1.988,3.6,1.005,1.004,3.356,3.127
886.0,2018-06-12 22:39:52.366129,2018-06-13 01:09:14.696141,8211793.442,-2.2,0.549,1.993,3.6,1.005,1.005,3.356,3.127
887.0,2018-06-13 01:11:14.735658,2018-06-13 03:40:31.432809,8220870.179,-2.2,0.549,1.993,3.6,1.005,1.004,3.356,3.126
888.0,2018-06-13 03:42:31.584909,2018-06-13 06:11:48.829588,8229947.576,-2.2,0.549,1.996,3.6,1.005,1.004,3.355,3.126
889.0,2018-06-13 06:13:48.878176,2018-06-13 08:43:11.810868,8239030.557,-2.2,0.549,1.988,3.6,1.005,1.004,3.356,3.126
890.0,2018-06-13 08:45:11.777606,2018-06-13 11:14:30.590253,8248109.336,-2.2,0.549,1.99,3.6,1.005,1.004,3.355,3.126
891.0,2018-06-13 11:16:30.528123,2018-06-13 13:45:38.902946,8257177.649,-2.2,0.549,1.995,3.6,1.005,1.004,3.355,3.126
892.0,2018-06-13 13:47:39.031054,2018-06-13 16:16:58.901513,8266257.648,-2.2,0.549,1.993,3.6,1.005,1.004,3.355,3.126
893.0,2018-06-13 16:18:59.051052,2018-06-13 18:48:09.997289,8275328.743,-2.2,0.549,1.991,3.6,1.005,1.004,3.355,3.126
894.0,2018-06-13 18:50:10.063641,2018-06-13 21:19:31.049503,8284409.795,-2.2,0.549,1.996,3.6,1.005,1.004,3.355,3.126
895.0,2018-06-13 21:21:31.159984,2018-06-13 23:50:51.582864,8293490.329,-2.2,0.549,1.998,3.6,1.005,1.004,3.355,3.126
896.0,2018-06-13 23:52:51.637146,2018-06-14 02:22:08.061205,8302566.807,-2.2,0.549,1.988,3.6,1.005,1.004,3.354,3.126
897.0,2018-06-14 02:24:08.107692,2018-06-14 04:53:25.707367,8311644.453,-2.2,0.549,1.989,3.6,1.005,1.004,3.355,3.126
898.0,2018-06-14 04:55:25.613725,2018-06-14 07:24:40.812627,8320719.559,-2.2,0.549,1.99,3.6,1.005,1.004,3.354,3.125
899.0,2018-06-14 07:26:40.902956,2018-06-14 09:55:57.892669,8329796.639,-2.2,0.549,1.989,3.6,1.005,1.004,3.354,3.125
900.0,2018-06-14 09:57:58.025921,2018-06-14 12:27:11.126758,8338869.873,-2.2,0.549,1.996,3.6,1.005,1.004,3.354,3.125
901.0,2018-06-14 12:29:11.116630,2018-06-14 14:58:27.238380,8347945.984,-2.2,0.549,1.991,3.6,1.005,1.004,3.354,3.125
902.0,2018-06-14 15:00:27.238008,2018-06-14 17:29:45.229486,8357023.975,-2.2,0.549,1.997,3.6,1.005,1.004,3.354,3.125
903.0,2018-06-14 17:31:45.246023,2018-06-14 20:00:59.412631,8366098.159,-2.2,0.55,1.997,3.6,1.005,1.004,3.354,3.125
904.0,2018-06-14 20:02:59.378010,2018-06-14 22:32:13.162899,8375171.909,-2.2,0.549,1.988,3.6,1.005,1.004,3.354,3.125
905.0,2018-06-14 22:34:13.239826,2018-06-15 01:03:31.563426,8384250.309,-2.2,0.549,1.992,3.6,1.005,1.004,3.354,3.125
906.0,2018-06-15 01:05:31.617143,2018-06-15 03:34:45.889885,8393324.636,-2.2,0.549,1.999,3.6,1.005,1.004,3.353,3.125
907.0,2018-06-15 03:36:46.038547,2018-06-15 06:05:56.709107,8402395.455,-2.2,0.549,1.995,3.6,1.004,1.004,3.353,3.125
908.0,2018-06-15 06:07:56.835888,2018-06-15 08:37:07.650537,8411466.397,-2.2,0.549,1.998,3.6,1.004,1.004,3.353,3.124
909.0,2018-06-15 08:39:07.635123,2018-06-15 11:08:24.141332,8420542.887,-2.2,0.549,1.99,3.6,1.004,1.004,3.353,3.125
910.0,2018-06-15 11:10:24.048259,2018-06-15 13:39:32.227221,8429610.973,-2.2,0.549,1.999,3.6,1.004,1.004,3.352,3.124
911.0,2018-06-15 13:41:32.309130,2018-06-15 16:10:45.653479,8438684.399,-2.2,0.549,1.994,3.6,1.004,1.004,3.353,3.124
912.0,2018-06-15 16:12:45.684632,2018-06-15 18:41:59.858164,8447758.604,-2.2,0.549,1.988,3.6,1.004,1.004,3.352,3.124
913.0,2018-06-15 18:43:59.876810,2018-06-15 21:13:09.159341,8456827.905,-2.2,0.549,1.992,3.6,1.004,1.004,3.352,3.124
914.0,2018-06-15 21:15:09.185563,2018-06-15 23:44:13.539081,8465892.285,-2.2,0.549,1.999,3.6,1.004,1.003,3.352,3.124
915.0,2018-06-15 23:46:13.467036,2018-06-16 02:15:22.968951,8474961.715,-2.2,0.549,1.993,3.6,1.004,1.003,3.352,3.124
916.0,2018-06-16 02:17:22.894812,2018-06-16 04:46:36.590926,8484035.337,-2.2,0.549,1.999,3.6,1.004,1.003,3.352,3.124
917.0,2018-06-16 04:48:36.674244,2018-06-16 07:17:48.681236,8493107.427,-2.2,0.549,1.992,3.6,1.004,1.003,3.351,3.124
918.0,2018-06-16 07:19:48.643531,2018-06-16 09:48:56.628966,8502175.375,-2.2,0.549,1.999,3.6,1.004,1.003,3.351,3.123
919.0,2018-06-16 09:50:56.716298,2018-06-16 12:20:09.402275,8511248.148,-2.2,0.549,1.994,3.6,1.004,1.003,3.351,3.123
920.0,2018-06-16 12:22:09.499691,2018-06-16 14:51:21.399511,8520320.146,-2.2,0.549,1.993,3.6,1.004,1.003,3.351,3.123
921.0,2018-06-16 14:53:21.449533,2018-06-16 17:22:30.163216,8529388.909,-2.2,0.549,1.996,3.6,1.004,1.003,3.351,3.123
922.0,2018-06-16 17:24:30.139978,2018-06-16 19:53:41.226944,8538459.973,-2.2,0.549,1.988,3.6,1.004,1.003,3.351,3.123
923.0,2018-06-16 19:55:41.239901,2018-06-16 22:24:50.824119,8547529.57,-2.2,0.549,1.996,3.6,1.004,1.003,3.351,3.123
924.0,2018-06-16 22:26:50.881953,2018-06-17 00:55:55.513887,8556594.26,-2.2,0.549,1.987,3.6,1.004,1.003,3.35,3.123
925.0,2018-06-17 00:57:55.636568,2018-06-17 03:27:05.341720,8565664.088,-2.2,0.549,1.992,3.6,1.004,1.003,3.351,3.123
926.0,2018-06-17 03:29:05.494596,2018-06-17 05:58:08.129475,8574726.875,-2.2,0.549,1.997,3.6,1.004,1.003,3.35,3.123
927.0,2018-06-17 06:00:08.264858,2018-06-17 08:29:15.038756,8583793.785,-2.2,0.549,1.992,3.6,1.004,1.003,3.35,3.123
928.0,2018-06-17 08:31:15.008688,2018-06-17 11:00:23.352905,8592862.099,-2.2,0.549,1.999,3.6,1.004,1.003,3.35,3.123
929.0,2018-06-17 11:02:23.373737,2018-06-17 13:31:27.191044,8601925.937,-2.2,0.549,1.998,3.6,1.004,1.003,3.35,3.123
930.0,2018-06-17 13:33:27.268071,2018-06-17 16:02:34.914810,8610993.661,-2.2,0.549,1.999,3.6,1.004,1.003,3.35,3.123
931.0,2018-06-17 16:04:35.001748,2018-06-17 18:33:34.399102,8620053.145,-2.2,0.549,1.996,3.6,1.004,1.003,3.349,3.122
932.0,2018-06-17 18:35:34.338716,2018-06-17 21:04:42.332031,8629121.078,-2.2,0.549,1.991,3.6,1.004,1.003,3.35,3.123
933.0,2018-06-17 21:06:42.388165,2018-06-17 23:35:48.761194,8638187.507,-2.2,0.549,1.991,3.6,1.004,1.003,3.35,3.123
934.0,2018-06-17 23:37:48.687091,2018-06-18 02:06:53.216351,8647251.962,-2.2,0.549,1.995,3.6,1.004,1.003,3.35,3.122
935.0,2018-06-18 02:08:53.282718,2018-06-18 04:37:58.529234,8656317.275,-2.2,0.549,1.996,3.6,1.004,1.003,3.35,3.122
936.0,2018-06-18 04:39:58.664852,2018-06-18 07:09:05.077156,8665383.823,-2.2,0.549,1.994,3.6,1.004,1.003,3.349,3.122
937.0,2018-06-18 07:11:05.065279,2018-06-18 09:40:08.717819,8674447.464,-2.2,0.549,1.992,3.6,1.003,1.003,3.349,3.122
938.0,2018-06-18 09:42:08.875848,2018-06-18 12:11:09.232490,8683507.978,-2.2,0.549,1.999,3.6,1.003,1.003,3.349,3.122
939.0,2018-06-18 12:13:09.335474,2018-06-18 14:42:10.892895,8692569.639,-2.2,0.549,1.998,3.6,1.003,1.003,3.349,3.122
940.0,2018-06-18 14:44:10.890379,2018-06-18 17:13:13.234035,8701631.98,-2.2,0.549,1.994,3.6,1.003,1.003,3.349,3.122
941.0,2018-06-18 17:15:13.209385,2018-06-18 19:44:19.882376,8710698.628,-2.2,0.549,1.992,3.6,1.004,1.003,3.349,3.122
942.0,2018-06-18 19:46:19.886814,2018-06-18 22:15:23.065965,8719761.812,-2.2,0.549,1.99,3.6,1.003,1.003,3.349,3.122
943.0,2018-06-18 22:17:23.125762,2018-06-19 00:46:29.149013,8728827.895,-2.2,0.549,1.989,3.6,1.003,1.003,3.349,3.122
944.0,2018-06-19 00:48:29.209439,2018-06-19 03:17:30.046328,8737888.792,-2.2,0.549,1.99,3.6,1.003,1.003,3.349,3.121
945.0,2018-06-19 03:19:30.107524,2018-06-19 05:48:31.799421,8746950.545,-2.2,0.549,1.999,3.6,1.003,1.003,3.349,3.121
946.0,2018-06-19 05:50:31.725195,2018-06-19 08:19:30.253881,8756009.0,-2.2,0.549,1.991,3.6,1.003,1.003,3.348,3.121
947.0,2018-06-19 08:21:30.364210,2018-06-19 10:50:29.977519,8765068.724,-2.2,0.549,1.989,3.6,1.003,1.003,3.349,3.122
948.0,2018-06-19 10:52:30.012069,2018-06-19 13:21:34.700951,8774133.447,-2.2,0.549,1.997,3.6,1.003,1.003,3.349,3.122
949.0,2018-06-19 13:23:34.636353,2018-06-19 15:52:35.163101,8783193.909,-2.2,0.549,1.992,3.6,1.003,1.003,3.348,3.121
950.0,2018-06-19 15:54:35.260172,2018-06-19 18:23:28.942765,8792247.689,-2.2,0.549,1.988,3.6,1.003,1.002,3.348,3.121
951.0,2018-06-19 18:25:28.890297,2018-06-19 20:54:29.798142,8801308.544,-2.2,0.549,1.988,3.6,1.003,1.003,3.348,3.121
952.0,2018-06-19 20:56:29.814425,2018-06-19 23:25:29.301860,8810368.048,-2.2,0.549,1.988,3.6,1.003,1.003,3.348,3.121
953.0,2018-06-19 23:27:29.478257,2018-06-20 01:56:30.636735,8819429.383,-2.2,0.549,1.996,3.6,1.003,1.002,3.348,3.122
954.0,2018-06-20 01:58:30.726102,2018-06-20 04:27:29.774477,8828488.52,-2.2,0.549,1.99,3.6,1.003,1.002,3.348,3.121
955.0,2018-06-20 04:29:29.867116,2018-06-20 06:58:35.052455,8837553.798,-2.2,0.549,1.993,3.6,1.003,1.002,3.348,3.121
956.0,2018-06-20 07:00:35.154467,2018-06-20 09:29:36.515026,8846615.261,-2.2,0.549,1.995,3.6,1.003,1.002,3.348,3.126
957.0,2018-06-20 09:31:36.571439,2018-06-20 12:00:39.481882,8855678.228,-2.2,0.549,1.99,3.6,1.003,1.002,3.347,3.127
958.0,2018-06-20 12:02:39.555973,2018-06-20 14:31:39.115609,8864737.862,-2.2,0.549,1.997,3.6,1.003,1.002,3.346,3.126
959.0,2018-06-20 14:33:39.251850,2018-06-20 17:02:35.813625,8873794.56,-2.2,0.549,1.996,3.6,1.003,1.002,3.346,3.126
960.0,2018-06-20 17:04:35.886677,2018-06-20 19:33:39.183010,8882857.929,-2.2,0.549,1.989,3.6,1.003,1.002,3.347,3.126
961.0,2018-06-20 19:35:39.256711,2018-06-20 22:04:40.095660,8891918.842,-2.2,0.549,1.996,3.6,1.003,1.002,3.346,3.125
962.0,2018-06-20 22:06:40.081609,2018-06-21 00:35:37.450036,8900976.196,-2.2,0.549,1.994,3.6,1.003,1.002,3.346,3.125
963.0,2018-06-21 00:37:37.510587,2018-06-21 03:06:31.506968,8910030.253,-2.2,0.549,1.995,3.6,1.003,1.002,3.346,3.125
964.0,2018-06-21 03:08:31.583814,2018-06-21 05:37:24.994897,8919083.741,-2.2,0.549,1.999,3.6,1.003,1.002,3.346,3.125
965.0,2018-06-21 05:39:24.894269,2018-06-21 08:08:19.133186,8928137.879,-2.2,0.549,1.989,3.6,1.003,1.002,3.346,3.122
966.0,2018-06-21 08:10:19.233056,2018-06-21 10:39:18.343798,8937197.09,-2.2,0.549,1.996,3.6,1.003,1.002,3.346,3.123
967.0,2018-06-21 10:41:18.337518,2018-06-21 13:10:14.688403,8946253.434,-2.2,0.549,1.988,3.6,1.003,1.002,3.346,3.123
968.0,2018-06-21 13:12:14.649853,2018-06-21 15:41:06.021865,8955304.768,-2.2,0.549,1.996,3.6,1.003,1.002,3.346,3.122
969.0,2018-06-21 15:43:06.068035,2018-06-21 18:11:52.340553,8964351.087,-2.2,0.549,1.995,3.6,1.002,1.002,3.345,3.122
970.0,2018-06-21 18:13:52.431615,2018-06-21 20:42:47.384393,8973406.13,-2.2,0.549,1.993,3.6,1.003,1.002,3.346,3.123
971.0,2018-06-21 20:44:47.409621,2018-06-21 23:13:39.128131,8982457.874,-2.2,0.549,1.996,3.6,1.003,1.002,3.346,3.123
972.0,2018-06-21 23:15:39.082393,2018-06-22 01:44:35.063989,8991513.81,-2.2,0.549,1.998,3.6,1.003,1.002,3.346,3.122
973.0,2018-06-22 01:46:35.110791,2018-06-22 04:15:35.313044,9000574.059,-2.2,0.549,1.992,3.6,1.003,1.002,3.346,3.123
974.0,2018-06-22 04:17:35.364573,2018-06-22 06:46:28.508390,9009627.254,-2.2,0.549,1.994,3.6,1.003,1.002,3.345,3.122
975.0,2018-06-22 06:48:28.459999,2018-06-22 09:17:21.420784,9018680.167,-2.2,0.549,1.99,3.6,1.003,1.002,3.345,3.121
976.0,2018-06-22 09:19:21.549350,2018-06-22 11:48:16.642025,9027735.388,-2.2,0.549,1.997,3.6,1.003,1.002,3.345,3.122
977.0,2018-06-22 11:50:16.701018,2018-06-22 14:19:08.068727,9036786.815,-2.2,0.549,1.997,3.6,1.002,1.002,3.345,3.122
978.0,2018-06-22 14:21:08.092128,2018-06-22 16:50:03.840966,9045842.587,-2.2,0.549,1.99,3.6,1.002,1.002,3.345,3.122
979.0,2018-06-22 16:52:03.831017,2018-06-22 19:20:57.751901,9054896.498,-2.2,0.549,1.99,3.6,1.002,1.002,3.345,3.122
980.0,2018-06-22 19:22:57.702294,2018-06-22 21:51:49.351797,9063948.098,-2.2,0.549,1.992,3.6,1.002,1.002,3.345,3.122
981.0,2018-06-22 21:53:49.293391,2018-06-23 00:22:45.962370,9073004.708,-2.2,0.549,1.993,3.6,1.002,1.002,3.345,3.122
982.0,2018-06-23 00:24:46.039696,2018-06-23 02:53:39.261682,9082058.008,-2.2,0.549,1.998,3.6,1.002,1.002,3.345,3.121
983.0,2018-06-23 02:55:39.167781,2018-06-23 05:24:33.698694,9091112.445,-2.2,0.549,1.992,3.6,1.002,1.002,3.345,3.121
984.0,2018-06-23 05:26:33.675165,2018-06-23 07:55:29.760056,9100168.506,-2.2,0.549,1.994,3.6,1.002,1.002,3.345,3.121
985.0,2018-06-23 07:57:29.899648,2018-06-23 10:26:25.268748,9109224.015,-2.2,0.549,1.997,3.6,1.002,1.002,3.345,3.121
986.0,2018-06-23 10:28:25.358008,2018-06-23 12:57:22.188198,9118280.934,-2.2,0.549,1.991,3.6,1.002,1.002,3.345,3.121
987.0,2018-06-23 12:59:22.223928,2018-06-23 15:28:12.867631,9127331.614,-2.2,0.549,1.995,3.6,1.002,1.001,3.344,3.121
988.0,2018-06-23 15:30:12.783508,2018-06-23 17:59:04.738883,9136383.485,-2.2,0.549,1.999,3.6,1.002,1.001,3.344,3.121
989.0,2018-06-23 18:01:04.762189,2018-06-23 20:29:55.527074,9145434.273,-2.2,0.549,1.994,3.6,1.002,1.001,3.344,3.121
990.0,2018-06-23 20:31:55.506520,2018-06-23 23:00:40.234336,9154478.98,-2.2,0.549,1.996,3.6,1.002,1.001,3.344,3.12
991.0,2018-06-23 23:02:40.169412,2018-06-24 01:31:26.827886,9163525.574,-2.2,0.549,1.995,3.6,1.002,1.001,3.343,3.12
992.0,2018-06-24 01:33:26.976365,2018-06-24 04:02:18.696082,9172577.442,-2.2,0.549,1.996,3.6,1.002,1.001,3.344,3.121
993.0,2018-06-24 04:04:18.757703,2018-06-24 06:33:02.850607,9181621.597,-2.2,0.549,1.991,3.6,1.002,1.001,3.343,3.12
994.0,2018-06-24 06:35:02.933391,2018-06-24 09:03:51.160365,9190669.906,-2.2,0.549,1.991,3.6,1.002,1.001,3.343,3.12
995.0,2018-06-24 09:05:51.203959,2018-06-24 11:34:39.863168,9199718.609,-2.2,0.549,1.996,3.6,1.002,1.001,3.343,3.12
996.0,2018-06-24 11:36:39.838910,2018-06-24 14:05:16.716230,9208755.462,-2.2,0.549,1.997,3.6,1.002,1.001,3.343,3.12
997.0,2018-06-24 14:07:16.702703,2018-06-24 16:35:58.807083,9217797.553,-2.2,0.549,1.999,3.6,1.002,1.001,3.343,3.12
998.0,2018-06-24 16:37:58.804633,2018-06-24 19:06:49.655414,9226848.401,-2.2,0.549,1.989,3.6,1.002,1.001,3.343,3.12
999.0,2018-06-24 19:08:49.783320,2018-06-24 21:37:33.893045,9235892.639,-2.2,0.549,1.993,3.6,1.002,1.001,3.343,3.12
1000.0,2018-06-24 21:39:33.976705,2018-06-25 00:08:21.432480,9244940.178,-2.2,0.549,1.99,3.6,1.002,1.001,3.343,3.12
1001.0,2018-06-25 00:10:21.532026,2018-06-25 02:39:11.571415,9253990.317,-2.2,0.549,1.988,3.6,1.002,1.001,3.343,3.12
1002.0,2018-06-25 02:41:11.564679,2018-06-25 05:09:51.893877,9263030.64,-2.2,0.549,1.992,3.6,1.002,1.001,3.342,3.119
1003.0,2018-06-25 05:11:51.808362,2018-06-25 07:40:35.025252,9272073.771,-2.2,0.549,1.989,3.6,1.002,1.001,3.342,3.119
1004.0,2018-06-25 07:42:35.096492,2018-06-25 10:11:15.368386,9281114.114,-2.2,0.549,1.995,3.6,1.002,1.001,3.342,3.119
1005.0,2018-06-25 10:13:15.381293,2018-06-25 12:42:03.260638,9290162.007,-2.2,0.549,1.997,3.6,1.002,1.001,3.342,3.119
1006.0,2018-06-25 12:44:03.191491,2018-06-25 15:12:45.142690,9299203.889,-2.2,0.549,1.988,3.6,1.002,1.001,3.342,3.119
1007.0,2018-06-25 15:14:45.129730,2018-06-25 17:43:28.813282,9308247.559,-2.2,0.549,1.992,3.6,1.002,1.001,3.342,3.12
1008.0,2018-06-25 17:45:28.983732,2018-06-25 20:14:14.649925,9317293.396,-2.2,0.549,1.991,3.6,1.002,1.001,3.342,3.119
1009.0,2018-06-25 20:16:14.563941,2018-06-25 22:45:00.815476,9326339.561,-2.2,0.549,1.989,3.6,1.002,1.001,3.342,3.119
1010.0,2018-06-25 22:45:00.815605,2018-06-26 02:48:23.794722,9340942.541,-0.55,0.549,1.989,3.6,1.002,1.007,3.342,3.245
1011.0,2018-06-26 02:48:23.799447,2018-06-26 06:53:40.000174,9355658.746,-0.55,0.549,1.999,3.6,1.007,1.007,3.364,3.244
1012.0,2018-06-26 06:53:40.012515,2018-06-26 10:59:08.149927,9370386.896,-0.55,0.549,1.999,3.6,1.008,1.007,3.368,3.245
1013.0,2018-06-26 10:59:08.150037,2018-06-26 11:00:08.202644,9370446.949,0.0,0.0,2.672,2.679,0.0,0.0,0.0,0.0
1014.0,2018-06-27 08:28:56.013913,2018-06-27 12:38:45.674681,9385446.623,-0.55,0.549,1.999,3.6,1.001,1.007,3.354,3.244
1015.0,2018-06-27 12:38:45.768017,2018-06-27 16:46:19.831344,9400300.78,-0.55,0.549,1.999,3.6,1.012,1.009,3.38,3.251
1016.0,2018-06-27 16:46:19.862597,2018-06-27 20:53:30.628512,9415131.577,-0.55,0.549,1.997,3.6,1.012,1.01,3.38,3.253
1017.0,2018-06-27 20:53:30.628629,2018-06-28 02:10:03.933639,9434124.882,-2.2,0.549,1.992,3.6,2.018,2.008,6.742,6.258
1018.0,2018-06-28 02:12:03.970514,2018-06-28 04:41:45.417303,9443226.366,-2.2,0.549,1.995,3.6,1.006,1.004,3.357,3.13
1019.0,2018-06-28 04:43:45.442719,2018-06-28 07:13:17.099024,9452318.048,-2.2,0.549,1.989,3.6,1.005,1.004,3.356,3.13
1020.0,2018-06-28 07:15:17.153854,2018-06-28 09:44:42.268546,9461403.217,-2.2,0.549,1.999,3.6,1.005,1.004,3.355,3.129
1021.0,2018-06-28 09:46:42.322075,2018-06-28 12:16:02.035906,9470482.985,-2.2,0.549,1.995,3.6,1.005,1.004,3.354,3.129
1022.0,2018-06-28 12:18:02.088956,2018-06-28 14:47:21.812584,9479562.761,-2.2,0.549,1.99,3.6,1.005,1.004,3.353,3.129
1023.0,2018-06-28 14:49:21.871351,2018-06-28 17:18:42.433549,9488643.382,-2.2,0.549,1.988,3.6,1.005,1.004,3.353,3.129
1024.0,2018-06-28 17:20:42.491457,2018-06-28 19:50:01.712335,9497722.661,-2.2,0.549,1.992,3.6,1.005,1.004,3.353,3.129
1025.0,2018-06-28 19:52:01.767181,2018-06-28 22:21:15.351044,9506796.3,-2.2,0.549,1.988,3.6,1.004,1.004,3.352,3.128
1026.0,2018-06-28 22:23:15.401332,2018-06-29 00:52:28.815259,9515869.764,-2.2,0.549,1.995,3.6,1.004,1.003,3.351,3.127
1027.0,2018-06-29 00:54:28.876658,2018-06-29 03:23:42.605402,9524943.554,-2.2,0.549,1.999,3.6,1.004,1.003,3.351,3.127
1028.0,2018-06-29 03:25:42.662736,2018-06-29 05:54:51.463886,9534012.413,-2.2,0.549,1.993,3.6,1.004,1.003,3.35,3.127
1029.0,2018-06-29 05:56:51.525039,2018-06-29 08:25:55.392185,9543076.341,-2.2,0.549,1.993,3.6,1.004,1.003,3.35,3.126
1030.0,2018-06-29 08:27:55.448826,2018-06-29 10:57:04.966120,9552145.915,-2.2,0.549,1.999,3.6,1.004,1.003,3.35,3.126
1031.0,2018-06-29 10:59:05.027193,2018-06-29 13:28:13.555875,9561214.505,-2.2,0.549,1.995,3.6,1.004,1.003,3.349,3.126
