Repository: Oliver191/MSc_Thesis_Predictive_Maintenance_Batteries

# MSc_Thesis_Predictive_Maintenance_Batteries
The GitHub repository accompanying the MSc Thesis at Esade written by Oliver Caspers regarding the topic “Predictive Maintenance for Lithium-Ion Batteries: Predicting the Remaining Useful Life (RUL) using Data-Driven Machine Learning based on Real-World Battery Datasets”.

SNL_Final.ipynb: The main Jupyter Notebook which contains the main code used to load, clean, and transform the SNL data. Four initial models are evaluated and a RF is chosen to be optimized. The RF is trained to predict the RUL on the training data and optimized using the validation data. Finally, the model is tested using independent testing data from UL.

File: SNL_Cycle_Timeseries_Data/SNL_18650_LFP_25C_0-100_0.5-3C_a_cycle_data.csv (part 3 of 14)
Cycle_Index,Start_Time,End_Time,Test_Time (s),Min_Current (A),Max_Current (A),Min_Voltage (V),Max_Voltage (V),Charge_Capacity (Ah),Discharge_Capacity (Ah),Charge_Energy (Wh),Discharge_Energy (Wh)
690.0,2017-11-15 18:10:17.584476,2017-11-15 20:29:49.413097,6070877.595,-3.3,0.549,1.993,3.6,1.001,0.999,3.34,3.047
691.0,2017-11-15 20:31:49.449694,2017-11-15 22:51:21.435026,6079369.617,-3.3,0.549,1.994,3.6,1.001,0.999,3.34,3.047
692.0,2017-11-15 22:53:21.492762,2017-11-16 01:12:52.039476,6087860.221,-3.3,0.549,1.997,3.6,1.001,0.999,3.34,3.047
693.0,2017-11-16 01:14:52.084955,2017-11-16 03:34:21.904219,6096350.086,-3.3,0.549,1.986,3.6,1.001,0.999,3.34,3.047
694.0,2017-11-16 03:36:21.935838,2017-11-16 05:55:50.055952,6104838.238,-3.3,0.549,1.99,3.6,1.001,0.998,3.34,3.046
695.0,2017-11-16 05:57:50.134189,2017-11-16 08:17:20.454503,6113328.636,-3.3,0.549,1.991,3.6,1.001,0.998,3.339,3.046
696.0,2017-11-16 08:19:20.492378,2017-11-16 10:38:49.130560,6121817.313,-3.3,0.549,1.993,3.6,1.0,0.998,3.34,3.04
697.0,2017-11-16 10:40:49.215954,2017-11-16 13:00:17.760033,6130305.942,-3.3,0.549,1.988,3.6,1.0,0.998,3.34,3.04
698.0,2017-11-16 13:02:17.790433,2017-11-16 15:21:44.495651,6138792.678,-3.3,0.549,1.998,3.6,1.0,0.998,3.34,3.04
699.0,2017-11-16 15:23:44.569959,2017-11-16 17:43:11.453090,6147279.635,-3.3,0.549,1.997,3.6,1.0,0.998,3.339,3.04
700.0,2017-11-16 17:45:11.501121,2017-11-16 20:04:37.413348,6155765.595,-3.3,0.549,1.997,3.6,1.0,0.998,3.339,3.04
701.0,2017-11-16 20:06:37.442039,2017-11-16 22:26:01.977558,6164250.16,-3.3,0.549,1.987,3.6,1.0,0.998,3.338,3.04
702.0,2017-11-16 22:28:02.014905,2017-11-17 00:47:26.141272,6172734.323,-3.3,0.549,1.987,3.6,1.0,0.998,3.338,3.04
703.0,2017-11-17 00:49:26.218669,2017-11-17 03:08:50.590967,6181218.773,-3.3,0.549,1.992,3.6,1.0,0.998,3.338,3.039
704.0,2017-11-17 03:10:50.615207,2017-11-17 05:30:13.698890,6189701.881,-3.3,0.549,1.988,3.6,1.0,0.998,3.338,3.04
705.0,2017-11-17 05:32:13.729938,2017-11-17 07:51:37.178474,6198185.36,-3.3,0.549,1.992,3.6,1.0,0.998,3.338,3.04
706.0,2017-11-17 07:53:37.248334,2017-11-17 10:12:58.527353,6206666.709,-3.3,0.549,1.999,3.6,1.0,0.997,3.337,3.039
707.0,2017-11-17 10:14:58.601212,2017-11-17 12:34:16.540606,6215144.723,-3.3,0.549,1.997,3.6,0.999,0.997,3.337,3.039
708.0,2017-11-17 12:36:16.612780,2017-11-17 14:55:36.832748,6223625.015,-3.3,0.549,1.996,3.6,0.999,0.997,3.337,3.039
709.0,2017-11-17 14:57:36.876156,2017-11-17 17:16:56.758988,6232104.941,-3.3,0.549,1.998,3.6,0.999,0.997,3.336,3.039
710.0,2017-11-17 17:18:56.835313,2017-11-17 19:38:15.908621,6240584.091,-3.3,0.549,1.991,3.6,0.999,0.997,3.336,3.038
711.0,2017-11-17 19:40:15.954196,2017-11-17 21:59:35.154914,6249063.337,-3.3,0.549,1.99,3.6,0.999,0.997,3.336,3.038
712.0,2017-11-17 22:01:35.201137,2017-11-18 00:20:52.054843,6257540.237,-3.3,0.549,1.991,3.6,0.999,0.997,3.336,3.038
713.0,2017-11-18 00:22:52.097676,2017-11-18 02:42:10.007360,6266018.189,-3.3,0.549,1.996,3.6,0.999,0.997,3.336,3.038
714.0,2017-11-18 02:44:10.080190,2017-11-18 05:03:25.291728,6274493.474,-3.3,0.549,1.988,3.6,0.999,0.997,3.335,3.038
715.0,2017-11-18 05:05:25.358827,2017-11-18 07:24:42.150097,6282970.332,-3.3,0.549,1.994,3.6,0.999,0.997,3.335,3.037
716.0,2017-11-18 07:26:42.182608,2017-11-18 09:45:58.524593,6291446.707,-3.3,0.549,1.999,3.6,0.999,0.997,3.335,3.037
717.0,2017-11-18 09:47:58.584488,2017-11-18 12:07:14.381963,6299922.564,-3.3,0.549,1.999,3.6,0.999,0.997,3.335,3.037
718.0,2017-11-18 12:09:14.468429,2017-11-18 14:28:29.343334,6308397.525,-3.3,0.549,1.987,3.6,0.999,0.997,3.334,3.037
719.0,2017-11-18 14:30:29.423518,2017-11-18 16:49:45.062008,6316873.244,-3.3,0.549,1.997,3.6,0.999,0.997,3.334,3.037
720.0,2017-11-18 16:51:45.136854,2017-11-18 19:10:58.723078,6325346.905,-3.3,0.549,1.989,3.6,0.999,0.997,3.334,3.037
721.0,2017-11-18 19:12:58.757946,2017-11-18 21:32:12.350904,6333820.533,-3.3,0.549,1.99,3.6,0.999,0.997,3.334,3.037
722.0,2017-11-18 21:34:12.377061,2017-11-18 23:53:24.347302,6342292.529,-3.3,0.549,1.998,3.6,0.999,0.996,3.333,3.036
723.0,2017-11-18 23:55:24.425331,2017-11-19 02:14:35.077100,6350763.259,-3.3,0.549,1.993,3.6,0.998,0.996,3.333,3.036
724.0,2017-11-19 02:16:35.110465,2017-11-19 04:35:47.099037,6359235.281,-3.3,0.549,1.994,3.6,0.998,0.996,3.333,3.036
725.0,2017-11-19 04:37:47.152658,2017-11-19 06:56:58.545390,6367706.727,-3.3,0.549,1.997,3.6,0.998,0.996,3.333,3.036
726.0,2017-11-19 06:58:58.586916,2017-11-19 09:18:08.940480,6376177.122,-3.3,0.549,1.987,3.6,0.998,0.996,3.333,3.036
727.0,2017-11-19 09:20:08.968089,2017-11-19 11:39:18.749727,6384646.932,-3.3,0.549,1.993,3.6,0.998,0.996,3.333,3.035
728.0,2017-11-19 11:41:18.794031,2017-11-19 14:00:27.058177,6393115.24,-3.3,0.549,1.991,3.6,0.998,0.996,3.332,3.035
729.0,2017-11-19 14:02:27.085500,2017-11-19 16:21:35.798634,6401583.981,-3.3,0.549,1.986,3.6,0.998,0.996,3.332,3.035
730.0,2017-11-19 16:23:35.871746,2017-11-19 18:42:45.037702,6410053.22,-3.3,0.549,1.995,3.6,0.998,0.996,3.332,3.035
731.0,2017-11-19 18:44:45.063904,2017-11-19 21:03:52.115373,6418520.297,-3.3,0.549,1.997,3.6,0.998,0.996,3.332,3.035
732.0,2017-11-19 21:05:52.185000,2017-11-19 23:24:58.020730,6426986.203,-3.3,0.549,1.992,3.6,0.998,0.996,3.331,3.034
733.0,2017-11-19 23:26:58.101183,2017-11-20 01:46:04.249575,6435452.432,-3.3,0.549,1.996,3.6,0.998,0.996,3.331,3.034
734.0,2017-11-20 01:48:04.293954,2017-11-20 04:07:10.645406,6443918.827,-3.3,0.549,1.993,3.6,0.998,0.996,3.331,3.034
735.0,2017-11-20 04:09:10.700740,2017-11-20 06:28:16.240828,6452384.423,-3.3,0.549,1.989,3.6,0.998,0.996,3.331,3.034
736.0,2017-11-20 06:30:16.274726,2017-11-20 08:49:20.184329,6460848.366,-3.3,0.549,1.999,3.6,0.998,0.996,3.33,3.031
737.0,2017-11-20 08:51:20.217171,2017-11-20 11:10:25.798710,6469313.981,-3.3,0.549,1.995,3.6,0.998,0.996,3.331,3.026
738.0,2017-11-20 11:12:25.856962,2017-11-20 13:31:29.456611,6477777.639,-3.3,0.549,1.995,3.6,0.997,0.995,3.331,3.026
739.0,2017-11-20 13:33:29.501147,2017-11-20 15:52:31.524127,6486239.706,-3.3,0.549,1.99,3.6,0.997,0.995,3.331,3.026
740.0,2017-11-20 15:54:31.584882,2017-11-20 18:13:34.101010,6494702.283,-3.3,0.549,1.99,3.6,0.997,0.995,3.331,3.026
741.0,2017-11-20 18:15:34.134982,2017-11-20 20:34:34.629675,6503162.812,-3.3,0.549,1.997,3.6,0.997,0.995,3.33,3.026
742.0,2017-11-20 20:36:34.633507,2017-11-20 22:55:34.974933,6511623.157,-3.3,0.549,1.994,3.6,0.997,0.995,3.33,3.026
743.0,2017-11-20 22:57:35.042822,2017-11-21 01:16:34.416814,6520082.599,-3.3,0.549,1.995,3.6,0.997,0.995,3.33,3.026
744.0,2017-11-21 01:18:34.515479,2017-11-21 03:37:35.703166,6528543.885,-3.3,0.549,1.993,3.6,0.997,0.995,3.33,3.026
745.0,2017-11-21 03:39:35.741751,2017-11-21 05:58:36.060416,6537004.242,-3.3,0.549,1.992,3.6,0.997,0.995,3.329,3.026
746.0,2017-11-21 06:00:36.068407,2017-11-21 08:19:34.104657,6545462.287,-3.3,0.549,1.996,3.6,0.997,0.995,3.329,3.025
747.0,2017-11-21 08:21:34.110339,2017-11-21 10:40:33.078551,6553921.261,-3.3,0.549,1.994,3.6,0.997,0.995,3.329,3.026
748.0,2017-11-21 10:42:33.114519,2017-11-21 13:01:31.485395,6562379.667,-3.3,0.549,1.999,3.6,0.997,0.995,3.329,3.026
749.0,2017-11-21 13:03:31.550739,2017-11-21 15:22:28.567584,6570836.75,-3.3,0.549,1.989,3.6,0.997,0.995,3.328,3.026
750.0,2017-11-21 15:24:28.597263,2017-11-21 17:43:26.227320,6579294.409,-3.3,0.549,1.987,3.6,0.997,0.995,3.328,3.025
751.0,2017-11-21 17:45:26.222670,2017-11-21 20:04:23.404049,6587751.586,-3.3,0.549,1.997,3.6,0.997,0.995,3.328,3.025
752.0,2017-11-21 20:06:23.457905,2017-11-21 22:25:17.872251,6596206.054,-3.3,0.549,1.988,3.6,0.997,0.994,3.328,3.025
753.0,2017-11-21 22:27:17.902192,2017-11-22 00:46:12.213107,6604660.395,-3.3,0.549,1.99,3.6,0.996,0.994,3.328,3.025
754.0,2017-11-22 00:48:12.328115,2017-11-22 03:07:06.973207,6613115.155,-3.3,0.549,1.991,3.6,0.996,0.994,3.328,3.024
755.0,2017-11-22 03:09:07.064949,2017-11-22 05:28:01.653282,6621569.835,-3.3,0.549,1.995,3.6,0.996,0.994,3.327,3.024
756.0,2017-11-22 05:30:01.767831,2017-11-22 07:48:55.266636,6630023.449,-3.3,0.549,1.996,3.6,0.996,0.994,3.327,3.024
757.0,2017-11-22 07:50:55.339935,2017-11-22 10:09:48.651595,6638476.834,-3.3,0.549,1.988,3.6,0.996,0.994,3.326,3.024
758.0,2017-11-22 10:11:48.745691,2017-11-22 12:30:41.338787,6646929.521,-3.3,0.549,1.991,3.6,0.996,0.994,3.326,3.024
759.0,2017-11-22 12:32:41.359284,2017-11-22 14:51:32.352260,6655380.534,-3.3,0.549,1.991,3.6,0.996,0.994,3.326,3.023
760.0,2017-11-22 14:53:32.390186,2017-11-22 17:12:25.063372,6663833.245,-3.3,0.549,1.991,3.6,0.996,0.994,3.326,3.023
761.0,2017-11-22 17:14:25.121322,2017-11-22 19:33:15.475878,6672283.658,-3.3,0.549,1.995,3.6,0.996,0.994,3.326,3.023
762.0,2017-11-22 19:35:15.581416,2017-11-22 21:54:07.549302,6680735.731,-3.3,0.549,1.997,3.6,0.996,0.994,3.326,3.023
763.0,2017-11-22 21:56:07.642408,2017-11-23 00:14:57.067124,6689185.249,-3.3,0.549,1.995,3.6,0.996,0.994,3.325,3.023
764.0,2017-11-23 00:16:57.112430,2017-11-23 02:35:46.956851,6697635.139,-3.3,0.549,1.991,3.6,0.996,0.994,3.325,3.023
765.0,2017-11-23 02:37:46.986166,2017-11-23 04:56:36.972235,6706085.154,-3.3,0.549,1.992,3.6,0.996,0.994,3.325,3.022
766.0,2017-11-23 04:58:37.017465,2017-11-23 07:17:24.418976,6714532.601,-3.3,0.549,1.994,3.6,0.996,0.994,3.325,3.022
767.0,2017-11-23 07:19:24.412974,2017-11-23 09:38:12.443481,6722980.625,-3.3,0.549,1.997,3.6,0.996,0.994,3.325,3.022
768.0,2017-11-23 09:40:12.449664,2017-11-23 11:59:00.766901,6731428.949,-3.3,0.549,1.989,3.6,0.995,0.994,3.324,3.022
769.0,2017-11-23 12:01:00.817626,2017-11-23 14:19:47.326851,6739875.509,-3.3,0.549,1.993,3.6,0.995,0.993,3.324,3.022
770.0,2017-11-23 14:21:47.355922,2017-11-23 16:40:33.863378,6748322.045,-3.3,0.549,1.991,3.6,0.995,0.993,3.324,3.021
771.0,2017-11-23 16:42:33.871005,2017-11-23 19:01:19.312301,6756767.494,-3.3,0.549,1.999,3.6,0.995,0.993,3.324,3.021
772.0,2017-11-23 19:03:19.359499,2017-11-23 21:22:03.446749,6765211.629,-3.3,0.549,1.999,3.6,0.995,0.993,3.323,3.021
773.0,2017-11-23 21:24:03.468691,2017-11-23 23:42:48.669342,6773656.851,-3.3,0.549,1.994,3.6,0.995,0.993,3.323,3.021
774.0,2017-11-23 23:44:48.668091,2017-11-24 02:03:32.201918,6782100.384,-3.3,0.549,1.99,3.6,0.995,0.993,3.323,3.021
775.0,2017-11-24 02:05:32.299468,2017-11-24 04:24:16.255909,6790544.438,-3.3,0.549,1.994,3.6,0.995,0.993,3.323,3.021
776.0,2017-11-24 04:26:16.327997,2017-11-24 06:44:58.516507,6798986.698,-3.3,0.549,1.989,3.6,0.995,0.993,3.322,3.021
777.0,2017-11-24 06:46:58.529353,2017-11-24 09:05:41.917346,6807430.099,-3.3,0.549,1.987,3.6,0.995,0.993,3.323,3.021
778.0,2017-11-24 09:07:41.934929,2017-11-24 11:26:24.054559,6815872.237,-3.3,0.549,1.991,3.6,0.995,0.993,3.322,3.02
779.0,2017-11-24 11:28:24.106555,2017-11-24 13:47:06.859602,6824315.042,-3.3,0.549,1.995,3.6,0.995,0.993,3.322,3.02
780.0,2017-11-24 13:49:06.884069,2017-11-24 16:07:47.049465,6832755.231,-3.3,0.549,1.999,3.6,0.995,0.993,3.322,3.02
781.0,2017-11-24 16:09:47.136210,2017-11-24 18:28:27.425303,6841195.607,-3.3,0.549,1.992,3.6,0.995,0.993,3.322,3.02
782.0,2017-11-24 18:30:27.511801,2017-11-24 20:49:08.019162,6849636.201,-3.3,0.549,1.993,3.6,0.995,0.993,3.321,3.02
783.0,2017-11-24 20:51:08.043283,2017-11-24 23:09:47.080605,6858075.263,-3.3,0.549,1.987,3.6,0.995,0.993,3.321,3.02
784.0,2017-11-24 23:11:47.133733,2017-11-25 01:30:25.288178,6866513.47,-3.3,0.549,1.999,3.6,0.995,0.993,3.321,3.019
785.0,2017-11-25 01:32:25.337977,2017-11-25 03:51:04.638333,6874952.82,-3.3,0.549,1.987,3.6,0.994,0.993,3.321,3.019
786.0,2017-11-25 03:53:04.655225,2017-11-25 06:11:42.762962,6883390.945,-3.3,0.549,1.999,3.6,0.995,0.992,3.321,3.019
787.0,2017-11-25 06:13:42.776065,2017-11-25 08:32:21.622111,6891829.804,-3.3,0.549,1.987,3.6,0.994,0.992,3.32,3.019
788.0,2017-11-25 08:34:21.726653,2017-11-25 10:52:59.596386,6900267.778,-3.3,0.549,1.99,3.6,0.994,0.992,3.321,3.019
789.0,2017-11-25 10:54:59.697060,2017-11-25 13:13:36.238875,6908704.421,-3.3,0.549,1.998,3.6,0.994,0.992,3.32,3.019
790.0,2017-11-25 13:15:36.302196,2017-11-25 15:34:11.855468,6917140.037,-3.3,0.549,1.989,3.6,0.994,0.992,3.32,3.018
791.0,2017-11-25 15:36:11.848624,2017-11-25 17:54:48.505191,6925576.687,-3.3,0.549,1.988,3.6,0.994,0.992,3.32,3.018
792.0,2017-11-25 17:56:48.554885,2017-11-25 20:15:24.253023,6934012.435,-3.3,0.549,1.997,3.6,0.994,0.992,3.32,3.018
793.0,2017-11-25 20:17:24.263544,2017-11-25 22:35:57.965916,6942446.148,-3.3,0.549,1.987,3.6,0.994,0.992,3.319,3.018
794.0,2017-11-25 22:37:58.059699,2017-11-26 00:56:32.262689,6950880.445,-3.3,0.549,1.999,3.6,0.994,0.992,3.319,3.017
795.0,2017-11-26 00:58:32.377424,2017-11-26 03:17:05.077069,6959313.259,-3.3,0.549,1.991,3.6,0.994,0.992,3.319,3.018
796.0,2017-11-26 03:19:05.085876,2017-11-26 05:37:38.468511,6967746.65,-3.3,0.549,1.988,3.6,0.994,0.992,3.319,3.017
797.0,2017-11-26 05:39:38.497301,2017-11-26 07:58:10.969552,6976179.152,-3.3,0.549,1.995,3.6,0.994,0.992,3.319,3.017
798.0,2017-11-26 08:00:11.016370,2017-11-26 10:18:43.323852,6984611.506,-3.3,0.549,1.999,3.6,0.994,0.992,3.318,3.017
799.0,2017-11-26 10:20:43.357839,2017-11-26 12:39:15.062152,6993043.244,-3.3,0.549,1.99,3.6,0.994,0.992,3.318,3.017
800.0,2017-11-26 12:41:15.144651,2017-11-26 14:59:46.807154,7001474.989,-3.3,0.549,1.991,3.6,0.994,0.992,3.318,3.017
801.0,2017-11-26 15:01:46.906727,2017-11-26 17:20:17.837845,7009906.02,-3.3,0.549,1.988,3.6,0.994,0.992,3.318,3.016
802.0,2017-11-26 17:22:17.953428,2017-11-26 19:40:48.620057,7018336.802,-3.3,0.549,1.999,3.6,0.994,0.991,3.318,3.016
803.0,2017-11-26 19:42:48.689099,2017-11-26 22:01:18.337217,7026766.519,-3.3,0.549,1.992,3.6,0.993,0.991,3.318,3.016
804.0,2017-11-26 22:03:18.357418,2017-11-27 00:21:47.733489,7035195.915,-3.3,0.549,1.991,3.6,0.993,0.991,3.317,3.016
805.0,2017-11-27 00:23:47.766848,2017-11-27 02:42:17.526798,7043625.709,-3.3,0.549,1.994,3.6,0.993,0.991,3.317,3.016
806.0,2017-11-27 02:44:17.605627,2017-11-27 05:02:44.997952,7052053.18,-3.3,0.549,1.991,3.6,0.993,0.991,3.317,3.015
807.0,2017-11-27 05:04:45.024466,2017-11-27 07:23:12.050691,7060480.233,-3.3,0.549,1.988,3.6,0.993,0.991,3.317,3.015
808.0,2017-11-27 07:25:12.044959,2017-11-27 09:43:41.166463,7068909.348,-3.3,0.549,1.989,3.6,0.993,0.991,3.317,3.017
809.0,2017-11-27 09:45:41.163855,2017-11-27 12:04:09.501897,7077337.684,-3.3,0.549,1.99,3.6,0.993,0.992,3.317,3.02
810.0,2017-11-27 12:06:09.605178,2017-11-27 14:24:39.424495,7085767.606,-3.3,0.549,1.994,3.6,0.993,0.991,3.317,3.02
811.0,2017-11-27 14:26:39.466296,2017-11-27 16:45:09.314412,7094197.496,-3.3,0.549,1.999,3.6,0.993,0.991,3.317,3.02
812.0,2017-11-27 16:47:09.307990,2017-11-27 19:05:37.131630,7102625.314,-3.3,0.549,1.999,3.6,0.993,0.991,3.316,3.02
813.0,2017-11-27 19:07:37.183154,2017-11-27 21:26:05.743959,7111053.926,-3.3,0.549,1.996,3.6,0.993,0.991,3.316,3.02
814.0,2017-11-27 21:28:05.729536,2017-11-27 23:46:33.527477,7119481.709,-3.3,0.549,1.989,3.6,0.993,0.991,3.316,3.02
815.0,2017-11-27 23:48:33.492341,2017-11-28 02:07:02.308678,7127910.491,-3.3,0.549,1.993,3.6,0.993,0.991,3.316,3.02
816.0,2017-11-28 02:09:02.270508,2017-11-28 04:27:30.685858,7136338.868,-3.3,0.549,1.987,3.6,0.993,0.991,3.316,3.019
817.0,2017-11-28 04:29:30.768864,2017-11-28 06:47:57.999411,7144766.181,-3.3,0.549,1.99,3.6,0.993,0.991,3.315,3.019
818.0,2017-11-28 06:49:58.014576,2017-11-28 09:08:23.394103,7153191.576,-3.3,0.549,1.991,3.6,0.993,0.991,3.315,3.011
819.0,2017-11-28 09:10:23.369886,2017-11-28 11:28:49.000386,7161617.182,-3.3,0.549,1.994,3.6,0.993,0.991,3.316,3.013
820.0,2017-11-28 11:30:49.042332,2017-11-28 13:49:14.424690,7170042.607,-3.3,0.549,1.99,3.6,0.993,0.991,3.316,3.013
821.0,2017-11-28 13:51:14.426564,2017-11-28 16:09:38.421219,7178466.603,-3.3,0.549,1.993,3.6,0.993,0.991,3.316,3.013
822.0,2017-11-28 16:11:38.505906,2017-11-28 18:30:02.043603,7186890.226,-3.3,0.549,1.99,3.6,0.993,0.991,3.315,3.013
823.0,2017-11-28 18:30:02.043724,2017-11-28 22:31:27.224989,7201375.407,-0.55,0.549,1.99,3.6,0.993,0.999,3.315,3.217
824.0,2017-11-28 22:31:27.263054,2017-11-29 02:35:17.308744,7216005.491,-0.55,0.549,1.997,3.6,1.001,0.999,3.346,3.217
825.0,2017-11-29 02:35:17.352838,2017-11-29 06:39:29.178339,7230657.36,-0.55,0.549,1.999,3.6,1.003,1.0,3.351,3.22
826.0,2017-11-29 06:39:29.178465,2017-11-29 06:40:29.197932,7230717.38,0.0,0.0,2.643,2.652,0.0,0.0,0.0,0.0
827.0,2017-12-14 10:17:02.003458,2017-12-14 14:27:25.375916,7245750.756,-0.55,0.55,1.997,3.6,0.992,1.005,3.334,3.237
828.0,2017-12-14 14:27:25.485230,2017-12-14 18:35:37.467238,7260642.847,-0.55,0.549,1.997,3.6,1.013,1.007,3.386,3.245
829.0,2017-12-14 18:35:37.530288,2017-12-14 22:43:24.127950,7275509.508,-0.55,0.549,1.998,3.6,1.013,1.008,3.386,3.247
830.0,2017-12-14 22:43:24.128066,2017-12-15 03:42:17.169650,7293442.55,-3.3,0.549,1.99,3.6,2.016,2.0,6.742,6.096
831.0,2017-12-15 03:44:17.192547,2017-12-15 06:04:53.916530,7301999.296,-3.3,0.549,1.997,3.6,1.004,1.0,3.353,3.05
832.0,2017-12-15 06:06:53.940510,2017-12-15 08:27:15.304737,7310540.685,-3.3,0.549,1.99,3.6,1.003,1.0,3.35,3.051
833.0,2017-12-15 08:29:15.328566,2017-12-15 10:49:33.470278,7319078.85,-3.3,0.549,1.988,3.6,1.003,1.0,3.35,3.051
834.0,2017-12-15 10:51:33.496670,2017-12-15 13:11:46.732069,7327612.112,-3.3,0.549,1.994,3.6,1.003,1.0,3.35,3.051
835.0,2017-12-15 13:13:46.752814,2017-12-15 15:33:56.043154,7336141.423,-3.3,0.549,1.991,3.6,1.003,1.0,3.349,3.052
836.0,2017-12-15 15:35:56.067335,2017-12-15 17:56:01.284215,7344666.664,-3.3,0.549,1.99,3.6,1.003,1.0,3.349,3.052
837.0,2017-12-15 17:58:01.305624,2017-12-15 20:18:05.637884,7353191.018,-3.3,0.549,1.996,3.6,1.003,1.0,3.348,3.051
838.0,2017-12-15 20:20:05.662784,2017-12-15 22:40:05.684290,7361711.064,-3.3,0.549,1.993,3.6,1.002,1.0,3.348,3.051
839.0,2017-12-15 22:42:05.705444,2017-12-16 01:02:03.602745,7370228.983,-3.3,0.549,1.99,3.6,1.002,1.0,3.347,3.051
840.0,2017-12-16 01:04:03.632358,2017-12-16 03:23:59.873556,7378745.253,-3.3,0.549,1.996,3.6,1.002,1.0,3.347,3.051
841.0,2017-12-16 03:25:59.901236,2017-12-16 05:45:53.037087,7387258.417,-3.3,0.549,1.988,3.6,1.002,1.0,3.346,3.051
842.0,2017-12-16 05:47:53.058022,2017-12-16 08:07:45.453249,7395770.833,-3.3,0.549,1.99,3.6,1.002,1.0,3.346,3.051
843.0,2017-12-16 08:09:45.481586,2017-12-16 10:29:34.675400,7404280.055,-3.3,0.549,1.995,3.6,1.002,1.0,3.345,3.05
844.0,2017-12-16 10:31:34.705666,2017-12-16 12:51:23.512713,7412788.893,-3.3,0.549,1.989,3.6,1.002,1.0,3.345,3.05
845.0,2017-12-16 12:53:23.544612,2017-12-16 15:13:10.933630,7421296.314,-3.3,0.549,1.999,3.6,1.002,0.999,3.345,3.049
846.0,2017-12-16 15:15:10.964680,2017-12-16 17:34:55.500776,7429800.881,-3.3,0.549,1.993,3.6,1.001,0.999,3.344,3.049
847.0,2017-12-16 17:36:55.526551,2017-12-16 19:56:38.591685,7438303.972,-3.3,0.549,1.992,3.6,1.001,0.999,3.343,3.049
848.0,2017-12-16 19:58:38.609862,2017-12-16 22:18:21.135178,7446806.515,-3.3,0.549,1.999,3.6,1.001,0.999,3.343,3.049
849.0,2017-12-16 22:20:21.160442,2017-12-17 00:39:58.995369,7455304.375,-3.3,0.549,1.997,3.6,1.001,0.999,3.342,3.048
850.0,2017-12-17 00:41:59.020065,2017-12-17 03:01:35.771878,7463801.152,-3.3,0.549,1.994,3.6,1.001,0.999,3.342,3.048
851.0,2017-12-17 03:03:35.794270,2017-12-17 05:23:13.150444,7472298.53,-3.3,0.549,1.998,3.6,1.001,0.999,3.342,3.048
852.0,2017-12-17 05:25:13.171654,2017-12-17 07:44:50.663572,7480796.043,-3.3,0.549,1.998,3.6,1.001,0.999,3.341,3.048
853.0,2017-12-17 07:46:50.683628,2017-12-17 10:06:23.743026,7489289.123,-3.3,0.549,1.991,3.6,1.001,0.998,3.341,3.047
854.0,2017-12-17 10:08:23.770489,2017-12-17 12:27:56.742002,7497782.122,-3.3,0.549,1.991,3.6,1.001,0.998,3.341,3.047
855.0,2017-12-17 12:29:56.776646,2017-12-17 14:49:29.049048,7506274.429,-3.3,0.549,1.999,3.6,1.0,0.998,3.34,3.046
856.0,2017-12-17 14:51:29.058488,2017-12-17 17:10:59.282103,7514764.662,-3.3,0.549,1.999,3.6,1.0,0.998,3.339,3.046
857.0,2017-12-17 17:12:59.294269,2017-12-17 19:32:27.474657,7523252.855,-3.3,0.549,1.988,3.6,1.0,0.998,3.339,3.046
858.0,2017-12-17 19:34:27.486340,2017-12-17 21:53:55.243415,7531740.623,-3.3,0.549,1.988,3.6,1.0,0.998,3.339,3.046
859.0,2017-12-17 21:55:55.269552,2017-12-18 00:15:22.286966,7540227.667,-3.3,0.549,1.998,3.6,1.0,0.998,3.339,3.045
860.0,2017-12-18 00:17:22.326465,2017-12-18 02:36:46.502441,7548711.882,-3.3,0.549,1.99,3.6,1.0,0.998,3.338,3.045
861.0,2017-12-18 02:38:46.519254,2017-12-18 04:58:11.473404,7557196.853,-3.3,0.549,1.993,3.6,1.0,0.998,3.338,3.045
862.0,2017-12-18 05:00:11.500259,2017-12-18 07:19:35.058633,7565680.439,-3.3,0.549,1.997,3.6,1.0,0.997,3.337,3.045
863.0,2017-12-18 07:21:35.077419,2017-12-18 09:40:57.593003,7574162.973,-3.3,0.549,1.993,3.6,0.999,0.997,3.337,3.039
864.0,2017-12-18 09:42:57.612607,2017-12-18 12:02:18.412983,7582643.793,-3.3,0.549,1.99,3.6,0.999,0.997,3.337,3.037
865.0,2017-12-18 12:04:18.462167,2017-12-18 14:23:38.414013,7591123.794,-3.3,0.549,1.999,3.6,0.999,0.997,3.337,3.035
866.0,2017-12-18 14:25:38.460753,2017-12-18 16:44:55.970442,7599601.35,-3.3,0.549,1.99,3.6,0.999,0.997,3.336,3.036
867.0,2017-12-18 16:46:56.032644,2017-12-18 19:06:14.403493,7608079.783,-3.3,0.549,1.995,3.6,0.999,0.997,3.336,3.036
868.0,2017-12-18 19:08:14.465162,2017-12-18 21:27:31.611983,7616556.992,-3.3,0.549,1.994,3.6,0.999,0.997,3.336,3.036
869.0,2017-12-18 21:29:31.670675,2017-12-18 23:48:46.554142,7625031.934,-3.3,0.549,1.989,3.6,0.999,0.997,3.335,3.036
870.0,2017-12-18 23:50:46.606193,2017-12-19 02:09:59.999048,7633505.379,-3.3,0.549,1.995,3.6,0.999,0.996,3.335,3.036
871.0,2017-12-19 02:12:00.042156,2017-12-19 04:31:13.312895,7641978.693,-3.3,0.549,1.989,3.6,0.999,0.996,3.334,3.035
872.0,2017-12-19 04:33:13.378115,2017-12-19 06:52:26.370871,7650451.751,-3.3,0.549,1.988,3.6,0.999,0.996,3.334,3.035
873.0,2017-12-19 06:54:26.426569,2017-12-19 09:13:37.987847,7658923.368,-3.3,0.549,1.998,3.6,0.998,0.996,3.334,3.035
874.0,2017-12-19 09:15:38.035250,2017-12-19 11:34:48.306671,7667393.687,-3.3,0.549,1.993,3.6,0.998,0.996,3.334,3.032
875.0,2017-12-19 11:36:48.348309,2017-12-19 13:56:00.775809,7675866.156,-3.3,0.549,1.988,3.6,0.998,0.996,3.334,3.033
876.0,2017-12-19 13:58:00.830309,2017-12-19 16:17:10.315200,7684335.695,-3.3,0.549,1.999,3.6,0.998,0.996,3.334,3.031
877.0,2017-12-19 16:19:10.356078,2017-12-19 18:38:16.604384,7692801.984,-3.3,0.549,1.995,3.6,0.998,0.996,3.332,3.033
878.0,2017-12-19 18:40:16.655893,2017-12-19 20:59:23.244006,7701268.624,-3.3,0.549,1.998,3.6,0.998,0.996,3.332,3.034
879.0,2017-12-19 21:01:23.287652,2017-12-19 23:20:28.449033,7709733.829,-3.3,0.549,1.997,3.6,0.998,0.996,3.332,3.034
880.0,2017-12-19 23:22:28.501915,2017-12-20 01:41:32.814998,7718198.195,-3.3,0.549,1.999,3.6,0.998,0.995,3.331,3.034
881.0,2017-12-20 01:43:32.876023,2017-12-20 04:02:36.053801,7726661.434,-3.3,0.549,1.993,3.6,0.998,0.995,3.331,3.034
882.0,2017-12-20 04:04:36.104847,2017-12-20 06:23:38.924229,7735124.304,-3.3,0.549,1.999,3.6,0.998,0.995,3.331,3.034
883.0,2017-12-20 06:25:38.937820,2017-12-20 08:44:40.162575,7743585.542,-3.3,0.549,1.996,3.6,0.997,0.995,3.33,3.034
884.0,2017-12-20 08:46:40.231901,2017-12-20 11:05:40.674292,7752046.054,-3.3,0.549,1.993,3.6,0.997,0.995,3.331,3.024
885.0,2017-12-20 11:07:40.705892,2017-12-20 13:26:38.595126,7760503.975,-3.3,0.549,1.994,3.6,0.997,0.995,3.331,3.027
886.0,2017-12-20 13:28:38.635021,2017-12-20 15:47:36.443789,7768961.824,-3.3,0.549,1.995,3.6,0.997,0.995,3.33,3.028
887.0,2017-12-20 15:49:36.524060,2017-12-20 18:08:35.812434,7777421.192,-3.3,0.549,1.993,3.6,0.997,0.995,3.33,3.028
888.0,2017-12-20 18:10:35.861044,2017-12-20 20:29:32.956119,7785878.336,-3.3,0.549,1.991,3.6,0.997,0.995,3.329,3.028
889.0,2017-12-20 20:31:33.031765,2017-12-20 22:50:30.020247,7794335.4,-3.3,0.549,1.995,3.6,0.997,0.995,3.329,3.028
890.0,2017-12-20 22:52:30.092224,2017-12-21 01:11:26.221920,7802791.602,-3.3,0.549,1.988,3.6,0.997,0.995,3.329,3.028
891.0,2017-12-21 01:13:26.256280,2017-12-21 03:32:21.367200,7811246.747,-3.3,0.549,1.994,3.6,0.997,0.995,3.328,3.029
892.0,2017-12-21 03:34:21.394703,2017-12-21 05:53:15.951040,7819701.331,-3.3,0.549,1.999,3.6,0.997,0.994,3.328,3.028
893.0,2017-12-21 05:55:16.001710,2017-12-21 08:14:09.468460,7828154.848,-3.3,0.549,1.996,3.6,0.996,0.994,3.327,3.028
894.0,2017-12-21 08:16:09.509134,2017-12-21 10:35:01.695121,7836607.075,-3.3,0.549,1.994,3.6,0.996,0.994,3.327,3.028
895.0,2017-12-21 10:37:01.754839,2017-12-21 12:55:52.400722,7845057.781,-3.3,0.549,1.989,3.6,0.996,0.994,3.327,3.028
896.0,2017-12-21 12:57:52.477476,2017-12-21 15:16:44.144013,7853509.524,-3.3,0.549,1.997,3.6,0.996,0.994,3.327,3.028
897.0,2017-12-21 15:18:44.207750,2017-12-21 17:37:35.551825,7861960.932,-3.3,0.549,1.996,3.6,0.996,0.994,3.326,3.028
898.0,2017-12-21 17:39:35.601851,2017-12-21 19:58:24.589769,7870409.97,-3.3,0.549,1.996,3.6,0.996,0.994,3.326,3.027
899.0,2017-12-21 20:00:24.622505,2017-12-21 22:19:13.932396,7878859.312,-3.3,0.549,1.987,3.6,0.996,0.994,3.326,3.027
900.0,2017-12-21 22:21:14.011278,2017-12-22 00:40:02.018220,7887307.398,-3.3,0.549,1.989,3.6,0.996,0.994,3.325,3.027
901.0,2017-12-22 00:42:02.078163,2017-12-22 03:00:49.621744,7895755.002,-3.3,0.549,1.992,3.6,0.996,0.994,3.325,3.027
902.0,2017-12-22 03:02:49.661788,2017-12-22 05:21:37.584180,7904202.964,-3.3,0.549,1.994,3.6,0.996,0.994,3.325,3.026
903.0,2017-12-22 05:23:37.667944,2017-12-22 07:42:24.999558,7912650.379,-3.3,0.549,1.995,3.6,0.996,0.994,3.324,3.027
904.0,2017-12-22 07:44:25.063412,2017-12-22 10:03:11.209276,7921096.589,-3.3,0.549,1.99,3.6,0.996,0.993,3.324,3.026
905.0,2017-12-22 10:05:11.275298,2017-12-22 12:23:55.861392,7929541.241,-3.3,0.549,1.989,3.6,0.996,0.993,3.324,3.026
906.0,2017-12-22 12:25:55.902960,2017-12-22 14:44:40.164190,7937985.544,-3.3,0.549,1.99,3.6,0.995,0.993,3.324,3.026
907.0,2017-12-22 14:46:40.243596,2017-12-22 17:05:23.710642,7946429.091,-3.3,0.549,1.998,3.6,0.995,0.993,3.324,3.025
908.0,2017-12-22 17:07:23.794874,2017-12-22 19:26:06.586552,7954871.966,-3.3,0.549,1.994,3.6,0.995,0.993,3.323,3.025
909.0,2017-12-22 19:28:06.612171,2017-12-22 21:46:48.599693,7963313.98,-3.3,0.549,1.992,3.6,0.995,0.993,3.323,3.025
910.0,2017-12-22 21:48:48.658999,2017-12-23 00:07:31.407076,7971756.787,-3.3,0.549,1.988,3.6,0.995,0.993,3.323,3.025
911.0,2017-12-23 00:09:31.470366,2017-12-23 02:28:12.225803,7980197.606,-3.3,0.549,1.999,3.6,0.995,0.993,3.323,3.024
912.0,2017-12-23 02:30:12.258415,2017-12-23 04:48:50.791938,7988636.172,-3.3,0.549,1.987,3.6,0.995,0.993,3.322,3.025
913.0,2017-12-23 04:50:50.852536,2017-12-23 07:09:29.784699,7997075.165,-3.3,0.549,1.992,3.6,0.995,0.993,3.322,3.024
914.0,2017-12-23 07:11:29.811684,2017-12-23 09:30:08.609372,8005513.989,-3.3,0.549,1.99,3.6,0.995,0.993,3.322,3.024
915.0,2017-12-23 09:32:08.664768,2017-12-23 11:50:47.831520,8013953.211,-3.3,0.549,1.997,3.6,0.995,0.993,3.322,3.024
916.0,2017-12-23 11:52:47.916409,2017-12-23 14:11:25.917091,8022391.297,-3.3,0.549,1.992,3.6,0.995,0.992,3.321,3.024
917.0,2017-12-23 14:13:25.966970,2017-12-23 16:32:00.201075,8030825.581,-3.3,0.549,1.992,3.6,0.994,0.992,3.321,3.023
918.0,2017-12-23 16:34:00.241232,2017-12-23 18:52:35.603714,8039260.984,-3.3,0.549,1.999,3.6,0.995,0.992,3.321,3.023
919.0,2017-12-23 18:54:35.667180,2017-12-23 21:13:10.566164,8047695.946,-3.3,0.549,1.992,3.6,0.994,0.992,3.32,3.023
920.0,2017-12-23 21:15:10.651977,2017-12-23 23:33:45.993531,8056131.373,-3.3,0.549,1.995,3.6,0.994,0.992,3.32,3.023
921.0,2017-12-23 23:35:46.040078,2017-12-24 01:54:19.634652,8064565.015,-3.3,0.549,1.99,3.6,0.994,0.992,3.32,3.023
922.0,2017-12-24 01:56:19.670149,2017-12-24 04:14:53.075246,8072998.455,-3.3,0.549,1.998,3.6,0.994,0.992,3.319,3.022
923.0,2017-12-24 04:16:53.130797,2017-12-24 06:35:24.436094,8081429.816,-3.3,0.549,1.99,3.6,0.994,0.992,3.319,3.022
924.0,2017-12-24 06:37:24.477212,2017-12-24 08:55:54.860621,8089860.241,-3.3,0.549,1.991,3.6,0.994,0.992,3.319,3.022
925.0,2017-12-24 08:57:54.916758,2017-12-24 11:16:26.378531,8098291.758,-3.3,0.549,1.989,3.6,0.994,0.992,3.319,3.022
926.0,2017-12-24 11:18:26.451282,2017-12-24 13:36:54.519869,8106719.9,-3.3,0.549,1.993,3.6,0.994,0.992,3.318,3.021
927.0,2017-12-24 13:38:54.572757,2017-12-24 15:57:24.771308,8115150.151,-3.3,0.549,1.991,3.6,0.994,0.992,3.318,3.021
928.0,2017-12-24 15:59:24.807686,2017-12-24 18:17:55.394379,8123580.774,-3.3,0.549,1.995,3.6,0.994,0.991,3.318,3.021
929.0,2017-12-24 18:19:55.446135,2017-12-24 20:38:23.793358,8132009.173,-3.3,0.549,1.996,3.6,0.994,0.991,3.317,3.021
930.0,2017-12-24 20:40:23.856758,2017-12-24 22:58:50.484826,8140435.865,-3.3,0.549,1.997,3.6,0.993,0.991,3.317,3.021
931.0,2017-12-24 23:00:50.557095,2017-12-25 01:19:17.556441,8148862.936,-3.3,0.549,1.991,3.6,0.993,0.991,3.317,3.02
932.0,2017-12-25 01:21:17.638190,2017-12-25 03:39:44.446250,8157289.826,-3.3,0.549,1.997,3.6,0.993,0.991,3.317,3.02
933.0,2017-12-25 03:41:44.506128,2017-12-25 06:00:10.589473,8165715.969,-3.3,0.55,1.99,3.6,0.993,0.991,3.316,3.02
934.0,2017-12-25 06:02:10.626252,2017-12-25 08:20:34.793639,8174140.174,-3.3,0.549,1.987,3.6,0.993,0.991,3.316,3.02
935.0,2017-12-25 08:22:34.866576,2017-12-25 10:41:00.083439,8182565.463,-3.3,0.549,1.992,3.6,0.993,0.991,3.316,3.019
936.0,2017-12-25 10:43:00.131716,2017-12-25 13:01:22.330693,8190987.711,-3.3,0.549,1.997,3.6,0.993,0.991,3.315,3.019
937.0,2017-12-25 13:03:22.412007,2017-12-25 15:21:45.993223,8199411.373,-3.3,0.549,1.992,3.6,0.993,0.991,3.316,3.019
938.0,2017-12-25 15:23:46.078618,2017-12-25 17:42:07.573176,8207832.953,-3.3,0.549,1.997,3.6,0.993,0.991,3.315,3.019
939.0,2017-12-25 17:44:07.627808,2017-12-25 20:02:28.591882,8216253.972,-3.3,0.549,1.99,3.6,0.993,0.991,3.315,3.019
940.0,2017-12-25 20:04:28.646533,2017-12-25 22:22:49.704816,8224675.085,-3.3,0.549,1.996,3.6,0.993,0.991,3.315,3.019
941.0,2017-12-25 22:24:49.759505,2017-12-26 00:43:09.845171,8233095.225,-3.3,0.549,1.993,3.6,0.993,0.991,3.314,3.018
942.0,2017-12-26 00:45:09.929228,2017-12-26 03:03:30.730377,8241516.11,-3.3,0.549,1.992,3.6,0.993,0.99,3.314,3.018
943.0,2017-12-26 03:05:30.782691,2017-12-26 05:23:48.889726,8249934.27,-3.3,0.549,1.995,3.6,0.993,0.99,3.314,3.017
944.0,2017-12-26 05:25:48.968471,2017-12-26 07:44:06.935455,8258352.315,-3.3,0.549,1.999,3.6,0.992,0.99,3.314,3.017
945.0,2017-12-26 07:46:06.978323,2017-12-26 10:04:23.990221,8266769.37,-3.3,0.549,1.996,3.6,0.992,0.99,3.313,3.018
946.0,2017-12-26 10:06:24.057780,2017-12-26 12:24:41.550849,8275186.931,-3.3,0.549,1.993,3.6,0.992,0.99,3.313,3.017
947.0,2017-12-26 12:26:41.581328,2017-12-26 14:44:59.025152,8283604.405,-3.3,0.549,1.991,3.6,0.992,0.99,3.313,3.017
948.0,2017-12-26 14:46:59.018558,2017-12-26 17:05:16.443406,8292021.823,-3.3,0.549,1.99,3.6,0.992,0.99,3.313,3.017
949.0,2017-12-26 17:07:16.461726,2017-12-26 19:25:30.802280,8300436.182,-3.3,0.549,1.987,3.6,0.992,0.99,3.313,3.017
950.0,2017-12-26 19:27:30.872260,2017-12-26 21:45:47.338513,8308852.718,-3.3,0.549,1.994,3.6,0.992,0.99,3.312,3.016
951.0,2017-12-26 21:47:47.401085,2017-12-27 00:05:59.775576,8317265.155,-3.3,0.549,1.997,3.6,0.992,0.99,3.312,3.016
952.0,2017-12-27 00:07:59.855447,2017-12-27 02:26:11.341135,8325676.721,-3.3,0.549,1.999,3.6,0.992,0.99,3.311,3.015
953.0,2017-12-27 02:28:11.343043,2017-12-27 04:46:24.283705,8334089.664,-3.3,0.549,1.99,3.6,0.992,0.99,3.311,3.016
954.0,2017-12-27 04:48:24.366434,2017-12-27 07:06:36.987024,8342502.367,-3.3,0.55,1.997,3.6,0.992,0.99,3.311,3.015
955.0,2017-12-27 07:08:37.087494,2017-12-27 09:26:48.351533,8350913.731,-3.3,0.549,1.988,3.6,0.992,0.99,3.311,3.015
956.0,2017-12-27 09:28:48.467218,2017-12-27 11:46:59.590834,8359324.971,-3.3,0.549,1.998,3.6,0.992,0.989,3.311,3.015
957.0,2017-12-27 11:48:59.628086,2017-12-27 14:07:08.761425,8367734.141,-3.3,0.549,1.992,3.6,0.992,0.989,3.311,3.015
958.0,2017-12-27 14:09:08.779224,2017-12-27 16:27:18.762338,8376144.142,-3.3,0.549,1.996,3.6,0.991,0.989,3.31,3.015
959.0,2017-12-27 16:29:18.762069,2017-12-27 18:47:27.781641,8384553.162,-3.3,0.549,1.993,3.6,0.991,0.989,3.31,3.014
960.0,2017-12-27 18:49:27.824239,2017-12-27 21:07:36.158264,8392961.538,-3.3,0.549,1.999,3.6,0.991,0.989,3.31,3.014
961.0,2017-12-27 21:09:36.242266,2017-12-27 23:27:44.668505,8401370.048,-3.3,0.549,1.99,3.6,0.991,0.989,3.31,3.014
962.0,2017-12-27 23:29:44.763479,2017-12-28 01:47:50.938164,8409776.318,-3.3,0.549,1.999,3.6,0.991,0.989,3.31,3.013
963.0,2017-12-28 01:49:51.040185,2017-12-28 04:07:57.828967,8418183.209,-3.3,0.549,1.993,3.6,0.991,0.989,3.309,3.014
964.0,2017-12-28 04:09:57.876426,2017-12-28 06:28:03.625680,8426589.006,-3.3,0.549,1.995,3.6,0.991,0.989,3.309,3.013
965.0,2017-12-28 06:30:03.679577,2017-12-28 08:48:09.604245,8434994.984,-3.3,0.549,1.999,3.6,0.991,0.989,3.309,3.013
966.0,2017-12-28 08:50:09.696071,2017-12-28 11:08:14.544193,8443399.924,-3.3,0.549,1.991,3.6,0.991,0.989,3.308,3.013
967.0,2017-12-28 11:10:14.547224,2017-12-28 13:28:18.502232,8451803.882,-3.3,0.549,1.992,3.6,0.991,0.989,3.308,3.013
968.0,2017-12-28 13:30:18.509040,2017-12-28 15:48:22.505694,8460207.886,-3.3,0.549,1.996,3.6,0.991,0.989,3.308,3.012
969.0,2017-12-28 15:50:22.516037,2017-12-28 18:08:26.177950,8468611.558,-3.3,0.549,1.993,3.6,0.991,0.989,3.308,3.013
970.0,2017-12-28 18:10:26.253696,2017-12-28 20:28:29.579779,8477014.96,-3.3,0.549,1.987,3.6,0.991,0.988,3.308,3.012
971.0,2017-12-28 20:30:29.626810,2017-12-28 22:48:31.019312,8485416.399,-3.3,0.549,1.993,3.6,0.991,0.988,3.307,3.012
972.0,2017-12-28 22:50:31.096955,2017-12-29 01:08:32.236400,8493817.616,-3.3,0.549,1.988,3.6,0.991,0.988,3.307,3.012
973.0,2017-12-29 01:10:32.343626,2017-12-29 03:28:35.012818,8502220.393,-3.3,0.549,1.999,3.6,0.991,0.988,3.307,3.012
974.0,2017-12-29 03:30:35.121366,2017-12-29 05:48:35.258064,8510620.638,-3.3,0.549,1.991,3.6,0.99,0.988,3.307,3.011
975.0,2017-12-29 05:50:35.364191,2017-12-29 08:08:35.995773,8519021.376,-3.3,0.549,1.997,3.6,0.99,0.988,3.307,3.011
976.0,2017-12-29 08:10:36.068697,2017-12-29 10:28:34.564171,8527419.944,-3.3,0.549,1.993,3.6,0.99,0.988,3.306,3.011
977.0,2017-12-29 10:30:34.569519,2017-12-29 12:48:31.608865,8535816.989,-3.3,0.549,1.997,3.6,0.99,0.988,3.306,3.011
978.0,2017-12-29 12:50:31.668863,2017-12-29 15:08:28.182516,8544213.562,-3.3,0.549,1.996,3.6,0.99,0.988,3.305,3.01
979.0,2017-12-29 15:10:28.233832,2017-12-29 17:28:24.565246,8552609.945,-3.3,0.549,1.995,3.6,0.99,0.988,3.305,3.01
980.0,2017-12-29 17:30:24.670364,2017-12-29 19:48:19.785633,8561005.166,-3.3,0.549,1.999,3.6,0.99,0.988,3.305,3.01
981.0,2017-12-29 19:50:19.786394,2017-12-29 22:08:16.684790,8569402.065,-3.3,0.549,1.993,3.6,0.99,0.988,3.305,3.01
982.0,2017-12-29 22:10:16.708715,2017-12-30 00:28:10.984603,8577796.364,-3.3,0.549,1.99,3.6,0.99,0.988,3.305,3.01
983.0,2017-12-30 00:30:10.996134,2017-12-30 02:48:06.236231,8586191.616,-3.3,0.549,1.995,3.6,0.99,0.988,3.305,3.01
984.0,2017-12-30 02:50:06.237457,2017-12-30 05:08:01.539508,8594586.919,-3.3,0.549,1.997,3.6,0.99,0.988,3.304,3.009
985.0,2017-12-30 05:10:01.623524,2017-12-30 07:27:56.047783,8602981.428,-3.3,0.549,1.998,3.6,0.99,0.987,3.304,3.009
986.0,2017-12-30 07:29:56.057563,2017-12-30 09:47:48.974125,8611374.354,-3.3,0.549,1.99,3.6,0.99,0.987,3.304,3.009
987.0,2017-12-30 09:49:49.000874,2017-12-30 12:07:42.562622,8619767.943,-3.3,0.549,1.995,3.6,0.989,0.987,3.304,3.009
988.0,2017-12-30 12:09:42.575895,2017-12-30 14:27:35.095238,8628160.475,-3.3,0.549,1.989,3.6,0.989,0.987,3.304,3.009
989.0,2017-12-30 14:29:35.124340,2017-12-30 16:47:26.502817,8636551.883,-3.3,0.549,1.994,3.6,0.989,0.987,3.303,3.008
990.0,2017-12-30 16:49:26.608889,2017-12-30 19:07:17.404344,8644942.784,-3.3,0.549,1.988,3.6,0.989,0.987,3.303,3.008
991.0,2017-12-30 19:09:17.430065,2017-12-30 21:27:08.515779,8653333.896,-3.3,0.549,1.987,3.6,0.989,0.987,3.303,3.008
992.0,2017-12-30 21:29:08.523962,2017-12-30 23:46:57.741175,8661723.121,-3.3,0.549,1.993,3.6,0.989,0.987,3.303,3.008
993.0,2017-12-30 23:48:57.854253,2017-12-31 02:06:46.539224,8670111.919,-3.3,0.549,1.988,3.6,0.989,0.987,3.302,3.007
994.0,2017-12-31 02:08:46.599320,2017-12-31 04:26:35.753019,8678501.133,-3.3,0.549,1.996,3.6,0.989,0.987,3.302,3.007
995.0,2017-12-31 04:28:35.761600,2017-12-31 06:46:23.161523,8686888.541,-3.3,0.549,1.989,3.6,0.989,0.987,3.302,3.007
996.0,2017-12-31 06:48:23.178073,2017-12-31 09:06:11.353635,8695276.734,-3.3,0.549,1.988,3.6,0.989,0.987,3.302,3.007
997.0,2017-12-31 09:08:11.348248,2017-12-31 11:25:59.457730,8703664.838,-3.3,0.549,1.993,3.6,0.989,0.987,3.302,3.007
998.0,2017-12-31 11:27:59.523671,2017-12-31 13:45:45.750659,8712051.131,-3.3,0.549,1.994,3.6,0.989,0.987,3.301,3.007
999.0,2017-12-31 13:47:45.791711,2017-12-31 16:05:30.658486,8720436.038,-3.3,0.549,1.995,3.6,0.989,0.987,3.301,3.006
1000.0,2017-12-31 16:07:30.672021,2017-12-31 18:25:16.927719,8728822.308,-3.3,0.549,1.997,3.6,0.989,0.986,3.301,3.006
1001.0,2017-12-31 18:27:16.978696,2017-12-31 20:45:02.030640,8737207.411,-3.3,0.549,1.992,3.6,0.989,0.986,3.301,3.006
1002.0,2017-12-31 20:47:02.038807,2017-12-31 23:04:46.994190,8745592.374,-3.3,0.549,1.996,3.6,0.989,0.986,3.301,3.006
1003.0,2017-12-31 23:06:47.100162,2018-01-01 01:24:32.130247,8753977.51,-3.3,0.549,1.993,3.6,0.989,0.986,3.301,3.005
1004.0,2018-01-01 01:26:32.240077,2018-01-01 03:44:15.278020,8762360.658,-3.3,0.549,1.996,3.6,0.988,0.986,3.3,3.005
1005.0,2018-01-01 03:46:15.326333,2018-01-01 06:03:58.334804,8770743.715,-3.3,0.549,1.996,3.6,0.988,0.986,3.3,3.005
1006.0,2018-01-01 06:05:58.446756,2018-01-01 08:23:42.084625,8779127.465,-3.3,0.549,1.99,3.6,0.988,0.986,3.3,3.005
1007.0,2018-01-01 08:25:42.167299,2018-01-01 10:43:25.873553,8787511.253,-3.3,0.549,1.996,3.6,0.988,0.986,3.3,3.005
1008.0,2018-01-01 10:45:25.989857,2018-01-01 13:03:06.289721,8795891.67,-3.3,0.549,1.988,3.6,0.988,0.986,3.299,3.005
1009.0,2018-01-01 13:05:06.340253,2018-01-01 15:22:47.694873,8804273.075,-3.3,0.549,1.995,3.6,0.988,0.986,3.299,3.004
1010.0,2018-01-01 15:24:47.711961,2018-01-01 17:42:29.747419,8812655.127,-3.3,0.549,1.991,3.6,0.988,0.986,3.299,3.004
1011.0,2018-01-01 17:44:29.857656,2018-01-01 20:02:11.421971,8821036.802,-3.3,0.549,1.988,3.6,0.988,0.986,3.299,3.004
1012.0,2018-01-01 20:04:11.531102,2018-01-01 22:21:52.340161,8829417.72,-3.3,0.549,1.996,3.6,0.988,0.986,3.299,3.004
1013.0,2018-01-01 22:23:52.352262,2018-01-02 00:41:30.398415,8837795.778,-3.3,0.549,1.997,3.6,0.988,0.986,3.298,3.004
1014.0,2018-01-02 00:43:30.403866,2018-01-02 03:01:09.147722,8846174.528,-3.3,0.549,1.997,3.6,0.988,0.986,3.298,3.003
1015.0,2018-01-02 03:03:09.178243,2018-01-02 05:20:45.993451,8854551.373,-3.3,0.549,1.996,3.6,0.988,0.986,3.298,3.003
1016.0,2018-01-02 05:22:46.077284,2018-01-02 07:40:25.150518,8862930.53,-3.3,0.549,1.993,3.6,0.988,0.985,3.298,3.003
1017.0,2018-01-02 07:42:25.166532,2018-01-02 10:00:01.342181,8871306.722,-3.3,0.549,1.992,3.6,0.988,0.985,3.297,3.003
1018.0,2018-01-02 10:02:01.379104,2018-01-02 12:19:38.870434,8879684.25,-3.3,0.549,1.999,3.6,0.988,0.985,3.297,3.003
1019.0,2018-01-02 12:21:38.930590,2018-01-02 14:39:15.082722,8888060.463,-3.3,0.549,1.99,3.6,0.987,0.985,3.297,3.002
1020.0,2018-01-02 14:41:15.132700,2018-01-02 16:58:51.519563,8896436.899,-3.3,0.549,1.995,3.6,0.987,0.985,3.297,3.002
1021.0,2018-01-02 17:00:51.512939,2018-01-02 19:18:27.776036,8904813.156,-3.3,0.549,1.995,3.6,0.987,0.985,3.297,3.002
1022.0,2018-01-02 19:20:27.774774,2018-01-02 21:38:01.908889,8913187.289,-3.3,0.549,1.999,3.6,0.987,0.985,3.296,3.002
1023.0,2018-01-02 21:40:01.893854,2018-01-02 23:57:36.313978,8921561.694,-3.3,0.549,1.988,3.6,0.987,0.985,3.296,3.002
1024.0,2018-01-02 23:59:36.332396,2018-01-03 02:17:11.057341,8929936.437,-3.3,0.549,1.99,3.6,0.987,0.985,3.296,3.002
1025.0,2018-01-03 02:19:11.047393,2018-01-03 04:36:46.110255,8938311.49,-3.3,0.549,1.997,3.6,0.987,0.985,3.296,3.001
1026.0,2018-01-03 04:38:46.135075,2018-01-03 06:56:19.139938,8946684.52,-3.3,0.549,1.988,3.6,0.987,0.985,3.296,3.001
1027.0,2018-01-03 06:58:19.196126,2018-01-03 09:15:51.295202,8955056.675,-3.3,0.549,1.998,3.6,0.987,0.985,3.296,3.001
1028.0,2018-01-03 09:17:51.318837,2018-01-03 11:35:22.049906,8963427.43,-3.3,0.549,1.997,3.6,0.987,0.985,3.295,3.001
1029.0,2018-01-03 11:35:22.050034,2018-01-03 15:35:31.104645,8977836.485,-0.55,0.549,1.997,3.6,0.987,0.994,3.295,3.203
1030.0,2018-01-03 15:35:31.153597,2018-01-03 19:38:11.665189,8992397.045,-0.55,0.549,1.997,3.6,0.996,0.994,3.329,3.203
1031.0,2018-01-03 19:38:11.670046,2018-01-03 23:41:14.652311,9006980.032,-0.55,0.549,1.996,3.6,0.998,0.995,3.334,3.205
1032.0,2018-01-03 23:41:14.652440,2018-01-03 23:42:14.724077,9007040.104,0.0,0.0,2.64,2.649,0.0,0.0,0.0,0.0
