Repository: Oliver191/MSc_Thesis_Predictive_Maintenance_Batteries

# MSc_Thesis_Predictive_Maintenance_Batteries
The GitHub repository accompanying the MSc Thesis at Esade written by Oliver Caspers regarding the topic “Predictive Maintenance for Lithium-Ion Batteries: Predicting the Remaining Useful Life (RUL) using Data-Driven Machine Learning based on Real-World Battery Datasets”.

SNL_Final.ipynb: The main Jupyter Notebook which contains the main code used to load, clean, and transform the SNL data. Four initial models are evaluated and a RF is chosen to be optimized. The RF is trained to predict the RUL on the training data and optimized using the validation data. Finally, the model is tested using independent testing data from UL.

File: SNL_Cycle_Timeseries_Data/SNL_18650_LFP_35C_0-100_0.5-1C_c_cycle_data.csv (part 3 of 10)
Cycle_Index,Start_Time,End_Time,Test_Time (s),Min_Current (A),Max_Current (A),Min_Voltage (V),Max_Voltage (V),Charge_Capacity (Ah),Discharge_Capacity (Ah),Charge_Energy (Wh),Discharge_Energy (Wh)
693.0,2018-08-03 10:42:00.395352,2018-08-03 13:36:50.084004,7474272.095,-1.1,0.55,1.994,3.6,0.988,0.987,3.306,3.12
694.0,2018-08-03 13:36:50.088812,2018-08-03 16:31:40.640496,7484762.651,-1.1,0.55,1.994,3.6,0.988,0.987,3.306,3.12
695.0,2018-08-03 16:31:40.698376,2018-08-03 19:26:31.174960,7495253.186,-1.1,0.55,1.994,3.6,0.988,0.987,3.306,3.12
696.0,2018-08-03 19:26:31.310640,2018-08-03 22:21:20.776320,7505742.787,-1.1,0.55,1.994,3.6,0.988,0.987,3.306,3.12
697.0,2018-08-03 22:21:20.864628,2018-08-04 01:16:10.118308,7516232.129,-1.1,0.55,1.995,3.6,0.988,0.987,3.306,3.12
698.0,2018-08-04 01:16:10.163672,2018-08-04 04:10:59.308080,7526721.319,-1.1,0.55,1.994,3.6,0.988,0.987,3.306,3.12
699.0,2018-08-04 04:10:59.331644,2018-08-04 07:05:47.915236,7537209.926,-1.1,0.55,1.994,3.6,0.988,0.987,3.306,3.12
700.0,2018-08-04 07:05:47.844056,2018-08-04 10:00:37.175508,7547699.186,-1.1,0.55,1.995,3.6,0.988,0.987,3.306,3.12
701.0,2018-08-04 10:00:37.142700,2018-08-04 12:55:25.532620,7558187.543,-1.1,0.55,1.995,3.6,0.988,0.987,3.306,3.12
702.0,2018-08-04 12:55:25.524640,2018-08-04 15:50:13.948960,7568675.96,-1.1,0.55,1.995,3.6,0.987,0.987,3.305,3.12
703.0,2018-08-04 15:50:13.907980,2018-08-04 18:45:02.559144,7579164.57,-1.1,0.55,1.995,3.6,0.988,0.987,3.306,3.12
704.0,2018-08-04 18:45:02.549164,2018-08-04 21:39:50.010380,7589652.021,-1.1,0.55,1.995,3.6,0.988,0.987,3.306,3.119
705.0,2018-08-04 21:39:50.015500,2018-08-05 00:34:37.666788,7600139.677,-1.1,0.55,1.995,3.6,0.988,0.987,3.306,3.12
706.0,2018-08-05 00:34:37.608308,2018-08-05 03:29:25.225012,7610627.236,-1.1,0.55,1.994,3.6,0.987,0.987,3.306,3.119
707.0,2018-08-05 03:29:25.203216,2018-08-05 06:24:14.736828,7621116.747,-1.1,0.55,1.995,3.6,0.987,0.987,3.306,3.119
708.0,2018-08-05 06:24:14.764404,2018-08-05 09:19:02.539380,7631604.55,-1.1,0.55,1.995,3.6,0.987,0.987,3.306,3.119
709.0,2018-08-05 09:19:02.490684,2018-08-05 12:13:48.770468,7642090.781,-1.1,0.55,1.994,3.6,0.987,0.987,3.305,3.119
710.0,2018-08-05 12:13:48.643500,2018-08-05 15:08:35.547920,7652577.558,-1.1,0.55,1.995,3.6,0.988,0.987,3.306,3.118
711.0,2018-08-05 15:08:35.452176,2018-08-05 18:03:19.985596,7663061.996,-1.1,0.55,1.995,3.6,0.987,0.987,3.305,3.119
712.0,2018-08-05 18:03:20.034928,2018-08-05 20:58:05.466252,7673547.477,-1.1,0.55,1.994,3.6,0.987,0.987,3.305,3.119
713.0,2018-08-05 20:58:05.536084,2018-08-05 23:52:54.080336,7684036.091,-1.1,0.55,1.994,3.6,0.987,0.987,3.306,3.119
714.0,2018-08-05 23:52:54.310540,2018-08-06 02:47:39.443392,7694521.454,-1.1,0.55,1.994,3.6,0.987,0.987,3.305,3.119
715.0,2018-08-06 02:47:39.540952,2018-08-06 05:42:22.879612,7705004.89,-1.1,0.55,1.994,3.6,0.987,0.987,3.305,3.118
716.0,2018-08-06 05:42:23.072728,2018-08-06 08:37:06.841576,7715488.852,-1.1,0.55,1.994,3.6,0.987,0.987,3.305,3.118
717.0,2018-08-06 08:37:06.735376,2018-08-06 11:31:49.582320,7725971.593,-1.1,0.55,1.994,3.6,0.987,0.987,3.305,3.118
718.0,2018-08-06 11:31:49.480520,2018-08-06 14:26:34.446344,7736456.457,-1.1,0.55,1.995,3.6,0.987,0.987,3.305,3.119
719.0,2018-08-06 14:26:34.459788,2018-08-06 17:21:17.361880,7746939.372,-1.1,0.55,1.993,3.6,0.987,0.986,3.305,3.117
720.0,2018-08-06 17:21:17.461776,2018-08-06 20:16:00.078520,7757422.089,-1.1,0.55,1.994,3.6,0.987,0.987,3.305,3.118
721.0,2018-08-06 20:16:00.076048,2018-08-06 23:10:43.924740,7767905.935,-1.1,0.55,1.994,3.6,0.987,0.987,3.305,3.118
722.0,2018-08-06 23:10:44.001140,2018-08-07 02:05:26.145268,7778388.156,-1.1,0.55,1.994,3.6,0.987,0.987,3.305,3.118
723.0,2018-08-07 02:05:26.353368,2018-08-07 05:00:07.970652,7788869.981,-1.1,0.55,1.994,3.6,0.987,0.987,3.304,3.118
724.0,2018-08-07 05:00:07.926064,2018-08-07 07:54:48.853760,7799350.864,-1.1,0.55,1.994,3.6,0.987,0.986,3.304,3.118
725.0,2018-08-07 07:54:48.698428,2018-08-07 10:49:28.193404,7809830.204,-1.1,0.55,1.994,3.6,0.987,0.986,3.304,3.118
726.0,2018-08-07 10:49:28.166872,2018-08-07 13:44:06.888360,7820308.899,-1.1,0.55,1.994,3.6,0.987,0.986,3.304,3.117
727.0,2018-08-07 13:44:07.115728,2018-08-07 16:38:46.760248,7830788.771,-1.1,0.55,1.994,3.6,0.987,0.986,3.304,3.117
728.0,2018-08-07 16:38:46.841716,2018-08-07 19:33:25.007116,7841267.018,-1.1,0.55,1.993,3.6,0.987,0.986,3.303,3.117
729.0,2018-08-07 19:33:24.743196,2018-08-07 22:28:03.388184,7851745.399,-1.1,0.55,1.993,3.6,0.987,0.986,3.304,3.117
730.0,2018-08-07 22:28:03.157264,2018-08-08 01:22:40.645676,7862222.656,-1.1,0.55,1.995,3.6,0.987,0.986,3.303,3.117
731.0,2018-08-08 01:22:40.795600,2018-08-08 04:17:19.468432,7872701.479,-1.1,0.55,1.994,3.6,0.987,0.986,3.303,3.117
732.0,2018-08-08 04:17:19.473012,2018-08-08 07:11:56.700624,7883178.711,-1.1,0.55,1.994,3.6,0.987,0.986,3.303,3.117
733.0,2018-08-08 07:11:56.846604,2018-08-08 10:06:33.518428,7893655.529,-1.1,0.55,1.995,3.6,0.987,0.986,3.303,3.117
734.0,2018-08-08 10:06:33.167420,2018-08-08 13:01:09.650844,7904131.661,-1.1,0.55,1.994,3.6,0.987,0.986,3.303,3.117
735.0,2018-08-08 13:01:09.752180,2018-08-08 15:55:46.435348,7914608.446,-1.1,0.55,1.994,3.6,0.987,0.986,3.303,3.117
736.0,2018-08-08 15:55:46.606384,2018-08-08 18:50:21.693188,7925083.704,-1.1,0.55,1.994,3.6,0.987,0.986,3.303,3.117
737.0,2018-08-08 18:50:21.611480,2018-08-08 21:44:56.366940,7935558.377,-1.1,0.55,1.995,3.6,0.987,0.986,3.302,3.117
738.0,2018-08-08 21:44:56.366832,2018-08-09 00:39:30.632348,7946032.643,-1.1,0.55,1.993,3.6,0.987,0.986,3.303,3.116
739.0,2018-08-09 00:39:30.849340,2018-08-09 03:34:05.843888,7956507.854,-1.1,0.55,1.994,3.6,0.987,0.986,3.303,3.116
740.0,2018-08-09 03:34:06.123180,2018-08-09 06:28:40.092096,7966982.103,-1.1,0.55,1.995,3.6,0.986,0.986,3.302,3.116
741.0,2018-08-09 06:28:40.087000,2018-08-09 09:23:12.367452,7977454.378,-1.1,0.55,1.995,3.6,0.986,0.986,3.302,3.116
742.0,2018-08-09 09:23:12.477356,2018-08-09 12:17:44.428864,7987926.439,-1.1,0.55,1.995,3.6,0.986,0.986,3.302,3.116
743.0,2018-08-09 12:17:44.613068,2018-08-09 15:12:17.891396,7998399.902,-1.1,0.55,1.994,3.6,0.986,0.986,3.302,3.116
744.0,2018-08-09 15:12:17.786356,2018-08-09 18:06:50.800584,8008872.811,-1.1,0.55,1.994,3.6,0.986,0.986,3.302,3.115
745.0,2018-08-09 18:06:50.698100,2018-08-09 21:01:22.961096,8019344.972,-1.1,0.55,1.995,3.6,0.986,0.986,3.302,3.115
746.0,2018-08-09 21:01:22.826612,2018-08-09 23:55:54.376120,8029816.387,-1.1,0.55,1.995,3.6,0.986,0.986,3.301,3.115
747.0,2018-08-09 23:55:54.168692,2018-08-10 02:50:25.833144,8040287.844,-1.1,0.55,1.994,3.6,0.986,0.986,3.301,3.115
748.0,2018-08-10 02:50:25.773116,2018-08-10 05:44:55.638404,8050757.649,-1.1,0.55,1.995,3.6,0.986,0.986,3.301,3.115
749.0,2018-08-10 05:44:55.804176,2018-08-10 08:39:25.087376,8061227.098,-1.1,0.55,1.994,3.6,0.986,0.986,3.301,3.115
750.0,2018-08-10 08:39:25.316748,2018-08-10 11:33:54.180904,8071696.191,-1.1,0.55,1.995,3.6,0.986,0.986,3.301,3.115
751.0,2018-08-10 11:33:54.294332,2018-08-10 14:28:22.614500,8082164.625,-1.1,0.55,1.995,3.6,0.986,0.986,3.301,3.115
752.0,2018-08-10 14:28:22.757228,2018-08-10 17:22:51.187440,8092633.198,-1.1,0.55,1.993,3.6,0.986,0.986,3.3,3.115
753.0,2018-08-10 17:22:51.211124,2018-08-10 20:17:19.528136,8103101.539,-1.1,0.55,1.994,3.6,0.986,0.986,3.3,3.114
754.0,2018-08-10 20:17:19.669620,2018-08-10 23:11:45.721580,8113567.732,-1.1,0.55,1.995,3.6,0.986,0.985,3.3,3.114
755.0,2018-08-10 23:11:45.775220,2018-08-11 02:06:12.078724,8124034.089,-1.1,0.55,1.994,3.6,0.986,0.985,3.3,3.114
756.0,2018-08-11 02:06:11.870420,2018-08-11 05:00:37.613336,8134499.624,-1.1,0.55,1.995,3.6,0.986,0.985,3.3,3.114
757.0,2018-08-11 05:00:37.708276,2018-08-11 07:55:02.858004,8144964.869,-1.1,0.55,1.994,3.6,0.986,0.985,3.3,3.114
758.0,2018-08-11 07:55:03.020144,2018-08-11 10:49:28.261016,8155430.272,-1.1,0.55,1.994,3.6,0.986,0.985,3.3,3.114
759.0,2018-08-11 10:49:28.068468,2018-08-11 13:43:54.209816,8165896.22,-1.1,0.55,1.994,3.6,0.986,0.985,3.3,3.114
760.0,2018-08-11 13:43:54.167768,2018-08-11 16:38:18.576752,8176360.587,-1.1,0.55,1.994,3.6,0.986,0.985,3.299,3.114
761.0,2018-08-11 16:38:18.438660,2018-08-11 19:32:42.398800,8186824.409,-1.1,0.55,1.993,3.6,0.986,0.985,3.299,3.114
762.0,2018-08-11 19:32:42.437108,2018-08-11 22:27:06.421048,8197288.432,-1.1,0.55,1.994,3.6,0.986,0.985,3.299,3.114
763.0,2018-08-11 22:27:06.442956,2018-08-12 01:21:28.552864,8207750.563,-1.1,0.55,1.993,3.6,0.986,0.985,3.299,3.113
764.0,2018-08-12 01:21:28.602796,2018-08-12 04:15:51.209516,8218213.22,-1.1,0.55,1.996,3.6,0.986,0.985,3.299,3.114
765.0,2018-08-12 04:15:51.299724,2018-08-12 07:10:13.504800,8228675.515,-1.1,0.55,1.994,3.6,0.986,0.985,3.299,3.114
766.0,2018-08-12 07:10:13.461364,2018-08-12 10:04:35.826284,8239137.837,-1.1,0.55,1.994,3.6,0.986,0.985,3.299,3.113
767.0,2018-08-12 10:04:35.897548,2018-08-12 12:58:57.839624,8249599.85,-1.1,0.55,1.994,3.6,0.986,0.985,3.299,3.113
768.0,2018-08-12 12:58:57.795344,2018-08-12 15:53:19.606620,8260061.617,-1.1,0.55,1.995,3.6,0.986,0.985,3.299,3.113
769.0,2018-08-12 15:53:19.441396,2018-08-12 19:51:54.027244,8274376.038,-1.1,0.55,1.992,3.6,0.986,0.989,3.299,3.174
770.0,2018-08-12 19:51:54.338604,2018-08-12 23:51:34.984640,8288756.995,-0.55,0.55,1.999,3.6,0.989,0.99,3.315,3.176
771.0,2018-08-12 23:51:35.030856,2018-08-13 03:51:30.367356,8303152.378,-0.55,0.55,1.999,3.6,0.99,0.99,3.318,3.176
772.0,2018-08-13 03:51:30.150128,2018-08-13 03:52:30.146728,8303212.157,0.0,0.0,2.701,2.709,0.0,0.0,0.0,0.0
773.0,2018-08-27 05:13:18.026000,2018-08-27 09:16:51.159532,8317835.296,-0.55,0.55,1.999,3.6,0.984,0.997,3.305,3.206
774.0,2018-08-27 09:16:51.174904,2018-08-27 13:19:40.310800,8332404.447,-0.55,0.55,1.999,3.6,1.0,0.998,3.348,3.209
775.0,2018-08-27 13:19:40.334292,2018-08-27 17:22:14.216448,8346958.353,-0.55,0.55,1.999,3.6,1.0,0.998,3.347,3.21
776.0,2018-08-27 17:22:14.233792,2018-08-27 23:26:53.244588,8368837.381,-1.1,0.55,1.999,3.6,1.996,1.989,6.679,6.308
777.0,2018-08-27 23:26:53.264756,2018-08-28 02:23:22.695872,8379426.832,-1.1,0.55,1.994,3.6,0.996,0.994,3.33,3.154
778.0,2018-08-28 02:23:22.721984,2018-08-28 05:19:41.531916,8390005.668,-1.1,0.55,1.994,3.6,0.995,0.994,3.327,3.153
779.0,2018-08-28 05:19:41.551296,2018-08-28 08:15:56.800768,8400580.937,-1.1,0.55,1.995,3.6,0.995,0.994,3.326,3.152
780.0,2018-08-28 08:15:56.821588,2018-08-28 11:12:06.197168,8411150.333,-1.1,0.55,1.993,3.6,0.995,0.994,3.325,3.152
781.0,2018-08-28 11:12:06.209216,2018-08-28 14:08:12.940768,8421717.077,-1.1,0.55,1.995,3.6,0.994,0.993,3.324,3.151
782.0,2018-08-28 14:08:12.960628,2018-08-28 17:04:15.896248,8432280.033,-1.1,0.55,1.994,3.6,0.994,0.993,3.323,3.15
783.0,2018-08-28 17:04:15.918936,2018-08-28 20:00:11.868928,8442836.005,-1.1,0.55,1.995,3.6,0.994,0.993,3.322,3.15
784.0,2018-08-28 20:00:11.886676,2018-08-28 22:56:06.604936,8453390.741,-1.1,0.55,1.994,3.6,0.994,0.993,3.322,3.149
785.0,2018-08-28 22:56:06.618516,2018-08-29 01:51:57.775984,8463941.912,-1.1,0.55,1.994,3.6,0.994,0.993,3.321,3.149
786.0,2018-08-29 01:51:57.783844,2018-08-29 04:47:48.749416,8474492.886,-1.1,0.55,1.995,3.6,0.993,0.993,3.32,3.148
787.0,2018-08-29 04:47:48.752164,2018-08-29 07:43:36.193312,8485040.33,-1.1,0.55,1.995,3.6,0.993,0.992,3.319,3.148
788.0,2018-08-29 07:43:36.213908,2018-08-29 10:39:23.750512,8495587.887,-1.1,0.55,1.994,3.6,0.993,0.992,3.319,3.147
789.0,2018-08-29 10:39:23.774456,2018-08-29 13:35:07.840160,8506131.976,-1.1,0.549,1.995,3.6,0.993,0.992,3.319,3.147
790.0,2018-08-29 13:35:07.845212,2018-08-29 16:30:49.573924,8516673.71,-1.1,0.55,1.995,3.6,0.993,0.992,3.318,3.146
791.0,2018-08-29 16:30:49.594140,2018-08-29 19:26:27.349476,8527211.486,-1.1,0.55,1.994,3.6,0.992,0.992,3.317,3.146
792.0,2018-08-29 19:26:27.352056,2018-08-29 22:22:04.152452,8537748.289,-1.1,0.55,1.994,3.6,0.992,0.992,3.317,3.146
793.0,2018-08-29 22:22:04.148516,2018-08-30 01:17:40.088524,8548284.225,-1.1,0.55,1.994,3.6,0.992,0.992,3.317,3.145
794.0,2018-08-30 01:17:40.130776,2018-08-30 04:13:14.259932,8558818.396,-1.1,0.55,1.994,3.6,0.992,0.991,3.316,3.145
795.0,2018-08-30 04:13:14.267328,2018-08-30 07:08:48.803752,8569352.94,-1.1,0.55,1.995,3.6,0.992,0.991,3.316,3.144
796.0,2018-08-30 07:08:48.807796,2018-08-30 10:04:19.019876,8579883.156,-1.1,0.55,1.994,3.6,0.992,0.991,3.315,3.144
797.0,2018-08-30 10:04:19.066040,2018-08-30 12:59:47.740776,8590411.877,-1.1,0.55,1.994,3.6,0.992,0.991,3.315,3.143
798.0,2018-08-30 12:59:47.780188,2018-08-30 15:55:16.914924,8600941.051,-1.1,0.55,1.995,3.6,0.992,0.991,3.314,3.143
799.0,2018-08-30 15:55:16.925120,2018-08-30 18:50:43.622344,8611467.759,-1.1,0.55,1.995,3.6,0.991,0.991,3.314,3.142
800.0,2018-08-30 18:50:43.645020,2018-08-30 21:46:07.974160,8621992.11,-1.1,0.55,1.995,3.6,0.991,0.991,3.313,3.142
801.0,2018-08-30 21:46:08.007924,2018-08-31 00:41:30.747216,8632514.883,-1.1,0.55,1.994,3.6,0.991,0.991,3.313,3.142
802.0,2018-08-31 00:41:30.763096,2018-08-31 03:36:55.075628,8643039.212,-1.1,0.55,1.995,3.6,0.991,0.99,3.313,3.142
803.0,2018-08-31 03:36:55.095532,2018-08-31 06:32:16.139784,8653560.276,-1.1,0.55,1.994,3.6,0.991,0.99,3.312,3.141
804.0,2018-08-31 06:32:16.177336,2018-08-31 09:27:35.251300,8664079.388,-1.1,0.55,1.994,3.6,0.991,0.99,3.312,3.14
805.0,2018-08-31 09:27:35.263292,2018-08-31 12:22:53.885212,8674598.021,-1.1,0.55,1.994,3.6,0.991,0.99,3.311,3.14
806.0,2018-08-31 12:22:53.889396,2018-08-31 15:18:11.387448,8685115.524,-1.1,0.55,1.994,3.6,0.991,0.99,3.311,3.14
807.0,2018-08-31 15:18:11.398588,2018-08-31 18:13:26.280028,8695630.416,-1.1,0.55,1.994,3.6,0.99,0.99,3.31,3.139
808.0,2018-08-31 18:13:26.324208,2018-08-31 21:08:39.387108,8706143.523,-1.1,0.55,1.994,3.6,0.99,0.99,3.31,3.139
809.0,2018-08-31 21:08:39.445588,2018-09-01 00:03:52.685740,8716656.822,-1.1,0.55,1.994,3.6,0.99,0.99,3.31,3.139
810.0,2018-09-01 00:03:52.698940,2018-09-01 02:59:05.538924,8727169.675,-1.1,0.55,1.994,3.6,0.99,0.99,3.31,3.139
811.0,2018-09-01 02:59:05.558076,2018-09-01 05:54:15.969540,8737680.106,-1.1,0.55,1.994,3.6,0.99,0.989,3.309,3.138
812.0,2018-09-01 05:54:15.993780,2018-09-01 08:49:23.604780,8748187.741,-1.1,0.55,1.993,3.6,0.99,0.989,3.309,3.138
813.0,2018-09-01 08:49:23.639804,2018-09-01 11:44:31.261676,8758695.398,-1.1,0.55,1.994,3.6,0.99,0.989,3.309,3.138
814.0,2018-09-01 11:44:31.317596,2018-09-01 14:39:37.842200,8769201.978,-1.1,0.55,1.995,3.6,0.99,0.989,3.308,3.137
815.0,2018-09-01 14:39:37.854608,2018-09-01 17:34:44.130544,8779708.267,-1.1,0.55,1.994,3.6,0.99,0.989,3.308,3.137
816.0,2018-09-01 17:34:44.193912,2018-09-01 20:29:46.276360,8790210.413,-1.1,0.55,1.994,3.6,0.99,0.989,3.307,3.137
817.0,2018-09-01 20:29:46.304344,2018-09-01 23:24:51.202620,8800715.339,-1.1,0.55,1.994,3.6,0.99,0.989,3.307,3.137
818.0,2018-09-01 23:24:51.198556,2018-09-02 02:19:51.361148,8811215.497,-1.1,0.55,1.994,3.6,0.989,0.989,3.307,3.136
819.0,2018-09-02 02:19:51.411544,2018-09-02 05:14:51.080160,8821715.216,-1.1,0.55,1.994,3.6,0.989,0.989,3.307,3.136
820.0,2018-09-02 05:14:51.095544,2018-09-02 08:09:52.174896,8832216.311,-1.1,0.55,1.995,3.6,0.989,0.989,3.306,3.136
821.0,2018-09-02 08:09:52.160500,2018-09-02 11:04:50.637456,8842714.774,-1.1,0.55,1.994,3.6,0.989,0.989,3.306,3.136
822.0,2018-09-02 11:04:50.665052,2018-09-02 13:59:47.188380,8853211.325,-1.1,0.55,1.995,3.6,0.989,0.988,3.305,3.135
823.0,2018-09-02 13:59:47.175256,2018-09-02 16:54:43.457720,8863707.594,-1.1,0.55,1.995,3.6,0.989,0.988,3.306,3.135
824.0,2018-09-02 16:54:43.484352,2018-09-02 19:49:39.153700,8874203.29,-1.1,0.55,1.995,3.6,0.989,0.988,3.305,3.135
825.0,2018-09-02 19:49:39.140288,2018-09-02 22:44:33.390580,8884697.527,-1.1,0.55,1.995,3.6,0.989,0.988,3.305,3.135
826.0,2018-09-02 22:44:33.422168,2018-09-03 01:39:27.256596,8895191.393,-1.1,0.55,1.994,3.6,0.989,0.988,3.304,3.134
827.0,2018-09-03 01:39:27.306332,2018-09-03 04:34:21.132740,8905685.269,-1.1,0.55,1.995,3.6,0.989,0.988,3.304,3.134
828.0,2018-09-03 04:34:21.063924,2018-09-03 07:29:13.203904,8916177.34,-1.1,0.55,1.995,3.6,0.989,0.988,3.304,3.133
829.0,2018-09-03 07:29:13.181016,2018-09-03 10:24:05.826692,8926669.963,-1.1,0.55,1.995,3.6,0.989,0.988,3.304,3.133
830.0,2018-09-03 10:24:05.820896,2018-09-03 13:18:56.110656,8937160.247,-1.1,0.55,1.994,3.6,0.988,0.988,3.303,3.133
831.0,2018-09-03 13:18:56.170716,2018-09-03 16:13:44.506440,8947648.643,-1.1,0.55,1.994,3.6,0.988,0.988,3.303,3.133
832.0,2018-09-03 16:13:44.551256,2018-09-03 19:08:33.745756,8958137.882,-1.1,0.55,1.995,3.6,0.988,0.988,3.303,3.132
833.0,2018-09-03 19:08:33.782464,2018-09-03 22:03:21.692424,8968625.829,-1.1,0.55,1.995,3.6,0.988,0.988,3.303,3.132
834.0,2018-09-03 22:03:21.707452,2018-09-04 00:58:09.168504,8979113.305,-1.1,0.55,1.994,3.6,0.988,0.988,3.302,3.132
835.0,2018-09-04 00:58:09.171388,2018-09-04 03:52:57.676424,8989601.813,-1.1,0.55,1.995,3.6,0.988,0.987,3.302,3.132
836.0,2018-09-04 03:52:57.681600,2018-09-04 06:47:44.401372,9000088.538,-1.1,0.55,1.995,3.6,0.988,0.987,3.302,3.132
837.0,2018-09-04 06:47:44.492376,2018-09-04 09:42:32.666148,9010576.802,-1.1,0.55,1.995,3.6,0.988,0.987,3.302,3.131
838.0,2018-09-04 09:42:32.677208,2018-09-04 12:37:19.066852,9021063.203,-1.1,0.55,1.995,3.6,0.988,0.987,3.301,3.131
839.0,2018-09-04 12:37:19.092668,2018-09-04 15:32:03.988364,9031548.125,-1.1,0.55,1.994,3.6,0.988,0.987,3.301,3.131
840.0,2018-09-04 15:32:04.001400,2018-09-04 18:26:45.524304,9042029.661,-1.1,0.55,1.994,3.6,0.988,0.987,3.3,3.13
841.0,2018-09-04 18:26:45.500760,2018-09-04 21:21:27.266244,9052511.403,-1.1,0.55,1.994,3.6,0.988,0.987,3.301,3.13
842.0,2018-09-04 21:21:27.260864,2018-09-05 00:16:08.592332,9062992.729,-1.1,0.55,1.995,3.6,0.988,0.987,3.3,3.13
843.0,2018-09-05 00:16:08.629852,2018-09-05 03:10:51.198548,9073475.335,-1.1,0.55,1.995,3.6,0.988,0.987,3.3,3.13
844.0,2018-09-05 03:10:51.246324,2018-09-05 06:05:33.294376,9083957.431,-1.1,0.55,1.994,3.6,0.987,0.987,3.3,3.13
845.0,2018-09-05 06:05:33.336408,2018-09-05 09:00:14.124884,9094438.261,-1.1,0.55,1.995,3.6,0.987,0.987,3.3,3.13
846.0,2018-09-05 09:00:14.113472,2018-09-05 11:54:54.215860,9104918.352,-1.1,0.55,1.995,3.6,0.987,0.987,3.3,3.129
847.0,2018-09-05 11:54:54.239676,2018-09-05 14:49:33.001352,9115397.138,-1.1,0.55,1.994,3.6,0.987,0.987,3.299,3.129
848.0,2018-09-05 14:49:32.985124,2018-09-05 17:44:09.243152,9125873.379,-1.1,0.55,1.995,3.6,0.987,0.986,3.299,3.128
849.0,2018-09-05 17:44:09.309940,2018-09-05 20:38:44.205208,9136348.341,-1.1,0.55,1.994,3.6,0.987,0.987,3.299,3.129
850.0,2018-09-05 20:38:44.188764,2018-09-05 23:33:19.354220,9146823.49,-1.1,0.55,1.995,3.6,0.987,0.986,3.299,3.129
851.0,2018-09-05 23:33:19.331932,2018-09-06 02:27:54.037508,9157298.174,-1.1,0.55,1.994,3.6,0.987,0.986,3.298,3.129
852.0,2018-09-06 02:27:54.081884,2018-09-06 05:22:28.783040,9167772.919,-1.1,0.55,1.994,3.6,0.987,0.986,3.298,3.128
853.0,2018-09-06 05:22:28.766200,2018-09-06 08:17:03.148720,9178247.285,-1.1,0.55,1.996,3.6,0.987,0.986,3.298,3.128
854.0,2018-09-06 08:17:03.126236,2018-09-06 11:11:37.622636,9188721.759,-1.1,0.55,1.995,3.6,0.987,0.986,3.298,3.128
855.0,2018-09-06 11:11:37.676480,2018-09-06 14:06:10.552588,9199194.689,-1.1,0.55,1.996,3.6,0.987,0.986,3.298,3.127
856.0,2018-09-06 14:06:10.528088,2018-09-06 17:00:42.443036,9209666.579,-1.1,0.55,1.994,3.6,0.987,0.986,3.297,3.127
857.0,2018-09-06 17:00:42.457692,2018-09-06 19:55:09.785332,9220133.922,-1.1,0.55,1.995,3.6,0.987,0.986,3.297,3.126
858.0,2018-09-06 19:55:09.804376,2018-09-06 22:49:38.365796,9230602.502,-1.1,0.55,1.994,3.6,0.986,0.986,3.297,3.127
859.0,2018-09-06 22:49:38.391544,2018-09-07 01:44:07.204808,9241071.341,-1.1,0.55,1.995,3.6,0.986,0.986,3.297,3.127
860.0,2018-09-07 01:44:07.177920,2018-09-07 04:38:36.253608,9251540.39,-1.1,0.55,1.995,3.6,0.986,0.986,3.296,3.126
861.0,2018-09-07 04:38:36.291776,2018-09-07 07:33:06.259776,9262010.396,-1.1,0.55,1.995,3.6,0.986,0.986,3.296,3.126
862.0,2018-09-07 07:33:06.257500,2018-09-07 10:27:34.460536,9272478.597,-1.1,0.55,1.995,3.6,0.986,0.986,3.296,3.126
863.0,2018-09-07 10:27:34.456152,2018-09-07 13:22:02.608896,9282946.745,-1.1,0.549,1.994,3.6,0.986,0.986,3.296,3.126
864.0,2018-09-07 13:22:02.584568,2018-09-07 16:16:29.837316,9293413.974,-1.1,0.55,1.994,3.6,0.986,0.986,3.296,3.125
865.0,2018-09-07 16:16:29.929252,2018-09-07 19:10:54.725176,9303878.861,-1.1,0.55,1.995,3.6,0.986,0.985,3.295,3.125
866.0,2018-09-07 19:10:54.717532,2018-09-07 22:05:17.120296,9314341.257,-1.1,0.55,1.994,3.6,0.986,0.986,3.295,3.126
867.0,2018-09-07 22:05:17.146716,2018-09-08 00:59:40.104712,9324804.241,-1.1,0.55,1.995,3.6,0.986,0.985,3.295,3.125
868.0,2018-09-08 00:59:40.100288,2018-09-08 03:54:04.760992,9335268.897,-1.1,0.55,1.996,3.6,0.986,0.985,3.295,3.125
869.0,2018-09-08 03:54:04.759796,2018-09-08 06:46:07.209352,9345591.346,-1.1,0.55,1.996,3.6,0.989,0.967,3.304,3.063
870.0,2018-09-08 06:46:07.201884,2018-09-08 09:37:39.681248,9355883.818,-1.1,0.549,1.994,3.6,0.965,0.967,3.227,3.063
871.0,2018-09-08 09:37:39.630484,2018-09-08 12:29:31.210356,9366195.347,-1.1,0.549,1.995,3.6,0.967,0.968,3.233,3.068
872.0,2018-09-08 12:29:31.130660,2018-09-08 15:21:36.111152,9376520.247,-1.1,0.55,1.995,3.6,0.969,0.97,3.238,3.072
873.0,2018-09-08 15:21:35.999580,2018-09-08 18:13:51.556704,9386855.693,-1.1,0.55,1.995,3.6,0.97,0.971,3.242,3.075
874.0,2018-09-08 18:13:51.618804,2018-09-08 21:06:16.930308,9397201.067,-1.099,0.55,1.994,3.6,0.971,0.971,3.246,3.078
875.0,2018-09-08 21:06:16.998592,2018-09-08 23:58:49.981668,9407554.118,-1.1,0.55,1.996,3.6,0.972,0.972,3.249,3.08
876.0,2018-09-08 23:58:50.048292,2018-09-09 02:51:29.608252,9417913.745,-1.1,0.55,1.995,3.6,0.973,0.973,3.252,3.082
877.0,2018-09-09 02:51:29.585756,2018-09-09 05:44:15.980080,9428280.116,-1.1,0.55,1.995,3.6,0.973,0.973,3.254,3.084
878.0,2018-09-09 05:44:16.070436,2018-09-09 08:37:06.843572,9438650.98,-1.1,0.55,1.995,3.6,0.974,0.974,3.256,3.086
879.0,2018-09-09 08:37:06.883292,2018-09-09 11:30:03.764748,9449027.901,-1.1,0.55,1.994,3.6,0.975,0.974,3.258,3.087
880.0,2018-09-09 11:30:03.850532,2018-09-09 14:23:02.985364,9459407.122,-1.1,0.55,1.995,3.6,0.975,0.975,3.259,3.089
881.0,2018-09-09 14:23:02.921724,2018-09-09 17:16:05.087136,9469789.223,-1.1,0.549,1.994,3.6,0.975,0.975,3.26,3.089
882.0,2018-09-09 17:16:04.999672,2018-09-09 20:09:09.740848,9480173.877,-1.1,0.549,1.995,3.6,0.976,0.975,3.261,3.091
883.0,2018-09-09 20:09:09.834432,2018-09-09 23:02:17.487560,9490561.624,-1.1,0.55,1.995,3.6,0.976,0.976,3.262,3.091
884.0,2018-09-09 23:02:17.552476,2018-09-10 01:55:25.853604,9500949.99,-1.1,0.55,1.995,3.6,0.976,0.976,3.262,3.092
885.0,2018-09-10 01:55:25.926080,2018-09-10 04:48:37.277804,9511341.414,-1.1,0.55,1.995,3.6,0.976,0.976,3.263,3.092
886.0,2018-09-10 04:48:37.315040,2018-09-10 07:41:49.482508,9521733.619,-1.1,0.55,1.996,3.6,0.976,0.976,3.264,3.093
887.0,2018-09-10 07:41:49.488932,2018-09-10 10:35:02.823760,9532126.96,-1.1,0.55,1.996,3.6,0.977,0.976,3.264,3.093
888.0,2018-09-10 10:35:02.712100,2018-09-10 13:28:16.389628,9542520.526,-1.1,0.55,1.995,3.6,0.977,0.976,3.265,3.094
889.0,2018-09-10 13:28:16.459456,2018-09-10 16:21:32.607964,9552916.744,-1.1,0.549,1.995,3.6,0.977,0.976,3.265,3.094
890.0,2018-09-10 16:21:32.697280,2018-09-10 19:14:48.566900,9563312.703,-1.1,0.55,1.995,3.6,0.977,0.977,3.266,3.094
891.0,2018-09-10 19:14:48.672960,2018-09-10 22:08:06.093428,9573710.23,-1.1,0.549,1.994,3.6,0.977,0.977,3.266,3.095
892.0,2018-09-10 22:08:06.090332,2018-09-11 01:01:23.318984,9584107.455,-1.099,0.55,1.995,3.6,0.977,0.977,3.266,3.095
893.0,2018-09-11 01:01:23.245760,2018-09-11 03:54:41.765488,9594505.902,-1.1,0.549,1.994,3.6,0.977,0.977,3.267,3.095
894.0,2018-09-11 03:54:41.711708,2018-09-11 06:48:00.150292,9604904.287,-1.1,0.55,1.996,3.6,0.977,0.977,3.267,3.095
895.0,2018-09-11 06:48:00.177856,2018-09-11 09:41:18.487096,9615302.623,-1.1,0.55,1.994,3.6,0.977,0.977,3.267,3.096
896.0,2018-09-11 09:41:18.512832,2018-09-11 12:34:37.053072,9625701.189,-1.1,0.55,1.995,3.6,0.977,0.977,3.267,3.096
897.0,2018-09-11 12:34:36.978880,2018-09-11 15:27:55.983436,9636100.12,-1.1,0.55,1.994,3.6,0.977,0.977,3.267,3.096
898.0,2018-09-11 15:27:55.969316,2018-09-11 18:21:14.793728,9646498.93,-1.1,0.55,1.995,3.6,0.978,0.977,3.267,3.096
899.0,2018-09-11 18:21:14.828380,2018-09-11 21:14:33.005860,9656897.142,-1.1,0.55,1.995,3.6,0.978,0.977,3.268,3.096
900.0,2018-09-11 21:14:33.032384,2018-09-12 00:07:51.188692,9667295.325,-1.1,0.55,1.995,3.6,0.978,0.977,3.268,3.096
901.0,2018-09-12 00:07:51.236488,2018-09-12 03:01:10.920088,9677695.056,-1.1,0.55,1.995,3.6,0.978,0.977,3.268,3.096
902.0,2018-09-12 03:01:10.882084,2018-09-12 05:54:30.354540,9688094.491,-1.1,0.55,1.995,3.6,0.978,0.977,3.268,3.096
903.0,2018-09-12 05:54:30.396708,2018-09-12 08:47:50.292608,9698494.429,-1.1,0.55,1.995,3.6,0.978,0.977,3.268,3.097
904.0,2018-09-12 08:47:50.304448,2018-09-12 11:41:09.702260,9708893.839,-1.1,0.55,1.994,3.6,0.978,0.977,3.268,3.096
905.0,2018-09-12 11:41:09.819072,2018-09-12 14:34:28.596024,9719292.732,-1.1,0.55,1.994,3.6,0.978,0.977,3.268,3.097
906.0,2018-09-12 14:34:28.678336,2018-09-12 17:27:48.054676,9729692.191,-1.1,0.55,1.995,3.6,0.978,0.977,3.268,3.097
907.0,2018-09-12 17:27:48.061888,2018-09-12 20:21:06.756768,9740090.893,-1.1,0.55,1.995,3.6,0.978,0.977,3.268,3.097
908.0,2018-09-12 20:21:06.789980,2018-09-12 23:14:25.645232,9750489.782,-1.1,0.55,1.995,3.6,0.978,0.977,3.268,3.097
909.0,2018-09-12 23:14:25.649344,2018-09-13 02:07:44.196552,9760888.333,-1.1,0.55,1.995,3.6,0.978,0.977,3.268,3.097
910.0,2018-09-13 02:07:44.248064,2018-09-13 05:01:03.599704,9771287.736,-1.1,0.55,1.994,3.6,0.978,0.977,3.269,3.097
911.0,2018-09-13 05:01:03.763288,2018-09-13 07:54:22.029180,9781686.165,-1.1,0.55,1.995,3.6,0.978,0.977,3.269,3.097
912.0,2018-09-13 07:54:21.964992,2018-09-13 10:47:41.450432,9792085.587,-1.1,0.549,1.994,3.6,0.978,0.977,3.269,3.097
913.0,2018-09-13 10:47:41.350744,2018-09-13 13:41:00.487140,9802484.623,-1.1,0.55,1.994,3.6,0.978,0.977,3.269,3.097
914.0,2018-09-13 13:41:00.338880,2018-09-13 16:34:17.933412,9812882.07,-1.1,0.55,1.995,3.6,0.978,0.977,3.269,3.097
915.0,2018-09-13 16:34:17.887424,2018-09-13 19:27:35.046340,9823279.183,-1.1,0.55,1.995,3.6,0.978,0.977,3.269,3.097
916.0,2018-09-13 19:27:35.173724,2018-09-13 22:20:52.629484,9833676.766,-1.1,0.55,1.994,3.6,0.978,0.977,3.269,3.097
917.0,2018-09-13 22:20:52.591396,2018-09-14 01:14:10.020856,9844074.157,-1.1,0.55,1.995,3.6,0.978,0.977,3.269,3.097
918.0,2018-09-14 01:14:10.139640,2018-09-14 04:07:26.363752,9854470.5,-1.1,0.55,1.994,3.6,0.978,0.977,3.269,3.097
919.0,2018-09-14 04:07:26.508836,2018-09-14 07:00:42.951792,9864867.088,-1.1,0.55,1.996,3.6,0.978,0.977,3.269,3.097
920.0,2018-09-14 07:00:43.011104,2018-09-14 09:53:59.674104,9875263.81,-1.1,0.55,1.994,3.6,0.978,0.977,3.269,3.097
921.0,2018-09-14 09:53:59.770816,2018-09-14 12:47:16.171272,9885660.308,-1.1,0.55,1.994,3.6,0.978,0.977,3.269,3.097
922.0,2018-09-14 12:47:16.270584,2018-09-14 15:40:32.245424,9896056.382,-1.1,0.55,1.995,3.6,0.978,0.977,3.269,3.097
923.0,2018-09-14 15:40:32.246464,2018-09-14 18:33:51.247060,9906455.383,-1.1,0.55,1.995,3.6,0.978,0.977,3.269,3.097
924.0,2018-09-14 18:33:51.236800,2018-09-14 21:27:06.374308,9916850.511,-1.1,0.55,1.995,3.6,0.978,0.977,3.269,3.097
925.0,2018-09-14 21:27:06.425948,2018-09-15 00:20:22.606532,9927246.743,-1.1,0.55,1.994,3.6,0.978,0.977,3.269,3.097
926.0,2018-09-15 00:20:22.535000,2018-09-15 03:13:38.008324,9937642.145,-1.099,0.55,1.994,3.6,0.978,0.977,3.269,3.097
927.0,2018-09-15 03:13:37.855420,2018-09-15 06:06:53.544288,9948037.681,-1.099,0.55,1.995,3.6,0.978,0.977,3.269,3.097
928.0,2018-09-15 06:06:53.566656,2018-09-15 09:00:09.026080,9958433.162,-1.1,0.55,1.994,3.6,0.978,0.977,3.269,3.097
929.0,2018-09-15 09:00:09.017948,2018-09-15 11:53:24.409272,9968828.546,-1.1,0.55,1.995,3.6,0.978,0.977,3.269,3.097
930.0,2018-09-15 11:53:24.340568,2018-09-15 14:46:39.813464,9979223.95,-1.1,0.55,1.994,3.6,0.978,0.977,3.268,3.097
931.0,2018-09-15 14:46:39.789560,2018-09-15 17:39:53.689464,9989617.826,-1.1,0.55,1.996,3.6,0.978,0.977,3.268,3.097
932.0,2018-09-15 17:39:53.668288,2018-09-15 20:33:08.017508,10000012.154,-1.099,0.55,1.995,3.6,0.978,0.977,3.268,3.097
933.0,2018-09-15 20:33:08.071004,2018-09-15 23:26:23.407600,10010407.544,-1.099,0.55,1.995,3.6,0.978,0.977,3.268,3.097
934.0,2018-09-15 23:26:23.391124,2018-09-16 02:19:37.979360,10020802.116,-1.099,0.55,1.995,3.6,0.978,0.977,3.268,3.097
935.0,2018-09-16 02:19:37.925212,2018-09-16 05:12:52.017632,10031196.154,-1.1,0.55,1.996,3.6,0.978,0.977,3.268,3.096
936.0,2018-09-16 05:12:52.068084,2018-09-16 08:06:06.122004,10041590.258,-1.1,0.55,1.995,3.6,0.978,0.977,3.268,3.096
937.0,2018-09-16 08:06:06.206656,2018-09-16 10:59:19.697488,10051983.834,-1.1,0.55,1.995,3.6,0.978,0.977,3.268,3.096
938.0,2018-09-16 10:59:19.692068,2018-09-16 13:52:32.813656,10062376.95,-1.099,0.55,1.995,3.6,0.978,0.977,3.268,3.096
939.0,2018-09-16 13:52:32.786964,2018-09-16 16:45:45.573508,10072769.71,-1.1,0.55,1.995,3.6,0.978,0.977,3.268,3.096
940.0,2018-09-16 16:45:45.614116,2018-09-16 19:38:58.367160,10083162.503,-1.1,0.55,1.994,3.6,0.978,0.977,3.268,3.096
941.0,2018-09-16 19:38:58.312796,2018-09-16 22:32:10.640524,10093554.777,-1.1,0.55,1.995,3.6,0.978,0.977,3.268,3.096
942.0,2018-09-16 22:32:10.618460,2018-09-17 01:25:22.256528,10103946.393,-1.1,0.55,1.995,3.6,0.978,0.977,3.268,3.096
943.0,2018-09-17 01:25:22.268864,2018-09-17 04:18:33.907504,10114338.044,-1.099,0.549,1.995,3.6,0.978,0.977,3.268,3.096
944.0,2018-09-17 04:18:33.919068,2018-09-17 07:11:45.515508,10124729.652,-1.099,0.55,1.996,3.6,0.978,0.977,3.268,3.096
945.0,2018-09-17 07:11:45.700644,2018-09-17 10:04:55.846564,10135119.983,-1.1,0.549,1.995,3.6,0.977,0.977,3.267,3.096
946.0,2018-09-17 10:04:55.777784,2018-09-17 12:58:06.766536,10145510.903,-1.1,0.55,1.995,3.6,0.978,0.977,3.267,3.096
947.0,2018-09-17 12:58:06.773028,2018-09-17 15:51:16.892148,10155901.028,-1.1,0.55,1.995,3.6,0.977,0.977,3.267,3.096
948.0,2018-09-17 15:51:16.850268,2018-09-17 18:44:27.149932,10166291.286,-1.1,0.549,1.995,3.6,0.977,0.977,3.267,3.096
949.0,2018-09-17 18:44:27.321024,2018-09-17 21:37:37.289644,10176681.426,-1.1,0.55,1.995,3.6,0.977,0.977,3.267,3.096
950.0,2018-09-17 21:37:37.267492,2018-09-18 00:30:46.438152,10187070.574,-1.1,0.55,1.995,3.6,0.977,0.977,3.267,3.095
951.0,2018-09-18 00:30:46.558200,2018-09-18 03:23:55.160672,10197459.297,-1.1,0.55,1.995,3.6,0.977,0.977,3.267,3.095
952.0,2018-09-18 03:23:55.325220,2018-09-18 06:17:04.132936,10207848.269,-1.1,0.549,1.995,3.6,0.977,0.977,3.267,3.095
953.0,2018-09-18 06:17:04.091840,2018-09-18 09:10:12.560412,10218236.697,-1.1,0.55,1.995,3.6,0.977,0.977,3.267,3.095
954.0,2018-09-18 09:10:12.465444,2018-09-18 12:03:20.482000,10228624.618,-1.1,0.55,1.994,3.6,0.977,0.977,3.267,3.095
955.0,2018-09-18 12:03:20.576704,2018-09-18 14:56:29.087748,10239013.224,-1.1,0.55,1.995,3.6,0.977,0.977,3.267,3.095
956.0,2018-09-18 14:56:29.212352,2018-09-18 17:49:38.034412,10249402.171,-1.1,0.55,1.995,3.6,0.977,0.977,3.267,3.095
957.0,2018-09-18 17:49:37.979072,2018-09-18 20:42:45.402212,10259789.538,-1.1,0.55,1.995,3.6,0.977,0.977,3.267,3.095
958.0,2018-09-18 20:42:45.435072,2018-09-18 23:35:52.359196,10270176.495,-1.1,0.55,1.995,3.6,0.977,0.977,3.267,3.095
959.0,2018-09-18 23:35:52.235712,2018-09-19 02:28:58.934064,10280563.07,-1.1,0.549,1.995,3.6,0.977,0.977,3.267,3.095
960.0,2018-09-19 02:28:58.905280,2018-09-19 05:22:05.001044,10290949.137,-1.1,0.55,1.994,3.6,0.977,0.977,3.267,3.095
961.0,2018-09-19 05:22:05.050660,2018-09-19 08:15:12.606916,10301336.743,-1.1,0.549,1.994,3.6,0.977,0.977,3.267,3.095
962.0,2018-09-19 08:15:12.639732,2018-09-19 11:08:18.226380,10311722.363,-1.1,0.55,1.994,3.6,0.977,0.977,3.267,3.095
963.0,2018-09-19 11:08:18.258624,2018-09-19 14:01:23.872044,10322108.008,-1.1,0.55,1.994,3.6,0.977,0.977,3.267,3.095
964.0,2018-09-19 14:01:23.881716,2018-09-19 16:54:29.418536,10332493.555,-1.1,0.549,1.994,3.6,0.977,0.977,3.267,3.095
965.0,2018-09-19 16:54:29.502808,2018-09-19 19:47:34.719084,10342878.855,-1.1,0.55,1.995,3.6,0.977,0.977,3.267,3.094
966.0,2018-09-19 19:47:34.597112,2018-09-19 22:38:56.624804,10353160.761,-1.1,0.549,1.995,3.62,0.984,0.955,3.289,3.022
967.0,2018-09-19 22:38:56.671524,2018-09-20 01:28:16.462164,10363320.598,-1.099,0.549,1.995,3.6,0.951,0.953,3.179,3.018
968.0,2018-09-20 01:28:16.455360,2018-09-20 04:17:53.781888,10373497.918,-1.1,0.549,1.995,3.6,0.953,0.954,3.186,3.022
969.0,2018-09-20 04:17:53.802944,2018-09-20 07:07:46.407308,10383690.544,-1.1,0.549,1.995,3.6,0.955,0.956,3.191,3.026
970.0,2018-09-20 07:07:46.354880,2018-09-20 09:56:35.924600,10393820.061,-1.1,0.549,1.995,3.62,0.961,0.953,3.214,3.02
971.0,2018-09-20 09:56:35.992256,2018-09-20 12:45:30.217160,10403954.353,-1.1,0.549,1.996,3.6,0.95,0.952,3.173,3.017
972.0,2018-09-20 12:45:30.216452,2018-09-20 15:34:45.213884,10414109.35,-1.1,0.549,1.996,3.6,0.952,0.953,3.181,3.021
973.0,2018-09-20 15:34:45.282596,2018-09-20 18:23:07.180428,10424211.317,-1.099,0.549,1.995,3.62,0.959,0.95,3.204,3.009
974.0,2018-09-20 18:23:07.263580,2018-09-20 21:11:28.641176,10434312.777,-1.099,0.549,1.995,3.6,0.947,0.948,3.162,3.005
975.0,2018-09-20 21:11:28.720576,2018-09-21 00:00:14.154700,10444438.291,-1.1,0.55,1.996,3.6,0.949,0.95,3.169,3.01
976.0,2018-09-21 00:00:14.294820,2018-09-21 02:49:13.871788,10454578.008,-1.1,0.55,1.995,3.6,0.95,0.951,3.174,3.014
977.0,2018-09-21 02:49:14.024440,2018-09-21 05:38:25.388472,10464729.525,-1.099,0.549,1.996,3.6,0.952,0.952,3.179,3.017
978.0,2018-09-21 05:38:25.550940,2018-09-21 08:27:47.312232,10474891.449,-1.1,0.549,1.996,3.6,0.953,0.953,3.183,3.02
979.0,2018-09-21 08:27:47.300856,2018-09-21 11:17:17.891032,10485062.027,-1.1,0.55,1.996,3.6,0.954,0.954,3.186,3.023
980.0,2018-09-21 11:17:17.963968,2018-09-21 14:06:56.672240,10495240.809,-1.1,0.55,1.996,3.6,0.955,0.955,3.189,3.025
981.0,2018-09-21 14:06:56.753344,2018-09-21 16:56:41.754848,10505425.891,-1.1,0.55,1.995,3.6,0.955,0.955,3.191,3.028
982.0,2018-09-21 16:56:41.833476,2018-09-21 19:46:34.577548,10515618.714,-1.1,0.55,1.996,3.6,0.956,0.956,3.194,3.03
983.0,2018-09-21 19:46:34.517184,2018-09-21 22:36:33.258060,10525817.394,-1.099,0.549,1.996,3.6,0.957,0.957,3.196,3.031
984.0,2018-09-21 22:36:33.229504,2018-09-22 01:26:35.332288,10536019.469,-1.1,0.549,1.996,3.6,0.957,0.957,3.197,3.033
985.0,2018-09-22 01:26:35.349696,2018-09-22 04:16:41.484520,10546225.621,-1.1,0.55,1.995,3.6,0.958,0.957,3.199,3.034
986.0,2018-09-22 04:16:41.402048,2018-09-22 07:06:52.709632,10556436.846,-1.1,0.55,1.996,3.6,0.958,0.958,3.201,3.036
987.0,2018-09-22 07:06:52.697380,2018-09-22 09:57:06.929872,10566651.066,-1.1,0.55,1.996,3.6,0.958,0.958,3.202,3.037
988.0,2018-09-22 09:57:07.139840,2018-09-22 12:47:22.562176,10576866.698,-1.099,0.549,1.995,3.6,0.959,0.958,3.203,3.038
989.0,2018-09-22 12:47:22.891520,2018-09-22 15:37:41.016064,10587085.152,-1.099,0.549,1.995,3.6,0.959,0.959,3.204,3.039
990.0,2018-09-22 15:37:41.001096,2018-09-22 18:28:00.903616,10597305.04,-1.1,0.55,1.996,3.6,0.959,0.959,3.205,3.039
991.0,2018-09-22 18:28:00.946180,2018-09-22 21:18:23.697852,10607527.834,-1.1,0.55,1.995,3.6,0.96,0.959,3.206,3.04
992.0,2018-09-22 21:18:23.776448,2018-09-23 00:08:48.172796,10617752.309,-1.1,0.55,1.996,3.6,0.96,0.959,3.206,3.041
993.0,2018-09-23 00:08:47.916736,2018-09-23 02:59:14.002460,10627978.139,-1.1,0.55,1.996,3.6,0.96,0.96,3.207,3.041
994.0,2018-09-23 02:59:14.154276,2018-09-23 05:49:42.174520,10638206.311,-1.1,0.55,1.996,3.6,0.96,0.96,3.208,3.042
995.0,2018-09-23 05:49:42.226724,2018-09-23 08:40:12.651976,10648436.788,-1.1,0.55,1.996,3.6,0.96,0.96,3.208,3.043
996.0,2018-09-23 08:40:12.658368,2018-09-23 11:30:42.950332,10658667.087,-1.1,0.55,1.995,3.6,0.96,0.96,3.209,3.043
997.0,2018-09-23 11:30:43.090112,2018-09-23 14:21:14.677508,10668898.814,-1.1,0.55,1.995,3.6,0.961,0.96,3.209,3.043
998.0,2018-09-23 14:21:14.570232,2018-09-23 17:11:47.971648,10679132.108,-1.1,0.549,1.995,3.6,0.961,0.96,3.21,3.044
999.0,2018-09-23 17:11:48.147304,2018-09-23 20:02:22.470508,10689366.607,-1.1,0.549,1.996,3.6,0.961,0.96,3.21,3.044
1000.0,2018-09-23 20:02:22.511808,2018-09-23 22:52:57.166312,10699601.303,-1.1,0.55,1.996,3.6,0.961,0.961,3.211,3.045
1001.0,2018-09-23 22:52:57.400000,2018-09-24 01:43:34.284612,10709838.421,-1.1,0.549,1.996,3.6,0.961,0.961,3.211,3.045
1002.0,2018-09-24 01:43:34.123100,2018-09-24 04:34:11.381812,10720075.518,-1.1,0.55,1.996,3.6,0.961,0.961,3.211,3.045
1003.0,2018-09-24 04:34:11.369788,2018-09-24 07:23:18.141444,10730222.278,-1.1,0.549,1.996,3.62,0.966,0.949,3.229,3.005
1004.0,2018-09-24 07:23:18.178596,2018-09-24 10:11:28.898672,10740313.035,-1.1,0.55,1.996,3.6,0.945,0.947,3.158,3.001
1005.0,2018-09-24 10:11:28.887588,2018-09-24 13:00:03.932464,10750428.069,-1.1,0.55,1.995,3.6,0.948,0.949,3.169,3.002
1006.0,2018-09-24 13:00:03.975872,2018-09-24 15:48:54.442740,10760558.579,-1.1,0.549,1.995,3.6,0.949,0.95,3.174,3.006
1007.0,2018-09-24 15:48:54.268708,2018-09-24 18:37:57.290672,10770701.427,-1.1,0.549,1.996,3.6,0.951,0.951,3.179,3.01
1008.0,2018-09-24 18:37:57.144156,2018-09-24 21:27:11.193840,10780855.33,-1.1,0.55,1.996,3.6,0.952,0.952,3.183,3.013
1009.0,2018-09-24 21:27:11.292196,2018-09-25 00:16:35.482412,10791019.619,-1.1,0.549,1.996,3.6,0.953,0.953,3.186,3.016
1010.0,2018-09-25 00:16:35.401408,2018-09-25 03:06:06.338172,10801190.474,-1.1,0.55,1.996,3.6,0.954,0.954,3.189,3.018
1011.0,2018-09-25 03:06:06.588708,2018-09-25 05:55:45.228496,10811369.365,-1.1,0.549,1.996,3.6,0.955,0.955,3.191,3.02
1012.0,2018-09-25 05:55:45.379584,2018-09-25 08:45:28.705256,10821552.842,-1.1,0.549,1.995,3.6,0.955,0.955,3.193,3.022
1013.0,2018-09-25 08:45:28.885852,2018-09-25 11:35:16.716508,10831740.853,-1.1,0.549,1.995,3.6,0.956,0.956,3.195,3.024
1014.0,2018-09-25 11:35:16.588324,2018-09-25 14:25:10.662472,10841934.799,-1.1,0.549,1.995,3.6,0.956,0.956,3.197,3.025
1015.0,2018-09-25 14:25:10.843396,2018-09-25 17:15:08.017252,10852132.154,-1.1,0.549,1.996,3.6,0.957,0.957,3.199,3.027
1016.0,2018-09-25 17:15:07.983552,2018-09-25 20:05:08.301460,10862332.438,-1.1,0.549,1.995,3.6,0.957,0.957,3.2,3.028
1017.0,2018-09-25 20:05:08.006492,2018-09-25 22:55:10.847764,10872534.984,-1.1,0.549,1.996,3.6,0.957,0.957,3.201,3.029
1018.0,2018-09-25 22:55:10.913216,2018-09-26 01:45:16.219852,10882740.356,-1.1,0.549,1.996,3.6,0.958,0.957,3.202,3.03
1019.0,2018-09-26 01:45:16.179136,2018-09-26 04:35:24.144280,10892948.281,-1.1,0.549,1.995,3.6,0.958,0.958,3.203,3.03
1020.0,2018-09-26 04:35:24.066496,2018-09-26 07:25:32.445796,10903156.582,-1.1,0.549,1.995,3.6,0.958,0.958,3.204,3.031
1021.0,2018-09-26 07:25:32.740188,2018-09-26 10:15:45.252560,10913369.389,-1.1,0.549,1.995,3.6,0.958,0.958,3.204,3.032
1022.0,2018-09-26 10:15:45.346240,2018-09-26 13:05:58.950300,10923583.087,-1.1,0.549,1.995,3.6,0.959,0.958,3.205,3.032
1023.0,2018-09-26 13:05:58.738624,2018-09-26 15:56:13.116928,10933797.253,-1.1,0.549,1.995,3.6,0.959,0.958,3.206,3.033
1024.0,2018-09-26 15:56:13.179584,2018-09-26 18:46:28.615376,10944012.752,-1.1,0.549,1.996,3.6,0.959,0.959,3.206,3.033
1025.0,2018-09-26 18:46:28.407776,2018-09-26 21:36:47.761640,10954231.898,-1.099,0.549,1.996,3.6,0.959,0.959,3.207,3.034
1026.0,2018-09-26 21:36:47.828572,2018-09-27 01:29:56.046440,10968220.183,-1.1,0.55,1.994,3.6,0.959,0.964,3.207,3.094
1027.0,2018-09-27 01:29:56.094656,2018-09-27 05:24:21.644704,10982285.781,-0.55,0.55,1.999,3.6,0.963,0.964,3.223,3.096
1028.0,2018-09-27 05:24:21.431076,2018-09-27 09:19:12.145848,10996376.282,-0.55,0.549,2.0,3.6,0.965,0.965,3.23,3.099
1029.0,2018-09-27 09:19:11.933120,2018-09-27 09:20:12.197064,10996436.333,0.0,0.0,2.707,2.714,0.0,0.0,0.0,0.0
1030.0,2018-11-08 13:15:09.163100,2018-11-08 17:14:05.589656,11010782.761,-0.55,0.55,1.999,3.6,0.958,0.978,3.22,3.14
1031.0,2018-11-08 17:14:05.603556,2018-11-08 21:13:05.420216,11025122.592,-0.55,0.55,1.999,3.6,0.981,0.978,3.284,3.143
1032.0,2018-11-08 21:13:05.435464,2018-11-09 01:11:45.575588,11039442.747,-0.55,0.55,1.999,3.6,0.98,0.979,3.282,3.144
1033.0,2018-11-09 01:11:45.593736,2018-11-09 07:10:34.811600,11060971.983,-1.1,0.55,1.999,3.6,1.957,1.949,6.55,6.174
1034.0,2018-11-09 07:10:34.827592,2018-11-09 10:04:08.451932,11071385.623,-1.1,0.549,1.994,3.6,0.977,0.974,3.266,3.087
1035.0,2018-11-09 10:04:08.461128,2018-11-09 12:57:30.017400,11081787.189,-1.1,0.549,1.996,3.6,0.976,0.974,3.263,3.086
1036.0,2018-11-09 12:57:30.033544,2018-11-09 15:50:45.677292,11092182.849,-1.1,0.549,1.995,3.6,0.975,0.974,3.261,3.086
