Repository: Oliver191/MSc_Thesis_Predictive_Maintenance_Batteries

# MSc_Thesis_Predictive_Maintenance_Batteries
The GitHub repository accompanying the MSc Thesis at Esade written by Oliver Caspers regarding the topic “Predictive Maintenance for Lithium-Ion Batteries: Predicting the Remaining Useful Life (RUL) using Data-Driven Machine Learning based on Real-World Battery Datasets”.

SNL_Final.ipynb: The main Jupyter Notebook which contains the main code used to load, clean, and transform the SNL data. Four initial models are evaluated and a RF is chosen to be optimized. The RF is trained to predict the RUL on the training data and optimized using the validation data. Finally, the model is tested using independent testing data from UL.

File: SNL_Cycle_Timeseries_Data/SNL_18650_LFP_35C_0-100_0.5-1C_d_cycle_data.csv (part 3 of 11)
Cycle_Index,Start_Time,End_Time,Test_Time (s),Min_Current (A),Max_Current (A),Min_Voltage (V),Max_Voltage (V),Charge_Capacity (Ah),Discharge_Capacity (Ah),Charge_Energy (Wh),Discharge_Energy (Wh)
694.0,2018-07-14 15:58:38.292752,2018-07-14 18:54:44.956504,7593981.621,-1.1,0.55,1.995,3.6,0.998,0.997,3.333,3.162
695.0,2018-07-14 18:54:44.924176,2018-07-14 21:50:51.934256,7604548.598,-1.1,0.55,1.995,3.6,0.998,0.997,3.334,3.162
696.0,2018-07-14 21:50:52.080188,2018-07-15 00:46:59.269624,7615115.934,-1.1,0.55,1.994,3.6,0.998,0.997,3.334,3.163
697.0,2018-07-15 00:46:59.367072,2018-07-15 03:43:05.916576,7625682.581,-1.1,0.55,1.995,3.6,0.998,0.997,3.334,3.163
698.0,2018-07-15 03:43:05.870424,2018-07-15 06:39:14.559836,7636251.224,-1.1,0.55,1.994,3.6,0.998,0.997,3.334,3.163
699.0,2018-07-15 06:39:14.599100,2018-07-15 09:35:22.544480,7646819.209,-1.1,0.55,1.994,3.6,0.998,0.997,3.334,3.164
700.0,2018-07-15 09:35:22.676016,2018-07-15 12:31:32.427532,7657389.092,-1.1,0.55,1.994,3.6,0.998,0.997,3.335,3.164
701.0,2018-07-15 12:31:32.449268,2018-07-15 15:27:40.419004,7667957.083,-1.1,0.55,1.994,3.6,0.998,0.997,3.335,3.164
702.0,2018-07-15 15:27:40.388312,2018-07-15 18:23:47.657944,7678524.322,-1.1,0.55,1.995,3.6,0.998,0.997,3.335,3.164
703.0,2018-07-15 18:23:47.808468,2018-07-15 21:19:57.209352,7689093.874,-1.1,0.55,1.994,3.6,0.998,0.997,3.335,3.164
704.0,2018-07-15 21:19:57.321176,2018-07-16 00:16:06.533888,7699663.198,-1.1,0.55,1.995,3.6,0.998,0.997,3.335,3.164
705.0,2018-07-16 00:16:06.574140,2018-07-16 03:12:15.828096,7710232.492,-1.1,0.55,1.994,3.6,0.998,0.997,3.335,3.164
706.0,2018-07-16 03:12:15.960376,2018-07-16 06:08:24.557700,7720801.222,-1.1,0.55,1.995,3.6,0.998,0.997,3.335,3.164
707.0,2018-07-16 06:08:24.692252,2018-07-16 09:04:32.814488,7731369.479,-1.1,0.55,1.995,3.6,0.998,0.997,3.335,3.164
708.0,2018-07-16 09:04:32.766968,2018-07-16 12:00:40.647060,7741937.311,-1.1,0.55,1.994,3.6,0.998,0.997,3.334,3.164
709.0,2018-07-16 12:00:40.701912,2018-07-16 14:56:49.633480,7752506.298,-1.1,0.55,1.995,3.6,0.998,0.997,3.335,3.164
710.0,2018-07-16 14:56:49.692632,2018-07-16 17:52:58.015340,7763074.68,-1.1,0.55,1.995,3.6,0.998,0.997,3.335,3.164
711.0,2018-07-16 17:52:58.164564,2018-07-16 20:49:06.681388,7773643.346,-1.1,0.55,1.994,3.6,0.998,0.997,3.335,3.164
712.0,2018-07-16 20:49:06.625596,2018-07-16 23:45:15.646636,7784212.311,-1.1,0.55,1.995,3.6,0.998,0.997,3.335,3.164
713.0,2018-07-16 23:45:15.616316,2018-07-17 02:41:23.230992,7794779.895,-1.1,0.55,1.994,3.6,0.998,0.997,3.335,3.164
714.0,2018-07-17 02:41:23.427288,2018-07-17 05:37:31.377652,7805348.042,-1.1,0.55,1.994,3.6,0.998,0.997,3.335,3.164
715.0,2018-07-17 05:37:31.375032,2018-07-17 08:33:39.715340,7815916.38,-1.1,0.55,1.994,3.6,0.998,0.997,3.335,3.164
716.0,2018-07-17 08:33:39.966936,2018-07-17 11:29:47.527812,7826484.192,-1.1,0.55,1.995,3.6,0.998,0.997,3.335,3.164
717.0,2018-07-17 11:29:47.646936,2018-07-17 14:25:55.240812,7837051.905,-1.1,0.55,1.995,3.6,0.998,0.997,3.335,3.164
718.0,2018-07-17 14:25:55.195864,2018-07-17 17:22:04.701220,7847621.365,-1.1,0.55,1.994,3.6,0.998,0.997,3.335,3.164
719.0,2018-07-17 17:22:04.711172,2018-07-17 20:18:12.624508,7858189.289,-1.1,0.55,1.994,3.6,0.998,0.997,3.335,3.164
720.0,2018-07-17 20:18:12.653316,2018-07-17 23:14:20.122064,7868756.786,-1.1,0.55,1.995,3.6,0.998,0.997,3.335,3.164
721.0,2018-07-17 23:14:20.071072,2018-07-18 02:10:28.746868,7879325.411,-1.1,0.55,1.995,3.6,0.998,0.997,3.335,3.164
722.0,2018-07-18 02:10:28.930820,2018-07-18 05:06:37.130028,7889893.794,-1.1,0.55,1.995,3.6,0.998,0.997,3.335,3.164
723.0,2018-07-18 05:06:37.271480,2018-07-18 08:02:46.556108,7900463.22,-1.1,0.55,1.994,3.6,0.998,0.997,3.335,3.164
724.0,2018-07-18 08:02:46.392472,2018-07-18 10:58:52.316128,7911028.98,-1.1,0.55,1.994,3.6,0.998,0.997,3.335,3.164
725.0,2018-07-18 10:58:52.363836,2018-07-18 13:54:57.800624,7921594.465,-1.1,0.55,1.994,3.6,0.998,0.997,3.335,3.163
726.0,2018-07-18 13:54:57.818712,2018-07-18 16:51:02.637892,7932159.302,-1.1,0.55,1.994,3.6,0.998,0.997,3.334,3.164
727.0,2018-07-18 16:51:02.743300,2018-07-18 19:47:06.819392,7942723.484,-1.1,0.55,1.994,3.6,0.998,0.997,3.334,3.164
728.0,2018-07-18 19:47:06.884156,2018-07-18 22:43:11.965324,7953288.63,-1.1,0.55,1.994,3.6,0.998,0.997,3.334,3.164
729.0,2018-07-18 22:43:11.811544,2018-07-19 01:39:15.535892,7963852.2,-1.1,0.55,1.994,3.6,0.998,0.997,3.334,3.164
730.0,2018-07-19 01:39:15.697656,2018-07-19 04:35:18.815816,7974415.48,-1.1,0.55,1.994,3.6,0.998,0.997,3.334,3.164
731.0,2018-07-19 04:35:18.788636,2018-07-19 07:31:19.108256,7984975.772,-1.1,0.55,1.994,3.6,0.998,0.997,3.334,3.163
732.0,2018-07-19 07:31:19.254076,2018-07-19 10:27:21.600848,7995538.265,-1.1,0.55,1.995,3.6,0.998,0.997,3.334,3.163
733.0,2018-07-19 10:27:21.559924,2018-07-19 13:23:24.618128,8006101.282,-1.1,0.55,1.995,3.6,0.998,0.997,3.334,3.163
734.0,2018-07-19 13:23:24.657204,2018-07-19 16:19:26.508464,8016663.173,-1.1,0.55,1.994,3.6,0.998,0.997,3.334,3.162
735.0,2018-07-19 16:19:26.434264,2018-07-19 19:15:28.816236,8027225.48,-1.1,0.55,1.995,3.6,0.998,0.997,3.334,3.163
736.0,2018-07-19 19:15:28.740112,2018-07-19 22:11:33.835068,8037790.499,-1.1,0.55,1.995,3.6,0.998,0.997,3.335,3.163
737.0,2018-07-19 22:11:33.930044,2018-07-20 01:07:36.096260,8048352.76,-1.1,0.55,1.994,3.6,0.998,0.997,3.334,3.163
738.0,2018-07-20 01:07:35.973648,2018-07-20 04:03:36.828788,8058913.493,-1.1,0.55,1.995,3.6,0.998,0.997,3.334,3.162
739.0,2018-07-20 04:03:36.969176,2018-07-20 06:59:38.842092,8069475.506,-1.1,0.55,1.995,3.6,0.998,0.997,3.333,3.162
740.0,2018-07-20 06:59:39.017780,2018-07-20 09:55:39.544332,8080036.209,-1.1,0.55,1.994,3.6,0.998,0.997,3.333,3.162
741.0,2018-07-20 09:55:39.492020,2018-07-20 12:51:39.486884,8090596.151,-1.1,0.55,1.994,3.6,0.998,0.997,3.333,3.162
742.0,2018-07-20 12:51:39.430972,2018-07-20 15:47:38.997892,8101155.662,-1.1,0.55,1.995,3.6,0.998,0.997,3.333,3.162
743.0,2018-07-20 15:47:38.853336,2018-07-20 18:43:37.411624,8111714.076,-1.1,0.55,1.994,3.6,0.997,0.997,3.333,3.162
744.0,2018-07-20 18:43:37.751512,2018-07-20 21:39:35.927612,8122272.592,-1.1,0.55,1.995,3.6,0.998,0.997,3.333,3.162
745.0,2018-07-20 21:39:36.125700,2018-07-21 00:35:34.393544,8132831.058,-1.1,0.55,1.994,3.6,0.998,0.997,3.333,3.162
746.0,2018-07-21 00:35:34.499388,2018-07-21 03:31:32.131944,8143388.796,-1.1,0.55,1.995,3.6,0.997,0.997,3.333,3.162
747.0,2018-07-21 03:31:32.086644,2018-07-21 06:27:28.470424,8153945.135,-1.1,0.55,1.995,3.6,0.997,0.997,3.332,3.162
748.0,2018-07-21 06:27:28.363580,2018-07-21 09:23:24.736260,8164501.4,-1.1,0.55,1.994,3.6,0.997,0.997,3.333,3.162
749.0,2018-07-21 09:23:24.640016,2018-07-21 12:19:21.408084,8175058.072,-1.1,0.55,1.995,3.6,0.997,0.997,3.333,3.162
750.0,2018-07-21 12:19:21.441640,2018-07-21 15:15:18.793640,8185615.458,-1.1,0.55,1.995,3.6,0.997,0.997,3.332,3.162
751.0,2018-07-21 15:15:18.766352,2018-07-21 18:11:14.136300,8196170.8,-1.1,0.55,1.995,3.6,0.997,0.997,3.332,3.162
752.0,2018-07-21 18:11:14.518900,2018-07-21 21:07:10.057992,8206726.722,-1.1,0.55,1.995,3.6,0.997,0.997,3.332,3.162
753.0,2018-07-21 21:07:10.009404,2018-07-22 00:03:06.332228,8217282.996,-1.1,0.55,1.995,3.6,0.997,0.997,3.332,3.162
754.0,2018-07-22 00:03:06.286040,2018-07-22 02:59:02.937908,8227839.602,-1.1,0.55,1.995,3.6,0.997,0.997,3.332,3.162
755.0,2018-07-22 02:59:02.828120,2018-07-22 05:54:58.743400,8238395.408,-1.1,0.55,1.994,3.6,0.997,0.997,3.332,3.162
756.0,2018-07-22 05:54:58.839512,2018-07-22 08:50:54.600092,8248951.264,-1.1,0.55,1.995,3.6,0.997,0.997,3.332,3.161
757.0,2018-07-22 08:50:54.336816,2018-07-22 11:46:51.116572,8259507.781,-1.1,0.55,1.994,3.6,0.997,0.997,3.332,3.161
758.0,2018-07-22 11:46:50.868696,2018-07-22 14:42:44.971412,8270061.636,-1.1,0.55,1.995,3.6,0.997,0.997,3.332,3.161
759.0,2018-07-22 14:42:44.791836,2018-07-22 17:38:38.909096,8280615.573,-1.1,0.55,1.994,3.6,0.997,0.996,3.331,3.161
760.0,2018-07-22 17:38:39.227964,2018-07-22 20:34:33.441224,8291170.105,-1.1,0.55,1.994,3.6,0.997,0.997,3.331,3.161
761.0,2018-07-22 20:34:33.407448,2018-07-22 23:30:25.856844,8301722.521,-1.1,0.55,1.994,3.6,0.997,0.996,3.331,3.161
762.0,2018-07-22 23:30:26.021168,2018-07-23 02:26:20.741360,8312277.406,-1.1,0.55,1.994,3.6,0.997,0.996,3.331,3.161
763.0,2018-07-23 02:26:20.726040,2018-07-23 05:22:14.081412,8322830.746,-1.1,0.55,1.994,3.6,0.997,0.996,3.332,3.161
764.0,2018-07-23 05:22:13.853748,2018-07-23 08:18:06.144544,8333382.809,-1.1,0.55,1.994,3.6,0.997,0.996,3.331,3.161
765.0,2018-07-23 08:18:06.193724,2018-07-23 11:13:58.322620,8343934.987,-1.1,0.55,1.995,3.6,0.997,0.996,3.331,3.161
766.0,2018-07-23 11:13:58.538300,2018-07-23 14:10:16.002708,8354512.667,-1.1,0.55,1.994,3.6,0.995,0.994,3.326,3.154
767.0,2018-07-23 14:10:15.786456,2018-07-23 17:06:08.561368,8365065.226,-1.1,0.55,1.995,3.6,0.996,0.995,3.328,3.158
768.0,2018-07-23 17:06:08.655320,2018-07-23 20:02:01.964688,8375618.629,-1.1,0.55,1.994,3.6,0.996,0.996,3.329,3.158
769.0,2018-07-23 20:02:01.786328,2018-07-24 00:02:38.271536,8390054.936,-1.1,0.55,1.994,3.6,0.996,1.0,3.33,3.214
770.0,2018-07-24 00:02:38.056708,2018-07-24 04:04:16.674444,8404553.339,-0.55,0.55,1.999,3.6,1.0,1.0,3.343,3.215
771.0,2018-07-24 04:04:16.721460,2018-07-24 08:06:05.819156,8419062.483,-0.55,0.55,1.999,3.6,1.001,1.0,3.347,3.216
772.0,2018-07-24 08:06:05.865172,2018-07-24 08:07:05.868072,8419122.532,0.0,0.0,2.678,2.685,0.0,0.0,0.0,0.0
773.0,2018-08-06 06:31:29.495900,2018-08-06 10:36:40.257192,8433843.298,-0.55,0.55,1.999,3.6,0.994,1.007,3.337,3.238
774.0,2018-08-06 10:36:40.273064,2018-08-06 14:41:09.671944,8448512.713,-0.55,0.55,1.999,3.6,1.01,1.008,3.38,3.242
775.0,2018-08-06 14:41:09.691940,2018-08-06 18:45:22.499896,8463165.541,-0.55,0.55,1.999,3.6,1.01,1.008,3.379,3.242
776.0,2018-08-06 18:45:22.516136,2018-08-07 00:52:20.840368,8485183.882,-1.1,0.55,1.999,3.6,2.016,2.01,6.746,6.377
777.0,2018-08-07 00:52:20.862052,2018-08-07 03:50:03.902672,8495846.944,-1.1,0.55,1.994,3.6,1.006,1.005,3.364,3.188
778.0,2018-08-07 03:50:03.928400,2018-08-07 06:47:40.489856,8506503.531,-1.1,0.55,1.994,3.6,1.006,1.004,3.362,3.187
779.0,2018-08-07 06:47:40.502284,2018-08-07 09:45:11.343664,8517154.385,-1.1,0.55,1.995,3.6,1.005,1.004,3.36,3.186
780.0,2018-08-07 09:45:11.355560,2018-08-07 12:42:37.652656,8527800.694,-1.1,0.55,1.995,3.6,1.005,1.004,3.359,3.185
781.0,2018-08-07 12:42:37.673768,2018-08-07 15:40:00.721208,8538443.762,-1.1,0.55,1.994,3.6,1.005,1.004,3.358,3.185
782.0,2018-08-07 15:40:00.739052,2018-08-07 18:37:21.239824,8549084.281,-1.1,0.55,1.994,3.6,1.005,1.003,3.357,3.184
783.0,2018-08-07 18:37:21.259816,2018-08-07 21:34:37.954120,8559720.995,-1.1,0.55,1.994,3.6,1.004,1.003,3.356,3.184
784.0,2018-08-07 21:34:37.973900,2018-08-08 00:31:53.651888,8570356.693,-1.1,0.55,1.994,3.6,1.004,1.003,3.356,3.183
785.0,2018-08-08 00:31:53.665184,2018-08-08 03:29:08.179112,8580991.22,-1.1,0.55,1.994,3.6,1.004,1.003,3.355,3.183
786.0,2018-08-08 03:29:08.219872,2018-08-08 06:26:20.517692,8591623.559,-1.1,0.55,1.995,3.6,1.004,1.003,3.355,3.182
787.0,2018-08-08 06:26:20.525668,2018-08-08 09:23:31.058236,8602254.099,-1.1,0.55,1.994,3.6,1.004,1.003,3.355,3.182
788.0,2018-08-08 09:23:31.064076,2018-08-08 12:20:39.053904,8612882.095,-1.1,0.55,1.995,3.6,1.004,1.003,3.354,3.181
789.0,2018-08-08 12:20:39.058280,2018-08-08 15:17:48.681556,8623511.723,-1.1,0.55,1.994,3.6,1.003,1.003,3.353,3.181
790.0,2018-08-08 15:17:48.697868,2018-08-08 18:14:52.482136,8634135.523,-1.1,0.55,1.995,3.6,1.003,1.002,3.353,3.18
791.0,2018-08-08 18:14:52.492968,2018-08-08 21:11:54.056808,8644757.098,-1.1,0.55,1.994,3.6,1.003,1.002,3.351,3.18
792.0,2018-08-08 21:11:54.060144,2018-08-09 00:08:51.923308,8655374.965,-1.1,0.55,1.995,3.6,1.003,1.002,3.351,3.179
793.0,2018-08-09 00:08:51.940620,2018-08-09 03:05:51.485648,8665994.527,-1.1,0.55,1.995,3.6,1.003,1.002,3.351,3.179
794.0,2018-08-09 03:05:51.514248,2018-08-09 06:02:47.113620,8676610.155,-1.1,0.55,1.994,3.6,1.003,1.002,3.351,3.179
795.0,2018-08-09 06:02:47.128432,2018-08-09 08:59:41.722992,8687224.764,-1.1,0.55,1.996,3.6,1.002,1.002,3.35,3.178
796.0,2018-08-09 08:59:41.753892,2018-08-09 11:56:35.227448,8697838.269,-1.1,0.55,1.994,3.6,1.002,1.002,3.35,3.178
797.0,2018-08-09 11:56:35.261640,2018-08-09 14:53:27.097424,8708450.139,-1.1,0.55,1.994,3.6,1.002,1.001,3.349,3.177
798.0,2018-08-09 14:53:27.105804,2018-08-09 17:50:16.734720,8719059.776,-1.1,0.55,1.994,3.6,1.002,1.001,3.349,3.177
799.0,2018-08-09 17:50:16.728944,2018-08-09 20:47:05.174028,8729668.215,-1.1,0.55,1.994,3.6,1.002,1.001,3.348,3.176
800.0,2018-08-09 20:47:05.172236,2018-08-09 23:43:50.909992,8740273.951,-1.1,0.55,1.995,3.6,1.002,1.001,3.347,3.175
801.0,2018-08-09 23:43:50.935552,2018-08-10 02:40:34.427224,8750877.468,-1.1,0.55,1.994,3.6,1.002,1.001,3.347,3.176
802.0,2018-08-10 02:40:34.424076,2018-08-10 05:37:20.197060,8761483.238,-1.1,0.55,1.994,3.6,1.002,1.001,3.347,3.175
803.0,2018-08-10 05:37:20.180392,2018-08-10 08:34:04.870380,8772087.912,-1.1,0.55,1.994,3.6,1.002,1.001,3.347,3.175
804.0,2018-08-10 08:34:04.888532,2018-08-10 11:30:47.239396,8782690.281,-1.1,0.55,1.995,3.6,1.001,1.001,3.346,3.175
805.0,2018-08-10 11:30:47.245376,2018-08-10 14:27:30.170684,8793293.212,-1.1,0.55,1.994,3.6,1.001,1.0,3.346,3.174
806.0,2018-08-10 14:27:30.211112,2018-08-10 17:24:09.483184,8803892.524,-1.1,0.55,1.994,3.6,1.001,1.0,3.345,3.174
807.0,2018-08-10 17:24:09.511432,2018-08-10 20:20:47.882524,8814490.924,-1.1,0.55,1.995,3.6,1.001,1.0,3.345,3.173
808.0,2018-08-10 20:20:47.892848,2018-08-10 23:17:25.592196,8825088.633,-1.1,0.55,1.994,3.6,1.001,1.0,3.344,3.173
809.0,2018-08-10 23:17:25.620904,2018-08-11 02:14:01.963532,8835685.005,-1.1,0.55,1.995,3.6,1.001,1.0,3.344,3.173
810.0,2018-08-11 02:14:02.005572,2018-08-11 05:10:34.469900,8846277.511,-1.1,0.55,1.995,3.6,1.001,1.0,3.344,3.172
811.0,2018-08-11 05:10:34.491148,2018-08-11 08:07:06.160924,8856869.202,-1.1,0.55,1.995,3.6,1.001,1.0,3.343,3.172
812.0,2018-08-11 08:07:06.189892,2018-08-11 11:03:39.115992,8867462.157,-1.1,0.55,1.995,3.6,1.0,1.0,3.343,3.172
813.0,2018-08-11 11:03:39.134220,2018-08-11 14:00:09.708880,8878052.75,-1.1,0.55,1.995,3.6,1.0,1.0,3.342,3.171
814.0,2018-08-11 14:00:09.725452,2018-08-11 16:56:38.968900,8888642.01,-1.1,0.55,1.994,3.6,1.0,1.0,3.342,3.171
815.0,2018-08-11 16:56:38.993264,2018-08-11 19:53:07.853448,8899230.895,-1.1,0.55,1.995,3.6,1.0,0.999,3.342,3.171
816.0,2018-08-11 19:53:07.878560,2018-08-11 22:49:33.919268,8909816.961,-1.1,0.55,1.994,3.6,1.0,0.999,3.341,3.171
817.0,2018-08-11 22:49:33.975276,2018-08-12 01:46:00.833500,8920403.875,-1.1,0.55,1.994,3.6,1.0,0.999,3.341,3.17
818.0,2018-08-12 01:46:00.884492,2018-08-12 04:42:24.424684,8930987.466,-1.1,0.55,1.995,3.6,1.0,0.999,3.341,3.17
819.0,2018-08-12 04:42:24.424304,2018-08-12 07:38:48.323492,8941571.365,-1.1,0.55,1.995,3.6,1.0,0.999,3.341,3.17
820.0,2018-08-12 07:38:48.324164,2018-08-12 10:35:11.898748,8952154.94,-1.1,0.55,1.995,3.6,1.0,0.999,3.34,3.17
821.0,2018-08-12 10:35:11.864176,2018-08-12 13:31:34.151384,8962737.193,-1.1,0.55,1.994,3.6,1.0,0.999,3.34,3.169
822.0,2018-08-12 13:31:34.196672,2018-08-12 16:27:56.018404,8973319.06,-1.1,0.55,1.994,3.6,1.0,0.999,3.34,3.169
823.0,2018-08-12 16:27:55.967212,2018-08-12 19:24:17.561044,8983900.602,-1.1,0.55,1.994,3.6,0.999,0.999,3.34,3.169
824.0,2018-08-12 19:24:17.600780,2018-08-12 22:20:36.713124,8994479.754,-1.1,0.55,1.995,3.6,0.999,0.999,3.339,3.169
825.0,2018-08-12 22:20:36.749680,2018-08-13 01:16:55.547624,9005058.589,-1.1,0.55,1.995,3.6,0.999,0.999,3.339,3.168
826.0,2018-08-13 01:16:55.570900,2018-08-13 04:13:14.529188,9015637.57,-1.1,0.55,1.995,3.6,0.999,0.999,3.339,3.168
827.0,2018-08-13 04:13:14.593028,2018-08-13 07:09:30.030716,9026213.072,-1.1,0.55,1.994,3.6,0.999,0.999,3.339,3.168
828.0,2018-08-13 07:09:30.067112,2018-08-13 10:05:45.701180,9036788.742,-1.1,0.55,1.994,3.6,0.999,0.998,3.339,3.168
829.0,2018-08-13 10:05:45.742804,2018-08-13 13:02:02.075784,9047365.117,-1.1,0.55,1.995,3.6,0.999,0.998,3.339,3.167
830.0,2018-08-13 13:02:02.075556,2018-08-13 15:58:16.877680,9057939.919,-1.1,0.55,1.995,3.6,0.999,0.998,3.338,3.167
831.0,2018-08-13 15:58:16.962016,2018-08-13 18:54:29.784584,9068512.826,-1.1,0.55,1.995,3.6,0.999,0.998,3.338,3.167
832.0,2018-08-13 18:54:29.826060,2018-08-13 21:50:42.514064,9079085.555,-1.1,0.55,1.995,3.6,0.999,0.998,3.337,3.166
833.0,2018-08-13 21:50:42.487496,2018-08-14 00:46:53.613208,9089656.654,-1.1,0.55,1.994,3.6,0.999,0.998,3.337,3.166
834.0,2018-08-14 00:46:53.638604,2018-08-14 03:43:04.255564,9100227.297,-1.1,0.55,1.994,3.6,0.999,0.998,3.337,3.166
835.0,2018-08-14 03:43:04.262724,2018-08-14 06:39:11.905248,9110794.946,-1.1,0.55,1.996,3.6,0.999,0.998,3.337,3.165
836.0,2018-08-14 06:39:11.942824,2018-08-14 09:35:20.607128,9121363.648,-1.1,0.55,1.995,3.6,0.999,0.998,3.337,3.166
837.0,2018-08-14 09:35:20.605964,2018-08-14 12:31:28.653816,9131931.695,-1.1,0.55,1.995,3.6,0.999,0.998,3.336,3.166
838.0,2018-08-14 12:31:28.682280,2018-08-14 15:27:35.906108,9142498.947,-1.1,0.55,1.994,3.6,0.998,0.998,3.336,3.165
839.0,2018-08-14 15:27:35.905128,2018-08-14 18:23:41.466872,9153064.508,-1.1,0.55,1.994,3.6,0.998,0.998,3.336,3.165
840.0,2018-08-14 18:23:41.483476,2018-08-14 21:19:45.999516,9163629.041,-1.1,0.55,1.994,3.6,0.998,0.998,3.335,3.165
841.0,2018-08-14 21:19:46.023248,2018-08-15 00:15:50.376724,9174193.418,-1.1,0.55,1.994,3.6,0.998,0.997,3.335,3.165
842.0,2018-08-15 00:15:50.420848,2018-08-15 03:11:55.082884,9184758.124,-1.1,0.55,1.996,3.6,0.998,0.997,3.335,3.164
843.0,2018-08-15 03:11:55.151528,2018-08-15 06:07:58.220736,9195321.262,-1.1,0.55,1.995,3.6,0.998,0.997,3.335,3.164
844.0,2018-08-15 06:07:58.244208,2018-08-15 09:04:02.146256,9205885.188,-1.1,0.55,1.995,3.6,0.998,0.997,3.335,3.164
845.0,2018-08-15 09:04:02.188456,2018-08-15 12:00:05.432916,9216448.474,-1.1,0.55,1.995,3.6,0.998,0.997,3.335,3.164
846.0,2018-08-15 12:00:05.477544,2018-08-15 14:56:06.622996,9227009.664,-1.1,0.55,1.994,3.6,0.998,0.997,3.334,3.164
847.0,2018-08-15 14:56:06.669380,2018-08-15 17:52:09.212060,9237572.253,-1.1,0.55,1.994,3.6,0.998,0.997,3.334,3.163
848.0,2018-08-15 17:52:09.237772,2018-08-15 20:48:09.268372,9248132.31,-1.1,0.55,1.995,3.6,0.998,0.997,3.333,3.163
849.0,2018-08-15 20:48:09.315396,2018-08-15 23:44:08.819944,9258691.861,-1.1,0.55,1.996,3.6,0.998,0.997,3.333,3.163
850.0,2018-08-15 23:44:08.803596,2018-08-16 02:40:07.615164,9269250.656,-1.1,0.55,1.994,3.6,0.998,0.997,3.333,3.163
851.0,2018-08-16 02:40:07.636136,2018-08-16 05:36:04.791012,9279807.832,-1.1,0.55,1.995,3.6,0.998,0.997,3.333,3.162
852.0,2018-08-16 05:36:04.834976,2018-08-16 08:32:04.325976,9290367.367,-1.1,0.55,1.994,3.6,0.998,0.997,3.333,3.162
853.0,2018-08-16 08:32:04.324076,2018-08-16 11:28:00.447284,9300923.489,-1.1,0.55,1.994,3.6,0.997,0.997,3.332,3.162
854.0,2018-08-16 11:28:00.464040,2018-08-16 14:23:57.287980,9311480.329,-1.1,0.55,1.995,3.6,0.997,0.997,3.333,3.162
855.0,2018-08-16 14:23:57.330800,2018-08-16 17:19:52.606128,9322035.647,-1.1,0.55,1.996,3.6,0.997,0.997,3.332,3.162
856.0,2018-08-16 17:19:52.624396,2018-08-16 20:15:47.357908,9332590.399,-1.1,0.55,1.995,3.6,0.997,0.997,3.332,3.161
857.0,2018-08-16 20:15:47.393604,2018-08-16 23:11:40.121680,9343143.163,-1.1,0.55,1.994,3.6,0.997,0.996,3.332,3.161
858.0,2018-08-16 23:11:40.137196,2018-08-17 02:07:32.689336,9353695.731,-1.1,0.55,1.995,3.6,0.997,0.996,3.331,3.161
859.0,2018-08-17 02:07:32.675880,2018-08-17 05:03:24.222624,9364247.264,-1.1,0.55,1.995,3.6,0.997,0.996,3.331,3.161
860.0,2018-08-17 05:03:24.236424,2018-08-17 07:59:17.438140,9374800.479,-1.1,0.55,1.994,3.6,0.997,0.996,3.331,3.16
861.0,2018-08-17 07:59:17.427368,2018-08-17 10:55:07.303720,9385350.345,-1.1,0.55,1.995,3.6,0.997,0.996,3.331,3.16
862.0,2018-08-17 10:55:07.281876,2018-08-17 13:50:57.497916,9395900.539,-1.1,0.55,1.994,3.6,0.997,0.996,3.331,3.16
863.0,2018-08-17 13:50:57.463464,2018-08-17 16:46:48.994132,9406452.035,-1.1,0.55,1.995,3.6,0.997,0.996,3.331,3.16
864.0,2018-08-17 16:46:49.021608,2018-08-17 19:42:38.560940,9417001.602,-1.1,0.55,1.995,3.6,0.997,0.996,3.33,3.159
865.0,2018-08-17 19:42:38.616072,2018-08-17 22:38:26.115324,9427549.157,-1.1,0.55,1.995,3.6,0.997,0.996,3.33,3.159
866.0,2018-08-17 22:38:26.115784,2018-08-18 01:34:14.693492,9438097.735,-1.1,0.55,1.994,3.6,0.997,0.996,3.33,3.159
867.0,2018-08-18 01:34:14.717608,2018-08-18 04:30:00.911828,9448643.953,-1.1,0.55,1.995,3.6,0.997,0.996,3.33,3.159
868.0,2018-08-18 04:30:00.967536,2018-08-18 07:25:46.339160,9459189.38,-1.1,0.55,1.995,3.6,0.996,0.996,3.329,3.159
869.0,2018-08-18 07:25:46.365096,2018-08-18 10:21:31.760472,9469734.802,-1.1,0.55,1.995,3.6,0.996,0.996,3.329,3.158
870.0,2018-08-18 10:21:31.768456,2018-08-18 13:17:18.075400,9480281.117,-1.1,0.55,1.994,3.6,0.996,0.996,3.329,3.159
871.0,2018-08-18 13:17:18.143756,2018-08-18 16:13:01.762132,9490824.803,-1.1,0.55,1.994,3.6,0.996,0.996,3.328,3.158
872.0,2018-08-18 16:13:01.776644,2018-08-18 19:08:45.334520,9501368.376,-1.1,0.55,1.995,3.6,0.996,0.996,3.328,3.158
873.0,2018-08-18 19:08:45.402632,2018-08-18 22:04:29.361232,9511912.402,-1.1,0.55,1.994,3.6,0.996,0.996,3.328,3.158
874.0,2018-08-18 22:04:29.356200,2018-08-19 01:00:15.283524,9522458.325,-1.1,0.55,1.994,3.6,0.996,0.995,3.328,3.158
875.0,2018-08-19 01:00:15.278348,2018-08-19 03:55:57.231556,9533000.273,-1.1,0.55,1.994,3.6,0.996,0.995,3.328,3.158
876.0,2018-08-19 03:55:57.275336,2018-08-19 06:51:38.177340,9543541.219,-1.1,0.55,1.994,3.6,0.996,0.995,3.328,3.158
877.0,2018-08-19 06:51:38.214148,2018-08-19 09:47:19.454640,9554082.496,-1.1,0.55,1.994,3.6,0.996,0.995,3.328,3.157
878.0,2018-08-19 09:47:19.543976,2018-08-19 12:42:59.295548,9564622.337,-1.1,0.55,1.995,3.6,0.996,0.995,3.327,3.157
879.0,2018-08-19 12:42:59.305540,2018-08-19 15:38:37.289380,9575160.331,-1.1,0.55,1.995,3.6,0.996,0.995,3.327,3.156
880.0,2018-08-19 15:38:37.363568,2018-08-19 18:34:17.875944,9585700.917,-1.1,0.55,1.994,3.6,0.996,0.995,3.327,3.157
881.0,2018-08-19 18:34:17.911864,2018-08-19 21:29:57.675880,9596240.717,-1.1,0.55,1.994,3.6,0.996,0.995,3.327,3.157
882.0,2018-08-19 21:29:57.804400,2018-08-20 00:25:37.321816,9606780.363,-1.1,0.55,1.994,3.6,0.996,0.995,3.327,3.157
883.0,2018-08-20 00:25:37.303720,2018-08-20 03:21:17.742284,9617320.784,-1.1,0.55,1.994,3.6,0.996,0.995,3.327,3.157
884.0,2018-08-20 03:21:17.720844,2018-08-20 06:16:55.578212,9627858.619,-1.1,0.55,1.995,3.6,0.996,0.995,3.327,3.156
885.0,2018-08-20 06:16:55.653100,2018-08-20 09:12:31.041532,9638394.083,-1.1,0.55,1.994,3.6,0.995,0.995,3.326,3.155
886.0,2018-08-20 09:12:30.952816,2018-08-20 12:08:07.481752,9648930.523,-1.1,0.55,1.995,3.6,0.996,0.995,3.326,3.155
887.0,2018-08-20 12:08:07.437780,2018-08-20 15:03:43.050184,9659466.091,-1.1,0.55,1.994,3.6,0.995,0.995,3.326,3.155
888.0,2018-08-20 15:03:43.009440,2018-08-20 17:59:17.806356,9670000.848,-1.1,0.55,1.994,3.6,0.995,0.995,3.325,3.155
889.0,2018-08-20 17:59:17.791368,2018-08-20 20:54:52.186268,9680535.228,-1.1,0.55,1.994,3.6,0.995,0.995,3.325,3.155
890.0,2018-08-20 20:54:52.173480,2018-08-20 23:50:25.855392,9691068.897,-1.1,0.55,1.995,3.6,0.995,0.995,3.325,3.155
891.0,2018-08-20 23:50:25.906032,2018-08-21 02:46:00.117532,9701603.159,-1.1,0.55,1.995,3.6,0.995,0.994,3.325,3.155
892.0,2018-08-21 02:46:00.031600,2018-08-21 05:41:33.917828,9712136.959,-1.1,0.55,1.995,3.6,0.995,0.994,3.325,3.154
893.0,2018-08-21 05:41:33.895024,2018-08-21 08:37:06.769120,9722669.81,-1.1,0.55,1.995,3.6,0.995,0.994,3.325,3.154
894.0,2018-08-21 08:37:06.709972,2018-08-21 11:32:39.219596,9733202.261,-1.1,0.55,1.995,3.6,0.995,0.994,3.325,3.154
895.0,2018-08-21 11:32:39.262476,2018-08-21 14:28:10.223580,9743733.265,-1.1,0.55,1.995,3.6,0.995,0.994,3.325,3.154
896.0,2018-08-21 14:28:10.242416,2018-08-21 17:23:41.047220,9754264.088,-1.1,0.55,1.995,3.6,0.995,0.994,3.324,3.154
897.0,2018-08-21 17:23:40.960112,2018-08-21 20:19:09.455764,9764792.497,-1.1,0.55,1.994,3.6,0.995,0.994,3.323,3.153
898.0,2018-08-21 20:19:09.318612,2018-08-21 23:14:37.837708,9775320.879,-1.1,0.55,1.995,3.6,0.995,0.994,3.323,3.153
899.0,2018-08-21 23:14:37.807184,2018-08-22 02:10:06.776624,9785849.818,-1.1,0.55,1.996,3.6,0.995,0.994,3.323,3.153
900.0,2018-08-22 02:10:06.690572,2018-08-22 05:05:37.288364,9796380.33,-1.1,0.55,1.996,3.6,0.995,0.994,3.324,3.153
901.0,2018-08-22 05:05:37.408168,2018-08-22 08:01:04.808504,9806907.85,-1.1,0.55,1.996,3.6,0.995,0.994,3.323,3.153
902.0,2018-08-22 08:01:04.849264,2018-08-22 10:56:32.366672,9817435.408,-1.1,0.55,1.995,3.6,0.995,0.994,3.323,3.153
903.0,2018-08-22 10:56:32.422132,2018-08-22 13:51:59.256652,9827962.298,-1.1,0.55,1.995,3.6,0.995,0.994,3.323,3.152
904.0,2018-08-22 13:51:59.206768,2018-08-22 16:47:25.446072,9838488.487,-1.1,0.55,1.995,3.6,0.995,0.994,3.323,3.152
905.0,2018-08-22 16:47:25.467916,2018-08-22 19:42:52.768468,9849015.81,-1.1,0.55,1.996,3.6,0.994,0.994,3.322,3.152
906.0,2018-08-22 19:42:52.777940,2018-08-22 22:38:16.685292,9859539.727,-1.1,0.55,1.995,3.6,0.994,0.994,3.322,3.152
907.0,2018-08-22 22:38:16.679792,2018-08-23 01:33:40.399644,9870063.441,-1.1,0.55,1.995,3.6,0.994,0.994,3.322,3.152
908.0,2018-08-23 01:33:40.450672,2018-08-23 04:29:04.241296,9880587.283,-1.1,0.55,1.995,3.6,0.994,0.994,3.322,3.152
909.0,2018-08-23 04:29:04.352724,2018-08-23 07:24:28.145892,9891111.187,-1.1,0.55,1.995,3.6,0.994,0.994,3.322,3.152
910.0,2018-08-23 07:24:28.123504,2018-08-23 10:19:52.134416,9901635.176,-1.1,0.55,1.996,3.6,0.994,0.994,3.322,3.151
911.0,2018-08-23 10:19:52.156628,2018-08-23 13:15:15.964096,9912159.005,-1.1,0.55,1.995,3.6,0.994,0.993,3.322,3.151
912.0,2018-08-23 13:15:16.058480,2018-08-23 16:10:42.004988,9922685.046,-1.1,0.55,1.995,3.6,0.994,0.993,3.322,3.151
913.0,2018-08-23 16:10:42.057684,2018-08-23 19:06:05.825312,9933208.867,-1.1,0.55,1.995,3.6,0.994,0.993,3.322,3.151
914.0,2018-08-23 19:06:05.697292,2018-08-23 22:01:26.509440,9943729.551,-1.1,0.55,1.996,3.6,0.994,0.993,3.321,3.15
915.0,2018-08-23 22:01:26.453616,2018-08-24 00:56:48.105064,9954251.146,-1.1,0.55,1.996,3.6,0.994,0.993,3.321,3.151
916.0,2018-08-24 00:56:48.127444,2018-08-24 03:52:08.181300,9964771.223,-1.1,0.55,1.995,3.6,0.994,0.993,3.321,3.151
917.0,2018-08-24 03:52:08.228308,2018-08-24 06:47:28.678624,9975291.72,-1.1,0.55,1.995,3.6,0.994,0.993,3.321,3.15
918.0,2018-08-24 06:47:28.722488,2018-08-24 09:42:48.955604,9985811.997,-1.1,0.55,1.995,3.6,0.994,0.993,3.321,3.15
919.0,2018-08-24 09:42:48.954224,2018-08-24 12:38:08.252708,9996331.294,-1.1,0.55,1.995,3.6,0.994,0.993,3.321,3.15
920.0,2018-08-24 12:38:08.399728,2018-08-24 15:33:27.190768,10006850.232,-1.1,0.55,1.995,3.6,0.994,0.993,3.321,3.15
921.0,2018-08-24 15:33:27.189772,2018-08-24 18:28:46.867816,10017369.909,-1.1,0.55,1.995,3.6,0.994,0.993,3.32,3.15
922.0,2018-08-24 18:28:46.897620,2018-08-24 21:24:04.339940,10027887.381,-1.1,0.55,1.996,3.6,0.994,0.993,3.32,3.15
923.0,2018-08-24 21:24:04.377144,2018-08-25 00:19:20.040504,10038403.082,-1.1,0.55,1.994,3.6,0.994,0.993,3.32,3.149
924.0,2018-08-25 00:19:20.152532,2018-08-25 03:14:36.826592,10048919.868,-1.1,0.55,1.995,3.6,0.994,0.993,3.32,3.15
925.0,2018-08-25 03:14:36.845424,2018-08-25 06:09:53.212056,10059436.253,-1.1,0.55,1.995,3.6,0.994,0.993,3.32,3.149
926.0,2018-08-25 06:09:53.145100,2018-08-25 09:05:08.603956,10069951.645,-1.1,0.55,1.995,3.6,0.994,0.993,3.319,3.15
927.0,2018-08-25 09:05:08.527572,2018-08-25 12:00:24.331988,10080467.373,-1.1,0.55,1.995,3.6,0.994,0.993,3.32,3.149
928.0,2018-08-25 12:00:24.434032,2018-08-25 14:55:40.298020,10090983.339,-1.1,0.55,1.995,3.6,0.994,0.993,3.319,3.149
929.0,2018-08-25 14:55:40.340492,2018-08-25 17:50:54.849232,10101497.89,-1.1,0.55,1.995,3.6,0.994,0.993,3.319,3.149
930.0,2018-08-25 17:50:54.805260,2018-08-25 20:46:09.052428,10112012.094,-1.1,0.55,1.995,3.6,0.993,0.993,3.319,3.149
931.0,2018-08-25 20:46:09.139156,2018-08-25 23:41:22.715580,10122525.757,-1.1,0.55,1.994,3.6,0.993,0.993,3.319,3.148
932.0,2018-08-25 23:41:22.686220,2018-08-26 02:36:32.527556,10133035.569,-1.1,0.55,1.995,3.6,0.993,0.993,3.318,3.148
933.0,2018-08-26 02:36:32.432596,2018-08-26 05:31:44.685872,10143547.727,-1.1,0.55,1.994,3.6,0.993,0.992,3.319,3.148
934.0,2018-08-26 05:31:44.800312,2018-08-26 08:26:55.925940,10154058.967,-1.1,0.55,1.995,3.6,0.993,0.992,3.318,3.148
935.0,2018-08-26 08:26:55.857108,2018-08-26 11:22:06.651536,10164569.693,-1.1,0.55,1.995,3.6,0.993,0.992,3.318,3.148
936.0,2018-08-26 11:22:06.651760,2018-08-26 14:17:16.797200,10175079.838,-1.1,0.55,1.995,3.6,0.993,0.992,3.318,3.148
937.0,2018-08-26 14:17:16.791152,2018-08-26 17:12:26.067932,10185589.109,-1.1,0.55,1.996,3.6,0.993,0.992,3.318,3.148
938.0,2018-08-26 17:12:26.144312,2018-08-26 20:07:35.227920,10196098.269,-1.1,0.55,1.995,3.6,0.993,0.992,3.318,3.148
939.0,2018-08-26 20:07:35.235028,2018-08-26 23:02:43.399876,10206606.441,-1.1,0.55,1.994,3.6,0.993,0.992,3.318,3.147
940.0,2018-08-26 23:02:43.408240,2018-08-27 01:57:52.338820,10217115.38,-1.1,0.55,1.995,3.6,0.993,0.992,3.317,3.147
941.0,2018-08-27 01:57:52.368184,2018-08-27 04:52:59.902544,10227622.944,-1.1,0.55,1.995,3.6,0.993,0.992,3.317,3.147
942.0,2018-08-27 04:52:59.885936,2018-08-27 07:48:10.383496,10238133.425,-1.1,0.55,1.995,3.6,0.993,0.992,3.319,3.14
943.0,2018-08-27 07:48:10.549616,2018-08-27 10:43:18.670924,10248641.712,-1.1,0.55,1.996,3.6,0.993,0.992,3.32,3.141
944.0,2018-08-27 10:43:18.722628,2018-08-27 13:38:27.154224,10259150.195,-1.1,0.55,1.995,3.6,0.993,0.992,3.32,3.141
945.0,2018-08-27 13:38:27.164684,2018-08-27 16:33:28.507436,10269651.549,-1.1,0.55,1.995,3.6,0.993,0.992,3.319,3.141
946.0,2018-08-27 16:33:28.520252,2018-08-27 19:28:37.179192,10280160.22,-1.1,0.55,1.994,3.6,0.993,0.992,3.319,3.142
947.0,2018-08-27 19:28:37.218852,2018-08-27 22:23:44.885116,10290667.926,-1.1,0.55,1.994,3.6,0.993,0.992,3.319,3.142
948.0,2018-08-27 22:23:44.862576,2018-08-28 01:18:51.921080,10301174.962,-1.1,0.55,1.995,3.6,0.993,0.992,3.319,3.142
949.0,2018-08-28 01:18:51.856040,2018-08-28 04:13:57.126652,10311680.168,-1.1,0.55,1.995,3.6,0.993,0.992,3.319,3.142
950.0,2018-08-28 04:13:57.282440,2018-08-28 07:09:00.291728,10322183.333,-1.1,0.55,1.994,3.6,0.993,0.992,3.319,3.142
951.0,2018-08-28 07:09:00.207272,2018-08-28 10:04:04.166408,10332687.208,-1.1,0.55,1.995,3.6,0.993,0.992,3.319,3.142
952.0,2018-08-28 10:04:04.189580,2018-08-28 12:59:08.368176,10343191.409,-1.1,0.55,1.994,3.6,0.993,0.992,3.319,3.142
953.0,2018-08-28 12:59:08.427332,2018-08-28 15:54:12.491028,10353695.532,-1.1,0.55,1.994,3.6,0.993,0.992,3.318,3.142
954.0,2018-08-28 15:54:12.537612,2018-08-28 18:49:15.144860,10364198.186,-1.1,0.55,1.994,3.6,0.992,0.992,3.318,3.141
955.0,2018-08-28 18:49:14.943756,2018-08-28 21:44:17.039616,10374700.081,-1.1,0.55,1.995,3.6,0.992,0.992,3.318,3.141
956.0,2018-08-28 21:44:16.956684,2018-08-29 00:39:19.151216,10385202.192,-1.1,0.55,1.995,3.6,0.992,0.992,3.318,3.141
957.0,2018-08-29 00:39:19.105384,2018-08-29 03:34:22.485264,10395705.527,-1.1,0.55,1.994,3.6,0.992,0.992,3.318,3.141
958.0,2018-08-29 03:34:22.555304,2018-08-29 06:29:25.223696,10406208.265,-1.1,0.55,1.995,3.6,0.992,0.992,3.318,3.141
959.0,2018-08-29 06:29:25.357964,2018-08-29 09:24:27.220268,10416710.262,-1.1,0.55,1.994,3.6,0.992,0.991,3.317,3.141
960.0,2018-08-29 09:24:27.241120,2018-08-29 12:19:28.285364,10427211.327,-1.1,0.55,1.994,3.6,0.992,0.991,3.317,3.141
961.0,2018-08-29 12:19:28.331944,2018-08-29 15:14:29.121288,10437712.163,-1.1,0.55,1.995,3.6,0.992,0.991,3.317,3.141
962.0,2018-08-29 15:14:29.034452,2018-08-29 18:09:30.349284,10448213.391,-1.1,0.55,1.995,3.6,0.992,0.991,3.317,3.141
963.0,2018-08-29 18:09:30.398820,2018-08-29 21:04:30.374676,10458713.416,-1.1,0.55,1.994,3.6,0.992,0.991,3.317,3.141
964.0,2018-08-29 21:04:30.438668,2018-08-29 23:59:28.102800,10469211.144,-1.1,0.55,1.995,3.6,0.992,0.991,3.316,3.141
965.0,2018-08-29 23:59:27.995248,2018-08-30 02:54:26.515484,10479709.557,-1.1,0.55,1.995,3.6,0.992,0.991,3.316,3.141
966.0,2018-08-30 02:54:26.604804,2018-08-30 05:49:24.842768,10490207.884,-1.1,0.55,1.995,3.6,0.992,0.991,3.316,3.14
967.0,2018-08-30 05:49:24.812144,2018-08-30 08:44:22.385524,10500705.427,-1.1,0.55,1.994,3.6,0.992,0.991,3.316,3.139
968.0,2018-08-30 08:44:22.374124,2018-08-30 11:39:19.409184,10511202.45,-1.1,0.55,1.994,3.6,0.992,0.991,3.316,3.14
969.0,2018-08-30 11:39:19.531888,2018-08-30 14:34:15.804160,10521698.845,-1.1,0.55,1.995,3.6,0.992,0.991,3.316,3.14
970.0,2018-08-30 14:34:15.777548,2018-08-30 17:29:12.460108,10532195.501,-1.1,0.55,1.995,3.6,0.992,0.991,3.316,3.14
971.0,2018-08-30 17:29:12.555396,2018-08-30 20:24:06.517488,10542689.559,-1.1,0.55,1.994,3.6,0.992,0.991,3.315,3.139
972.0,2018-08-30 20:24:06.436260,2018-08-30 23:19:00.661024,10553183.702,-1.1,0.55,1.996,3.6,0.992,0.991,3.315,3.139
973.0,2018-08-30 23:19:00.456296,2018-08-31 02:13:54.349960,10563677.391,-1.1,0.55,1.995,3.6,0.992,0.991,3.315,3.139
974.0,2018-08-31 02:13:54.213888,2018-08-31 05:08:47.843908,10574170.885,-1.1,0.55,1.994,3.6,0.992,0.991,3.315,3.139
975.0,2018-08-31 05:08:47.966980,2018-08-31 08:03:42.575648,10584665.617,-1.1,0.55,1.995,3.6,0.992,0.991,3.315,3.139
976.0,2018-08-31 08:03:42.773248,2018-08-31 10:58:37.368816,10595160.41,-1.1,0.55,1.994,3.6,0.992,0.991,3.315,3.139
977.0,2018-08-31 10:58:37.446244,2018-08-31 13:53:30.892008,10605653.933,-1.1,0.55,1.994,3.6,0.992,0.991,3.315,3.139
978.0,2018-08-31 13:53:30.937892,2018-08-31 16:48:22.869136,10616145.91,-1.1,0.55,1.994,3.6,0.991,0.991,3.314,3.139
979.0,2018-08-31 16:48:22.726504,2018-08-31 19:43:14.062432,10626637.104,-1.1,0.55,1.994,3.6,0.991,0.99,3.314,3.138
980.0,2018-08-31 19:43:14.121100,2018-08-31 22:38:05.311456,10637128.353,-1.1,0.55,1.995,3.6,0.991,0.991,3.314,3.138
981.0,2018-08-31 22:38:05.126480,2018-09-01 01:32:55.481848,10647618.523,-1.1,0.55,1.994,3.6,0.991,0.99,3.314,3.138
982.0,2018-09-01 01:32:55.606272,2018-09-01 04:27:45.187464,10658108.229,-1.1,0.55,1.994,3.6,0.991,0.99,3.314,3.138
983.0,2018-09-01 04:27:45.298532,2018-09-01 07:22:34.384524,10668597.426,-1.1,0.55,1.994,3.6,0.991,0.99,3.313,3.138
984.0,2018-09-01 07:22:34.199460,2018-09-01 10:17:23.390396,10679086.432,-1.1,0.55,1.995,3.6,0.991,0.99,3.313,3.138
985.0,2018-09-01 10:17:23.369732,2018-09-01 13:12:09.848028,10689572.889,-1.1,0.55,1.995,3.6,0.991,0.99,3.312,3.138
986.0,2018-09-01 13:12:09.651720,2018-09-01 16:06:56.020216,10700059.061,-1.1,0.55,1.995,3.6,0.991,0.99,3.313,3.138
987.0,2018-09-01 16:06:55.936808,2018-09-01 19:01:42.724592,10710545.766,-1.1,0.55,1.994,3.6,0.991,0.99,3.313,3.138
988.0,2018-09-01 19:01:42.742384,2018-09-01 21:56:28.040248,10721031.081,-1.1,0.55,1.995,3.6,0.991,0.99,3.312,3.137
989.0,2018-09-01 21:56:27.980396,2018-09-02 00:51:14.290336,10731517.332,-1.1,0.55,1.995,3.6,0.991,0.99,3.312,3.137
990.0,2018-09-02 00:51:14.264484,2018-09-02 03:46:00.763768,10742003.805,-1.1,0.55,1.994,3.6,0.991,0.99,3.312,3.137
991.0,2018-09-02 03:46:01.073360,2018-09-02 06:40:45.800780,10752488.842,-1.1,0.55,1.995,3.6,0.991,0.99,3.312,3.137
992.0,2018-09-02 06:40:45.785384,2018-09-02 09:35:30.899792,10762973.941,-1.1,0.55,1.994,3.6,0.991,0.99,3.312,3.137
993.0,2018-09-02 09:35:30.758252,2018-09-02 12:30:12.969520,10773456.011,-1.1,0.55,1.995,3.6,0.991,0.99,3.312,3.137
994.0,2018-09-02 12:30:13.108080,2018-09-02 15:24:55.102848,10783938.144,-1.1,0.55,1.995,3.6,0.991,0.99,3.311,3.136
995.0,2018-09-02 15:24:55.200264,2018-09-02 18:19:38.272708,10794421.314,-1.1,0.55,1.995,3.6,0.991,0.99,3.311,3.136
996.0,2018-09-02 18:19:38.336424,2018-09-02 21:14:22.582288,10804905.624,-1.1,0.55,1.995,3.6,0.991,0.99,3.311,3.136
997.0,2018-09-02 21:14:22.788004,2018-09-03 00:09:15.061588,10815398.103,-1.1,0.55,1.995,3.6,0.991,0.99,3.312,3.137
998.0,2018-09-03 00:09:15.101904,2018-09-03 03:03:56.557972,10825879.599,-1.1,0.55,1.995,3.6,0.991,0.99,3.311,3.136
999.0,2018-09-03 03:03:56.405156,2018-09-03 05:58:38.566356,10836361.608,-1.1,0.55,1.996,3.6,0.99,0.99,3.311,3.136
1000.0,2018-09-03 05:58:38.758184,2018-09-03 08:53:18.514088,10846841.555,-1.1,0.55,1.995,3.6,0.99,0.99,3.311,3.136
1001.0,2018-09-03 08:53:18.487972,2018-09-03 11:47:58.275820,10857321.317,-1.1,0.55,1.994,3.6,0.99,0.99,3.31,3.136
1002.0,2018-09-03 11:47:58.478604,2018-09-03 14:42:38.938584,10867801.98,-1.1,0.55,1.994,3.6,0.99,0.99,3.31,3.136
1003.0,2018-09-03 14:42:38.995824,2018-09-03 17:37:17.927840,10878280.969,-1.1,0.55,1.995,3.6,0.99,0.99,3.31,3.135
1004.0,2018-09-03 17:37:17.940080,2018-09-03 20:31:58.023316,10888761.065,-1.1,0.55,1.995,3.6,0.99,0.99,3.31,3.135
1005.0,2018-09-03 20:31:57.935112,2018-09-03 23:26:37.557404,10899240.599,-1.1,0.55,1.994,3.6,0.99,0.989,3.31,3.135
1006.0,2018-09-03 23:26:37.403756,2018-09-04 02:21:15.554728,10909718.596,-1.1,0.55,1.995,3.6,0.99,0.989,3.31,3.135
1007.0,2018-09-04 02:21:15.561480,2018-09-04 05:15:53.600052,10920196.641,-1.1,0.55,1.994,3.6,0.99,0.989,3.31,3.135
1008.0,2018-09-04 05:15:53.717104,2018-09-04 08:10:33.105140,10930676.146,-1.1,0.55,1.996,3.6,0.99,0.989,3.31,3.135
1009.0,2018-09-04 08:10:32.923404,2018-09-04 11:05:11.447108,10941154.488,-1.1,0.55,1.995,3.6,0.99,0.989,3.31,3.135
1010.0,2018-09-04 11:05:11.607716,2018-09-04 13:59:53.075648,10951636.117,-1.1,0.55,1.995,3.6,0.99,0.989,3.309,3.134
1011.0,2018-09-04 13:59:53.172112,2018-09-04 16:54:30.693160,10962113.734,-1.1,0.55,1.995,3.6,0.99,0.989,3.309,3.133
1012.0,2018-09-04 16:54:30.544804,2018-09-04 19:49:08.090920,10972591.132,-1.1,0.55,1.994,3.6,0.99,0.989,3.309,3.134
1013.0,2018-09-04 19:49:08.176040,2018-09-04 22:43:46.148344,10983069.19,-1.1,0.55,1.995,3.6,0.99,0.989,3.309,3.134
1014.0,2018-09-04 22:43:46.333964,2018-09-05 01:38:22.361160,10993545.402,-1.1,0.55,1.995,3.6,0.99,0.989,3.309,3.134
1015.0,2018-09-05 01:38:22.132692,2018-09-05 04:32:59.216908,11004022.258,-1.1,0.55,1.995,3.6,0.99,0.989,3.309,3.134
1016.0,2018-09-05 04:32:59.241840,2018-09-05 07:27:35.035180,11014498.076,-1.1,0.55,1.995,3.6,0.99,0.989,3.309,3.134
1017.0,2018-09-05 07:27:35.040368,2018-09-05 10:22:10.564764,11024973.606,-1.1,0.55,1.995,3.6,0.99,0.989,3.308,3.134
1018.0,2018-09-05 10:22:10.576552,2018-09-05 13:16:44.615128,11035447.656,-1.1,0.55,1.995,3.6,0.99,0.989,3.308,3.133
1019.0,2018-09-05 13:16:44.540172,2018-09-05 16:11:20.107212,11045923.148,-1.1,0.55,1.996,3.6,0.99,0.989,3.308,3.133
1020.0,2018-09-05 16:11:20.079656,2018-09-05 19:05:52.266944,11056395.308,-1.1,0.55,1.995,3.6,0.99,0.988,3.308,3.132
1021.0,2018-09-05 19:05:52.204968,2018-09-05 22:00:24.210336,11066867.252,-1.1,0.55,1.995,3.6,0.99,0.989,3.308,3.133
1022.0,2018-09-05 22:00:24.333480,2018-09-06 00:54:55.482160,11077338.523,-1.1,0.55,1.995,3.6,0.99,0.989,3.307,3.133
1023.0,2018-09-06 00:54:55.675660,2018-09-06 03:49:28.082160,11087811.123,-1.1,0.55,1.994,3.6,0.99,0.989,3.307,3.133
1024.0,2018-09-06 03:49:28.066316,2018-09-06 06:43:59.010396,11098282.052,-1.1,0.55,1.995,3.6,0.989,0.989,3.307,3.133
1025.0,2018-09-06 06:43:58.887208,2018-09-06 09:38:32.303828,11108755.345,-1.1,0.55,1.994,3.6,0.989,0.989,3.307,3.133
1026.0,2018-09-06 09:38:32.585584,2018-09-06 13:37:24.213992,11123087.255,-1.1,0.55,1.994,3.6,0.989,0.992,3.307,3.188
1027.0,2018-09-06 13:37:24.260308,2018-09-06 17:37:11.202900,11137474.244,-0.55,0.55,1.999,3.6,0.992,0.992,3.321,3.189
1028.0,2018-09-06 17:37:11.249416,2018-09-06 21:37:06.051128,11151869.092,-0.55,0.55,1.999,3.6,0.993,0.993,3.323,3.19
1029.0,2018-09-06 21:37:06.098444,2018-09-06 21:38:06.098744,11151929.14,0.0,0.0,2.676,2.683,0.0,0.0,0.0,0.0
1030.0,2018-09-18 09:36:04.298200,2018-09-18 13:39:31.301448,11166546.143,-0.55,0.55,1.999,3.6,0.986,0.998,3.311,3.207
1031.0,2018-09-18 13:39:31.316296,2018-09-18 17:42:05.973180,11181100.815,-0.55,0.55,1.999,3.6,1.002,0.999,3.354,3.211
1032.0,2018-09-18 17:42:05.988324,2018-09-18 21:44:29.411900,11195644.254,-0.55,0.55,1.999,3.6,1.001,1.0,3.352,3.212
1033.0,2018-09-18 21:44:29.426248,2018-09-19 03:48:44.905460,11217499.747,-1.1,0.55,1.999,3.6,2.0,1.993,6.694,6.315
1034.0,2018-09-19 03:48:44.916296,2018-09-19 06:45:08.577640,11228083.42,-1.1,0.55,1.994,3.6,0.998,0.996,3.338,3.157
1035.0,2018-09-19 06:45:08.591176,2018-09-19 09:41:23.857932,11238658.7,-1.1,0.55,1.995,3.6,0.998,0.996,3.336,3.156
1036.0,2018-09-19 09:41:23.873152,2018-09-19 12:37:33.271304,11249228.113,-1.1,0.55,1.995,3.6,0.997,0.996,3.334,3.156
1037.0,2018-09-19 12:37:33.281764,2018-09-19 15:33:40.997128,11259795.839,-1.1,0.55,1.995,3.6,0.997,0.996,3.334,3.155
1038.0,2018-09-19 15:33:41.013216,2018-09-19 18:29:44.951828,11270359.794,-1.1,0.55,1.994,3.6,0.997,0.996,3.333,3.155
