Repository: Oliver191/MSc_Thesis_Predictive_Maintenance_Batteries

# MSc_Thesis_Predictive_Maintenance_Batteries
The GitHub repository accompanying the MSc Thesis at Esade written by Oliver Caspers regarding the topic “Predictive Maintenance for Lithium-Ion Batteries: Predicting the Remaining Useful Life (RUL) using Data-Driven Machine Learning based on Real-World Battery Datasets”.

SNL_Final.ipynb: The main Jupyter Notebook which contains the main code used to load, clean, and transform the SNL data. Four initial models are evaluated and a RF is chosen to be optimized. The RF is trained to predict the RUL on the training data and optimized using the validation data. Finally, the model is tested using independent testing data from UL.

File: SNL_Cycle_Timeseries_Data/SNL_18650_LFP_35C_0-100_0.5-2C_a_cycle_data.csv (part 3 of 12)
Cycle_Index,Start_Time,End_Time,Test_Time (s),Min_Current (A),Max_Current (A),Min_Voltage (V),Max_Voltage (V),Charge_Capacity (Ah),Discharge_Capacity (Ah),Charge_Energy (Wh),Discharge_Energy (Wh)
694.0,2018-07-31 10:39:25.473984,2018-07-31 13:08:25.219308,6447530.974,-2.2,0.55,1.991,3.6,1.002,1.002,3.348,3.089
695.0,2018-07-31 13:08:25.115472,2018-07-31 15:37:24.606852,6456470.361,-2.2,0.55,1.988,3.6,1.002,1.002,3.348,3.089
696.0,2018-07-31 15:37:24.612088,2018-07-31 18:06:23.546408,6465409.301,-2.2,0.55,1.991,3.6,1.002,1.002,3.348,3.089
697.0,2018-07-31 18:06:23.591516,2018-07-31 20:35:22.434564,6474348.189,-2.2,0.55,1.988,3.6,1.002,1.002,3.348,3.089
698.0,2018-07-31 20:35:22.439972,2018-07-31 23:04:19.605984,6483285.36,-2.199,0.55,1.991,3.6,1.002,1.002,3.348,3.089
699.0,2018-07-31 23:04:19.584192,2018-08-01 01:33:17.141420,6492222.896,-2.2,0.55,1.992,3.6,1.002,1.002,3.348,3.089
700.0,2018-08-01 01:33:17.121628,2018-08-01 04:02:14.512056,6501160.267,-2.2,0.55,1.989,3.6,1.002,1.002,3.348,3.089
701.0,2018-08-01 04:02:14.528192,2018-08-01 06:31:13.142240,6510098.897,-2.2,0.55,1.99,3.6,1.002,1.002,3.348,3.089
702.0,2018-08-01 06:31:13.114204,2018-08-01 09:00:11.144164,6519036.899,-2.2,0.55,1.99,3.6,1.002,1.002,3.348,3.089
703.0,2018-08-01 09:00:11.181428,2018-08-01 11:29:09.450632,6527975.205,-2.2,0.55,1.989,3.6,1.002,1.002,3.348,3.089
704.0,2018-08-01 11:29:09.368924,2018-08-01 13:58:06.531752,6536912.286,-2.2,0.549,1.991,3.6,1.002,1.002,3.348,3.089
705.0,2018-08-01 13:58:06.513344,2018-08-01 16:27:04.077188,6545849.832,-2.2,0.55,1.991,3.6,1.002,1.002,3.348,3.089
706.0,2018-08-01 16:27:04.181852,2018-08-01 18:56:00.186432,6554785.941,-2.2,0.55,1.99,3.6,1.002,1.002,3.348,3.089
707.0,2018-08-01 18:56:00.146424,2018-08-01 21:24:53.187320,6563718.942,-2.2,0.55,1.991,3.6,1.002,1.002,3.348,3.088
708.0,2018-08-01 21:24:53.096340,2018-08-01 23:53:47.610528,6572653.365,-2.199,0.55,1.992,3.6,1.002,1.002,3.348,3.088
709.0,2018-08-01 23:53:47.488548,2018-08-02 02:22:41.623620,6581587.378,-2.199,0.55,1.99,3.6,1.002,1.002,3.348,3.089
710.0,2018-08-02 02:22:41.487040,2018-08-02 04:51:35.758384,6590521.513,-2.2,0.55,1.99,3.6,1.002,1.002,3.348,3.089
711.0,2018-08-02 04:51:35.747876,2018-08-02 07:20:30.638952,6599456.393,-2.2,0.549,1.989,3.6,1.002,1.001,3.347,3.088
712.0,2018-08-02 07:20:30.670772,2018-08-02 09:49:24.806888,6608390.561,-2.2,0.549,1.989,3.6,1.002,1.001,3.347,3.088
713.0,2018-08-02 09:49:24.799036,2018-08-02 12:18:18.399364,6617324.154,-2.2,0.549,1.989,3.6,1.001,1.001,3.347,3.089
714.0,2018-08-02 12:18:18.403412,2018-08-02 14:47:11.274980,6626257.029,-2.2,0.55,1.989,3.6,1.001,1.001,3.347,3.089
715.0,2018-08-02 14:47:11.219956,2018-08-02 17:16:03.808680,6635189.563,-2.2,0.55,1.991,3.6,1.001,1.001,3.347,3.089
716.0,2018-08-02 17:16:03.774556,2018-08-02 19:44:57.536956,6644123.291,-2.2,0.55,1.989,3.6,1.001,1.001,3.347,3.089
717.0,2018-08-02 19:44:57.515804,2018-08-02 22:13:52.071208,6653057.826,-2.199,0.55,1.99,3.6,1.001,1.001,3.347,3.089
718.0,2018-08-02 22:13:52.033884,2018-08-03 00:42:47.044976,6661992.799,-2.2,0.55,1.99,3.6,1.001,1.001,3.346,3.089
719.0,2018-08-03 00:42:47.085652,2018-08-03 03:11:40.870268,6670926.625,-2.2,0.55,1.988,3.6,1.001,1.001,3.346,3.088
720.0,2018-08-03 03:11:40.955572,2018-08-03 05:40:34.137300,6679859.892,-2.2,0.55,1.989,3.6,1.001,1.001,3.346,3.088
721.0,2018-08-03 05:40:34.296404,2018-08-03 08:09:27.604176,6688793.359,-2.2,0.55,1.989,3.6,1.001,1.001,3.346,3.088
722.0,2018-08-03 08:09:27.635036,2018-08-03 10:38:20.908208,6697726.663,-2.2,0.55,1.991,3.6,1.001,1.001,3.346,3.087
723.0,2018-08-03 10:38:20.849396,2018-08-03 13:07:12.695776,6706658.45,-2.2,0.55,1.991,3.6,1.001,1.001,3.345,3.087
724.0,2018-08-03 13:07:12.748736,2018-08-03 15:36:04.312644,6715590.067,-2.2,0.55,1.991,3.6,1.001,1.001,3.345,3.087
725.0,2018-08-03 15:36:04.390132,2018-08-03 18:04:55.814368,6724521.569,-2.199,0.55,1.99,3.6,1.001,1.001,3.345,3.086
726.0,2018-08-03 18:04:55.898356,2018-08-03 20:33:46.489360,6733452.244,-2.199,0.55,1.99,3.6,1.001,1.001,3.345,3.086
727.0,2018-08-03 20:33:46.358004,2018-08-03 23:02:36.401220,6742382.156,-2.2,0.55,1.99,3.6,1.001,1.001,3.345,3.086
728.0,2018-08-03 23:02:36.553408,2018-08-04 01:31:25.341376,6751311.096,-2.2,0.55,1.99,3.6,1.001,1.001,3.344,3.086
729.0,2018-08-04 01:31:25.440192,2018-08-04 04:00:14.405004,6760240.159,-2.2,0.55,1.99,3.6,1.001,1.001,3.345,3.086
730.0,2018-08-04 04:00:14.460148,2018-08-04 06:29:03.429732,6769169.184,-2.2,0.55,1.99,3.6,1.001,1.001,3.345,3.086
731.0,2018-08-04 06:29:03.347132,2018-08-04 08:57:51.176668,6778096.931,-2.2,0.55,1.99,3.6,1.001,1.001,3.345,3.086
732.0,2018-08-04 08:57:51.316312,2018-08-04 11:26:40.048852,6787025.803,-2.2,0.55,1.989,3.6,1.001,1.001,3.345,3.086
733.0,2018-08-04 11:26:40.072024,2018-08-04 13:55:26.903456,6795952.658,-2.2,0.55,1.989,3.6,1.001,1.001,3.344,3.086
734.0,2018-08-04 13:55:26.995128,2018-08-04 16:24:13.022500,6804878.777,-2.2,0.55,1.989,3.6,1.001,1.001,3.344,3.086
735.0,2018-08-04 16:24:12.995928,2018-08-04 18:52:59.234872,6813804.989,-2.199,0.55,1.99,3.6,1.001,1.001,3.344,3.086
736.0,2018-08-04 18:52:59.258972,2018-08-04 21:21:44.648784,6822730.403,-2.2,0.55,1.99,3.6,1.001,1.001,3.344,3.086
737.0,2018-08-04 21:21:44.737884,2018-08-04 23:50:30.087496,6831655.842,-2.2,0.55,1.991,3.6,1.001,1.001,3.344,3.086
738.0,2018-08-04 23:50:30.085824,2018-08-05 02:19:16.145268,6840581.9,-2.2,0.55,1.99,3.6,1.0,1.001,3.344,3.086
739.0,2018-08-05 02:19:16.091224,2018-08-05 04:48:01.567752,6849507.322,-2.2,0.55,1.991,3.6,1.0,1.0,3.344,3.086
740.0,2018-08-05 04:48:01.570036,2018-08-05 07:16:46.710820,6858432.465,-2.2,0.55,1.991,3.6,1.0,1.0,3.344,3.086
741.0,2018-08-05 07:16:46.786904,2018-08-05 09:45:30.550368,6867356.305,-2.2,0.55,1.988,3.6,1.0,1.0,3.343,3.086
742.0,2018-08-05 09:45:30.559680,2018-08-05 12:14:14.370216,6876280.125,-2.2,0.55,1.991,3.6,1.0,1.0,3.343,3.086
743.0,2018-08-05 12:14:14.337756,2018-08-05 14:42:58.242564,6885203.997,-2.2,0.55,1.989,3.6,1.0,1.0,3.343,3.086
744.0,2018-08-05 14:42:58.373976,2018-08-05 17:11:42.616900,6894128.371,-2.2,0.55,1.99,3.6,1.0,1.0,3.343,3.085
745.0,2018-08-05 17:11:42.542168,2018-08-05 19:40:26.780992,6903052.535,-2.2,0.55,1.989,3.6,1.0,1.0,3.343,3.085
746.0,2018-08-05 19:40:26.839232,2018-08-05 22:09:09.783608,6911975.538,-2.2,0.55,1.99,3.6,1.0,1.0,3.343,3.085
747.0,2018-08-05 22:09:09.827776,2018-08-06 00:37:51.998192,6920897.753,-2.2,0.55,1.99,3.6,1.0,1.0,3.343,3.085
748.0,2018-08-06 00:37:51.767744,2018-08-06 03:06:34.403748,6929820.158,-2.2,0.55,1.989,3.6,1.0,1.0,3.343,3.085
749.0,2018-08-06 03:06:34.496244,2018-08-06 05:35:18.348868,6938744.103,-2.2,0.55,1.989,3.6,1.0,1.0,3.343,3.085
750.0,2018-08-06 05:35:18.271320,2018-08-06 08:04:02.021244,6947667.776,-2.2,0.55,1.989,3.6,1.0,1.0,3.342,3.085
751.0,2018-08-06 08:04:02.043996,2018-08-06 10:32:45.552448,6956591.307,-2.2,0.55,1.99,3.6,1.0,1.0,3.342,3.085
752.0,2018-08-06 10:32:45.818972,2018-08-06 13:01:28.620864,6965514.375,-2.2,0.55,1.991,3.6,1.0,1.0,3.342,3.085
753.0,2018-08-06 13:01:28.550072,2018-08-06 15:30:10.476632,6974436.231,-2.2,0.55,1.989,3.6,1.0,1.0,3.342,3.084
754.0,2018-08-06 15:30:10.487540,2018-08-06 17:58:52.369700,6983358.124,-2.2,0.55,1.99,3.6,1.0,1.0,3.342,3.084
755.0,2018-08-06 17:58:52.301236,2018-08-06 20:27:33.158120,6992278.913,-2.2,0.55,1.989,3.6,1.0,1.0,3.341,3.084
756.0,2018-08-06 20:27:33.056856,2018-08-06 22:56:12.380548,7001198.135,-2.2,0.55,1.99,3.6,0.999,1.0,3.34,3.084
757.0,2018-08-06 22:56:12.244212,2018-08-07 01:24:52.127464,7010117.882,-2.2,0.55,1.99,3.6,1.0,1.0,3.341,3.084
758.0,2018-08-07 01:24:51.955956,2018-08-07 03:53:32.075352,7019037.83,-2.2,0.55,1.99,3.6,1.0,1.0,3.341,3.083
759.0,2018-08-07 03:53:31.929944,2018-08-07 06:22:10.902564,7027956.657,-2.2,0.55,1.989,3.6,1.0,1.0,3.341,3.083
760.0,2018-08-07 06:22:11.117500,2018-08-07 08:50:50.530108,7036876.285,-2.2,0.55,1.989,3.6,1.0,1.0,3.341,3.083
761.0,2018-08-07 08:50:50.566900,2018-08-07 11:19:30.429696,7045796.184,-2.2,0.55,1.99,3.6,1.0,1.0,3.34,3.083
762.0,2018-08-07 11:19:30.540788,2018-08-07 13:48:09.275908,7054715.03,-2.2,0.55,1.992,3.6,0.999,0.999,3.34,3.083
763.0,2018-08-07 13:48:09.201956,2018-08-07 16:16:47.854176,7063633.609,-2.2,0.55,1.99,3.6,0.999,0.999,3.34,3.083
764.0,2018-08-07 16:16:47.867224,2018-08-07 18:45:26.988132,7072552.743,-2.2,0.55,1.989,3.6,0.999,0.999,3.34,3.083
765.0,2018-08-07 18:45:27.054680,2018-08-07 21:14:04.581524,7081470.336,-2.2,0.55,1.99,3.6,0.999,0.999,3.34,3.082
766.0,2018-08-07 21:14:04.407228,2018-08-07 23:42:39.996264,7090385.751,-2.2,0.55,1.989,3.6,0.999,0.999,3.34,3.082
767.0,2018-08-07 23:42:39.662424,2018-08-08 02:11:15.563104,7099301.318,-2.2,0.55,1.989,3.6,0.999,0.999,3.339,3.082
768.0,2018-08-08 02:11:15.701852,2018-08-08 04:39:51.308388,7108217.063,-2.2,0.55,1.989,3.6,0.999,0.999,3.339,3.082
769.0,2018-08-08 04:39:51.483536,2018-08-08 08:40:59.429724,7122685.184,-2.199,0.55,1.986,3.6,0.999,1.006,3.339,3.234
770.0,2018-08-08 08:40:59.471740,2018-08-08 12:43:29.469300,7137235.224,-0.55,0.55,1.999,3.6,1.005,1.007,3.361,3.237
771.0,2018-08-08 12:43:29.514516,2018-08-08 16:46:18.906932,7151804.661,-0.55,0.55,1.999,3.6,1.006,1.007,3.365,3.238
772.0,2018-08-08 16:46:18.688604,2018-08-08 16:47:18.693404,7151864.448,0.0,0.0,2.647,2.653,0.0,0.0,0.0,0.0
773.0,2018-08-17 07:42:31.687900,2018-08-17 11:48:00.408636,7166603.171,-0.55,0.55,1.999,3.6,1.003,1.01,3.361,3.247
774.0,2018-08-17 11:48:00.424004,2018-08-17 15:52:20.300156,7181263.062,-0.55,0.55,1.999,3.6,1.012,1.011,3.385,3.25
775.0,2018-08-17 15:52:20.315204,2018-08-17 19:56:24.823964,7195907.586,-0.55,0.55,1.999,3.6,1.011,1.011,3.383,3.251
776.0,2018-08-17 19:56:24.842508,2018-08-18 01:07:28.167492,7214570.929,-2.199,0.55,1.997,3.6,2.017,2.01,6.747,6.198
777.0,2018-08-18 01:07:28.180192,2018-08-18 03:37:08.971592,7223551.733,-2.2,0.55,1.989,3.6,1.005,1.004,3.361,3.098
778.0,2018-08-18 03:37:08.987972,2018-08-18 06:06:40.392320,7232523.154,-2.2,0.55,1.991,3.6,1.005,1.004,3.358,3.097
779.0,2018-08-18 06:06:40.407620,2018-08-18 08:36:06.072172,7241488.834,-2.199,0.55,1.989,3.6,1.004,1.004,3.356,3.096
780.0,2018-08-18 08:36:06.084876,2018-08-18 11:05:28.713256,7250451.475,-2.2,0.55,1.988,3.6,1.004,1.003,3.355,3.095
781.0,2018-08-18 11:05:28.730792,2018-08-18 13:34:47.511996,7259410.274,-2.199,0.55,1.988,3.6,1.003,1.003,3.354,3.094
782.0,2018-08-18 13:34:47.526468,2018-08-18 16:04:03.118164,7268365.88,-2.199,0.55,1.989,3.6,1.003,1.003,3.353,3.094
783.0,2018-08-18 16:04:03.142556,2018-08-18 18:33:16.609944,7277319.372,-2.2,0.55,1.988,3.6,1.003,1.003,3.352,3.093
784.0,2018-08-18 18:33:16.623116,2018-08-18 21:02:26.998824,7286269.761,-2.2,0.55,1.99,3.6,1.003,1.003,3.352,3.093
785.0,2018-08-18 21:02:27.013800,2018-08-18 23:31:35.754528,7295218.516,-2.199,0.55,1.989,3.6,1.003,1.002,3.351,3.092
786.0,2018-08-18 23:31:35.757892,2018-08-19 02:00:42.505800,7304165.268,-2.199,0.55,1.991,3.6,1.002,1.002,3.35,3.091
787.0,2018-08-19 02:00:42.535904,2018-08-19 04:29:46.526084,7313109.288,-2.2,0.55,1.987,3.6,1.002,1.001,3.35,3.089
788.0,2018-08-19 04:29:46.529036,2018-08-19 06:58:50.444416,7322053.206,-2.199,0.55,1.991,3.6,1.002,1.002,3.349,3.09
789.0,2018-08-19 06:58:50.472516,2018-08-19 09:27:53.211024,7330995.973,-2.2,0.55,1.989,3.6,1.002,1.002,3.349,3.09
790.0,2018-08-19 09:27:53.224764,2018-08-19 11:56:53.941384,7339936.703,-2.2,0.55,1.988,3.6,1.002,1.002,3.348,3.089
791.0,2018-08-19 11:56:53.957180,2018-08-19 14:25:53.057304,7348875.819,-2.2,0.55,1.989,3.6,1.002,1.002,3.348,3.089
792.0,2018-08-19 14:25:53.079264,2018-08-19 16:54:51.087484,7357813.849,-2.199,0.55,1.989,3.6,1.001,1.001,3.347,3.089
793.0,2018-08-19 16:54:51.097536,2018-08-19 19:23:48.408468,7366751.17,-2.199,0.55,1.989,3.6,1.001,1.001,3.347,3.089
794.0,2018-08-19 19:23:48.421180,2018-08-19 21:52:44.343764,7375687.106,-2.2,0.55,1.989,3.6,1.001,1.001,3.346,3.088
795.0,2018-08-19 21:52:44.369468,2018-08-20 00:21:39.033908,7384621.796,-2.2,0.55,1.99,3.6,1.001,1.001,3.346,3.088
796.0,2018-08-20 00:21:39.054788,2018-08-20 02:50:33.493484,7393556.255,-2.2,0.55,1.989,3.6,1.001,1.001,3.346,3.087
797.0,2018-08-20 02:50:33.515932,2018-08-20 05:19:26.060656,7402488.823,-2.2,0.55,1.989,3.6,1.001,1.001,3.345,3.087
798.0,2018-08-20 05:19:26.084316,2018-08-20 07:48:18.088240,7411420.85,-2.2,0.55,1.989,3.6,1.001,1.001,3.345,3.087
799.0,2018-08-20 07:48:18.114728,2018-08-20 10:17:09.491684,7420352.254,-2.2,0.549,1.99,3.6,1.001,1.001,3.345,3.086
800.0,2018-08-20 10:17:09.511264,2018-08-20 12:45:59.839584,7429282.601,-2.2,0.55,1.988,3.6,1.001,1.001,3.344,3.085
801.0,2018-08-20 12:45:59.839940,2018-08-20 15:14:48.929788,7438211.692,-2.2,0.55,1.989,3.6,1.0,1.0,3.344,3.083
802.0,2018-08-20 15:14:48.989668,2018-08-20 17:43:38.123684,7447140.886,-2.2,0.55,1.988,3.6,1.0,1.0,3.344,3.084
803.0,2018-08-20 17:43:38.170464,2018-08-20 20:12:25.215632,7456067.978,-2.2,0.55,1.987,3.6,1.0,1.0,3.343,3.084
804.0,2018-08-20 20:12:25.223840,2018-08-20 22:41:12.524328,7464995.286,-2.2,0.55,1.989,3.6,1.0,1.0,3.343,3.084
805.0,2018-08-20 22:41:12.570428,2018-08-21 01:09:58.041308,7473920.803,-2.2,0.55,1.989,3.6,1.0,1.0,3.343,3.084
806.0,2018-08-21 01:09:58.044640,2018-08-21 03:38:43.767944,7482846.53,-2.2,0.55,1.99,3.6,1.0,1.0,3.343,3.083
807.0,2018-08-21 03:38:43.790396,2018-08-21 06:07:29.604840,7491772.367,-2.2,0.55,1.989,3.6,1.0,1.0,3.342,3.083
808.0,2018-08-21 06:07:29.627356,2018-08-21 08:36:14.810212,7500697.572,-2.2,0.55,1.989,3.6,1.0,1.0,3.342,3.083
809.0,2018-08-21 08:36:14.841824,2018-08-21 11:04:59.112616,7509621.874,-2.2,0.55,1.99,3.6,1.0,1.0,3.342,3.083
810.0,2018-08-21 11:04:59.141088,2018-08-21 13:33:42.441412,7518545.203,-2.2,0.55,1.989,3.6,1.0,1.0,3.342,3.082
811.0,2018-08-21 13:33:42.429144,2018-08-21 16:02:24.121008,7527466.883,-2.2,0.55,1.989,3.6,1.0,1.0,3.341,3.082
812.0,2018-08-21 16:02:24.140036,2018-08-21 18:31:06.017508,7536388.779,-2.2,0.549,1.989,3.6,1.0,1.0,3.341,3.082
813.0,2018-08-21 18:31:06.045636,2018-08-21 20:59:46.520924,7545309.283,-2.2,0.55,1.989,3.6,0.999,1.0,3.341,3.082
814.0,2018-08-21 20:59:46.511044,2018-08-21 23:28:26.547880,7554229.31,-2.2,0.55,1.989,3.6,0.999,0.999,3.34,3.081
815.0,2018-08-21 23:28:26.583236,2018-08-22 01:57:05.325804,7563148.088,-2.2,0.55,1.989,3.6,0.999,0.999,3.34,3.079
816.0,2018-08-22 01:57:05.344708,2018-08-22 04:25:44.821672,7572067.584,-2.2,0.55,1.989,3.6,0.999,0.999,3.34,3.081
817.0,2018-08-22 04:25:44.858944,2018-08-22 06:54:24.298508,7580987.06,-2.2,0.549,1.989,3.6,0.999,0.999,3.34,3.081
818.0,2018-08-22 06:54:24.308444,2018-08-22 09:23:02.829108,7589905.591,-2.2,0.55,1.989,3.6,0.999,0.999,3.34,3.081
819.0,2018-08-22 09:23:02.840440,2018-08-22 11:51:40.763284,7598823.525,-2.2,0.549,1.989,3.6,0.999,0.999,3.339,3.08
820.0,2018-08-22 11:51:40.750044,2018-08-22 14:20:18.565452,7607741.327,-2.2,0.549,1.99,3.6,0.999,0.999,3.339,3.08
821.0,2018-08-22 14:20:18.594112,2018-08-22 16:48:55.825836,7616658.588,-2.2,0.549,1.99,3.6,0.999,0.999,3.339,3.08
822.0,2018-08-22 16:48:55.848256,2018-08-22 19:17:31.980268,7625574.742,-2.2,0.55,1.989,3.6,0.999,0.999,3.339,3.08
823.0,2018-08-22 19:17:31.985888,2018-08-22 21:46:06.636640,7634489.399,-2.2,0.55,1.99,3.6,0.999,0.999,3.339,3.08
824.0,2018-08-22 21:46:06.618692,2018-08-23 00:14:41.250180,7643404.012,-2.199,0.55,1.991,3.6,0.999,0.999,3.338,3.08
825.0,2018-08-23 00:14:41.251296,2018-08-23 02:43:15.287272,7652318.049,-2.2,0.55,1.99,3.6,0.999,0.999,3.338,3.079
826.0,2018-08-23 02:43:15.329344,2018-08-23 05:11:49.210084,7661231.972,-2.2,0.549,1.99,3.6,0.999,0.999,3.338,3.079
827.0,2018-08-23 05:11:49.238752,2018-08-23 07:40:22.577040,7670145.339,-2.2,0.55,1.99,3.6,0.999,0.999,3.338,3.079
828.0,2018-08-23 07:40:22.567136,2018-08-23 10:08:56.072168,7679058.834,-2.2,0.55,1.989,3.6,0.999,0.999,3.338,3.079
829.0,2018-08-23 10:08:56.114496,2018-08-23 12:37:28.574596,7687971.336,-2.2,0.55,1.989,3.6,0.999,0.998,3.338,3.077
830.0,2018-08-23 12:37:28.549444,2018-08-23 15:06:01.756236,7696884.518,-2.2,0.549,1.991,3.6,0.998,0.999,3.337,3.079
831.0,2018-08-23 15:06:01.740456,2018-08-23 17:34:33.543432,7705796.305,-2.2,0.549,1.99,3.6,0.998,0.998,3.337,3.078
832.0,2018-08-23 17:34:33.587880,2018-08-23 20:03:03.971164,7714706.733,-2.2,0.55,1.99,3.6,0.998,0.998,3.337,3.078
833.0,2018-08-23 20:03:03.995712,2018-08-23 22:31:34.282632,7723617.045,-2.2,0.55,1.991,3.6,0.998,0.998,3.337,3.078
834.0,2018-08-23 22:31:34.333608,2018-08-24 01:00:04.573164,7732527.335,-2.2,0.55,1.99,3.6,0.998,0.998,3.336,3.078
835.0,2018-08-24 01:00:04.546532,2018-08-24 03:28:33.247596,7741436.009,-2.2,0.55,1.989,3.6,0.998,0.998,3.336,3.078
836.0,2018-08-24 03:28:33.311964,2018-08-24 05:57:02.313744,7750345.076,-2.2,0.549,1.99,3.6,0.998,0.998,3.336,3.078
837.0,2018-08-24 05:57:02.341340,2018-08-24 08:25:31.342756,7759254.105,-2.2,0.55,1.99,3.6,0.998,0.998,3.336,3.078
838.0,2018-08-24 08:25:31.368716,2018-08-24 10:53:58.858440,7768161.62,-2.2,0.549,1.991,3.6,0.998,0.998,3.336,3.078
839.0,2018-08-24 10:53:58.890364,2018-08-24 13:22:26.919948,7777069.682,-2.2,0.55,1.99,3.6,0.998,0.998,3.336,3.077
840.0,2018-08-24 13:22:26.937000,2018-08-24 15:50:54.766412,7785977.528,-2.2,0.55,1.991,3.6,0.998,0.998,3.335,3.077
841.0,2018-08-24 15:50:54.727992,2018-08-24 18:19:21.037640,7794883.8,-2.199,0.55,1.988,3.6,0.998,0.998,3.335,3.077
842.0,2018-08-24 18:19:21.068092,2018-08-24 20:47:46.092964,7803788.855,-2.2,0.55,1.989,3.6,0.998,0.998,3.335,3.077
843.0,2018-08-24 20:47:46.099772,2018-08-24 23:16:10.182440,7812692.944,-2.2,0.55,1.989,3.6,0.998,0.998,3.335,3.077
844.0,2018-08-24 23:16:10.214848,2018-08-25 01:44:33.442848,7821596.205,-2.2,0.55,1.989,3.6,0.998,0.998,3.334,3.077
845.0,2018-08-25 01:44:33.476956,2018-08-25 04:12:56.880964,7830499.643,-2.2,0.55,1.989,3.6,0.998,0.998,3.335,3.077
846.0,2018-08-25 04:12:56.934972,2018-08-25 06:41:20.611296,7839403.373,-2.2,0.55,1.988,3.6,0.998,0.998,3.334,3.077
847.0,2018-08-25 06:41:20.654632,2018-08-25 09:09:43.413124,7848306.175,-2.2,0.55,1.99,3.6,0.998,0.998,3.334,3.077
848.0,2018-08-25 09:09:43.461188,2018-08-25 11:38:05.949608,7857208.711,-2.2,0.55,1.989,3.6,0.998,0.998,3.334,3.076
849.0,2018-08-25 11:38:05.936164,2018-08-25 14:06:28.259112,7866111.021,-2.2,0.55,1.988,3.6,0.998,0.998,3.334,3.076
850.0,2018-08-25 14:06:28.345204,2018-08-25 16:34:49.661612,7875012.423,-2.2,0.55,1.989,3.6,0.997,0.997,3.334,3.076
851.0,2018-08-25 16:34:49.773504,2018-08-25 19:03:11.765416,7883914.527,-2.2,0.55,1.988,3.6,0.997,0.997,3.333,3.076
852.0,2018-08-25 19:03:11.725092,2018-08-25 21:31:32.538856,7892815.301,-2.2,0.55,1.989,3.6,0.997,0.997,3.333,3.076
853.0,2018-08-25 21:31:32.563868,2018-08-25 23:59:52.796608,7901715.558,-2.2,0.55,1.989,3.6,0.997,0.997,3.333,3.075
854.0,2018-08-25 23:59:52.809020,2018-08-26 02:28:13.275076,7910616.037,-2.2,0.55,1.989,3.6,0.997,0.997,3.333,3.075
855.0,2018-08-26 02:28:13.319616,2018-08-26 04:56:33.128584,7919515.89,-2.2,0.55,1.99,3.6,0.997,0.997,3.333,3.075
856.0,2018-08-26 04:56:33.107516,2018-08-26 07:24:51.781000,7928414.543,-2.2,0.55,1.99,3.6,0.997,0.997,3.333,3.075
857.0,2018-08-26 07:24:51.847740,2018-08-26 09:53:09.633392,7937312.395,-2.2,0.55,1.989,3.6,0.997,0.997,3.332,3.075
858.0,2018-08-26 09:53:09.540288,2018-08-26 12:21:26.754724,7946209.517,-2.2,0.55,1.989,3.6,0.997,0.997,3.332,3.075
859.0,2018-08-26 12:21:26.770884,2018-08-26 14:49:44.436544,7955107.198,-2.2,0.549,1.989,3.6,0.997,0.997,3.332,3.075
860.0,2018-08-26 14:49:44.461632,2018-08-26 17:18:01.322596,7964004.084,-2.2,0.55,1.989,3.6,0.997,0.997,3.332,3.075
861.0,2018-08-26 17:18:01.366648,2018-08-26 19:46:18.540956,7972901.303,-2.2,0.55,1.989,3.6,0.997,0.997,3.332,3.074
862.0,2018-08-26 19:46:18.534208,2018-08-26 22:14:35.368644,7981798.131,-2.2,0.55,1.989,3.6,0.997,0.997,3.332,3.074
863.0,2018-08-26 22:14:35.376188,2018-08-27 00:42:51.283084,7990694.045,-2.2,0.55,1.989,3.6,0.997,0.997,3.331,3.074
864.0,2018-08-27 00:42:51.293664,2018-08-27 03:11:07.233504,7999589.995,-2.2,0.55,1.991,3.6,0.997,0.997,3.331,3.074
865.0,2018-08-27 03:11:07.283676,2018-08-27 05:39:23.283524,8008486.045,-2.2,0.549,1.989,3.6,0.997,0.997,3.331,3.074
866.0,2018-08-27 05:39:23.337924,2018-08-27 08:07:39.559716,8017382.322,-2.2,0.55,1.99,3.6,0.997,0.997,3.336,3.054
867.0,2018-08-27 08:07:39.586780,2018-08-27 10:35:55.793444,8026278.555,-2.2,0.549,1.99,3.6,0.996,0.997,3.335,3.056
868.0,2018-08-27 10:35:55.834436,2018-08-27 13:04:11.607620,8035174.37,-2.2,0.549,1.99,3.6,0.996,0.996,3.334,3.057
869.0,2018-08-27 13:04:11.625540,2018-08-27 15:32:26.802336,8044069.564,-2.2,0.55,1.99,3.6,0.996,0.996,3.334,3.057
870.0,2018-08-27 15:32:26.826920,2018-08-27 18:00:40.812768,8052963.575,-2.2,0.55,1.992,3.6,0.996,0.996,3.334,3.058
871.0,2018-08-27 18:00:40.782916,2018-08-27 20:28:52.106888,8061854.869,-2.2,0.55,1.989,3.6,0.996,0.996,3.334,3.059
872.0,2018-08-27 20:28:52.119872,2018-08-27 22:57:03.799660,8070746.562,-2.2,0.55,1.99,3.6,0.996,0.996,3.333,3.059
873.0,2018-08-27 22:57:03.782208,2018-08-28 01:25:15.687048,8079638.449,-2.2,0.55,1.99,3.6,0.996,0.996,3.333,3.059
874.0,2018-08-28 01:25:15.704388,2018-08-28 03:53:27.788036,8088530.55,-2.2,0.55,1.99,3.6,0.996,0.996,3.333,3.059
875.0,2018-08-28 03:53:27.827776,2018-08-28 06:21:40.057768,8097422.82,-2.2,0.55,1.99,3.6,0.996,0.996,3.332,3.059
876.0,2018-08-28 06:21:40.077736,2018-08-28 08:49:52.054756,8106314.817,-2.2,0.55,1.99,3.6,0.996,0.996,3.332,3.059
877.0,2018-08-28 08:49:52.067752,2018-08-28 11:18:04.736768,8115207.499,-2.2,0.55,1.991,3.6,0.996,0.996,3.332,3.059
878.0,2018-08-28 11:18:04.844300,2018-08-28 13:46:16.332968,8124099.095,-2.2,0.55,1.992,3.6,0.996,0.996,3.332,3.059
879.0,2018-08-28 13:46:16.375464,2018-08-28 16:14:27.159072,8132989.921,-2.2,0.55,1.99,3.6,0.996,0.996,3.332,3.06
880.0,2018-08-28 16:14:27.185832,2018-08-28 18:42:35.713480,8141878.475,-2.2,0.55,1.99,3.6,0.996,0.996,3.332,3.059
881.0,2018-08-28 18:42:35.767876,2018-08-28 21:10:42.085672,8150764.848,-2.2,0.55,1.992,3.6,0.996,0.996,3.332,3.06
882.0,2018-08-28 21:10:42.058560,2018-08-28 23:38:48.659836,8159651.422,-2.2,0.55,1.99,3.6,0.996,0.996,3.331,3.06
883.0,2018-08-28 23:38:48.674724,2018-08-29 02:06:53.772744,8168536.535,-2.2,0.55,1.99,3.6,0.996,0.996,3.331,3.06
884.0,2018-08-29 02:06:53.846696,2018-08-29 04:34:58.866116,8177421.628,-2.2,0.549,1.99,3.6,0.996,0.996,3.331,3.06
885.0,2018-08-29 04:34:58.889796,2018-08-29 07:03:03.453536,8186306.215,-2.2,0.55,1.99,3.6,0.996,0.996,3.33,3.06
886.0,2018-08-29 07:03:03.477444,2018-08-29 09:31:07.303524,8195190.065,-2.2,0.549,1.989,3.6,0.996,0.996,3.33,3.06
887.0,2018-08-29 09:31:07.405532,2018-08-29 11:59:11.896744,8204074.659,-2.2,0.549,1.991,3.6,0.996,0.996,3.33,3.06
888.0,2018-08-29 11:59:11.924344,2018-08-29 14:27:16.631036,8212959.393,-2.2,0.549,1.989,3.6,0.996,0.996,3.33,3.06
889.0,2018-08-29 14:27:16.574528,2018-08-29 16:55:21.035548,8221843.797,-2.2,0.549,1.992,3.6,0.996,0.996,3.33,3.059
890.0,2018-08-29 16:55:21.093340,2018-08-29 19:23:24.700328,8230727.462,-2.2,0.55,1.991,3.6,0.995,0.995,3.329,3.059
891.0,2018-08-29 19:23:24.694748,2018-08-29 21:51:28.169036,8239610.931,-2.2,0.55,1.991,3.6,0.995,0.995,3.329,3.059
892.0,2018-08-29 21:51:28.165184,2018-08-30 00:19:30.949248,8248493.711,-2.2,0.55,1.99,3.6,0.995,0.995,3.329,3.059
893.0,2018-08-30 00:19:31.043596,2018-08-30 02:47:33.713088,8257376.475,-2.2,0.55,1.989,3.6,0.995,0.995,3.329,3.06
894.0,2018-08-30 02:47:33.661764,2018-08-30 05:15:36.377228,8266259.139,-2.2,0.549,1.992,3.6,0.995,0.995,3.329,3.059
895.0,2018-08-30 05:15:36.411304,2018-08-30 07:43:39.578556,8275142.34,-2.2,0.55,1.991,3.6,0.995,0.995,3.328,3.059
896.0,2018-08-30 07:43:39.553860,2018-08-30 10:11:41.832580,8284024.594,-2.2,0.549,1.991,3.6,0.995,0.995,3.328,3.059
897.0,2018-08-30 10:11:41.779012,2018-08-30 12:39:44.131004,8292906.893,-2.2,0.549,1.99,3.6,0.995,0.995,3.328,3.059
898.0,2018-08-30 12:39:44.135236,2018-08-30 15:07:46.486300,8301789.248,-2.2,0.55,1.989,3.6,0.995,0.995,3.328,3.059
899.0,2018-08-30 15:07:46.622432,2018-08-30 17:35:48.068164,8310670.83,-2.2,0.55,1.991,3.6,0.995,0.995,3.328,3.059
900.0,2018-08-30 17:35:48.061352,2018-08-30 20:03:48.438908,8319551.201,-2.2,0.55,1.99,3.6,0.995,0.995,3.327,3.059
901.0,2018-08-30 20:03:48.451396,2018-08-30 22:31:49.299840,8328432.062,-2.2,0.55,1.991,3.6,0.995,0.995,3.328,3.059
902.0,2018-08-30 22:31:49.501600,2018-08-31 00:59:49.440612,8337312.202,-2.2,0.55,1.99,3.6,0.995,0.995,3.327,3.059
903.0,2018-08-31 00:59:49.493928,2018-08-31 03:27:48.879552,8346191.641,-2.2,0.55,1.99,3.6,0.995,0.995,3.327,3.059
904.0,2018-08-31 03:27:48.966468,2018-08-31 05:55:48.810980,8355071.573,-2.2,0.549,1.99,3.6,0.995,0.995,3.327,3.059
905.0,2018-08-31 05:55:48.832324,2018-08-31 08:23:48.332192,8363951.094,-2.2,0.549,1.991,3.6,0.995,0.995,3.327,3.059
906.0,2018-08-31 08:23:48.304964,2018-08-31 10:51:47.039172,8372829.801,-2.2,0.549,1.989,3.6,0.995,0.995,3.327,3.058
907.0,2018-08-31 10:51:47.122344,2018-08-31 13:19:45.348736,8381708.111,-2.2,0.549,1.99,3.6,0.995,0.995,3.326,3.058
908.0,2018-08-31 13:19:45.292764,2018-08-31 15:47:42.773696,8390585.536,-2.2,0.549,1.989,3.6,0.995,0.995,3.326,3.058
909.0,2018-08-31 15:47:42.659652,2018-08-31 18:15:40.047084,8399462.809,-2.2,0.55,1.991,3.6,0.994,0.995,3.326,3.058
910.0,2018-08-31 18:15:40.042240,2018-08-31 20:43:35.777508,8408338.539,-2.2,0.55,1.989,3.6,0.994,0.995,3.326,3.058
911.0,2018-08-31 20:43:35.840864,2018-08-31 23:11:31.300388,8417214.062,-2.2,0.55,1.99,3.6,0.994,0.995,3.326,3.058
912.0,2018-08-31 23:11:31.385244,2018-09-01 01:39:28.315232,8426091.077,-2.2,0.55,1.988,3.6,0.994,0.994,3.325,3.058
913.0,2018-09-01 01:39:28.491688,2018-09-01 04:07:24.346300,8434967.108,-2.2,0.55,1.989,3.6,0.994,0.994,3.325,3.058
914.0,2018-09-01 04:07:24.427484,2018-09-01 06:35:19.004648,8443841.767,-2.2,0.55,1.989,3.6,0.994,0.994,3.324,3.058
915.0,2018-09-01 06:35:18.917188,2018-09-01 09:03:14.462428,8452717.224,-2.2,0.55,1.991,3.6,0.994,0.994,3.325,3.058
916.0,2018-09-01 09:03:14.593340,2018-09-01 11:31:09.013504,8461591.775,-2.2,0.55,1.99,3.6,0.994,0.994,3.325,3.058
917.0,2018-09-01 11:31:09.080544,2018-09-01 13:59:03.300836,8470466.063,-2.2,0.55,1.992,3.6,0.994,0.994,3.324,3.058
918.0,2018-09-01 13:59:03.310304,2018-09-01 16:26:57.195552,8479339.957,-2.2,0.55,1.99,3.6,0.994,0.994,3.324,3.058
919.0,2018-09-01 16:26:57.149148,2018-09-01 18:54:49.791648,8488212.554,-2.2,0.55,1.991,3.6,0.994,0.994,3.324,3.058
920.0,2018-09-01 18:54:49.806144,2018-09-01 21:22:42.931132,8497085.693,-2.2,0.55,1.989,3.6,0.994,0.994,3.324,3.058
921.0,2018-09-01 21:22:42.988128,2018-09-01 23:50:35.674400,8505958.436,-2.2,0.549,1.99,3.6,0.994,0.994,3.324,3.058
922.0,2018-09-01 23:50:35.644224,2018-09-02 02:18:27.738208,8514830.5,-2.2,0.55,1.989,3.6,0.994,0.994,3.324,3.058
923.0,2018-09-02 02:18:27.643560,2018-09-02 04:46:19.132256,8523701.894,-2.2,0.55,1.991,3.6,0.994,0.994,3.323,3.058
924.0,2018-09-02 04:46:19.253980,2018-09-02 07:14:10.157088,8532572.919,-2.2,0.549,1.989,3.6,0.994,0.994,3.323,3.058
925.0,2018-09-02 07:14:10.206940,2018-09-02 09:42:01.042848,8541443.805,-2.2,0.55,1.989,3.6,0.994,0.994,3.323,3.057
926.0,2018-09-02 09:42:01.026628,2018-09-02 12:09:51.103776,8550313.866,-2.2,0.55,1.99,3.6,0.994,0.994,3.323,3.057
927.0,2018-09-02 12:09:51.193156,2018-09-02 14:37:41.335876,8559184.098,-2.2,0.55,1.99,3.6,0.994,0.994,3.323,3.057
928.0,2018-09-02 14:37:41.361984,2018-09-02 17:05:29.984412,8568052.746,-2.2,0.55,1.991,3.6,0.994,0.994,3.322,3.057
929.0,2018-09-02 17:05:29.955648,2018-09-02 19:33:19.283036,8576922.045,-2.2,0.55,1.989,3.6,0.994,0.994,3.322,3.057
930.0,2018-09-02 19:33:19.335644,2018-09-02 22:01:09.519908,8585792.282,-2.2,0.55,1.989,3.6,0.994,0.994,3.322,3.057
931.0,2018-09-02 22:01:09.502172,2018-09-03 00:28:57.999072,8594660.761,-2.2,0.55,1.99,3.6,0.994,0.994,3.322,3.057
932.0,2018-09-03 00:28:58.093736,2018-09-03 02:56:46.929252,8603529.691,-2.2,0.55,1.99,3.6,0.993,0.994,3.322,3.057
933.0,2018-09-03 02:56:46.949544,2018-09-03 05:24:35.302144,8612398.064,-2.2,0.55,1.989,3.6,0.993,0.994,3.322,3.057
934.0,2018-09-03 05:24:35.281164,2018-09-03 07:52:23.858208,8621266.62,-2.2,0.55,1.989,3.6,0.993,0.994,3.322,3.057
935.0,2018-09-03 07:52:23.876728,2018-09-03 10:20:11.694112,8630134.456,-2.2,0.55,1.99,3.6,0.993,0.993,3.321,3.056
936.0,2018-09-03 10:20:11.684160,2018-09-03 12:47:59.169500,8639001.931,-2.2,0.55,1.989,3.6,0.993,0.993,3.321,3.056
937.0,2018-09-03 12:47:59.226848,2018-09-03 15:15:46.381344,8647869.143,-2.2,0.55,1.992,3.6,0.993,0.993,3.321,3.056
938.0,2018-09-03 15:15:46.378720,2018-09-03 17:43:32.619012,8656735.381,-2.2,0.55,1.991,3.6,0.993,0.993,3.321,3.056
939.0,2018-09-03 17:43:32.744260,2018-09-03 20:11:18.097920,8665600.86,-2.2,0.55,1.989,3.6,0.993,0.993,3.321,3.056
940.0,2018-09-03 20:11:18.061124,2018-09-03 22:39:02.971068,8674465.733,-2.2,0.55,1.99,3.6,0.993,0.993,3.321,3.056
941.0,2018-09-03 22:39:03.118044,2018-09-04 01:06:47.868416,8683330.63,-2.2,0.55,1.99,3.6,0.993,0.993,3.321,3.056
942.0,2018-09-04 01:06:47.910620,2018-09-04 03:34:37.230812,8692199.993,-2.2,0.55,1.99,3.6,0.993,0.993,3.321,3.056
943.0,2018-09-04 03:34:37.159644,2018-09-04 06:02:22.566048,8701065.328,-2.2,0.549,1.989,3.6,0.993,0.993,3.32,3.056
944.0,2018-09-04 06:02:22.738752,2018-09-04 08:30:07.005280,8709929.767,-2.2,0.549,1.99,3.6,0.993,0.993,3.32,3.056
945.0,2018-09-04 08:30:07.006940,2018-09-04 10:57:50.395036,8718793.157,-2.2,0.55,1.992,3.6,0.993,0.993,3.32,3.056
946.0,2018-09-04 10:57:50.486596,2018-09-04 13:25:33.932064,8727656.694,-2.2,0.55,1.991,3.6,0.993,0.993,3.32,3.055
947.0,2018-09-04 13:25:33.970752,2018-09-04 15:53:16.947704,8736519.71,-2.2,0.55,1.992,3.6,0.993,0.993,3.32,3.055
948.0,2018-09-04 15:53:16.930720,2018-09-04 18:20:59.176612,8745381.938,-2.2,0.55,1.99,3.6,0.993,0.993,3.32,3.055
949.0,2018-09-04 18:20:59.228428,2018-09-04 20:48:39.845056,8754242.607,-2.2,0.55,1.99,3.6,0.993,0.993,3.32,3.055
950.0,2018-09-04 20:48:39.959872,2018-09-04 23:16:20.530400,8763103.292,-2.2,0.55,1.991,3.6,0.993,0.993,3.319,3.055
951.0,2018-09-04 23:16:20.427172,2018-09-05 01:44:01.314016,8771964.076,-2.2,0.55,1.991,3.6,0.993,0.993,3.319,3.055
952.0,2018-09-05 01:44:01.288188,2018-09-05 04:11:42.345276,8780825.107,-2.2,0.549,1.989,3.6,0.993,0.993,3.319,3.055
953.0,2018-09-05 04:11:42.278976,2018-09-05 06:39:23.259964,8789686.022,-2.2,0.55,1.991,3.6,0.993,0.993,3.319,3.055
954.0,2018-09-05 06:39:23.139292,2018-09-05 09:07:03.907808,8798546.67,-2.2,0.55,1.99,3.6,0.993,0.993,3.319,3.054
955.0,2018-09-05 09:07:03.997508,2018-09-05 11:34:44.047164,8807406.809,-2.2,0.55,1.992,3.6,0.993,0.993,3.318,3.054
956.0,2018-09-05 11:34:44.204864,2018-09-05 14:02:22.897276,8816265.659,-2.2,0.55,1.989,3.6,0.992,0.992,3.318,3.052
957.0,2018-09-05 14:02:22.839356,2018-09-05 16:30:02.064452,8825124.826,-2.2,0.55,1.989,3.6,0.992,0.993,3.318,3.054
958.0,2018-09-05 16:30:01.993636,2018-09-05 18:57:42.031164,8833984.793,-2.2,0.55,1.991,3.6,0.992,0.992,3.318,3.054
959.0,2018-09-05 18:57:42.067620,2018-09-05 21:25:19.653352,8842842.415,-2.2,0.55,1.989,3.6,0.992,0.992,3.318,3.054
960.0,2018-09-05 21:25:19.651136,2018-09-05 23:52:57.898300,8851700.66,-2.2,0.55,1.991,3.6,0.992,0.992,3.318,3.054
961.0,2018-09-05 23:52:57.756840,2018-09-06 02:20:35.728860,8860558.491,-2.2,0.55,1.991,3.6,0.992,0.992,3.317,3.054
962.0,2018-09-06 02:20:35.735772,2018-09-06 04:48:12.324572,8869415.086,-2.2,0.549,1.991,3.6,0.992,0.992,3.317,3.054
963.0,2018-09-06 04:48:12.270912,2018-09-06 07:15:49.659416,8878272.421,-2.2,0.55,1.99,3.6,0.992,0.992,3.317,3.054
964.0,2018-09-06 07:15:49.725756,2018-09-06 09:43:27.195232,8887129.957,-2.2,0.55,1.99,3.6,0.992,0.992,3.317,3.054
965.0,2018-09-06 09:43:27.307172,2018-09-06 12:11:04.699648,8895987.462,-2.2,0.55,1.992,3.6,0.992,0.992,3.317,3.053
966.0,2018-09-06 12:11:04.628444,2018-09-06 14:38:42.213664,8904844.976,-2.2,0.55,1.991,3.6,0.992,0.992,3.317,3.054
967.0,2018-09-06 14:38:42.212060,2018-09-06 17:06:18.929348,8913701.691,-2.2,0.55,1.989,3.6,0.992,0.992,3.317,3.053
968.0,2018-09-06 17:06:18.880172,2018-09-06 19:33:54.439740,8922557.202,-2.2,0.55,1.99,3.6,0.992,0.992,3.317,3.054
969.0,2018-09-06 19:33:54.495808,2018-09-06 22:01:30.101020,8931412.863,-2.2,0.55,1.992,3.6,0.992,0.992,3.316,3.054
970.0,2018-09-06 22:01:30.111044,2018-09-07 00:29:05.482584,8940268.244,-2.2,0.55,1.991,3.6,0.992,0.992,3.316,3.054
971.0,2018-09-07 00:29:05.466436,2018-09-07 02:56:39.526556,8949122.288,-2.2,0.55,1.991,3.6,0.992,0.992,3.316,3.054
972.0,2018-09-07 02:56:39.513308,2018-09-07 05:24:15.037692,8957977.8,-2.2,0.549,1.989,3.6,0.992,0.992,3.316,3.053
973.0,2018-09-07 05:24:15.128744,2018-09-07 07:51:49.807296,8966832.569,-2.2,0.549,1.99,3.6,0.992,0.992,3.316,3.053
974.0,2018-09-07 07:51:49.828876,2018-09-07 10:19:23.636096,8975686.398,-2.2,0.55,1.99,3.6,0.992,0.992,3.315,3.053
975.0,2018-09-07 10:19:23.742176,2018-09-07 12:46:57.102880,8984539.865,-2.2,0.549,1.991,3.6,0.992,0.992,3.315,3.053
976.0,2018-09-07 12:46:57.000316,2018-09-07 15:14:34.949440,8993397.711,-2.2,0.55,1.991,3.6,0.992,0.992,3.315,3.053
977.0,2018-09-07 15:14:35.108520,2018-09-07 17:42:06.896632,9002249.659,-2.2,0.55,1.989,3.6,0.992,0.992,3.315,3.053
978.0,2018-09-07 17:42:06.793796,2018-09-07 20:09:38.432764,9011101.195,-2.2,0.55,1.991,3.6,0.992,0.992,3.315,3.053
979.0,2018-09-07 20:09:38.610344,2018-09-07 22:37:09.682396,9019952.444,-2.2,0.55,1.992,3.6,0.992,0.992,3.315,3.053
980.0,2018-09-07 22:37:09.640260,2018-09-08 01:04:40.627912,9028803.39,-2.2,0.55,1.992,3.6,0.991,0.992,3.315,3.053
981.0,2018-09-08 01:04:40.539204,2018-09-08 03:32:10.880724,9037653.643,-2.2,0.55,1.991,3.6,0.991,0.992,3.315,3.053
982.0,2018-09-08 03:32:10.916160,2018-09-08 05:59:41.967456,9046504.729,-2.2,0.549,1.99,3.6,0.991,0.991,3.314,3.052
983.0,2018-09-08 05:59:41.946276,2018-09-08 08:27:43.029816,9055385.792,-2.2,0.55,1.991,3.6,0.99,0.986,3.311,3.027
984.0,2018-09-08 08:27:42.994980,2018-09-08 10:54:53.786648,9064216.549,-2.2,0.55,1.99,3.6,0.987,0.987,3.301,3.031
985.0,2018-09-08 10:54:53.703436,2018-09-08 13:22:06.154708,9073048.917,-2.2,0.55,1.991,3.6,0.987,0.988,3.303,3.032
986.0,2018-09-08 13:22:06.252000,2018-09-08 15:49:19.709460,9081882.471,-2.2,0.55,1.989,3.6,0.988,0.988,3.304,3.034
987.0,2018-09-08 15:49:19.849440,2018-09-08 18:16:34.271060,9090717.033,-2.2,0.55,1.99,3.6,0.988,0.988,3.305,3.034
988.0,2018-09-08 18:16:34.364384,2018-09-08 20:43:48.926804,9099551.689,-2.2,0.55,1.991,3.6,0.988,0.988,3.305,3.034
989.0,2018-09-08 20:43:48.881728,2018-09-08 23:11:03.345176,9108386.107,-2.2,0.55,1.991,3.6,0.988,0.988,3.305,3.034
990.0,2018-09-08 23:11:03.267900,2018-09-09 01:38:18.030392,9117220.792,-2.2,0.55,1.989,3.6,0.988,0.988,3.306,3.034
991.0,2018-09-09 01:38:17.909516,2018-09-09 04:05:32.999352,9126055.761,-2.2,0.549,1.99,3.6,0.988,0.988,3.306,3.035
992.0,2018-09-09 04:05:33.079620,2018-09-09 06:32:48.387604,9134891.149,-2.2,0.55,1.991,3.6,0.988,0.988,3.306,3.033
993.0,2018-09-09 06:32:48.252224,2018-09-09 09:00:03.009944,9143725.772,-2.2,0.55,1.99,3.6,0.988,0.988,3.306,3.035
994.0,2018-09-09 09:00:02.898240,2018-09-09 11:27:17.376316,9152560.138,-2.2,0.55,1.991,3.6,0.988,0.988,3.306,3.035
995.0,2018-09-09 11:27:17.279912,2018-09-09 13:54:32.464020,9161395.226,-2.2,0.55,1.991,3.6,0.988,0.988,3.306,3.035
996.0,2018-09-09 13:54:32.454816,2018-09-09 16:21:48.377884,9170231.14,-2.2,0.549,1.989,3.6,0.988,0.988,3.305,3.035
997.0,2018-09-09 16:21:48.409252,2018-09-09 18:49:03.207644,9179065.97,-2.2,0.55,1.99,3.6,0.988,0.988,3.305,3.035
998.0,2018-09-09 18:49:03.186340,2018-09-09 21:16:17.084728,9187899.847,-2.2,0.549,1.991,3.6,0.988,0.988,3.306,3.035
999.0,2018-09-09 21:16:17.045924,2018-09-09 23:43:30.634868,9196733.397,-2.2,0.549,1.989,3.6,0.988,0.988,3.305,3.035
1000.0,2018-09-09 23:43:30.643364,2018-09-10 02:10:44.702896,9205567.465,-2.2,0.549,1.99,3.6,0.988,0.988,3.305,3.035
1001.0,2018-09-10 02:10:44.634720,2018-09-10 04:37:58.271136,9214401.033,-2.2,0.549,1.989,3.6,0.988,0.988,3.305,3.035
1002.0,2018-09-10 04:37:58.362432,2018-09-10 07:05:12.655608,9223235.417,-2.2,0.55,1.989,3.6,0.988,0.988,3.305,3.036
1003.0,2018-09-10 07:05:12.748704,2018-09-10 09:32:27.056180,9232069.818,-2.2,0.55,1.989,3.6,0.988,0.988,3.305,3.036
1004.0,2018-09-10 09:32:27.130076,2018-09-10 11:59:39.163028,9240901.925,-2.2,0.549,1.991,3.6,0.988,0.988,3.305,3.035
1005.0,2018-09-10 11:59:39.154752,2018-09-10 14:26:51.380248,9249734.142,-2.2,0.549,1.989,3.6,0.988,0.988,3.305,3.035
1006.0,2018-09-10 14:26:51.441372,2018-09-10 16:54:03.758040,9258566.52,-2.2,0.55,1.989,3.6,0.988,0.988,3.305,3.035
1007.0,2018-09-10 16:54:03.988036,2018-09-10 19:21:15.019484,9267397.781,-2.2,0.549,1.991,3.6,0.988,0.988,3.304,3.035
1008.0,2018-09-10 19:21:14.966236,2018-09-10 21:48:28.535224,9276231.297,-2.2,0.55,1.99,3.6,0.988,0.988,3.305,3.035
1009.0,2018-09-10 21:48:28.430504,2018-09-11 00:15:39.985912,9285062.748,-2.2,0.549,1.99,3.6,0.988,0.988,3.305,3.035
1010.0,2018-09-11 00:15:39.933092,2018-09-11 02:42:51.567772,9293894.33,-2.2,0.55,1.991,3.6,0.988,0.988,3.304,3.035
1011.0,2018-09-11 02:42:51.433280,2018-09-11 05:10:02.650644,9302725.413,-2.2,0.549,1.989,3.6,0.988,0.988,3.304,3.035
1012.0,2018-09-11 05:10:02.671424,2018-09-11 07:37:14.103732,9311556.866,-2.2,0.55,1.991,3.6,0.988,0.988,3.304,3.035
1013.0,2018-09-11 07:37:13.909468,2018-09-11 10:04:24.310900,9320387.073,-2.2,0.549,1.99,3.6,0.988,0.988,3.304,3.035
1014.0,2018-09-11 10:04:24.490152,2018-09-11 12:31:34.030552,9329216.792,-2.2,0.549,1.99,3.6,0.988,0.988,3.304,3.035
1015.0,2018-09-11 12:31:33.895588,2018-09-11 14:58:44.138420,9338046.9,-2.2,0.549,1.991,3.6,0.988,0.988,3.304,3.035
1016.0,2018-09-11 14:58:44.213828,2018-09-11 17:25:53.332884,9346876.095,-2.2,0.549,1.991,3.6,0.988,0.988,3.304,3.034
1017.0,2018-09-11 17:25:53.485992,2018-09-11 19:53:03.383380,9355706.145,-2.2,0.549,1.992,3.6,0.988,0.988,3.303,3.035
1018.0,2018-09-11 19:53:03.413416,2018-09-11 22:20:13.952564,9364536.714,-2.2,0.549,1.99,3.6,0.988,0.988,3.304,3.035
1019.0,2018-09-11 22:20:14.258344,2018-09-12 00:47:22.395896,9373365.158,-2.2,0.549,1.99,3.6,0.988,0.988,3.304,3.035
1020.0,2018-09-12 00:47:22.219488,2018-09-12 03:14:30.804928,9382193.567,-2.2,0.549,1.99,3.6,0.988,0.988,3.303,3.034
1021.0,2018-09-12 03:14:30.705420,2018-09-12 05:41:37.895540,9391020.657,-2.2,0.549,1.992,3.6,0.987,0.988,3.303,3.034
1022.0,2018-09-12 05:41:37.882332,2018-09-12 08:08:47.188404,9399849.95,-2.2,0.549,1.992,3.6,0.988,0.988,3.303,3.034
1023.0,2018-09-12 08:08:46.889852,2018-09-12 10:35:56.924056,9408679.686,-2.2,0.549,1.991,3.6,0.988,0.988,3.303,3.034
1024.0,2018-09-12 10:35:56.948548,2018-09-12 13:03:05.162744,9417507.925,-2.2,0.55,1.991,3.6,0.988,0.988,3.303,3.034
1025.0,2018-09-12 13:03:05.174336,2018-09-12 15:30:12.245656,9426335.008,-2.2,0.549,1.992,3.6,0.988,0.987,3.303,3.034
1026.0,2018-09-12 15:30:12.084704,2018-09-12 19:28:55.061660,9440657.824,-2.2,0.55,1.987,3.6,0.988,0.994,3.303,3.192
1027.0,2018-09-12 19:28:54.846532,2018-09-12 23:28:58.304796,9455061.067,-0.55,0.55,1.999,3.6,0.993,0.995,3.324,3.194
1028.0,2018-09-12 23:28:58.086568,2018-09-13 03:29:17.792160,9469480.554,-0.55,0.549,1.999,3.6,0.994,0.995,3.328,3.195
1029.0,2018-09-13 03:29:17.579432,2018-09-13 03:30:17.577732,9469540.34,0.0,0.0,2.646,2.653,0.0,0.0,0.0,0.0
1030.0,2018-09-24 07:46:06.001900,2018-09-24 11:50:22.910988,9484207.251,-0.55,0.549,1.999,3.6,0.989,1.003,3.321,3.22
1031.0,2018-09-24 11:50:22.930056,2018-09-24 15:53:42.291084,9498806.631,-0.55,0.549,1.999,3.6,1.005,1.004,3.366,3.224
1032.0,2018-09-24 15:53:42.305976,2018-09-24 19:56:44.888364,9513389.228,-0.55,0.549,1.999,3.6,1.005,1.004,3.364,3.224
1033.0,2018-09-24 19:56:44.905908,2018-09-25 01:06:34.480436,9531978.82,-2.2,0.549,1.998,3.6,2.004,1.996,6.711,6.13
1034.0,2018-09-25 01:06:34.499408,2018-09-25 03:35:34.127988,9540918.468,-2.2,0.549,1.991,3.6,0.999,0.998,3.343,3.065
1035.0,2018-09-25 03:35:34.146484,2018-09-25 06:04:24.184152,9549848.524,-2.2,0.549,1.989,3.6,0.998,0.997,3.34,3.064
1036.0,2018-09-25 06:04:24.196432,2018-09-25 08:33:09.541936,9558773.882,-2.2,0.549,1.991,3.6,0.998,0.997,3.338,3.063
1037.0,2018-09-25 08:33:09.560856,2018-09-25 11:01:50.116440,9567694.456,-2.2,0.549,1.99,3.6,0.997,0.997,3.337,3.062
1038.0,2018-09-25 11:01:50.140952,2018-09-25 13:30:27.689812,9576612.029,-2.2,0.549,1.989,3.6,0.997,0.997,3.336,3.061
1039.0,2018-09-25 13:30:27.714284,2018-09-25 15:59:02.287796,9585526.627,-2.2,0.549,1.989,3.6,0.997,0.996,3.335,3.061
