Repository: Oliver191/MSc_Thesis_Predictive_Maintenance_Batteries

# MSc_Thesis_Predictive_Maintenance_Batteries
The GitHub repository accompanying the MSc Thesis at Esade written by Oliver Caspers regarding the topic “Predictive Maintenance for Lithium-Ion Batteries: Predicting the Remaining Useful Life (RUL) using Data-Driven Machine Learning based on Real-World Battery Datasets”.

SNL_Final.ipynb: The main Jupyter Notebook which contains the main code used to load, clean, and transform the SNL data. Four initial models are evaluated and a RF is chosen to be optimized. The RF is trained to predict the RUL on the training data and optimized using the validation data. Finally, the model is tested using independent testing data from UL.

File: SNL_Cycle_Timeseries_Data/SNL_18650_NCA_25C_20-80_0.5-0.5C_d_cycle_data.csv (part 3 of 5)
Cycle_Index,Start_Time,End_Time,Test_Time (s),Min_Current (A),Max_Current (A),Min_Voltage (V),Max_Voltage (V),Charge_Capacity (Ah),Discharge_Capacity (Ah),Charge_Energy (Wh),Discharge_Energy (Wh)
668.0,2017-10-11 05:18:41.922496,2017-10-11 07:31:05.836609,5864555.107,-1.625,1.625,2.699,3.98,1.684,1.684,6.306,5.658
669.0,2017-10-11 07:33:05.831617,2017-10-11 09:45:27.082374,5872616.353,-1.625,1.625,2.699,3.98,1.683,1.683,6.304,5.656
670.0,2017-10-11 09:47:27.156726,2017-10-11 11:59:44.144820,5880673.415,-1.625,1.625,2.699,3.98,1.682,1.682,6.3,5.653
671.0,2017-10-11 12:01:44.164641,2017-10-11 14:13:58.909450,5888728.18,-1.625,1.625,2.699,3.98,1.682,1.682,6.299,5.651
672.0,2017-10-11 14:15:59.017765,2017-10-11 16:28:11.657759,5896780.928,-1.625,1.625,2.699,3.98,1.681,1.681,6.297,5.649
673.0,2017-10-11 16:30:11.735408,2017-10-11 18:42:22.225364,5904831.496,-1.625,1.624,2.699,3.98,1.681,1.681,6.295,5.648
674.0,2017-10-11 18:44:22.233284,2017-10-11 20:56:33.007322,5912882.278,-1.625,1.624,2.699,3.98,1.681,1.681,6.295,5.648
675.0,2017-10-11 20:58:33.057652,2017-10-11 23:10:40.276713,5920929.547,-1.625,1.624,2.699,3.98,1.68,1.68,6.293,5.643
676.0,2017-10-11 23:12:40.314606,2017-10-12 01:24:42.569268,5928971.84,-1.625,1.624,2.699,3.98,1.679,1.679,6.288,5.641
677.0,2017-10-12 01:26:42.680289,2017-10-12 03:38:41.175728,5937010.446,-1.625,1.624,2.699,3.98,1.678,1.678,6.285,5.637
678.0,2017-10-12 03:40:41.228785,2017-10-12 05:52:38.044571,5945047.315,-1.624,1.625,2.699,3.98,1.678,1.678,6.283,5.636
679.0,2017-10-12 05:54:38.068090,2017-10-12 08:06:31.196410,5953080.467,-1.625,1.625,2.699,3.98,1.677,1.677,6.281,5.633
680.0,2017-10-12 08:08:31.263400,2017-10-12 10:20:23.224540,5961112.495,-1.625,1.624,2.699,3.98,1.676,1.677,6.28,5.632
681.0,2017-10-12 10:22:23.271003,2017-10-12 12:34:12.730062,5969142.001,-1.625,1.624,2.699,3.98,1.676,1.676,6.278,5.63
682.0,2017-10-12 12:36:12.829025,2017-10-12 14:47:57.655076,5977166.926,-1.625,1.624,2.699,3.98,1.675,1.675,6.274,5.627
683.0,2017-10-12 14:49:57.716992,2017-10-12 17:01:40.056925,5985189.328,-1.625,1.624,2.699,3.98,1.674,1.674,6.272,5.625
684.0,2017-10-12 17:03:40.103133,2017-10-12 19:15:20.612641,5993209.883,-1.625,1.624,2.699,3.98,1.674,1.674,6.27,5.623
685.0,2017-10-12 19:17:20.615224,2017-10-12 21:28:59.580073,6001228.851,-1.625,1.624,2.699,3.98,1.673,1.674,6.268,5.622
686.0,2017-10-12 21:30:59.649023,2017-10-12 23:42:35.905789,6009245.176,-1.625,1.624,2.699,3.98,1.673,1.673,6.268,5.618
687.0,2017-10-12 23:44:35.974586,2017-10-13 01:56:06.323502,6017255.594,-1.625,1.624,2.699,3.98,1.672,1.672,6.262,5.614
688.0,2017-10-13 01:58:06.382415,2017-10-13 04:09:34.210888,6025263.481,-1.625,1.624,2.699,3.98,1.671,1.671,6.26,5.613
689.0,2017-10-13 04:11:34.318439,2017-10-13 06:22:59.213638,6033268.484,-1.625,1.624,2.699,3.98,1.671,1.67,6.258,5.61
690.0,2017-10-13 06:24:59.240432,2017-10-13 08:36:22.040403,6041271.311,-1.625,1.624,2.699,3.98,1.67,1.67,6.255,5.609
691.0,2017-10-13 08:38:22.113542,2017-10-13 10:49:40.857785,6049270.128,-1.625,1.624,2.699,3.98,1.669,1.669,6.253,5.605
692.0,2017-10-13 10:51:40.852068,2017-10-13 13:02:56.956960,6057266.228,-1.625,1.624,2.699,3.98,1.668,1.668,6.25,5.603
693.0,2017-10-13 13:04:57.011992,2017-10-13 15:16:11.332350,6065260.603,-1.625,1.624,2.699,3.98,1.668,1.668,6.249,5.602
694.0,2017-10-13 15:18:11.414300,2017-10-13 17:29:21.975828,6073251.246,-1.625,1.624,2.699,3.98,1.667,1.667,6.246,5.599
695.0,2017-10-13 17:31:21.984337,2017-10-13 19:42:30.461457,6081239.732,-1.625,1.624,2.699,3.98,1.667,1.667,6.244,5.597
696.0,2017-10-13 19:44:30.549571,2017-10-13 21:55:36.232578,6089225.503,-1.625,1.624,2.699,3.98,1.666,1.666,6.241,5.595
697.0,2017-10-13 21:57:36.349230,2017-10-14 00:08:39.170599,6097208.441,-1.624,1.624,2.699,3.98,1.666,1.665,6.24,5.591
698.0,2017-10-14 00:10:39.201798,2017-10-14 02:21:36.537670,6105185.808,-1.625,1.624,2.699,3.98,1.664,1.664,6.235,5.588
699.0,2017-10-14 02:23:36.567854,2017-10-14 04:34:30.839238,6113160.11,-1.625,1.625,2.699,3.98,1.664,1.663,6.233,5.585
700.0,2017-10-14 04:36:30.832503,2017-10-14 06:47:21.965951,6121131.237,-1.625,1.624,2.699,3.98,1.663,1.663,6.23,5.583
701.0,2017-10-14 06:49:22.010858,2017-10-14 09:00:12.748125,6129102.019,-1.625,1.624,2.699,3.98,1.663,1.663,6.23,5.583
702.0,2017-10-14 09:02:12.843703,2017-10-14 11:12:59.839041,6137069.11,-1.625,1.624,2.699,3.98,1.662,1.662,6.227,5.58
703.0,2017-10-14 11:14:59.948134,2017-10-14 13:25:42.344777,6145031.615,-1.625,1.624,2.699,3.98,1.661,1.661,6.222,5.577
704.0,2017-10-14 13:27:42.428855,2017-10-14 15:38:23.620444,6152992.891,-1.625,1.624,2.699,3.98,1.661,1.661,6.222,5.575
705.0,2017-10-14 15:40:23.677540,2017-10-14 17:51:01.939289,6160951.21,-1.625,1.624,2.699,3.98,1.66,1.66,6.219,5.573
706.0,2017-10-14 17:53:01.933502,2017-10-14 20:03:37.319138,6168906.59,-1.625,1.625,2.699,3.98,1.659,1.659,6.217,5.571
707.0,2017-10-14 20:05:37.401869,2017-10-14 22:16:11.184016,6176860.455,-1.625,1.625,2.699,3.98,1.659,1.659,6.216,5.569
708.0,2017-10-14 22:18:11.290322,2017-10-15 00:28:43.120127,6184812.391,-1.625,1.624,2.699,3.98,1.659,1.658,6.214,5.567
709.0,2017-10-15 00:30:43.184415,2017-10-15 02:41:12.117772,6192761.388,-1.625,1.625,2.699,3.98,1.658,1.658,6.212,5.565
710.0,2017-10-15 02:43:12.228868,2017-10-15 04:53:36.942931,6200706.214,-1.625,1.625,2.699,3.98,1.657,1.657,6.208,5.562
711.0,2017-10-15 04:55:37.000737,2017-10-15 07:06:00.544512,6208649.815,-1.625,1.624,2.699,3.98,1.657,1.657,6.207,5.561
712.0,2017-10-15 07:08:00.546374,2017-10-15 09:18:23.479817,6216592.75,-1.625,1.624,2.699,3.98,1.656,1.656,6.207,5.56
713.0,2017-10-15 09:20:23.549932,2017-10-15 11:30:41.868534,6224531.139,-1.625,1.624,2.699,3.98,1.655,1.656,6.203,5.557
714.0,2017-10-15 11:32:41.937256,2017-10-15 13:42:58.097670,6232467.368,-1.625,1.624,2.699,3.98,1.655,1.655,6.201,5.555
715.0,2017-10-15 13:44:58.130158,2017-10-15 15:55:11.967323,6240401.238,-1.625,1.624,2.699,3.98,1.654,1.655,6.199,5.554
716.0,2017-10-15 15:57:11.991052,2017-10-15 18:07:23.935869,6248333.206,-1.625,1.624,2.699,3.98,1.654,1.654,6.198,5.552
717.0,2017-10-15 18:09:24.010361,2017-10-15 20:19:33.525544,6256262.796,-1.625,1.624,2.699,3.98,1.653,1.654,6.196,5.55
718.0,2017-10-15 20:21:33.552721,2017-10-15 22:31:39.944154,6264189.215,-1.625,1.624,2.699,3.98,1.653,1.653,6.194,5.547
719.0,2017-10-15 22:33:39.981710,2017-10-16 00:43:41.643453,6272110.914,-1.625,1.624,2.699,3.98,1.652,1.652,6.19,5.543
720.0,2017-10-16 00:45:41.652660,2017-10-16 02:55:43.568537,6280032.839,-1.625,1.624,2.699,3.98,1.652,1.652,6.189,5.544
721.0,2017-10-16 02:57:43.674492,2017-10-16 05:07:43.035014,6287952.306,-1.625,1.624,2.699,3.98,1.651,1.651,6.188,5.541
722.0,2017-10-16 05:09:43.108636,2017-10-16 07:19:38.613858,6295867.884,-1.625,1.624,2.699,3.98,1.65,1.65,6.185,5.538
723.0,2017-10-16 07:21:38.659008,2017-10-16 09:31:31.330816,6303780.601,-1.625,1.624,2.699,3.98,1.65,1.65,6.182,5.537
724.0,2017-10-16 09:33:31.335732,2017-10-16 11:43:19.891661,6311689.162,-1.625,1.625,2.699,3.98,1.649,1.649,6.179,5.533
725.0,2017-10-16 11:45:19.900238,2017-10-16 13:55:04.178982,6319593.45,-1.625,1.625,2.699,3.98,1.648,1.648,6.176,5.529
726.0,2017-10-16 13:57:04.175280,2017-10-16 16:06:47.908330,6327497.179,-1.625,1.625,2.699,3.98,1.648,1.648,6.175,5.529
727.0,2017-10-16 16:08:47.971629,2017-10-16 18:18:29.850657,6335399.121,-1.625,1.625,2.699,3.98,1.647,1.647,6.173,5.528
728.0,2017-10-16 18:20:29.896564,2017-10-16 20:30:10.011920,6343299.283,-1.625,1.625,2.699,3.98,1.647,1.647,6.173,5.526
729.0,2017-10-16 20:32:10.025637,2017-10-16 22:41:48.733530,6351198.004,-1.625,1.625,2.699,3.98,1.647,1.646,6.172,5.524
730.0,2017-10-16 22:43:48.806185,2017-10-17 00:53:22.724528,6359091.995,-1.625,1.625,2.699,3.98,1.645,1.645,6.167,5.521
731.0,2017-10-17 00:55:22.786118,2017-10-17 03:04:55.339373,6366984.61,-1.625,1.625,2.699,3.98,1.645,1.645,6.166,5.52
732.0,2017-10-17 03:06:55.387593,2017-10-17 05:16:25.445331,6374874.716,-1.625,1.625,2.699,3.98,1.645,1.644,6.164,5.518
733.0,2017-10-17 05:18:25.507387,2017-10-17 07:27:48.593608,6382757.864,-1.625,1.625,2.699,3.98,1.643,1.643,6.159,5.512
734.0,2017-10-17 07:29:48.701075,2017-10-17 09:39:07.225060,6390636.496,-1.625,1.625,2.699,3.98,1.642,1.642,6.155,5.508
735.0,2017-10-17 09:41:07.230407,2017-10-17 11:50:22.243344,6398511.514,-1.625,1.625,2.699,3.98,1.641,1.641,6.152,5.506
736.0,2017-10-17 11:52:22.353532,2017-10-17 14:01:35.121108,6406384.392,-1.625,1.624,2.699,3.98,1.641,1.64,6.151,5.504
737.0,2017-10-17 14:03:35.146094,2017-10-17 16:12:43.348685,6414252.619,-1.625,1.625,2.699,3.98,1.64,1.64,6.146,5.5
738.0,2017-10-17 16:14:43.356822,2017-10-17 18:23:48.552670,6422117.823,-1.625,1.625,2.699,3.98,1.639,1.639,6.144,5.497
739.0,2017-10-17 18:25:48.573150,2017-10-17 20:34:51.965332,6429981.236,-1.625,1.625,2.699,3.98,1.639,1.639,6.142,5.497
740.0,2017-10-17 20:36:51.971889,2017-10-17 22:45:54.570853,6437843.841,-1.625,1.625,2.699,3.98,1.638,1.638,6.142,5.496
741.0,2017-10-17 22:47:54.578094,2017-10-18 00:56:54.647407,6445703.918,-1.625,1.625,2.699,3.98,1.638,1.638,6.14,5.494
742.0,2017-10-18 00:58:54.651278,2017-10-18 03:07:50.573044,6453559.844,-1.625,1.625,2.699,3.98,1.637,1.637,6.136,5.491
743.0,2017-10-18 03:09:50.613737,2017-10-18 05:18:44.998702,6461414.269,-1.625,1.625,2.699,3.98,1.636,1.637,6.135,5.49
744.0,2017-10-18 05:20:45.057972,2017-10-18 07:29:36.769620,6469266.04,-1.625,1.625,2.699,3.98,1.636,1.636,6.133,5.488
745.0,2017-10-18 07:31:36.831934,2017-10-18 09:40:25.039434,6477114.31,-1.625,1.625,2.699,3.98,1.635,1.635,6.13,5.485
746.0,2017-10-18 09:42:25.102515,2017-10-18 11:51:11.032355,6484960.303,-1.625,1.625,2.699,3.98,1.635,1.635,6.128,5.483
747.0,2017-10-18 11:53:11.109532,2017-10-18 14:01:55.358189,6492804.629,-1.625,1.625,2.699,3.98,1.634,1.634,6.126,5.481
748.0,2017-10-18 14:03:55.397557,2017-10-18 16:12:35.493886,6500644.764,-1.625,1.625,2.699,3.98,1.634,1.633,6.124,5.477
749.0,2017-10-18 16:14:35.566671,2017-10-18 18:23:15.265835,6508484.536,-1.625,1.625,2.699,3.98,1.633,1.633,6.123,5.478
750.0,2017-10-18 18:25:15.270994,2017-10-18 20:33:52.804333,6516322.075,-1.625,1.625,2.699,3.98,1.633,1.633,6.121,5.476
751.0,2017-10-18 20:35:52.894456,2017-10-18 22:44:30.159402,6524159.43,-1.625,1.625,2.699,3.98,1.633,1.633,6.12,5.476
752.0,2017-10-18 22:46:30.271469,2017-10-19 00:55:07.393722,6531996.664,-1.625,1.625,2.699,3.98,1.633,1.633,6.121,5.475
753.0,2017-10-19 00:57:07.465269,2017-10-19 03:05:39.193158,6539828.464,-1.625,1.625,2.699,3.98,1.631,1.631,6.116,5.471
754.0,2017-10-19 03:07:39.277517,2017-10-19 05:16:10.718488,6547659.989,-1.625,1.625,2.699,3.98,1.631,1.631,6.116,5.471
755.0,2017-10-19 05:18:10.815271,2017-10-19 07:26:41.468930,6555490.74,-1.625,1.625,2.699,3.98,1.631,1.631,6.115,5.471
756.0,2017-10-19 07:28:41.571615,2017-10-19 09:37:10.457767,6563319.728,-1.625,1.625,2.699,3.98,1.631,1.631,6.114,5.469
757.0,2017-10-19 09:39:10.539210,2017-10-19 11:47:34.506503,6571143.777,-1.625,1.624,2.699,3.98,1.63,1.63,6.11,5.464
758.0,2017-10-19 11:49:34.587951,2017-10-19 13:57:54.771050,6578964.042,-1.625,1.625,2.699,3.98,1.629,1.628,6.108,5.461
759.0,2017-10-19 13:59:54.873231,2017-10-19 16:08:12.455583,6586781.726,-1.625,1.625,2.699,3.98,1.628,1.628,6.105,5.46
760.0,2017-10-19 16:10:12.536639,2017-10-19 18:18:26.378434,6594595.649,-1.625,1.625,2.699,3.98,1.628,1.627,6.102,5.457
761.0,2017-10-19 18:20:26.443673,2017-10-19 20:28:36.660092,6602405.931,-1.625,1.625,2.699,3.98,1.627,1.627,6.099,5.454
762.0,2017-10-19 20:30:36.766015,2017-10-19 22:38:42.814124,6610212.085,-1.625,1.624,2.699,3.98,1.626,1.625,6.095,5.45
763.0,2017-10-19 22:40:42.828882,2017-10-20 00:48:46.023167,6618015.294,-1.625,1.625,2.699,3.98,1.625,1.625,6.093,5.448
764.0,2017-10-20 00:50:46.020170,2017-10-20 02:58:44.598992,6625813.87,-1.625,1.625,2.699,3.98,1.624,1.624,6.089,5.445
765.0,2017-10-20 03:00:44.649095,2017-10-20 05:08:40.522791,6633609.793,-1.625,1.625,2.699,3.98,1.623,1.623,6.087,5.442
766.0,2017-10-20 05:10:40.621441,2017-10-20 07:18:32.497210,6641401.768,-1.625,1.625,2.699,3.98,1.622,1.623,6.083,5.439
767.0,2017-10-20 07:20:32.575546,2017-10-20 09:28:22.975885,6649192.246,-1.625,1.625,2.699,3.98,1.622,1.622,6.083,5.437
768.0,2017-10-20 09:30:23.062870,2017-10-20 11:38:11.480083,6656980.751,-1.625,1.625,2.699,3.98,1.622,1.621,6.081,5.436
769.0,2017-10-20 11:40:11.541117,2017-10-20 13:47:55.529948,6664764.801,-1.625,1.625,2.699,3.98,1.621,1.621,6.077,5.433
770.0,2017-10-20 13:49:55.558084,2017-10-20 15:57:37.106409,6672546.377,-1.625,1.625,2.699,3.98,1.62,1.62,6.075,5.431
771.0,2017-10-20 15:59:37.222598,2017-10-20 18:07:18.541147,6680327.812,-1.625,1.625,2.699,3.98,1.62,1.62,6.075,5.431
772.0,2017-10-20 18:09:18.588917,2017-10-20 20:16:57.863273,6688107.134,-1.625,1.625,2.699,3.98,1.62,1.62,6.073,5.429
773.0,2017-10-20 20:18:57.932974,2017-10-20 22:26:34.750862,6695884.021,-1.625,1.625,2.699,3.98,1.619,1.619,6.071,5.427
774.0,2017-10-20 22:28:34.806993,2017-10-21 00:36:09.693153,6703658.964,-1.625,1.625,2.699,3.98,1.619,1.618,6.07,5.425
775.0,2017-10-21 00:38:09.763904,2017-10-21 02:45:42.177052,6711431.448,-1.625,1.625,2.699,3.98,1.618,1.618,6.067,5.424
776.0,2017-10-21 02:47:42.258646,2017-10-21 04:55:13.289531,6719202.56,-1.625,1.625,2.699,3.98,1.618,1.618,6.067,5.422
777.0,2017-10-21 04:57:13.379559,2017-10-21 07:04:42.834358,6726972.105,-1.625,1.625,2.699,3.98,1.618,1.617,6.066,5.42
778.0,2017-10-21 07:06:42.836466,2017-10-21 09:14:06.490147,6734735.761,-1.625,1.625,2.699,3.98,1.616,1.616,6.061,5.416
779.0,2017-10-21 09:16:06.488906,2017-10-21 11:23:26.415869,6742495.686,-1.625,1.625,2.699,3.98,1.615,1.615,6.058,5.414
780.0,2017-10-21 11:25:26.467344,2017-10-21 13:32:43.406250,6750252.677,-1.625,1.625,2.699,3.98,1.615,1.615,6.055,5.411
781.0,2017-10-21 13:34:43.412101,2017-10-21 15:41:59.446411,6758008.717,-1.625,1.625,2.699,3.98,1.614,1.614,6.054,5.411
782.0,2017-10-21 15:43:59.467528,2017-10-21 17:51:12.563788,6765761.834,-1.625,1.625,2.699,3.98,1.614,1.614,6.052,5.409
783.0,2017-10-21 17:53:12.533038,2017-10-21 20:00:22.369636,6773511.64,-1.625,1.625,2.699,3.98,1.613,1.613,6.049,5.406
784.0,2017-10-21 20:02:22.406693,2017-10-21 22:09:29.380310,6781258.651,-1.625,1.625,2.699,3.98,1.613,1.612,6.047,5.403
785.0,2017-10-21 22:11:29.402336,2017-10-22 00:18:32.408354,6789001.679,-1.625,1.625,2.699,3.98,1.611,1.611,6.044,5.4
786.0,2017-10-22 00:20:32.394070,2017-10-22 02:27:28.736001,6796738.007,-1.625,1.625,2.699,3.98,1.61,1.609,6.04,5.393
787.0,2017-10-22 02:29:28.705222,2017-10-22 04:36:13.886089,6804463.157,-1.625,1.625,2.699,3.98,1.607,1.607,6.029,5.385
788.0,2017-10-22 04:38:13.945492,2017-10-22 06:44:58.868498,6812188.139,-1.625,1.625,2.699,3.98,1.607,1.607,6.029,5.385
789.0,2017-10-22 06:46:58.892633,2017-10-22 08:53:41.902333,6819911.173,-1.625,1.625,2.699,3.98,1.607,1.607,6.028,5.384
790.0,2017-10-22 08:55:41.919841,2017-10-22 11:02:16.103450,6827625.374,-1.625,1.625,2.699,3.98,1.605,1.605,6.02,5.377
791.0,2017-10-22 11:04:16.224473,2017-10-22 13:10:47.520122,6835336.791,-1.625,1.625,2.699,3.98,1.604,1.604,6.017,5.375
792.0,2017-10-22 13:12:47.615019,2017-10-22 15:19:17.953252,6843047.224,-1.625,1.625,2.699,3.98,1.604,1.604,6.017,5.374
793.0,2017-10-22 15:21:18.051862,2017-10-22 17:27:47.551072,6850756.822,-1.625,1.625,2.699,3.98,1.604,1.604,6.015,5.374
794.0,2017-10-22 17:29:47.683175,2017-10-22 19:36:13.409548,6858462.68,-1.625,1.625,2.699,3.98,1.603,1.603,6.014,5.369
795.0,2017-10-22 19:38:13.350476,2017-10-22 21:44:39.474010,6866168.745,-1.625,1.625,2.699,3.98,1.603,1.603,6.013,5.371
796.0,2017-10-22 21:46:39.599571,2017-10-22 23:53:02.905873,6873872.176,-1.625,1.625,2.699,3.98,1.603,1.602,6.011,5.368
797.0,2017-10-22 23:55:02.961100,2017-10-23 02:01:24.719794,6881573.99,-1.625,1.625,2.699,3.98,1.602,1.602,6.01,5.367
798.0,2017-10-23 02:03:24.671124,2017-10-23 04:09:46.251274,6889275.522,-1.625,1.625,2.699,3.98,1.602,1.602,6.009,5.367
799.0,2017-10-23 04:11:46.348378,2017-10-23 06:18:05.032557,6896974.303,-1.625,1.625,2.699,3.98,1.601,1.602,6.006,5.365
800.0,2017-10-23 06:20:05.114450,2017-10-23 08:26:21.104005,6904670.375,-1.625,1.625,2.699,3.98,1.601,1.6,6.006,5.361
801.0,2017-10-23 08:28:21.104191,2017-10-23 10:34:33.344770,6912362.615,-1.625,1.624,2.699,3.98,1.6,1.6,6.001,5.36
802.0,2017-10-23 10:36:33.288075,2017-10-23 12:42:49.762709,6920059.033,-1.625,1.625,2.699,3.98,1.6,1.602,6.002,5.365
803.0,2017-10-23 12:44:49.820907,2017-10-23 14:51:07.664463,6927756.935,-1.625,1.625,2.699,3.98,1.602,1.601,6.008,5.362
804.0,2017-10-23 14:53:07.678737,2017-10-23 16:58:50.281705,6935419.552,-1.625,1.625,2.699,3.98,1.593,1.593,5.98,5.332
805.0,2017-10-23 17:00:50.347996,2017-10-23 19:06:32.940741,6943082.211,-1.625,1.624,2.699,3.98,1.593,1.593,5.979,5.332
806.0,2017-10-23 19:08:32.902096,2017-10-23 21:14:12.878031,6950742.149,-1.625,1.625,2.699,3.98,1.593,1.593,5.977,5.33
807.0,2017-10-23 21:16:12.824333,2017-10-23 23:21:53.770398,6958403.041,-1.625,1.625,2.699,3.98,1.593,1.593,5.977,5.331
808.0,2017-10-23 23:23:53.765311,2017-10-24 01:29:27.716835,6966056.987,-1.625,1.624,2.699,3.98,1.591,1.591,5.972,5.324
809.0,2017-10-24 01:31:27.874145,2017-10-24 03:37:02.553642,6973711.824,-1.625,1.625,2.699,3.98,1.591,1.592,5.971,5.326
810.0,2017-10-24 03:39:02.592988,2017-10-24 05:44:34.100895,6981363.371,-1.625,1.625,2.699,3.98,1.591,1.591,5.97,5.323
811.0,2017-10-24 05:46:34.111308,2017-10-24 07:52:05.779858,6989015.05,-1.625,1.624,2.699,3.98,1.59,1.591,5.969,5.324
812.0,2017-10-24 07:54:05.768274,2017-10-24 09:59:48.573003,6996677.844,-1.625,1.625,2.699,3.98,1.591,1.596,5.97,5.339
813.0,2017-10-24 10:01:48.628415,2017-10-24 12:07:27.597240,7004336.868,-1.625,1.625,2.699,3.98,1.595,1.59,5.987,5.319
814.0,2017-10-24 12:09:27.652663,2017-10-24 14:14:50.577837,7011979.848,-1.625,1.625,2.699,3.98,1.589,1.589,5.963,5.316
815.0,2017-10-24 14:16:50.633104,2017-10-24 16:22:11.264942,7019620.536,-1.625,1.624,2.699,3.98,1.589,1.588,5.962,5.313
816.0,2017-10-24 16:24:11.334688,2017-10-24 18:29:29.267834,7027258.538,-1.625,1.625,2.699,3.98,1.587,1.588,5.958,5.313
817.0,2017-10-24 18:31:29.337400,2017-10-24 20:36:43.119752,7034892.39,-1.625,1.625,2.699,3.98,1.587,1.587,5.955,5.309
818.0,2017-10-24 20:38:43.188607,2017-10-24 22:43:57.500198,7042526.771,-1.625,1.625,2.699,3.98,1.587,1.587,5.956,5.309
819.0,2017-10-24 22:45:57.570468,2017-10-25 00:51:08.890779,7050158.161,-1.625,1.625,2.699,3.98,1.586,1.587,5.952,5.308
820.0,2017-10-25 00:53:08.961354,2017-10-25 02:58:19.422042,7057788.693,-1.625,1.624,2.699,3.98,1.586,1.586,5.952,5.306
821.0,2017-10-25 03:00:19.491855,2017-10-25 05:05:25.692049,7065414.963,-1.625,1.625,2.699,3.98,1.585,1.585,5.95,5.302
822.0,2017-10-25 05:07:25.761831,2017-10-25 07:12:32.992305,7073042.263,-1.625,1.625,2.699,3.98,1.585,1.586,5.948,5.305
823.0,2017-10-25 07:14:33.064211,2017-10-25 09:19:40.591276,7080669.862,-1.625,1.625,2.699,3.98,1.585,1.585,5.95,5.304
824.0,2017-10-25 09:21:40.649760,2017-10-25 11:26:44.561512,7088293.832,-1.625,1.625,2.699,3.98,1.584,1.585,5.946,5.302
825.0,2017-10-25 11:28:44.585975,2017-10-25 13:33:46.328117,7095915.599,-1.625,1.625,2.699,3.98,1.584,1.584,5.945,5.3
826.0,2017-10-25 13:35:46.352827,2017-10-25 15:40:45.759486,7103535.03,-1.625,1.625,2.699,3.98,1.584,1.583,5.944,5.298
827.0,2017-10-25 15:42:45.784172,2017-10-25 17:47:43.751607,7111153.022,-1.625,1.625,2.699,3.98,1.583,1.583,5.941,5.298
828.0,2017-10-25 17:49:43.781554,2017-10-25 19:54:42.683575,7118771.954,-1.625,1.625,2.699,3.98,1.583,1.584,5.942,5.299
829.0,2017-10-25 19:56:42.711227,2017-10-25 22:01:39.804524,7126389.075,-1.625,1.625,2.699,3.98,1.583,1.583,5.942,5.296
830.0,2017-10-25 22:03:39.824954,2017-10-26 00:08:35.652900,7134004.923,-1.625,1.625,2.699,3.98,1.583,1.583,5.94,5.296
831.0,2017-10-26 00:10:35.672179,2017-10-26 02:15:30.216361,7141619.487,-1.625,1.625,2.699,3.98,1.582,1.583,5.939,5.295
832.0,2017-10-26 02:17:30.240223,2017-10-26 04:22:26.591449,7149235.862,-1.625,1.625,2.699,3.98,1.583,1.583,5.941,5.296
833.0,2017-10-26 04:24:26.622924,2017-10-26 06:29:19.830391,7156849.101,-1.625,1.625,2.699,3.98,1.582,1.582,5.937,5.294
834.0,2017-10-26 06:31:19.848796,2017-10-26 08:36:12.375556,7164461.646,-1.625,1.625,2.699,3.98,1.582,1.582,5.937,5.293
835.0,2017-10-26 08:38:12.394957,2017-10-26 10:43:01.542010,7172070.813,-1.625,1.625,2.699,3.98,1.581,1.581,5.935,5.29
836.0,2017-10-26 10:45:01.559575,2017-10-26 12:49:47.853091,7179677.124,-1.625,1.625,2.699,3.98,1.581,1.581,5.933,5.288
837.0,2017-10-26 12:51:47.874878,2017-10-26 14:56:34.247124,7187283.518,-1.625,1.625,2.699,3.98,1.58,1.581,5.932,5.289
838.0,2017-10-26 14:58:34.281705,2017-10-26 17:03:21.664198,7194890.935,-1.625,1.625,2.699,3.98,1.581,1.581,5.933,5.289
839.0,2017-10-26 17:05:21.712453,2017-10-26 19:10:09.381498,7202498.652,-1.625,1.625,2.699,3.98,1.581,1.581,5.934,5.289
840.0,2017-10-26 19:12:09.434932,2017-10-26 21:16:55.612392,7210104.883,-1.625,1.625,2.699,3.98,1.58,1.581,5.932,5.288
841.0,2017-10-26 21:18:55.672751,2017-10-26 23:23:41.877431,7217711.148,-1.625,1.624,2.699,3.98,1.58,1.581,5.931,5.289
842.0,2017-10-26 23:25:41.929510,2017-10-27 01:30:26.307277,7225315.578,-1.625,1.625,2.699,3.98,1.58,1.58,5.932,5.286
843.0,2017-10-27 01:32:26.331818,2017-10-27 03:37:05.248097,7232914.519,-1.625,1.625,2.699,3.98,1.579,1.579,5.927,5.282
844.0,2017-10-27 03:39:05.267835,2017-10-27 05:43:40.861394,7240510.132,-1.625,1.625,2.699,3.98,1.578,1.578,5.924,5.279
845.0,2017-10-27 05:45:40.886138,2017-10-27 07:50:13.164486,7248102.435,-1.625,1.625,2.699,3.98,1.577,1.578,5.92,5.277
846.0,2017-10-27 07:52:13.184423,2017-10-27 09:56:42.851824,7255692.122,-1.625,1.625,2.699,3.98,1.577,1.577,5.919,5.274
847.0,2017-10-27 09:58:42.871498,2017-10-27 12:03:03.662231,7263272.933,-1.625,1.625,2.699,3.98,1.577,1.573,5.918,5.222
848.0,2017-10-27 12:05:03.691476,2017-10-27 14:03:19.561215,7270488.832,-1.625,1.625,2.699,3.98,1.491,1.494,5.621,4.941
849.0,2017-10-27 14:05:19.591462,2017-10-27 16:03:27.234945,7277696.506,-1.625,1.625,2.699,3.98,1.49,1.491,5.619,4.931
850.0,2017-10-27 16:05:27.250388,2017-10-27 18:03:34.879396,7284904.15,-1.625,1.625,2.699,3.98,1.49,1.491,5.619,4.934
851.0,2017-10-27 18:05:34.895954,2017-10-27 20:03:47.983445,7292117.254,-1.625,1.624,2.699,3.98,1.492,1.492,5.624,4.936
852.0,2017-10-27 20:05:47.994258,2017-10-27 22:03:58.459419,7299327.73,-1.625,1.625,2.699,3.98,1.491,1.491,5.621,4.934
853.0,2017-10-27 22:05:58.476030,2017-10-28 00:04:02.234042,7306531.505,-1.625,1.625,2.699,3.98,1.49,1.49,5.616,4.929
854.0,2017-10-28 00:06:02.260955,2017-10-28 02:04:02.556185,7313731.827,-1.625,1.625,2.699,3.98,1.489,1.489,5.614,4.926
855.0,2017-10-28 02:06:02.588182,2017-10-28 04:04:00.032160,7320929.303,-1.625,1.625,2.699,3.98,1.488,1.488,5.611,4.924
856.0,2017-10-28 04:06:00.064048,2017-10-28 06:03:59.587834,7328128.858,-1.625,1.625,2.699,3.98,1.489,1.489,5.613,4.925
857.0,2017-10-28 06:05:59.607824,2017-10-28 08:03:52.920091,7335322.191,-1.625,1.625,2.699,3.98,1.487,1.487,5.608,4.92
858.0,2017-10-28 08:05:52.933234,2017-10-28 10:03:46.887868,7342516.158,-1.625,1.625,2.699,3.98,1.487,1.488,5.608,4.922
859.0,2017-10-28 10:05:46.911092,2017-10-28 12:03:50.135982,7349719.407,-1.625,1.625,2.699,3.98,1.49,1.49,5.616,4.929
860.0,2017-10-28 12:05:50.153049,2017-10-28 14:03:54.507466,7356923.778,-1.625,1.625,2.699,3.98,1.49,1.49,5.617,4.93
861.0,2017-10-28 14:05:54.520293,2017-10-28 16:03:56.364248,7364125.635,-1.625,1.625,2.699,3.98,1.489,1.489,5.614,4.929
862.0,2017-10-28 16:05:56.384376,2017-10-28 18:04:00.447498,7371329.718,-1.625,1.625,2.699,3.98,1.49,1.49,5.616,4.931
863.0,2017-10-28 18:06:00.478645,2017-10-28 20:04:06.187366,7378535.458,-1.625,1.625,2.699,3.98,1.49,1.49,5.617,4.933
864.0,2017-10-28 20:06:06.216314,2017-10-28 22:04:14.500028,7385743.771,-1.625,1.625,2.699,3.98,1.491,1.491,5.619,4.935
865.0,2017-10-28 22:06:14.531008,2017-10-29 00:04:24.381090,7392953.652,-1.625,1.625,2.699,3.98,1.491,1.491,5.62,4.937
866.0,2017-10-29 00:06:24.401124,2017-10-29 02:04:37.119983,7400166.391,-1.625,1.625,2.699,3.98,1.492,1.492,5.623,4.94
867.0,2017-10-29 02:06:37.148756,2017-10-29 04:04:51.369653,7407380.64,-1.625,1.625,2.699,3.98,1.492,1.492,5.624,4.941
868.0,2017-10-29 04:06:51.395275,2017-10-29 06:05:08.576078,7414597.847,-1.625,1.625,2.699,3.98,1.492,1.493,5.625,4.945
869.0,2017-10-29 06:07:08.602221,2017-10-29 08:05:29.068716,7421818.339,-1.625,1.625,2.699,3.98,1.494,1.493,5.629,4.947
870.0,2017-10-29 08:07:29.101542,2017-10-29 10:05:49.767021,7429039.038,-1.625,1.625,2.699,3.98,1.494,1.494,5.628,4.948
871.0,2017-10-29 10:07:49.806024,2017-10-29 12:06:13.796600,7436263.067,-1.625,1.625,2.699,3.98,1.494,1.494,5.631,4.951
872.0,2017-10-29 12:08:13.831877,2017-10-29 14:06:39.002824,7443488.273,-1.625,1.625,2.699,3.98,1.495,1.495,5.632,4.952
873.0,2017-10-29 14:08:39.020665,2017-10-29 16:07:04.484229,7450713.755,-1.625,1.625,2.699,3.98,1.494,1.495,5.632,4.953
874.0,2017-10-29 16:09:04.500810,2017-10-29 18:07:35.367626,7457944.638,-1.625,1.625,2.699,3.98,1.496,1.496,5.636,4.957
875.0,2017-10-29 18:09:35.391506,2017-10-29 20:08:05.931490,7465175.202,-1.625,1.625,2.699,3.98,1.496,1.496,5.636,4.956
876.0,2017-10-29 20:10:05.962410,2017-10-29 22:08:36.827973,7472406.099,-1.625,1.624,2.699,3.98,1.496,1.496,5.636,4.957
877.0,2017-10-29 22:10:36.866278,2017-10-30 00:09:09.606171,7479638.877,-1.625,1.625,2.699,3.98,1.496,1.496,5.638,4.959
878.0,2017-10-30 00:11:09.639339,2017-10-30 02:09:41.946900,7486871.217,-1.625,1.624,2.699,3.98,1.496,1.496,5.637,4.959
879.0,2017-10-30 02:11:41.974412,2017-10-30 04:10:14.487879,7494103.758,-1.625,1.625,2.699,3.98,1.496,1.496,5.637,4.96
880.0,2017-10-30 04:12:14.525401,2017-10-30 06:10:49.919260,7501339.19,-1.625,1.625,2.699,3.98,1.497,1.497,5.64,4.962
881.0,2017-10-30 06:12:49.956038,2017-10-30 08:11:23.646976,7508572.918,-1.625,1.625,2.699,3.98,1.497,1.496,5.639,4.96
882.0,2017-10-30 08:13:23.664918,2017-10-30 10:11:56.249802,7515805.52,-1.625,1.625,2.699,3.98,1.496,1.496,5.637,4.96
883.0,2017-10-30 10:13:56.286138,2017-10-30 12:12:30.501315,7523039.772,-1.625,1.625,2.699,3.98,1.496,1.497,5.637,4.962
884.0,2017-10-30 12:14:30.517268,2017-10-30 14:13:07.348573,7530276.619,-1.625,1.625,2.699,3.98,1.497,1.497,5.641,4.963
885.0,2017-10-30 14:15:07.360482,2017-10-30 16:13:42.969033,7537512.24,-1.625,1.625,2.699,3.98,1.497,1.497,5.639,4.963
886.0,2017-10-30 16:15:43.011818,2017-10-30 18:14:19.112001,7544748.383,-1.625,1.625,2.699,3.98,1.497,1.497,5.64,4.963
887.0,2017-10-30 18:16:19.115784,2017-10-30 20:14:53.817371,7551983.088,-1.625,1.625,2.699,3.98,1.497,1.497,5.638,4.963
888.0,2017-10-30 20:16:53.819369,2017-10-30 22:15:30.722307,7559219.993,-1.625,1.625,2.699,3.98,1.497,1.497,5.641,4.964
889.0,2017-10-30 22:17:30.725923,2017-10-31 00:16:06.565677,7566455.836,-1.625,1.625,2.699,3.98,1.497,1.497,5.638,4.965
890.0,2017-10-31 00:18:06.616160,2017-10-31 02:16:41.052380,7573690.323,-1.625,1.625,2.699,3.98,1.497,1.497,5.638,4.963
891.0,2017-10-31 02:18:41.069319,2017-10-31 04:17:15.188950,7580924.46,-1.625,1.625,2.699,3.98,1.497,1.496,5.638,4.962
892.0,2017-10-31 04:19:15.187651,2017-10-31 06:17:47.252564,7588156.523,-1.625,1.625,2.699,3.98,1.496,1.496,5.635,4.962
893.0,2017-10-31 06:19:47.307337,2017-10-31 08:18:19.090013,7595388.361,-1.625,1.625,2.699,3.98,1.496,1.496,5.637,4.96
894.0,2017-10-31 08:20:19.114464,2017-10-31 13:12:49.860444,7613059.131,-1.625,1.625,2.499,4.202,3.395,3.408,13.258,11.804
895.0,2017-10-31 13:12:49.860560,2017-10-31 16:57:13.694321,7626522.965,-1.625,1.624,2.499,4.201,2.588,2.607,10.22,8.91
896.0,2017-10-31 16:57:13.819046,2017-10-31 20:44:35.059124,7640164.33,-1.625,1.625,2.499,4.201,2.642,2.639,10.429,9.052
897.0,2017-10-31 20:44:35.090060,2017-11-01 00:32:24.006745,7653833.277,-1.625,1.625,2.499,4.201,2.646,2.644,10.438,9.076
898.0,2017-11-01 00:32:24.006869,2017-11-01 00:33:24.048444,7653893.319,0.0,0.0,3.277,3.282,0.0,0.0,0.0,0.0
899.0,2017-11-10 14:55:40.018555,2017-11-10 18:53:39.666101,7668182.985,-1.625,1.624,2.499,4.2,2.736,2.748,10.726,9.616
900.0,2017-11-10 18:53:39.760011,2017-11-10 22:52:01.914609,7682485.234,-1.625,1.624,2.499,4.2,2.757,2.755,10.771,9.637
901.0,2017-11-10 22:52:01.946401,2017-11-11 02:50:03.867516,7696767.187,-1.625,1.624,2.499,4.2,2.754,2.751,10.758,9.62
902.0,2017-11-11 02:50:03.867637,2017-11-11 08:12:19.985893,7716103.305,-1.625,1.624,2.699,4.2,3.968,3.945,15.149,13.452
903.0,2017-11-11 08:14:20.040213,2017-11-11 10:23:10.566017,7723953.885,-1.625,1.624,2.699,3.98,1.636,1.635,6.145,5.486
904.0,2017-11-11 10:25:10.620701,2017-11-11 12:33:43.988235,7731787.307,-1.625,1.624,2.699,3.98,1.632,1.632,6.129,5.474
905.0,2017-11-11 12:35:44.043301,2017-11-11 14:44:04.248499,7739607.568,-1.625,1.624,2.699,3.98,1.629,1.629,6.119,5.463
906.0,2017-11-11 14:46:04.305624,2017-11-11 16:54:13.652683,7747416.972,-1.625,1.624,2.699,3.98,1.626,1.627,6.108,5.456
907.0,2017-11-11 16:56:13.709928,2017-11-11 19:04:17.283835,7755220.603,-1.625,1.624,2.699,3.98,1.625,1.625,6.103,5.451
908.0,2017-11-11 19:06:17.339760,2017-11-11 21:14:14.388168,7763017.707,-1.625,1.624,2.699,3.98,1.623,1.624,6.098,5.445
909.0,2017-11-11 21:16:14.439655,2017-11-11 23:24:02.479748,7770805.799,-1.625,1.624,2.699,3.98,1.621,1.622,6.09,5.438
910.0,2017-11-11 23:26:02.535903,2017-11-12 01:33:43.835493,7778587.155,-1.625,1.624,2.699,3.98,1.62,1.62,6.085,5.432
911.0,2017-11-12 01:35:43.893326,2017-11-12 03:43:14.773291,7786358.092,-1.625,1.624,2.699,3.98,1.617,1.618,6.076,5.424
912.0,2017-11-12 03:45:14.823529,2017-11-12 05:52:40.978904,7794124.298,-1.625,1.624,2.699,3.98,1.617,1.617,6.072,5.419
913.0,2017-11-12 05:54:41.029766,2017-11-12 08:01:59.902640,7801883.222,-1.625,1.624,2.699,3.98,1.615,1.615,6.065,5.414
914.0,2017-11-12 08:03:59.957727,2017-11-12 10:11:15.701322,7809639.02,-1.625,1.625,2.699,3.98,1.614,1.614,6.064,5.41
915.0,2017-11-12 10:13:15.755650,2017-11-12 12:20:23.917201,7817387.236,-1.625,1.624,2.699,3.98,1.612,1.613,6.057,5.404
916.0,2017-11-12 12:22:23.974064,2017-11-12 14:29:27.828824,7825131.148,-1.625,1.624,2.699,3.98,1.611,1.612,6.053,5.4
917.0,2017-11-12 14:31:27.881210,2017-11-12 16:38:28.647860,7832871.967,-1.625,1.624,2.699,3.98,1.61,1.611,6.05,5.398
918.0,2017-11-12 16:40:28.706497,2017-11-12 18:47:22.832128,7840606.151,-1.625,1.624,2.699,3.98,1.609,1.609,6.046,5.392
919.0,2017-11-12 18:49:22.886298,2017-11-12 20:56:12.517046,7848335.836,-1.625,1.624,2.699,3.98,1.608,1.609,6.042,5.388
920.0,2017-11-12 20:58:12.575044,2017-11-12 23:04:56.119644,7856059.439,-1.625,1.624,2.699,3.98,1.607,1.607,6.037,5.383
921.0,2017-11-12 23:06:56.171541,2017-11-13 01:13:34.578822,7863777.898,-1.625,1.624,2.699,3.98,1.606,1.606,6.032,5.379
922.0,2017-11-13 01:15:34.632114,2017-11-13 03:22:09.290095,7871492.609,-1.625,1.624,2.699,3.98,1.605,1.605,6.028,5.376
923.0,2017-11-13 03:24:09.338150,2017-11-13 05:30:39.190115,7879202.509,-1.625,1.624,2.699,3.98,1.604,1.604,6.025,5.372
924.0,2017-11-13 05:32:39.241042,2017-11-13 07:39:01.334941,7886904.654,-1.625,1.624,2.699,3.98,1.602,1.602,6.02,5.364
925.0,2017-11-13 07:41:01.393473,2017-11-13 09:47:18.256363,7894601.575,-1.625,1.624,2.699,3.98,1.601,1.601,6.015,5.36
926.0,2017-11-13 09:49:18.308938,2017-11-13 11:55:29.274135,7902292.593,-1.625,1.624,2.699,3.98,1.599,1.6,6.009,5.356
927.0,2017-11-13 11:57:29.298953,2017-11-13 14:03:35.572559,7909978.892,-1.625,1.624,2.699,3.98,1.598,1.599,6.006,5.351
928.0,2017-11-13 14:05:35.635028,2017-11-13 16:11:41.249783,7917664.569,-1.625,1.625,2.699,3.98,1.598,1.599,6.005,5.351
929.0,2017-11-13 16:13:41.306954,2017-11-13 18:19:39.539745,7925342.859,-1.625,1.624,2.699,3.98,1.597,1.597,6.0,5.344
930.0,2017-11-13 18:21:39.579958,2017-11-13 20:27:32.275737,7933015.595,-1.625,1.624,2.699,3.98,1.595,1.596,5.994,5.341
931.0,2017-11-13 20:29:32.321295,2017-11-13 22:35:18.184202,7940681.503,-1.625,1.624,2.699,3.98,1.594,1.594,5.988,5.335
932.0,2017-11-13 22:37:18.255170,2017-11-14 00:43:02.731711,7948346.051,-1.625,1.624,2.699,3.98,1.593,1.594,5.987,5.333
933.0,2017-11-14 00:45:02.794480,2017-11-14 02:50:40.631111,7956003.95,-1.625,1.624,2.699,3.98,1.592,1.592,5.982,5.327
934.0,2017-11-14 02:52:40.675201,2017-11-14 04:58:13.631136,7963656.95,-1.625,1.624,2.699,3.98,1.591,1.591,5.979,5.323
935.0,2017-11-14 05:00:13.679794,2017-11-14 07:05:37.800802,7971301.12,-1.625,1.624,2.699,3.98,1.589,1.589,5.972,5.315
936.0,2017-11-14 07:07:37.870794,2017-11-14 09:12:57.909515,7978941.229,-1.625,1.624,2.699,3.98,1.588,1.588,5.968,5.312
937.0,2017-11-14 09:14:57.963541,2017-11-14 11:20:16.488018,7986579.807,-1.625,1.624,2.699,3.98,1.587,1.588,5.966,5.312
938.0,2017-11-14 11:22:16.543552,2017-11-14 13:27:29.514053,7994212.833,-1.625,1.624,2.699,3.98,1.587,1.586,5.963,5.306
939.0,2017-11-14 13:29:29.564848,2017-11-14 15:30:23.313084,8001586.632,-1.625,1.624,2.699,3.98,1.528,1.528,5.751,5.073
940.0,2017-11-14 15:32:23.380513,2017-11-14 17:33:28.931006,8008972.25,-1.625,1.624,2.699,3.98,1.53,1.531,5.767,5.085
941.0,2017-11-14 17:35:28.987616,2017-11-14 19:36:36.934954,8016360.254,-1.625,1.624,2.699,3.98,1.531,1.531,5.769,5.087
942.0,2017-11-14 19:38:37.003602,2017-11-14 21:39:40.869634,8023744.189,-1.625,1.624,2.699,3.98,1.531,1.53,5.767,5.083
943.0,2017-11-14 21:41:40.928333,2017-11-14 23:42:42.130933,8031125.45,-1.625,1.624,2.699,3.98,1.53,1.53,5.763,5.082
944.0,2017-11-14 23:44:42.190938,2017-11-15 01:45:41.082370,8038504.401,-1.625,1.624,2.699,3.98,1.529,1.529,5.761,5.081
945.0,2017-11-15 01:47:41.139980,2017-11-15 03:48:39.308746,8045882.628,-1.625,1.624,2.699,3.98,1.529,1.529,5.761,5.08
946.0,2017-11-15 03:50:39.362840,2017-11-15 05:51:34.242984,8053257.562,-1.625,1.624,2.699,3.98,1.528,1.528,5.758,5.078
947.0,2017-11-15 05:53:34.288098,2017-11-15 07:54:26.087586,8060629.407,-1.625,1.624,2.699,3.98,1.527,1.528,5.755,5.076
948.0,2017-11-15 07:56:26.150277,2017-11-15 09:53:50.391971,8067793.711,-1.625,1.624,2.699,3.98,1.48,1.482,5.587,4.903
949.0,2017-11-15 09:55:50.462443,2017-11-15 11:57:14.229554,8075197.549,-1.625,1.624,2.699,3.98,1.535,1.534,5.784,5.102
950.0,2017-11-15 11:59:14.280171,2017-11-15 14:00:30.493996,8082593.813,-1.625,1.624,2.699,3.98,1.533,1.533,5.775,5.097
951.0,2017-11-15 14:02:30.533961,2017-11-15 16:00:51.436232,8089814.755,-1.625,1.624,2.699,3.98,1.494,1.493,5.63,4.941
952.0,2017-11-15 16:02:51.482297,2017-11-15 18:01:49.659986,8097072.979,-1.625,1.624,2.699,3.98,1.502,1.502,5.664,4.975
953.0,2017-11-15 18:03:49.726756,2017-11-15 20:02:48.286627,8104331.606,-1.625,1.624,2.699,3.98,1.502,1.503,5.664,4.977
954.0,2017-11-15 20:04:48.343247,2017-11-15 22:03:54.414318,8111597.733,-1.625,1.624,2.699,3.98,1.503,1.504,5.67,4.984
955.0,2017-11-15 22:05:54.473281,2017-11-16 00:05:05.989217,8118869.308,-1.625,1.624,2.699,3.98,1.505,1.505,5.675,4.987
956.0,2017-11-16 00:07:06.059061,2017-11-16 02:06:20.003414,8126143.322,-1.625,1.624,2.699,3.98,1.505,1.506,5.677,4.99
957.0,2017-11-16 02:08:20.056930,2017-11-16 04:07:33.124396,8133416.443,-1.625,1.624,2.699,3.98,1.505,1.505,5.676,4.99
958.0,2017-11-16 04:09:33.191325,2017-11-16 06:08:46.315501,8140689.635,-1.625,1.624,2.699,3.98,1.505,1.506,5.675,4.99
959.0,2017-11-16 06:10:46.364692,2017-11-16 08:09:59.297432,8147962.616,-1.625,1.624,2.699,3.98,1.505,1.505,5.676,4.989
960.0,2017-11-16 08:11:59.362584,2017-11-16 10:11:12.046631,8155235.366,-1.625,1.624,2.699,3.98,1.505,1.506,5.674,4.991
961.0,2017-11-16 10:13:12.094987,2017-11-16 12:12:26.096779,8162509.416,-1.625,1.624,2.699,3.98,1.505,1.506,5.676,4.992
962.0,2017-11-16 12:14:26.152313,2017-11-16 14:13:41.410286,8169784.729,-1.625,1.624,2.699,3.98,1.506,1.506,5.677,4.993
963.0,2017-11-16 14:15:41.451344,2017-11-16 16:14:56.720773,8177060.04,-1.625,1.624,2.699,3.98,1.506,1.506,5.677,4.993
964.0,2017-11-16 16:16:56.770862,2017-11-16 18:16:14.174189,8184337.493,-1.625,1.624,2.699,3.98,1.506,1.507,5.678,4.995
965.0,2017-11-16 18:18:14.244522,2017-11-16 20:17:35.221003,8191618.54,-1.625,1.624,2.699,3.98,1.507,1.507,5.681,4.998
966.0,2017-11-16 20:19:35.286556,2017-11-16 22:18:52.377677,8198895.697,-1.625,1.624,2.699,3.98,1.506,1.506,5.678,4.996
967.0,2017-11-16 22:20:52.463165,2017-11-17 00:20:08.532291,8206171.851,-1.625,1.624,2.699,3.98,1.506,1.506,5.677,4.995
968.0,2017-11-17 00:22:08.604855,2017-11-17 02:21:21.896327,8213445.215,-1.625,1.624,2.699,3.98,1.505,1.506,5.674,4.993
969.0,2017-11-17 02:23:21.951321,2017-11-17 04:22:30.991214,8220714.31,-1.625,1.624,2.699,3.98,1.504,1.504,5.671,4.988
970.0,2017-11-17 04:24:31.053231,2017-11-17 06:23:37.669254,8227980.988,-1.625,1.624,2.699,3.98,1.504,1.504,5.669,4.987
971.0,2017-11-17 06:25:37.734239,2017-11-17 08:24:44.293351,8235247.612,-1.625,1.624,2.699,3.98,1.504,1.504,5.669,4.987
972.0,2017-11-17 08:26:44.330026,2017-11-17 10:25:48.083434,8242511.402,-1.625,1.624,2.699,3.98,1.503,1.503,5.667,4.984
973.0,2017-11-17 10:27:48.118493,2017-11-17 12:26:47.552584,8249770.872,-1.625,1.624,2.699,3.98,1.502,1.503,5.662,4.982
974.0,2017-11-17 12:28:47.578922,2017-11-17 14:27:46.092765,8257029.412,-1.625,1.624,2.699,3.98,1.502,1.502,5.662,4.98
975.0,2017-11-17 14:29:46.140379,2017-11-17 16:28:40.505470,8264283.825,-1.625,1.624,2.699,3.98,1.501,1.502,5.657,4.978
976.0,2017-11-17 16:30:40.536186,2017-11-17 18:29:34.186086,8271537.505,-1.625,1.624,2.699,3.98,1.501,1.501,5.66,4.975
977.0,2017-11-17 18:31:34.261334,2017-11-17 20:30:24.214774,8278787.534,-1.625,1.624,2.699,3.98,1.5,1.5,5.654,4.974
978.0,2017-11-17 20:32:24.265787,2017-11-17 22:31:13.984427,8286037.303,-1.625,1.624,2.699,3.98,1.5,1.5,5.654,4.974
979.0,2017-11-17 22:33:14.042136,2017-11-18 00:31:59.961894,8293283.281,-1.625,1.624,2.699,3.98,1.499,1.499,5.651,4.971
980.0,2017-11-18 00:33:59.988856,2017-11-18 02:32:40.502809,8300523.822,-1.625,1.624,2.699,3.98,1.498,1.498,5.646,4.967
981.0,2017-11-18 02:34:40.553030,2017-11-18 04:33:21.237100,8307764.556,-1.625,1.624,2.699,3.98,1.498,1.498,5.646,4.967
982.0,2017-11-18 04:35:21.310726,2017-11-18 06:34:00.419211,8315003.738,-1.625,1.624,2.699,3.98,1.498,1.498,5.646,4.965
983.0,2017-11-18 06:36:00.482242,2017-11-18 08:34:35.694182,8322239.013,-1.625,1.624,2.699,3.98,1.497,1.497,5.642,4.962
984.0,2017-11-18 08:36:35.740347,2017-11-18 10:35:08.105909,8329471.425,-1.625,1.625,2.699,3.98,1.496,1.496,5.64,4.96
985.0,2017-11-18 10:37:08.161992,2017-11-18 12:35:40.109676,8336703.429,-1.625,1.624,2.699,3.98,1.496,1.496,5.64,4.96
986.0,2017-11-18 12:37:40.143852,2017-11-18 14:36:07.264045,8343930.583,-1.625,1.624,2.699,3.98,1.495,1.495,5.634,4.957
987.0,2017-11-18 14:38:07.330881,2017-11-18 16:36:32.614044,8351155.933,-1.625,1.624,2.699,3.98,1.495,1.494,5.635,4.954
988.0,2017-11-18 16:38:32.679418,2017-11-18 18:36:54.800772,8358378.12,-1.625,1.624,2.699,3.98,1.494,1.494,5.631,4.953
989.0,2017-11-18 18:38:54.859373,2017-11-18 20:37:12.468750,8365595.788,-1.625,1.624,2.699,3.98,1.493,1.493,5.628,4.948
990.0,2017-11-18 20:39:12.544587,2017-11-18 22:37:29.906561,8372813.226,-1.625,1.624,2.699,3.98,1.493,1.493,5.627,4.948
991.0,2017-11-18 22:39:29.936562,2017-11-19 00:37:42.019536,8380025.339,-1.625,1.624,2.699,3.98,1.491,1.492,5.623,4.944
992.0,2017-11-19 00:39:42.057900,2017-11-19 02:37:51.375948,8387234.695,-1.625,1.624,2.699,3.98,1.491,1.491,5.62,4.942
993.0,2017-11-19 02:39:51.449551,2017-11-19 04:37:57.962625,8394441.282,-1.625,1.624,2.699,3.98,1.49,1.491,5.618,4.94
994.0,2017-11-19 04:39:58.035466,2017-11-19 06:38:01.578246,8401644.897,-1.625,1.625,2.699,3.98,1.489,1.49,5.615,4.938
995.0,2017-11-19 06:40:01.614232,2017-11-19 08:38:05.830918,8408849.15,-1.625,1.624,2.699,3.98,1.489,1.49,5.615,4.939
996.0,2017-11-19 08:40:05.862358,2017-11-19 10:38:09.450380,8416052.769,-1.625,1.624,2.699,3.98,1.49,1.489,5.617,4.936
997.0,2017-11-19 10:40:09.476360,2017-11-19 12:38:10.268703,8423253.588,-1.625,1.624,2.699,3.98,1.489,1.489,5.613,4.936
998.0,2017-11-19 12:40:10.315965,2017-11-19 14:38:11.527620,8430454.847,-1.625,1.624,2.699,3.98,1.489,1.489,5.614,4.936
999.0,2017-11-19 14:40:11.565866,2017-11-19 16:38:10.600265,8437653.919,-1.625,1.624,2.699,3.98,1.488,1.489,5.611,4.935
1000.0,2017-11-19 16:40:10.625529,2017-11-19 18:38:09.822636,8444853.142,-1.625,1.624,2.699,3.98,1.488,1.489,5.611,4.935
1001.0,2017-11-19 18:40:09.866660,2017-11-19 20:38:06.913079,8452050.232,-1.625,1.625,2.699,3.98,1.488,1.489,5.609,4.933
