Repository: Oliver191/MSc_Thesis_Predictive_Maintenance_Batteries

# MSc_Thesis_Predictive_Maintenance_Batteries
The GitHub repository accompanying the MSc Thesis at Esade written by Oliver Caspers regarding the topic “Predictive Maintenance for Lithium-Ion Batteries: Predicting the Remaining Useful Life (RUL) using Data-Driven Machine Learning based on Real-World Battery Datasets”.

SNL_Final.ipynb: The main Jupyter Notebook which contains the main code used to load, clean, and transform the SNL data. Four initial models are evaluated and a RF is chosen to be optimized. The RF is trained to predict the RUL on the training data and optimized using the validation data. Finally, the model is tested using independent testing data from UL.

File: SNL_Cycle_Timeseries_Data/SNL_18650_NMC_25C_0-100_0.5-1C_b_cycle_data.csv (part 3 of 3)
Cycle_Index,Start_Time,End_Time,Test_Time (s),Min_Current (A),Max_Current (A),Min_Voltage (V),Max_Voltage (V),Charge_Capacity (Ah),Discharge_Capacity (Ah),Charge_Energy (Wh),Discharge_Energy (Wh)
670.0,2018-11-14 16:02:30.143627,2018-11-14 18:46:16.469837,7225784.331,-3.001,1.499,1.998,4.201,2.334,2.335,9.065,8.315
671.0,2018-11-14 18:48:16.526743,2018-11-14 21:31:59.232638,7235727.094,-3.001,1.499,1.997,4.201,2.333,2.335,9.063,8.314
672.0,2018-11-14 21:33:59.288429,2018-11-15 00:17:43.401004,7245671.262,-3.001,1.499,1.998,4.201,2.333,2.335,9.064,8.314
673.0,2018-11-15 00:19:43.457629,2018-11-15 03:03:25.694977,7255613.556,-3.001,1.499,1.996,4.201,2.333,2.334,9.061,8.312
674.0,2018-11-15 03:05:25.749252,2018-11-15 05:49:06.037567,7265553.899,-3.001,1.499,1.999,4.201,2.332,2.334,9.061,8.311
675.0,2018-11-15 05:51:06.086393,2018-11-15 08:34:46.251429,7275494.113,-3.001,1.499,1.996,4.201,2.332,2.334,9.058,8.309
676.0,2018-11-15 08:36:46.310413,2018-11-15 11:20:24.549427,7285432.411,-3.001,1.499,1.998,4.201,2.331,2.333,9.056,8.307
677.0,2018-11-15 11:22:24.599647,2018-11-15 14:06:05.915979,7295373.777,-3.001,1.499,1.999,4.201,2.331,2.333,9.056,8.307
678.0,2018-11-15 14:08:05.977824,2018-11-15 16:51:40.908531,7305308.77,-3.001,1.499,1.995,4.201,2.33,2.332,9.052,8.304
679.0,2018-11-15 16:53:40.956743,2018-11-15 19:37:11.708002,7315239.569,-3.001,1.499,1.996,4.201,2.33,2.332,9.052,8.303
680.0,2018-11-15 19:39:11.766627,2018-11-15 22:22:45.687097,7325173.548,-3.001,1.499,1.999,4.201,2.33,2.331,9.05,8.301
681.0,2018-11-15 22:24:45.730161,2018-11-16 01:08:16.033437,7335103.895,-3.001,1.499,1.999,4.201,2.329,2.331,9.047,8.3
682.0,2018-11-16 01:10:16.086587,2018-11-16 03:53:50.524592,7345038.386,-3.001,1.499,1.998,4.201,2.329,2.331,9.049,8.3
683.0,2018-11-16 03:55:50.593929,2018-11-16 06:39:19.067190,7354966.928,-3.001,1.499,1.998,4.201,2.328,2.33,9.044,8.298
684.0,2018-11-16 06:41:19.111747,2018-11-16 09:24:47.636383,7364895.498,-3.001,1.499,1.996,4.201,2.328,2.33,9.045,8.298
685.0,2018-11-16 09:26:47.688047,2018-11-16 12:10:18.054865,7374825.916,-3.001,1.499,1.996,4.201,2.328,2.33,9.042,8.296
686.0,2018-11-16 12:12:18.116144,2018-11-16 14:55:45.005160,7384752.866,-3.001,1.499,1.997,4.201,2.327,2.329,9.04,8.295
687.0,2018-11-16 14:57:45.070885,2018-11-16 17:41:10.498507,7394678.36,-3.001,1.499,1.998,4.201,2.328,2.329,9.041,8.295
688.0,2018-11-16 17:43:10.566114,2018-11-16 20:26:35.217480,7404603.079,-3.001,1.499,1.997,4.201,2.327,2.329,9.039,8.294
689.0,2018-11-16 20:28:35.285400,2018-11-16 23:11:57.306178,7414525.167,-3.001,1.499,1.996,4.201,2.327,2.328,9.039,8.292
690.0,2018-11-16 23:13:57.370527,2018-11-17 01:57:23.144046,7424451.005,-3.001,1.499,1.998,4.201,2.327,2.328,9.038,8.291
691.0,2018-11-17 01:59:23.210641,2018-11-17 04:42:44.855824,7434372.717,-3.001,1.499,1.999,4.201,2.326,2.328,9.036,8.289
692.0,2018-11-17 04:44:44.918328,2018-11-17 07:28:05.517336,7444293.379,-3.001,1.499,1.999,4.201,2.326,2.328,9.035,8.288
693.0,2018-11-17 07:30:05.573843,2018-11-17 10:13:22.649256,7454210.511,-3.001,1.499,1.998,4.201,2.325,2.327,9.031,8.284
694.0,2018-11-17 10:15:22.693951,2018-11-17 12:58:35.974795,7464123.836,-3.001,1.499,1.998,4.201,2.324,2.326,9.03,8.282
695.0,2018-11-17 13:00:36.032800,2018-11-17 15:43:49.261261,7474037.123,-3.001,1.499,1.998,4.201,2.324,2.326,9.029,8.282
696.0,2018-11-17 15:45:49.301311,2018-11-17 18:29:01.598871,7483949.46,-3.001,1.499,1.994,4.201,2.324,2.326,9.028,8.281
697.0,2018-11-17 18:31:01.650674,2018-11-17 21:14:14.799207,7493862.66,-3.001,1.499,1.995,4.201,2.324,2.326,9.028,8.281
698.0,2018-11-17 21:16:14.864165,2018-11-17 23:59:24.168157,7503772.029,-3.001,1.499,1.996,4.201,2.323,2.325,9.025,8.278
699.0,2018-11-18 00:01:24.193789,2018-11-18 02:44:29.430194,7513677.291,-3.001,1.499,1.996,4.201,2.323,2.324,9.023,8.276
700.0,2018-11-18 02:46:29.486905,2018-11-18 05:29:39.082225,7523586.944,-3.001,1.499,1.998,4.201,2.323,2.324,9.023,8.276
701.0,2018-11-18 05:31:39.146287,2018-11-18 08:14:45.162443,7533493.024,-3.001,1.499,1.996,4.201,2.322,2.324,9.02,8.274
702.0,2018-11-18 08:16:45.228086,2018-11-18 10:59:48.899038,7543396.76,-3.001,1.499,1.999,4.201,2.322,2.323,9.02,8.273
703.0,2018-11-18 11:01:48.962538,2018-11-18 13:44:49.744270,7553297.606,-3.001,1.499,1.998,4.201,2.321,2.323,9.018,8.272
704.0,2018-11-18 13:46:49.800499,2018-11-18 16:29:51.817010,7563199.678,-3.001,1.499,1.998,4.201,2.321,2.323,9.018,8.271
705.0,2018-11-18 16:31:51.899818,2018-11-18 19:14:55.469241,7573103.331,-3.001,1.499,1.997,4.201,2.321,2.323,9.018,8.271
706.0,2018-11-18 19:16:55.550009,2018-11-18 21:59:57.547242,7583005.409,-3.001,1.499,1.996,4.201,2.321,2.322,9.016,8.269
707.0,2018-11-18 22:01:57.591172,2018-11-19 00:44:58.695941,7592906.557,-3.001,1.499,1.999,4.201,2.321,2.322,9.016,8.268
708.0,2018-11-19 00:46:58.733405,2018-11-19 03:29:58.786704,7602806.648,-3.001,1.499,1.997,4.201,2.32,2.322,9.013,8.267
709.0,2018-11-19 03:31:58.847425,2018-11-19 06:14:55.964407,7612703.826,-3.001,1.499,1.996,4.201,2.32,2.321,9.011,8.265
710.0,2018-11-19 06:16:56.012227,2018-11-19 08:59:52.348108,7622600.209,-3.001,1.499,1.999,4.201,2.319,2.321,9.01,8.263
711.0,2018-11-19 09:01:52.373637,2018-11-19 11:44:38.320649,7632486.182,-3.001,1.499,1.997,4.201,2.318,2.32,9.004,8.252
712.0,2018-11-19 11:46:38.374886,2018-11-19 14:29:14.511613,7642362.373,-3.001,1.499,1.998,4.201,2.317,2.319,9.004,8.249
713.0,2018-11-19 14:31:14.550272,2018-11-19 17:13:52.679111,7652240.54,-3.001,1.499,1.993,4.201,2.317,2.319,9.002,8.249
714.0,2018-11-19 17:15:52.736222,2018-11-19 19:58:29.639212,7662117.5,-3.001,1.499,1.998,4.201,2.316,2.318,9.001,8.248
715.0,2018-11-19 20:00:29.713185,2018-11-19 22:43:09.236730,7671997.098,-3.001,1.499,1.997,4.201,2.316,2.318,9.001,8.247
716.0,2018-11-19 22:45:09.300311,2018-11-20 01:27:42.308394,7681870.17,-3.001,1.499,1.996,4.201,2.316,2.317,8.997,8.245
717.0,2018-11-20 01:29:42.351440,2018-11-20 04:12:16.235907,7691744.097,-3.001,1.499,1.993,4.201,2.316,2.318,8.999,8.245
718.0,2018-11-20 04:14:16.322052,2018-11-20 06:56:47.395214,7701615.256,-3.001,1.499,1.999,4.201,2.315,2.317,8.994,8.242
719.0,2018-11-20 06:58:47.426180,2018-11-20 09:41:13.506893,7711481.368,-3.001,1.499,1.998,4.201,2.314,2.316,8.991,8.235
720.0,2018-11-20 09:43:13.550415,2018-11-20 12:25:35.216053,7721343.077,-3.001,1.499,1.999,4.201,2.314,2.315,8.992,8.233
721.0,2018-11-20 12:27:35.295285,2018-11-20 15:09:54.976603,7731202.838,-3.001,1.499,1.996,4.201,2.313,2.315,8.99,8.232
722.0,2018-11-20 15:11:55.044193,2018-11-20 17:54:16.101401,7741063.963,-3.001,1.499,1.996,4.201,2.314,2.315,8.992,8.233
723.0,2018-11-20 17:56:16.160298,2018-11-20 20:38:36.974566,7750924.836,-3.001,1.499,1.996,4.201,2.313,2.315,8.988,8.231
724.0,2018-11-20 20:40:37.055583,2018-11-20 23:22:53.299281,7760781.161,-3.001,1.499,1.997,4.201,2.312,2.314,8.986,8.229
725.0,2018-11-20 23:24:53.363642,2018-11-21 02:07:14.258567,7770642.12,-3.001,1.499,1.994,4.201,2.312,2.314,8.987,8.23
726.0,2018-11-21 02:09:14.282813,2018-11-21 04:51:31.863225,7780499.725,-3.001,1.499,1.997,4.201,2.312,2.313,8.983,8.228
727.0,2018-11-21 04:53:31.904104,2018-11-21 07:35:45.459888,7790353.321,-3.001,1.499,1.996,4.201,2.312,2.313,8.983,8.228
728.0,2018-11-21 07:37:45.510647,2018-11-21 10:19:58.933915,7800206.795,-3.001,1.499,1.999,4.201,2.311,2.313,8.981,8.226
729.0,2018-11-21 10:21:58.971985,2018-11-21 13:04:12.805254,7810060.667,-3.001,1.499,1.996,4.201,2.311,2.313,8.981,8.226
730.0,2018-11-21 13:06:12.854022,2018-11-21 15:48:28.224932,7819916.086,-3.001,1.499,1.999,4.201,2.311,2.313,8.982,8.226
731.0,2018-11-21 15:50:28.287013,2018-11-21 18:32:40.282741,7829768.144,-3.001,1.499,1.998,4.201,2.31,2.312,8.979,8.224
732.0,2018-11-21 18:34:40.321038,2018-11-21 21:16:51.650166,7839619.511,-3.001,1.499,1.998,4.201,2.31,2.312,8.979,8.223
733.0,2018-11-21 21:18:51.694790,2018-11-22 00:01:03.327394,7849471.189,-3.001,1.499,1.998,4.201,2.31,2.312,8.977,8.222
734.0,2018-11-22 00:03:03.379102,2018-11-22 02:45:13.561969,7859321.423,-3.001,1.499,1.994,4.201,2.31,2.311,8.975,8.221
735.0,2018-11-22 02:47:13.587087,2018-11-22 05:29:23.222962,7869171.084,-3.001,1.499,1.996,4.201,2.309,2.311,8.974,8.218
736.0,2018-11-22 05:31:23.283186,2018-11-22 08:13:27.321993,7879015.183,-3.001,1.499,1.993,4.201,2.309,2.31,8.972,8.217
737.0,2018-11-22 08:15:27.377000,2018-11-22 10:57:30.240935,7888858.102,-3.001,1.499,1.998,4.201,2.309,2.31,8.972,8.216
738.0,2018-11-22 10:59:30.288920,2018-11-22 13:41:35.170669,7898703.032,-3.001,1.499,1.999,4.201,2.308,2.31,8.97,8.215
739.0,2018-11-22 13:43:35.214804,2018-11-22 16:25:37.862050,7908545.723,-3.001,1.499,1.999,4.201,2.308,2.309,8.969,8.213
740.0,2018-11-22 16:27:37.930186,2018-11-22 19:09:42.310186,7918390.171,-3.001,1.499,1.998,4.201,2.308,2.309,8.969,8.213
741.0,2018-11-22 19:11:42.342231,2018-11-22 21:53:42.291248,7928230.153,-3.001,1.499,1.997,4.201,2.307,2.309,8.966,8.211
742.0,2018-11-22 21:55:42.342720,2018-11-23 00:37:42.288295,7938070.15,-3.001,1.499,1.998,4.201,2.307,2.309,8.966,8.21
743.0,2018-11-23 00:39:42.359248,2018-11-23 03:21:41.395551,7947909.257,-3.001,1.499,1.998,4.201,2.306,2.308,8.963,8.208
744.0,2018-11-23 03:23:41.422029,2018-11-23 06:05:35.625826,7957743.487,-3.001,1.499,1.997,4.201,2.306,2.307,8.961,8.206
745.0,2018-11-23 06:07:35.693580,2018-11-23 08:49:29.895261,7967577.757,-3.001,1.499,1.996,4.201,2.306,2.307,8.961,8.206
746.0,2018-11-23 08:51:29.941885,2018-11-23 11:33:23.094493,7977410.956,-3.001,1.499,1.998,4.201,2.305,2.307,8.96,8.204
747.0,2018-11-23 11:35:23.133546,2018-11-23 14:17:15.183573,7987243.045,-3.001,1.499,1.998,4.201,2.305,2.307,8.959,8.204
748.0,2018-11-23 14:19:15.260684,2018-11-23 17:01:07.990882,7997075.852,-3.001,1.499,1.999,4.201,2.305,2.307,8.958,8.203
749.0,2018-11-23 17:03:08.044604,2018-11-23 19:44:56.976606,8006904.838,-3.001,1.499,1.997,4.201,2.304,2.306,8.956,8.201
750.0,2018-11-23 19:46:57.016419,2018-11-23 22:28:49.369176,8016737.23,-3.001,1.499,1.997,4.201,2.304,2.306,8.957,8.201
751.0,2018-11-23 22:30:49.400417,2018-11-24 01:12:37.453185,8026565.314,-3.001,1.499,1.998,4.201,2.304,2.306,8.953,8.199
752.0,2018-11-24 01:14:37.469025,2018-11-24 03:56:25.005995,8036392.867,-3.001,1.499,1.997,4.201,2.303,2.305,8.953,8.198
753.0,2018-11-24 03:58:25.036576,2018-11-24 06:40:11.052791,8046218.914,-3.001,1.499,1.998,4.201,2.303,2.305,8.951,8.196
754.0,2018-11-24 06:42:11.048950,2018-11-24 09:23:55.740150,8056043.601,-3.001,1.499,1.996,4.201,2.303,2.305,8.95,8.196
755.0,2018-11-24 09:25:55.762145,2018-11-24 12:07:42.144849,8065870.006,-3.001,1.499,1.998,4.201,2.303,2.305,8.952,8.196
756.0,2018-11-24 12:09:42.164475,2018-11-24 14:51:27.193857,8075695.055,-3.001,1.499,1.998,4.201,2.302,2.304,8.949,8.195
757.0,2018-11-24 14:53:27.208445,2018-11-24 17:35:11.096686,8085518.958,-3.001,1.499,1.996,4.201,2.302,2.304,8.949,8.193
758.0,2018-11-24 17:37:11.120412,2018-11-24 20:18:55.021759,8095342.883,-3.001,1.499,1.997,4.201,2.302,2.304,8.947,8.192
759.0,2018-11-24 20:20:55.007579,2018-11-24 23:02:36.164371,8105164.026,-3.001,1.499,1.998,4.201,2.301,2.303,8.945,8.191
760.0,2018-11-24 23:04:36.154669,2018-11-25 01:46:16.792691,8114984.654,-3.001,1.499,1.998,4.201,2.301,2.303,8.945,8.19
761.0,2018-11-25 01:48:16.818293,2018-11-25 04:29:53.302475,8124801.164,-3.001,1.499,1.994,4.201,2.3,2.302,8.941,8.187
762.0,2018-11-25 04:31:53.355925,2018-11-25 07:13:28.546680,8134616.408,-3.001,1.499,1.998,4.201,2.3,2.302,8.941,8.186
763.0,2018-11-25 07:15:28.532248,2018-11-25 09:57:04.962211,8144432.823,-3.001,1.499,1.999,4.201,2.3,2.302,8.941,8.185
764.0,2018-11-25 09:59:05.007446,2018-11-25 12:40:39.941065,8154247.802,-3.001,1.499,1.999,4.201,2.3,2.302,8.939,8.185
765.0,2018-11-25 12:42:39.933755,2018-11-25 15:24:15.743668,8164063.605,-3.001,1.499,1.999,4.201,2.3,2.302,8.94,8.185
766.0,2018-11-25 15:26:15.716789,2018-11-25 18:07:49.182165,8173877.043,-3.001,1.499,1.997,4.201,2.299,2.301,8.937,8.182
767.0,2018-11-25 18:09:49.256410,2018-11-25 20:51:20.050463,8183687.912,-3.001,1.499,1.998,4.201,2.299,2.301,8.936,8.181
768.0,2018-11-25 20:53:20.065393,2018-11-25 23:34:52.406129,8193500.267,-3.001,1.499,1.994,4.201,2.299,2.301,8.935,8.18
769.0,2018-11-25 23:36:52.473688,2018-11-26 02:18:20.244852,8203308.106,-3.001,1.499,1.998,4.201,2.298,2.3,8.931,8.177
770.0,2018-11-26 02:20:20.311104,2018-11-26 05:01:46.729445,8213114.591,-3.001,1.499,1.993,4.201,2.298,2.3,8.931,8.177
771.0,2018-11-26 05:03:46.791833,2018-11-26 07:45:11.539864,8222919.401,-3.001,1.499,1.998,4.201,2.297,2.299,8.93,8.175
772.0,2018-11-26 07:47:11.611580,2018-11-26 10:28:36.607703,8232724.469,-3.001,1.499,1.996,4.201,2.297,2.299,8.93,8.175
773.0,2018-11-26 10:30:36.626543,2018-11-26 13:12:01.120159,8242528.981,-3.001,1.499,1.996,4.201,2.297,2.299,8.929,8.174
774.0,2018-11-26 13:14:01.179144,2018-11-26 15:55:23.751459,8252331.613,-3.001,1.499,1.996,4.201,2.297,2.298,8.927,8.172
775.0,2018-11-26 15:57:23.762762,2018-11-26 18:38:45.712146,8262133.573,-3.001,1.499,1.996,4.201,2.297,2.298,8.927,8.172
776.0,2018-11-26 18:40:45.790453,2018-11-26 21:22:04.560293,8271932.422,-3.001,1.499,1.998,4.201,2.296,2.298,8.924,8.169
777.0,2018-11-26 21:24:04.622511,2018-11-27 00:05:21.966273,8281729.828,-3.001,1.499,1.998,4.201,2.295,2.297,8.923,8.167
778.0,2018-11-27 00:07:21.963077,2018-11-27 02:48:39.034633,8291526.896,-3.001,1.499,1.998,4.201,2.295,2.297,8.921,8.165
779.0,2018-11-27 02:50:39.090406,2018-11-27 05:31:50.904283,8301318.766,-3.001,1.499,1.999,4.201,2.294,2.296,8.918,8.163
780.0,2018-11-27 05:33:50.916953,2018-11-27 08:15:03.163474,8311111.025,-3.001,1.499,1.997,4.201,2.294,2.296,8.92,8.164
781.0,2018-11-27 08:17:03.243409,2018-11-27 10:58:15.318293,8320903.18,-3.001,1.499,1.998,4.201,2.294,2.296,8.918,8.155
782.0,2018-11-27 10:58:15.318426,2018-11-27 14:37:23.690096,8334051.551,-1.501,1.499,1.998,4.201,2.292,2.304,8.912,8.396
783.0,2018-11-27 14:37:23.722958,2018-11-27 18:17:02.055151,8347229.916,-1.501,1.499,1.998,4.201,2.302,2.306,8.962,8.403
784.0,2018-11-27 18:17:02.057882,2018-11-27 21:56:42.568999,8360410.43,-1.501,1.499,1.999,4.201,2.304,2.306,8.967,8.404
785.0,2018-11-27 21:56:42.569121,2018-11-27 21:57:42.556218,8360470.417,0.0,0.0,2.791,2.803,0.0,0.0,0.0,0.0
