Repository: Oliver191/MSc_Thesis_Predictive_Maintenance_Batteries

# MSc_Thesis_Predictive_Maintenance_Batteries
The GitHub repository accompanying the MSc Thesis at Esade written by Oliver Caspers regarding the topic “Predictive Maintenance for Lithium-Ion Batteries: Predicting the Remaining Useful Life (RUL) using Data-Driven Machine Learning based on Real-World Battery Datasets”.

SNL_Final.ipynb: The main Jupyter Notebook which contains the main code used to load, clean, and transform the SNL data. Four initial models are evaluated and a RF is chosen to be optimized. The RF is trained to predict the RUL on the training data and optimized using the validation data. Finally, the model is tested using independent testing data from UL.

File: SNL_Cycle_Timeseries_Data/SNL_18650_NMC_25C_20-80_0.5-0.5C_c_cycle_data.csv (part 3 of 4)
Cycle_Index,Start_Time,End_Time,Test_Time (s),Min_Current (A),Max_Current (A),Min_Voltage (V),Max_Voltage (V),Charge_Capacity (Ah),Discharge_Capacity (Ah),Charge_Energy (Wh),Discharge_Energy (Wh)
691.0,2017-11-19 00:49:03.333034,2017-11-19 02:52:05.427296,6313204.955,-1.5,1.499,3.179,4.02,1.437,1.437,5.434,5.078
692.0,2017-11-19 02:54:05.472518,2017-11-19 04:57:08.960815,6320708.488,-1.5,1.5,3.179,4.02,1.437,1.438,5.435,5.079
693.0,2017-11-19 04:59:09.018410,2017-11-19 07:02:12.031023,6328211.559,-1.5,1.499,3.179,4.02,1.437,1.438,5.435,5.079
694.0,2017-11-19 07:04:12.099778,2017-11-19 09:07:15.291473,6335714.819,-1.5,1.499,3.179,4.02,1.437,1.438,5.435,5.079
695.0,2017-11-19 09:09:15.340717,2017-11-19 11:12:18.555948,6343218.084,-1.5,1.499,3.179,4.02,1.437,1.438,5.435,5.079
696.0,2017-11-19 11:14:18.616834,2017-11-19 13:17:21.979469,6350721.507,-1.5,1.499,3.179,4.02,1.437,1.438,5.435,5.08
697.0,2017-11-19 13:19:22.021048,2017-11-19 15:22:27.345762,6358226.873,-1.5,1.499,3.179,4.02,1.438,1.438,5.437,5.081
698.0,2017-11-19 15:24:27.402301,2017-11-19 17:27:31.100530,6365730.628,-1.5,1.499,3.179,4.02,1.438,1.438,5.436,5.08
699.0,2017-11-19 17:29:31.138063,2017-11-19 19:32:34.892056,6373234.42,-1.5,1.499,3.179,4.02,1.438,1.438,5.435,5.08
700.0,2017-11-19 19:34:34.973383,2017-11-19 21:37:40.908233,6380740.436,-1.5,1.499,3.179,4.02,1.438,1.438,5.437,5.082
701.0,2017-11-19 21:39:40.974241,2017-11-19 23:42:47.191635,6388246.719,-1.5,1.499,3.179,4.02,1.438,1.438,5.437,5.083
702.0,2017-11-19 23:44:47.274329,2017-11-20 01:47:53.290078,6395752.818,-1.5,1.499,3.179,4.02,1.438,1.438,5.437,5.083
703.0,2017-11-20 01:49:53.342566,2017-11-20 03:52:57.501021,6403257.029,-1.5,1.499,3.179,4.02,1.438,1.438,5.435,5.082
704.0,2017-11-20 03:54:57.535332,2017-11-20 05:58:02.376786,6410761.904,-1.5,1.499,3.179,4.02,1.438,1.438,5.436,5.082
705.0,2017-11-20 06:00:02.425255,2017-11-20 08:03:06.490526,6418266.018,-1.5,1.499,3.179,4.02,1.438,1.438,5.435,5.081
706.0,2017-11-20 08:05:06.575385,2017-11-20 10:07:17.444960,6425716.973,-1.5,1.499,3.179,4.02,1.427,1.426,5.396,5.033
707.0,2017-11-20 10:09:17.505093,2017-11-20 12:11:44.650132,6433184.178,-1.5,1.499,3.179,4.02,1.43,1.43,5.409,5.051
708.0,2017-11-20 12:13:44.735044,2017-11-20 14:16:09.644817,6440649.172,-1.5,1.5,3.179,4.02,1.429,1.43,5.407,5.049
709.0,2017-11-20 14:18:09.710342,2017-11-20 16:20:37.501059,6448117.029,-1.5,1.499,3.179,4.02,1.43,1.431,5.409,5.052
710.0,2017-11-20 16:22:37.564135,2017-11-20 18:25:10.900085,6455590.428,-1.5,1.499,3.179,4.02,1.431,1.432,5.413,5.056
711.0,2017-11-20 18:27:10.957679,2017-11-20 20:29:45.969428,6463065.497,-1.5,1.499,3.179,4.02,1.432,1.432,5.414,5.058
712.0,2017-11-20 20:31:46.055200,2017-11-20 22:34:22.124414,6470541.652,-1.5,1.499,3.179,4.02,1.432,1.432,5.415,5.058
713.0,2017-11-20 22:36:22.177902,2017-11-21 00:38:58.900708,6478018.428,-1.5,1.499,3.179,4.02,1.432,1.432,5.415,5.059
714.0,2017-11-21 00:40:58.953936,2017-11-21 02:43:39.926806,6485499.454,-1.5,1.499,3.179,4.02,1.433,1.433,5.418,5.063
715.0,2017-11-21 02:45:39.987134,2017-11-21 04:48:21.410654,6492980.938,-1.5,1.499,3.179,4.02,1.433,1.433,5.418,5.064
716.0,2017-11-21 04:50:21.446688,2017-11-21 06:53:04.978827,6500464.506,-1.5,1.499,3.179,4.02,1.433,1.434,5.42,5.065
717.0,2017-11-21 06:55:05.056923,2017-11-21 08:57:47.704495,6507947.232,-1.5,1.5,3.179,4.02,1.433,1.434,5.419,5.065
718.0,2017-11-21 08:59:47.729816,2017-11-21 11:02:32.677684,6515432.205,-1.5,1.499,3.179,4.02,1.434,1.434,5.421,5.067
719.0,2017-11-21 11:04:32.716285,2017-11-21 13:07:19.096956,6522918.625,-1.5,1.499,3.179,4.02,1.434,1.434,5.422,5.068
720.0,2017-11-21 13:09:19.151129,2017-11-21 15:12:06.469627,6530405.997,-1.5,1.499,3.179,4.02,1.434,1.435,5.423,5.069
721.0,2017-11-21 15:14:06.509755,2017-11-21 17:16:56.612591,6537896.14,-1.5,1.499,3.179,4.02,1.435,1.435,5.425,5.071
722.0,2017-11-21 17:18:56.674300,2017-11-21 19:21:47.038845,6545386.566,-1.5,1.499,3.179,4.02,1.435,1.435,5.425,5.072
723.0,2017-11-21 19:23:47.122524,2017-11-21 21:26:39.218805,6552878.746,-1.5,1.499,3.179,4.02,1.435,1.435,5.426,5.073
724.0,2017-11-21 21:28:39.248956,2017-11-21 23:31:33.269380,6560372.797,-1.5,1.499,3.179,4.02,1.435,1.436,5.428,5.075
725.0,2017-11-21 23:33:33.296395,2017-11-22 01:36:27.309704,6567866.837,-1.5,1.499,3.179,4.02,1.435,1.436,5.427,5.075
726.0,2017-11-22 01:38:27.395728,2017-11-22 03:41:22.450040,6575361.978,-1.5,1.5,3.179,4.02,1.436,1.436,5.428,5.076
727.0,2017-11-22 03:43:22.518817,2017-11-22 05:46:18.772352,6582858.3,-1.5,1.499,3.179,4.02,1.436,1.436,5.429,5.077
728.0,2017-11-22 05:48:18.841328,2017-11-22 07:51:14.157861,6590353.685,-1.5,1.499,3.179,4.02,1.436,1.436,5.429,5.076
729.0,2017-11-22 07:53:14.225450,2017-11-22 09:56:10.476997,6597850.005,-1.5,1.499,3.179,4.02,1.436,1.436,5.429,5.077
730.0,2017-11-22 09:58:10.513786,2017-11-22 12:01:08.171855,6605347.699,-1.5,1.499,3.179,4.02,1.436,1.437,5.43,5.078
731.0,2017-11-22 12:03:08.242560,2017-11-22 14:06:05.562109,6612845.09,-1.5,1.499,3.179,4.02,1.436,1.437,5.43,5.078
732.0,2017-11-22 14:08:05.603430,2017-11-22 16:11:04.239599,6620343.767,-1.5,1.499,3.179,4.02,1.436,1.437,5.431,5.079
733.0,2017-11-22 16:13:04.316419,2017-11-22 18:16:03.585623,6627843.113,-1.5,1.499,3.179,4.02,1.437,1.437,5.431,5.08
734.0,2017-11-22 18:18:03.667365,2017-11-22 20:21:03.196596,6635342.724,-1.5,1.499,3.179,4.02,1.437,1.437,5.432,5.08
735.0,2017-11-22 20:23:03.221555,2017-11-22 22:26:01.793813,6642841.321,-1.5,1.499,3.179,4.02,1.436,1.437,5.431,5.08
736.0,2017-11-22 22:28:01.822678,2017-11-23 00:31:00.558620,6650340.086,-1.5,1.499,3.179,4.02,1.436,1.437,5.431,5.08
737.0,2017-11-23 00:33:00.623130,2017-11-23 02:36:01.086918,6657840.615,-1.5,1.499,3.179,4.02,1.437,1.437,5.432,5.081
738.0,2017-11-23 02:38:01.158637,2017-11-23 04:41:00.449357,6665339.977,-1.5,1.499,3.179,4.02,1.437,1.437,5.431,5.08
739.0,2017-11-23 04:43:00.495022,2017-11-23 06:46:01.451697,6672840.979,-1.5,1.499,3.179,4.02,1.437,1.437,5.432,5.082
740.0,2017-11-23 06:48:01.505047,2017-11-23 08:51:03.102321,6680342.63,-1.5,1.499,3.179,4.02,1.437,1.437,5.433,5.082
741.0,2017-11-23 08:53:03.133405,2017-11-23 10:56:07.061870,6687846.589,-1.5,1.499,3.179,4.02,1.438,1.438,5.435,5.084
742.0,2017-11-23 10:58:07.137000,2017-11-23 13:01:10.465479,6695349.993,-1.5,1.499,3.179,4.02,1.437,1.438,5.434,5.084
743.0,2017-11-23 13:03:10.520905,2017-11-23 15:06:12.841484,6702852.369,-1.5,1.499,3.179,4.02,1.437,1.438,5.433,5.083
744.0,2017-11-23 15:08:12.907191,2017-11-23 17:11:16.247481,6710355.775,-1.5,1.499,3.179,4.02,1.437,1.438,5.434,5.084
745.0,2017-11-23 17:13:16.293788,2017-11-23 19:16:20.033274,6717859.561,-1.5,1.499,3.179,4.02,1.437,1.438,5.434,5.084
746.0,2017-11-23 19:18:20.091785,2017-11-23 21:21:25.481781,6725365.009,-1.5,1.499,3.179,4.02,1.438,1.438,5.436,5.086
747.0,2017-11-23 21:23:25.555592,2017-11-23 23:26:30.287437,6732869.815,-1.5,1.499,3.179,4.02,1.438,1.438,5.435,5.086
748.0,2017-11-23 23:28:30.312882,2017-11-24 01:31:36.073474,6740375.601,-1.5,1.499,3.179,4.02,1.438,1.438,5.436,5.086
749.0,2017-11-24 01:33:36.145940,2017-11-24 03:36:41.343611,6747880.871,-1.5,1.499,3.179,4.02,1.438,1.438,5.435,5.086
750.0,2017-11-24 03:38:41.368440,2017-11-24 05:41:46.752275,6755386.28,-1.5,1.499,3.179,4.02,1.438,1.438,5.435,5.086
751.0,2017-11-24 05:43:46.823391,2017-11-24 07:46:52.019405,6762891.547,-1.5,1.499,3.179,4.02,1.438,1.438,5.435,5.086
752.0,2017-11-24 07:48:52.105147,2017-11-24 09:51:58.861107,6770398.389,-1.5,1.499,3.179,4.02,1.438,1.439,5.437,5.088
753.0,2017-11-24 09:53:58.933204,2017-11-24 11:57:04.754948,6777904.283,-1.5,1.499,3.179,4.02,1.438,1.438,5.436,5.087
754.0,2017-11-24 11:59:04.780192,2017-11-24 14:02:11.571719,6785411.099,-1.5,1.499,3.179,4.02,1.438,1.439,5.437,5.088
755.0,2017-11-24 14:04:11.614293,2017-11-24 16:07:17.409187,6792916.937,-1.5,1.499,3.179,4.02,1.438,1.438,5.435,5.087
756.0,2017-11-24 16:09:17.436343,2017-11-24 18:12:24.044332,6800423.572,-1.5,1.499,3.179,4.02,1.438,1.439,5.436,5.088
757.0,2017-11-24 18:14:24.119814,2017-11-24 20:17:31.449164,6807930.977,-1.5,1.499,3.179,4.02,1.438,1.439,5.437,5.088
758.0,2017-11-24 20:19:31.480339,2017-11-24 22:22:41.127542,6815440.655,-1.5,1.499,3.179,4.02,1.439,1.439,5.439,5.09
759.0,2017-11-24 22:24:41.180934,2017-11-25 00:27:51.153489,6822950.681,-1.5,1.499,3.179,4.02,1.439,1.439,5.439,5.091
760.0,2017-11-25 00:29:51.198142,2017-11-25 02:32:58.153392,6830457.681,-1.5,1.499,3.179,4.02,1.438,1.439,5.436,5.088
761.0,2017-11-25 02:34:58.215788,2017-11-25 04:38:07.206151,6837966.734,-1.5,1.499,3.179,4.02,1.439,1.439,5.438,5.09
762.0,2017-11-25 04:40:07.289379,2017-11-25 06:43:14.790108,6845474.318,-1.5,1.499,3.179,4.02,1.438,1.439,5.437,5.089
763.0,2017-11-25 06:45:14.829397,2017-11-25 08:48:23.680089,6852983.208,-1.5,1.499,3.179,4.02,1.439,1.439,5.438,5.09
764.0,2017-11-25 08:50:23.708507,2017-11-25 10:53:32.443337,6860491.971,-1.5,1.499,3.179,4.02,1.438,1.439,5.438,5.09
765.0,2017-11-25 10:55:32.492279,2017-11-25 12:58:41.362560,6868000.89,-1.5,1.499,3.179,4.02,1.439,1.439,5.438,5.09
766.0,2017-11-25 13:00:41.401119,2017-11-25 15:03:49.562842,6875509.09,-1.5,1.499,3.179,4.02,1.438,1.439,5.437,5.09
767.0,2017-11-25 15:05:49.620874,2017-11-25 17:08:58.384580,6883017.912,-1.5,1.499,3.179,4.02,1.439,1.439,5.438,5.09
768.0,2017-11-25 17:10:58.431925,2017-11-25 19:14:06.954876,6890526.483,-1.5,1.499,3.179,4.02,1.438,1.439,5.438,5.09
769.0,2017-11-25 19:16:07.053701,2017-11-25 21:19:17.273482,6898036.801,-1.5,1.499,3.179,4.02,1.439,1.439,5.439,5.092
770.0,2017-11-25 21:21:17.301534,2017-11-25 23:24:23.441812,6905542.969,-1.5,1.499,3.179,4.02,1.438,1.438,5.435,5.089
771.0,2017-11-25 23:26:23.517470,2017-11-26 01:29:31.347122,6913050.875,-1.5,1.499,3.179,4.02,1.438,1.439,5.437,5.09
772.0,2017-11-26 01:31:31.379405,2017-11-26 03:34:41.277854,6920560.805,-1.5,1.499,3.179,4.02,1.439,1.439,5.438,5.092
773.0,2017-11-26 03:36:41.332636,2017-11-26 05:39:52.495240,6928072.023,-1.5,1.499,3.179,4.02,1.439,1.439,5.44,5.093
774.0,2017-11-26 05:41:52.574411,2017-11-26 07:45:00.223507,6935579.751,-1.5,1.499,3.179,4.02,1.438,1.439,5.437,5.09
775.0,2017-11-26 07:47:00.289934,2017-11-26 09:50:10.757700,6943090.285,-1.5,1.499,3.179,4.02,1.439,1.439,5.439,5.092
776.0,2017-11-26 09:52:10.784701,2017-11-26 11:55:21.579201,6950601.107,-1.5,1.499,3.179,4.02,1.439,1.439,5.439,5.093
777.0,2017-11-26 11:57:21.660808,2017-11-26 14:00:31.845859,6958111.373,-1.5,1.499,3.179,4.02,1.439,1.439,5.439,5.092
778.0,2017-11-26 14:02:31.888001,2017-11-26 16:05:42.868519,6965622.396,-1.5,1.499,3.179,4.02,1.439,1.44,5.439,5.093
779.0,2017-11-26 16:07:42.965795,2017-11-26 18:10:51.745401,6973131.273,-1.5,1.499,3.179,4.02,1.439,1.439,5.438,5.091
780.0,2017-11-26 18:12:51.801063,2017-11-26 20:16:02.746728,6980642.274,-1.5,1.499,3.179,4.02,1.439,1.439,5.439,5.093
781.0,2017-11-26 20:18:02.764012,2017-11-26 22:21:13.289988,6988152.818,-1.5,1.499,3.179,4.02,1.439,1.439,5.439,5.092
782.0,2017-11-26 22:23:13.330791,2017-11-27 00:26:22.527692,6995662.055,-1.5,1.499,3.179,4.02,1.439,1.439,5.438,5.092
783.0,2017-11-27 00:28:22.558600,2017-11-27 02:31:32.548097,7003172.076,-1.5,1.499,3.179,4.02,1.439,1.439,5.438,5.092
784.0,2017-11-27 02:33:32.601693,2017-11-27 04:36:43.230620,7010682.758,-1.5,1.499,3.179,4.02,1.439,1.439,5.439,5.093
785.0,2017-11-27 04:38:43.307871,2017-11-27 06:41:54.702416,7018194.23,-1.5,1.499,3.179,4.02,1.439,1.44,5.44,5.094
786.0,2017-11-27 06:43:54.804209,2017-11-27 08:47:05.194721,7025704.722,-1.5,1.499,3.179,4.02,1.439,1.439,5.439,5.093
787.0,2017-11-27 08:49:05.258511,2017-11-27 10:52:40.352802,7033239.88,-1.5,1.499,3.179,4.02,1.444,1.445,5.458,5.116
788.0,2017-11-27 10:54:40.458345,2017-11-27 12:58:18.560694,7040778.088,-1.5,1.5,3.179,4.02,1.445,1.445,5.46,5.117
789.0,2017-11-27 13:00:18.677912,2017-11-27 15:04:01.008350,7048320.536,-1.5,1.499,3.179,4.02,1.445,1.446,5.462,5.121
790.0,2017-11-27 15:06:01.087581,2017-11-27 17:09:43.487046,7055863.015,-1.5,1.499,3.179,4.02,1.446,1.446,5.463,5.12
791.0,2017-11-27 17:11:43.516622,2017-11-27 19:15:29.472583,7063409.0,-1.5,1.499,3.179,4.02,1.446,1.447,5.465,5.123
792.0,2017-11-27 19:17:29.489289,2017-11-27 21:21:16.169991,7070955.698,-1.5,1.499,3.179,4.02,1.446,1.447,5.466,5.124
793.0,2017-11-27 21:23:16.221944,2017-11-27 23:27:05.409706,7078504.937,-1.5,1.499,3.179,4.02,1.447,1.447,5.467,5.126
794.0,2017-11-27 23:29:05.391547,2017-11-28 01:32:55.471171,7086054.999,-1.5,1.499,3.179,4.02,1.447,1.448,5.468,5.127
795.0,2017-11-28 01:34:55.493792,2017-11-28 03:38:47.794671,7093607.322,-1.5,1.499,3.179,4.02,1.448,1.448,5.47,5.129
796.0,2017-11-28 03:40:47.876714,2017-11-28 05:44:41.765633,7101161.293,-1.5,1.5,3.179,4.02,1.448,1.448,5.471,5.13
797.0,2017-11-28 05:46:41.848002,2017-11-28 07:50:34.819655,7108714.347,-1.5,1.499,3.179,4.02,1.448,1.448,5.471,5.13
798.0,2017-11-28 07:52:34.849751,2017-11-28 09:56:25.392044,7116264.92,-1.5,1.499,3.179,4.02,1.448,1.447,5.47,5.125
799.0,2017-11-28 09:58:25.421661,2017-11-28 12:01:58.685835,7123798.213,-1.5,1.499,3.179,4.02,1.444,1.444,5.456,5.113
800.0,2017-11-28 12:03:58.693881,2017-11-28 14:07:37.652628,7131337.18,-1.5,1.499,3.179,4.02,1.445,1.445,5.46,5.118
801.0,2017-11-28 14:09:37.730544,2017-11-28 16:13:15.564210,7138875.092,-1.5,1.499,3.179,4.02,1.445,1.445,5.459,5.117
802.0,2017-11-28 16:15:15.631371,2017-11-28 18:18:58.397192,7146417.925,-1.5,1.499,3.179,4.02,1.446,1.446,5.463,5.121
803.0,2017-11-28 18:20:58.430905,2017-11-28 20:24:41.081977,7153960.61,-1.5,1.499,3.179,4.02,1.446,1.446,5.463,5.121
804.0,2017-11-28 20:26:41.113225,2017-11-28 22:30:23.447610,7161502.975,-1.5,1.499,3.179,4.02,1.446,1.446,5.462,5.121
805.0,2017-11-28 22:32:23.444435,2017-11-29 00:36:09.038216,7169048.566,-1.5,1.499,3.179,4.02,1.446,1.447,5.465,5.123
806.0,2017-11-29 00:38:09.021671,2017-11-29 02:41:54.869718,7176594.397,-1.5,1.499,3.179,4.02,1.446,1.447,5.465,5.124
807.0,2017-11-29 02:43:54.855896,2017-11-29 04:47:41.208924,7184140.737,-1.5,1.499,3.179,4.02,1.446,1.447,5.465,5.124
808.0,2017-11-29 04:49:41.182902,2017-11-29 06:53:28.840246,7191688.368,-1.5,1.499,3.179,4.02,1.447,1.447,5.467,5.125
809.0,2017-11-29 06:55:28.835309,2017-11-29 08:59:16.025391,7199235.553,-1.5,1.499,3.179,4.02,1.447,1.447,5.466,5.125
810.0,2017-11-29 09:01:16.031074,2017-11-29 11:05:02.645432,7206782.173,-1.5,1.499,3.179,4.02,1.446,1.447,5.465,5.125
811.0,2017-11-29 11:07:02.729406,2017-11-29 13:12:37.794843,7214437.322,-1.5,1.499,3.179,4.02,1.468,1.471,5.544,5.224
812.0,2017-11-29 13:14:37.773459,2017-11-29 15:20:26.313754,7222105.841,-1.5,1.499,3.179,4.02,1.472,1.473,5.555,5.231
813.0,2017-11-29 15:22:26.349814,2017-11-29 17:28:22.927729,7229782.455,-1.5,1.499,3.179,4.02,1.474,1.474,5.562,5.237
814.0,2017-11-29 17:30:22.944082,2017-11-29 19:36:21.341231,7237460.869,-1.5,1.5,3.179,4.02,1.474,1.474,5.563,5.239
815.0,2017-11-29 19:38:21.309553,2017-11-29 21:44:24.439750,7245143.967,-1.5,1.499,3.179,4.02,1.475,1.475,5.567,5.242
816.0,2017-11-29 21:46:24.414651,2017-11-29 23:52:31.416957,7252830.945,-1.5,1.5,3.179,4.02,1.476,1.476,5.57,5.246
817.0,2017-11-29 23:54:31.451722,2017-11-30 02:00:37.776506,7260517.304,-1.5,1.499,3.179,4.02,1.475,1.476,5.569,5.245
818.0,2017-11-30 02:02:37.760342,2017-11-30 04:08:46.374662,7268205.902,-1.5,1.499,3.179,4.02,1.476,1.476,5.571,5.247
819.0,2017-11-30 04:10:46.405126,2017-11-30 06:16:54.065583,7275893.593,-1.5,1.499,3.179,4.02,1.476,1.476,5.57,5.247
820.0,2017-11-30 06:18:54.047059,2017-11-30 08:25:02.687230,7283582.215,-1.5,1.499,3.179,4.02,1.476,1.477,5.571,5.248
821.0,2017-11-30 08:27:02.668313,2017-11-30 10:33:12.266355,7291271.794,-1.5,1.499,3.179,4.02,1.476,1.477,5.572,5.248
822.0,2017-11-30 10:35:12.269300,2017-11-30 12:41:22.812285,7298962.34,-1.5,1.499,3.179,4.02,1.476,1.477,5.572,5.249
823.0,2017-11-30 12:43:22.833494,2017-11-30 14:49:34.475769,7306654.003,-1.5,1.499,3.179,4.02,1.477,1.477,5.573,5.25
824.0,2017-11-30 14:51:34.470458,2017-11-30 16:57:46.074896,7314345.603,-1.5,1.499,3.179,4.02,1.477,1.477,5.573,5.25
825.0,2017-11-30 16:59:46.121017,2017-11-30 19:05:59.266052,7322038.794,-1.5,1.499,3.179,4.02,1.477,1.477,5.574,5.251
826.0,2017-11-30 19:07:59.334845,2017-11-30 21:14:13.196550,7329732.724,-1.5,1.499,3.179,4.02,1.477,1.478,5.574,5.252
827.0,2017-11-30 21:16:13.242192,2017-11-30 23:22:26.386311,7337425.914,-1.5,1.499,3.179,4.02,1.477,1.477,5.574,5.251
828.0,2017-11-30 23:24:26.376236,2017-12-01 01:30:39.065424,7345118.593,-1.5,1.499,3.179,4.02,1.477,1.477,5.574,5.251
829.0,2017-12-01 01:32:39.139633,2017-12-01 03:38:52.402854,7352811.93,-1.5,1.499,3.179,4.02,1.477,1.477,5.574,5.252
830.0,2017-12-01 03:40:52.453072,2017-12-01 05:47:06.762412,7360506.29,-1.5,1.499,3.179,4.02,1.477,1.478,5.575,5.252
831.0,2017-12-01 05:49:06.758910,2017-12-01 07:55:19.929665,7368199.457,-1.5,1.499,3.179,4.02,1.477,1.477,5.574,5.252
832.0,2017-12-01 07:57:19.933458,2017-12-01 10:03:31.978011,7375891.506,-1.5,1.499,3.179,4.02,1.477,1.477,5.573,5.251
833.0,2017-12-01 10:05:32.002671,2017-12-01 12:11:46.651861,7383586.179,-1.5,1.499,3.179,4.02,1.477,1.478,5.575,5.253
834.0,2017-12-01 12:13:46.670516,2017-12-01 14:20:00.760231,7391280.288,-1.5,1.499,3.179,4.02,1.477,1.478,5.575,5.252
835.0,2017-12-01 14:22:00.834180,2017-12-01 16:28:15.535469,7398975.063,-1.5,1.499,3.179,4.02,1.477,1.478,5.575,5.253
836.0,2017-12-01 16:30:15.541250,2017-12-01 18:36:29.105170,7406668.633,-1.5,1.499,3.179,4.02,1.477,1.478,5.574,5.252
837.0,2017-12-01 18:38:29.134101,2017-12-01 20:44:43.135635,7414362.663,-1.5,1.499,3.179,4.02,1.477,1.478,5.575,5.252
838.0,2017-12-01 20:46:43.173170,2017-12-01 22:52:55.660469,7422055.188,-1.5,1.499,3.179,4.02,1.477,1.477,5.573,5.251
839.0,2017-12-01 22:54:55.672672,2017-12-02 01:01:11.140612,7429750.668,-1.5,1.5,3.179,4.02,1.477,1.478,5.576,5.254
840.0,2017-12-02 01:03:11.116881,2017-12-02 03:09:26.012331,7437445.54,-1.5,1.499,3.179,4.02,1.477,1.478,5.575,5.253
841.0,2017-12-02 03:11:26.060829,2017-12-02 05:17:41.304544,7445140.832,-1.5,1.499,3.179,4.02,1.477,1.478,5.575,5.253
842.0,2017-12-02 05:19:41.347853,2017-12-02 07:25:57.205971,7452836.734,-1.5,1.499,3.179,4.02,1.477,1.478,5.576,5.254
843.0,2017-12-02 07:27:57.213714,2017-12-02 09:34:13.094952,7460532.623,-1.5,1.499,3.179,4.02,1.477,1.478,5.576,5.254
844.0,2017-12-02 09:36:13.098504,2017-12-02 11:42:28.908439,7468228.436,-1.5,1.499,3.179,4.02,1.477,1.478,5.576,5.254
845.0,2017-12-02 11:44:28.970413,2017-12-02 13:50:44.741013,7475924.269,-1.5,1.499,3.179,4.02,1.477,1.478,5.576,5.254
846.0,2017-12-02 13:52:44.736219,2017-12-02 15:59:01.747528,7483621.275,-1.5,1.499,3.179,4.02,1.478,1.478,5.576,5.255
847.0,2017-12-02 16:01:01.724647,2017-12-02 18:07:18.215858,7491317.743,-1.5,1.499,3.179,4.02,1.478,1.478,5.576,5.255
848.0,2017-12-02 18:09:18.299183,2017-12-02 20:15:37.674798,7499017.202,-1.5,1.499,3.179,4.02,1.478,1.479,5.578,5.257
849.0,2017-12-02 20:17:37.696959,2017-12-02 22:23:54.481177,7506714.009,-1.5,1.499,3.179,4.02,1.478,1.478,5.576,5.255
850.0,2017-12-02 22:25:54.563109,2017-12-03 00:32:12.717127,7514412.245,-1.5,1.499,3.179,4.02,1.478,1.478,5.577,5.256
851.0,2017-12-03 00:34:12.720262,2017-12-03 02:40:31.107519,7522110.635,-1.5,1.499,3.179,4.02,1.478,1.478,5.578,5.256
852.0,2017-12-03 02:42:31.141666,2017-12-03 04:48:48.372142,7529807.9,-1.5,1.499,3.179,4.02,1.478,1.478,5.577,5.256
853.0,2017-12-03 04:50:48.388521,2017-12-03 06:57:06.270334,7537505.798,-1.5,1.499,3.179,4.02,1.478,1.478,5.577,5.256
854.0,2017-12-03 06:59:06.348293,2017-12-03 09:05:22.650289,7545202.178,-1.5,1.499,3.179,4.02,1.478,1.478,5.576,5.255
855.0,2017-12-03 09:07:22.630906,2017-12-03 11:13:40.270601,7552899.798,-1.5,1.499,3.179,4.02,1.478,1.478,5.577,5.256
856.0,2017-12-03 11:15:40.280996,2017-12-03 13:21:57.073479,7560596.601,-1.5,1.499,3.179,4.02,1.478,1.478,5.576,5.256
857.0,2017-12-03 13:23:57.127967,2017-12-03 15:30:14.867778,7568294.395,-1.5,1.499,3.179,4.02,1.478,1.478,5.577,5.256
858.0,2017-12-03 15:32:14.921259,2017-12-03 17:38:33.814819,7575993.342,-1.5,1.499,3.179,4.02,1.478,1.479,5.578,5.257
859.0,2017-12-03 17:40:33.790670,2017-12-03 19:46:49.732637,7583689.26,-1.5,1.499,3.179,4.02,1.477,1.478,5.575,5.255
860.0,2017-12-03 19:48:49.798270,2017-12-03 21:55:04.778957,7591384.307,-1.5,1.499,3.179,4.02,1.477,1.478,5.575,5.254
861.0,2017-12-03 21:57:04.807540,2017-12-04 00:03:19.401569,7599078.929,-1.5,1.499,3.179,4.02,1.477,1.478,5.574,5.254
862.0,2017-12-04 00:05:19.455056,2017-12-04 02:11:35.989948,7606775.518,-1.5,1.5,3.179,4.02,1.478,1.478,5.576,5.255
863.0,2017-12-04 02:13:36.056089,2017-12-04 04:19:51.256514,7614470.784,-1.5,1.499,3.179,4.02,1.477,1.478,5.575,5.255
864.0,2017-12-04 04:21:51.332959,2017-12-04 06:28:08.163662,7622167.691,-1.5,1.499,3.179,4.02,1.478,1.478,5.576,5.256
865.0,2017-12-04 06:30:08.190701,2017-12-04 08:36:25.124491,7629864.652,-1.5,1.499,3.179,4.02,1.478,1.478,5.576,5.256
866.0,2017-12-04 08:38:25.086790,2017-12-04 10:44:09.291027,7637528.819,-1.5,1.499,3.179,4.02,1.471,1.471,5.553,5.226
867.0,2017-12-04 10:46:09.321744,2017-12-04 12:51:53.107534,7645192.635,-1.5,1.5,3.179,4.02,1.471,1.471,5.552,5.228
868.0,2017-12-04 12:53:53.160239,2017-12-04 14:59:36.568459,7652856.096,-1.5,1.499,3.179,4.02,1.471,1.471,5.552,5.227
869.0,2017-12-04 15:01:36.564325,2017-12-04 17:07:23.041122,7660522.569,-1.5,1.499,3.179,4.02,1.471,1.472,5.554,5.23
870.0,2017-12-04 17:09:23.078362,2017-12-04 19:15:09.142785,7668188.67,-1.5,1.5,3.179,4.02,1.471,1.472,5.553,5.23
871.0,2017-12-04 19:17:09.158579,2017-12-04 21:23:01.661389,7675861.189,-1.5,1.499,3.179,4.02,1.473,1.473,5.559,5.235
872.0,2017-12-04 21:25:01.631794,2017-12-04 23:30:53.218889,7683532.747,-1.5,1.499,3.179,4.02,1.472,1.473,5.557,5.235
873.0,2017-12-04 23:32:53.254987,2017-12-05 01:38:45.692252,7691205.22,-1.5,1.499,3.179,4.02,1.473,1.473,5.558,5.235
874.0,2017-12-05 01:40:45.686242,2017-12-05 03:46:38.117396,7698877.645,-1.5,1.5,3.179,4.02,1.473,1.473,5.558,5.236
875.0,2017-12-05 03:48:38.100355,2017-12-05 05:54:32.322100,7706551.85,-1.5,1.5,3.179,4.02,1.473,1.473,5.56,5.237
876.0,2017-12-05 05:56:32.390563,2017-12-05 08:02:26.314191,7714225.842,-1.5,1.499,3.179,4.02,1.473,1.473,5.559,5.237
877.0,2017-12-05 08:04:26.389703,2017-12-05 10:10:21.921202,7721901.449,-1.5,1.5,3.179,4.02,1.473,1.474,5.561,5.238
878.0,2017-12-05 10:12:21.928165,2017-12-05 12:18:15.760581,7729575.288,-1.5,1.5,3.179,4.02,1.473,1.473,5.559,5.237
879.0,2017-12-05 12:20:15.837144,2017-12-05 14:26:10.331774,7737249.859,-1.5,1.499,3.179,4.02,1.473,1.474,5.56,5.238
880.0,2017-12-05 14:28:10.331251,2017-12-05 16:34:05.584859,7744925.112,-1.5,1.499,3.179,4.02,1.473,1.474,5.56,5.239
881.0,2017-12-05 16:36:05.655964,2017-12-05 18:42:03.064377,7752602.592,-1.5,1.499,3.179,4.02,1.474,1.474,5.562,5.24
882.0,2017-12-05 18:44:03.096318,2017-12-05 20:50:01.079957,7760280.608,-1.5,1.499,3.179,4.02,1.474,1.474,5.563,5.24
883.0,2017-12-05 20:52:01.102277,2017-12-05 22:57:57.746331,7767957.274,-1.5,1.499,3.179,4.02,1.474,1.474,5.562,5.239
884.0,2017-12-05 22:59:57.779838,2017-12-06 01:05:55.899197,7775635.427,-1.5,1.499,3.179,4.02,1.474,1.474,5.562,5.241
885.0,2017-12-06 01:07:55.962352,2017-12-06 03:13:53.547640,7783313.075,-1.5,1.499,3.179,4.02,1.474,1.474,5.562,5.24
886.0,2017-12-06 03:15:53.592566,2017-12-06 05:21:50.891674,7790990.419,-1.5,1.5,3.179,4.02,1.474,1.474,5.562,5.24
887.0,2017-12-06 05:23:50.886613,2017-12-06 07:29:48.850638,7798668.378,-1.5,1.499,3.179,4.02,1.474,1.474,5.562,5.241
888.0,2017-12-06 07:31:48.906191,2017-12-06 09:37:49.163764,7806348.691,-1.5,1.499,3.179,4.02,1.474,1.475,5.564,5.243
889.0,2017-12-06 09:39:49.143061,2017-12-06 11:45:50.060679,7814029.588,-1.5,1.499,3.179,4.02,1.474,1.475,5.564,5.244
890.0,2017-12-06 11:47:50.058290,2017-12-06 13:53:51.168591,7821710.696,-1.5,1.5,3.179,4.02,1.474,1.475,5.565,5.244
891.0,2017-12-06 13:55:51.169315,2017-12-06 16:01:53.879315,7829393.407,-1.5,1.5,3.179,4.02,1.475,1.475,5.566,5.245
892.0,2017-12-06 16:03:53.963698,2017-12-06 18:09:59.138784,7837078.666,-1.5,1.499,3.179,4.02,1.475,1.476,5.568,5.247
893.0,2017-12-06 18:11:59.201523,2017-12-06 20:18:02.910925,7844762.439,-1.5,1.499,3.179,4.02,1.475,1.475,5.567,5.246
894.0,2017-12-06 20:20:02.949757,2017-12-06 22:26:06.220442,7852445.748,-1.5,1.499,3.179,4.02,1.475,1.475,5.566,5.246
895.0,2017-12-06 22:28:06.265958,2017-12-07 00:34:08.440610,7860127.968,-1.5,1.499,3.179,4.02,1.475,1.475,5.565,5.245
896.0,2017-12-07 00:36:08.443920,2017-12-07 02:42:10.159567,7867809.687,-1.5,1.499,3.179,4.02,1.475,1.475,5.565,5.244
897.0,2017-12-07 02:44:10.182565,2017-12-07 04:50:10.640282,7875490.168,-1.5,1.499,3.179,4.02,1.474,1.475,5.564,5.244
898.0,2017-12-07 04:52:10.712211,2017-12-07 06:58:13.502179,7883173.03,-1.5,1.499,3.179,4.02,1.475,1.475,5.566,5.246
899.0,2017-12-07 07:00:13.548799,2017-12-07 09:06:16.679080,7890856.207,-1.5,1.499,3.179,4.02,1.475,1.475,5.566,5.246
900.0,2017-12-07 09:08:16.669488,2017-12-07 11:14:19.015647,7898538.543,-1.5,1.499,3.179,4.02,1.475,1.475,5.565,5.245
901.0,2017-12-07 11:16:19.037305,2017-12-07 13:22:19.757043,7906219.285,-1.5,1.499,3.179,4.02,1.474,1.475,5.564,5.244
902.0,2017-12-07 13:24:19.842541,2017-12-07 15:30:20.397947,7913899.926,-1.5,1.5,3.179,4.02,1.474,1.475,5.564,5.244
903.0,2017-12-07 15:32:20.466326,2017-12-07 17:38:21.858618,7921581.386,-1.5,1.499,3.179,4.02,1.475,1.475,5.565,5.244
904.0,2017-12-07 17:40:21.961883,2017-12-07 19:46:23.970398,7929263.498,-1.5,1.499,3.179,4.02,1.475,1.475,5.565,5.245
905.0,2017-12-07 19:48:24.109324,2017-12-07 21:54:25.752885,7936945.281,-1.5,1.499,3.179,4.02,1.475,1.475,5.565,5.244
906.0,2017-12-07 21:56:25.833094,2017-12-08 00:02:28.140057,7944627.668,-1.5,1.499,3.179,4.02,1.475,1.475,5.565,5.245
907.0,2017-12-08 00:04:28.100383,2017-12-08 02:10:28.604750,7952308.132,-1.5,1.499,3.179,4.02,1.474,1.475,5.564,5.244
908.0,2017-12-08 02:12:28.661177,2017-12-08 04:18:28.936141,7959988.464,-1.5,1.499,3.179,4.02,1.474,1.475,5.564,5.244
909.0,2017-12-08 04:20:28.916209,2017-12-08 06:26:29.491643,7967669.019,-1.5,1.499,3.179,4.02,1.474,1.475,5.564,5.244
910.0,2017-12-08 06:28:29.411423,2017-12-08 08:34:29.490976,7975349.019,-1.5,1.5,3.179,4.02,1.474,1.475,5.563,5.244
911.0,2017-12-08 08:36:29.599563,2017-12-08 10:42:28.506900,7983028.035,-1.5,1.499,3.179,4.02,1.474,1.474,5.563,5.242
912.0,2017-12-08 10:44:28.486789,2017-12-08 12:50:21.776635,7990701.304,-1.5,1.499,3.179,4.02,1.473,1.473,5.559,5.238
913.0,2017-12-08 12:52:21.868446,2017-12-08 14:58:15.173436,7998374.701,-1.5,1.499,3.179,4.02,1.473,1.473,5.559,5.238
914.0,2017-12-08 15:00:15.152203,2017-12-08 17:06:07.756555,8006047.284,-1.5,1.499,3.179,4.02,1.473,1.473,5.558,5.237
915.0,2017-12-08 17:08:07.818232,2017-12-08 19:14:00.166017,8013719.694,-1.5,1.499,3.179,4.02,1.473,1.473,5.558,5.237
916.0,2017-12-08 19:16:00.294826,2017-12-08 21:21:54.386001,8021393.914,-1.5,1.499,3.179,4.02,1.473,1.474,5.559,5.239
917.0,2017-12-08 21:23:54.334734,2017-12-08 23:29:48.659909,8029068.188,-1.5,1.5,3.179,4.02,1.473,1.473,5.559,5.239
918.0,2017-12-08 23:31:48.741403,2017-12-09 01:37:43.488503,8036743.016,-1.5,1.499,3.179,4.02,1.473,1.474,5.56,5.239
919.0,2017-12-09 01:39:43.625131,2017-12-09 03:45:37.216894,8044416.745,-1.5,1.499,3.179,4.02,1.473,1.473,5.559,5.238
920.0,2017-12-09 03:47:37.188275,2017-12-09 05:53:31.293166,8052090.821,-1.5,1.499,3.179,4.02,1.473,1.473,5.559,5.239
921.0,2017-12-09 05:55:31.381281,2017-12-09 08:01:24.718967,8059764.247,-1.5,1.499,3.179,4.02,1.473,1.473,5.558,5.238
922.0,2017-12-09 08:03:24.688221,2017-12-09 10:09:18.914130,8067438.442,-1.5,1.5,3.179,4.02,1.473,1.473,5.559,5.239
923.0,2017-12-09 10:11:18.984544,2017-12-09 12:17:12.678333,8075112.206,-1.5,1.5,3.179,4.02,1.473,1.473,5.559,5.239
924.0,2017-12-09 12:19:12.583489,2017-12-09 14:25:06.118236,8082785.646,-1.5,1.499,3.179,4.02,1.473,1.473,5.559,5.239
925.0,2017-12-09 14:27:06.045345,2017-12-09 16:32:59.811656,8090459.339,-1.5,1.5,3.179,4.02,1.473,1.473,5.559,5.239
926.0,2017-12-09 16:34:59.714719,2017-12-09 18:40:51.824204,8098131.352,-1.5,1.499,3.179,4.02,1.473,1.473,5.558,5.237
927.0,2017-12-09 18:42:51.965945,2017-12-09 20:48:46.067598,8105805.595,-1.5,1.499,3.179,4.02,1.473,1.473,5.559,5.239
928.0,2017-12-09 20:50:46.138556,2017-12-09 22:56:34.879979,8113474.408,-1.5,1.5,3.179,4.02,1.472,1.472,5.555,5.235
929.0,2017-12-09 22:58:34.887221,2017-12-10 01:04:26.766664,8121146.294,-1.5,1.499,3.179,4.02,1.473,1.473,5.557,5.237
930.0,2017-12-10 01:06:26.777781,2017-12-10 03:12:19.555623,8128819.083,-1.5,1.5,3.179,4.02,1.473,1.473,5.558,5.238
931.0,2017-12-10 03:14:19.619068,2017-12-10 05:20:13.205162,8136492.733,-1.5,1.499,3.179,4.02,1.473,1.473,5.559,5.238
932.0,2017-12-10 05:22:13.150170,2017-12-10 07:28:05.608143,8144165.136,-1.5,1.499,3.179,4.02,1.473,1.473,5.558,5.238
933.0,2017-12-10 07:30:05.698325,2017-12-10 09:35:57.212971,8151836.741,-1.5,1.499,3.179,4.02,1.473,1.473,5.557,5.237
934.0,2017-12-10 09:37:57.228201,2017-12-10 11:43:46.826669,8159506.354,-1.5,1.499,3.179,4.02,1.472,1.473,5.556,5.236
935.0,2017-12-10 11:45:46.888911,2017-12-10 13:51:39.362707,8167178.89,-1.5,1.5,3.179,4.02,1.473,1.473,5.558,5.238
936.0,2017-12-10 13:53:39.320521,2017-12-10 15:59:30.413854,8174849.941,-1.5,1.5,3.179,4.02,1.472,1.473,5.557,5.237
937.0,2017-12-10 16:01:30.499180,2017-12-10 18:07:22.394259,8182521.922,-1.5,1.499,3.179,4.02,1.473,1.473,5.558,5.238
938.0,2017-12-10 18:09:22.467826,2017-12-10 20:15:16.027123,8190195.555,-1.5,1.499,3.179,4.02,1.473,1.473,5.559,5.239
939.0,2017-12-10 20:17:15.966687,2017-12-10 22:23:07.804685,8197867.332,-1.5,1.5,3.179,4.02,1.473,1.473,5.557,5.238
940.0,2017-12-10 22:25:07.919681,2017-12-11 00:30:57.311515,8205536.839,-1.5,1.5,3.179,4.02,1.472,1.473,5.555,5.236
941.0,2017-12-11 00:32:57.426408,2017-12-11 02:38:49.209101,8213208.737,-1.5,1.5,3.179,4.02,1.473,1.473,5.558,5.238
942.0,2017-12-11 02:40:49.140328,2017-12-11 04:46:39.914763,8220879.442,-1.5,1.5,3.179,4.02,1.472,1.473,5.557,5.237
943.0,2017-12-11 04:48:39.894693,2017-12-11 06:54:31.235016,8228550.763,-1.5,1.499,3.179,4.02,1.472,1.473,5.557,5.237
944.0,2017-12-11 06:56:31.155316,2017-12-11 09:02:21.373727,8236220.901,-1.5,1.499,3.179,4.02,1.472,1.473,5.556,5.236
945.0,2017-12-11 09:04:21.329853,2017-12-11 11:09:55.826947,8243875.355,-1.5,1.499,3.179,4.02,1.469,1.469,5.545,5.223
946.0,2017-12-11 11:11:55.946172,2017-12-11 13:17:30.361661,8251529.889,-1.5,1.499,3.179,4.02,1.469,1.47,5.544,5.223
947.0,2017-12-11 13:19:30.268932,2017-12-11 15:25:06.167077,8259185.695,-1.5,1.5,3.179,4.02,1.469,1.47,5.545,5.224
948.0,2017-12-11 15:27:06.114737,2017-12-11 17:32:43.344128,8266842.872,-1.5,1.499,3.179,4.02,1.469,1.47,5.546,5.225
949.0,2017-12-11 17:34:43.349846,2017-12-11 19:40:20.351257,8274499.879,-1.5,1.499,3.179,4.02,1.469,1.47,5.546,5.225
950.0,2017-12-11 19:42:20.305413,2017-12-11 21:47:59.829039,8282159.357,-1.499,1.499,3.179,4.02,1.47,1.47,5.548,5.227
951.0,2017-12-11 21:49:59.969982,2017-12-11 23:55:37.773717,8289817.301,-1.499,1.499,3.179,4.02,1.47,1.47,5.546,5.225
952.0,2017-12-11 23:57:37.801994,2017-12-12 02:03:17.364165,8297476.892,-1.499,1.499,3.179,4.02,1.47,1.47,5.548,5.227
953.0,2017-12-12 02:05:17.485648,2017-12-12 04:10:56.093965,8305135.622,-1.5,1.499,3.179,4.02,1.47,1.47,5.547,5.226
954.0,2017-12-12 04:12:56.150680,2017-12-12 06:18:35.926392,8312795.454,-1.499,1.499,3.179,4.02,1.47,1.47,5.548,5.227
955.0,2017-12-12 06:20:35.951791,2017-12-12 08:26:16.074760,8320455.602,-1.499,1.499,3.179,4.02,1.47,1.47,5.548,5.227
956.0,2017-12-12 08:28:16.158911,2017-12-12 10:33:54.459685,8328113.987,-1.499,1.499,3.179,4.02,1.47,1.47,5.547,5.226
957.0,2017-12-12 10:35:54.430392,2017-12-12 12:41:34.299245,8335773.827,-1.499,1.499,3.179,4.02,1.47,1.47,5.548,5.227
958.0,2017-12-12 12:43:34.222593,2017-12-12 14:49:14.086129,8343433.614,-1.5,1.499,3.179,4.02,1.47,1.47,5.548,5.227
959.0,2017-12-12 14:51:14.160390,2017-12-12 16:56:53.201984,8351092.73,-1.5,1.499,3.179,4.02,1.47,1.47,5.547,5.227
960.0,2017-12-12 16:58:53.208863,2017-12-12 19:04:31.618941,8358751.147,-1.499,1.499,3.179,4.02,1.47,1.47,5.547,5.226
961.0,2017-12-12 19:06:31.545046,2017-12-12 21:12:09.402943,8366408.931,-1.5,1.499,3.179,4.02,1.47,1.47,5.546,5.226
962.0,2017-12-12 21:14:09.419520,2017-12-12 23:19:49.801996,8374069.33,-1.5,1.499,3.179,4.02,1.47,1.471,5.548,5.228
963.0,2017-12-12 23:21:49.788244,2017-12-13 01:27:27.141568,8381726.669,-1.5,1.499,3.179,4.02,1.469,1.47,5.546,5.225
964.0,2017-12-13 01:29:27.061017,2017-12-13 03:35:06.312390,8389385.84,-1.499,1.499,3.179,4.02,1.47,1.47,5.547,5.226
965.0,2017-12-13 03:37:06.402371,2017-12-13 05:42:44.760051,8397044.288,-1.499,1.499,3.179,4.02,1.47,1.47,5.547,5.226
966.0,2017-12-13 05:44:44.660133,2017-12-13 07:50:22.543463,8404702.071,-1.499,1.499,3.179,4.02,1.469,1.47,5.546,5.226
967.0,2017-12-13 07:52:22.503172,2017-12-13 09:58:00.293074,8412359.821,-1.5,1.499,3.179,4.02,1.47,1.47,5.546,5.226
968.0,2017-12-13 10:00:00.207556,2017-12-13 12:05:35.786292,8420015.314,-1.499,1.499,3.179,4.02,1.469,1.47,5.544,5.224
969.0,2017-12-13 12:07:35.859664,2017-12-13 14:13:14.375203,8427673.903,-1.5,1.499,3.179,4.02,1.47,1.47,5.547,5.227
970.0,2017-12-13 14:15:14.333463,2017-12-13 16:20:52.802730,8435332.33,-1.5,1.499,3.179,4.02,1.47,1.47,5.547,5.226
971.0,2017-12-13 16:22:52.742983,2017-12-13 18:28:27.473218,8442987.001,-1.5,1.499,3.179,4.02,1.469,1.469,5.544,5.224
972.0,2017-12-13 18:30:27.530256,2017-12-13 20:36:04.837654,8450644.365,-1.499,1.499,3.179,4.02,1.469,1.47,5.546,5.225
973.0,2017-12-13 20:38:04.968391,2017-12-13 22:43:42.392280,8458301.92,-1.5,1.499,3.179,4.02,1.469,1.47,5.546,5.225
974.0,2017-12-13 22:45:42.331339,2017-12-14 00:51:19.340117,8465958.868,-1.499,1.499,3.179,4.02,1.469,1.47,5.546,5.225
975.0,2017-12-14 00:53:19.384049,2017-12-14 02:58:54.993680,8473614.521,-1.499,1.499,3.179,4.02,1.469,1.469,5.544,5.224
976.0,2017-12-14 03:00:54.936829,2017-12-14 05:06:31.562798,8481271.09,-1.5,1.499,3.179,4.02,1.469,1.47,5.545,5.225
977.0,2017-12-14 05:08:31.594379,2017-12-14 07:14:10.413097,8488929.941,-1.499,1.499,3.179,4.02,1.47,1.47,5.547,5.227
978.0,2017-12-14 07:16:10.333549,2017-12-14 09:21:46.920142,8496586.448,-1.5,1.499,3.179,4.02,1.469,1.47,5.545,5.225
979.0,2017-12-14 09:23:46.981017,2017-12-14 11:26:07.723791,8504047.251,-1.5,1.499,3.179,4.02,1.43,1.427,5.392,5.047
980.0,2017-12-14 11:28:07.643777,2017-12-14 13:30:58.541439,8511538.069,-1.499,1.499,3.179,4.02,1.435,1.435,5.422,5.083
981.0,2017-12-14 13:32:58.546310,2017-12-14 15:36:15.272996,8519054.801,-1.5,1.499,3.179,4.02,1.44,1.441,5.442,5.105
982.0,2017-12-14 15:38:15.304907,2017-12-14 17:41:36.983882,8526576.512,-1.5,1.499,3.179,4.02,1.441,1.442,5.446,5.108
983.0,2017-12-14 17:43:36.944054,2017-12-14 19:46:59.791602,8534099.319,-1.5,1.499,3.179,4.02,1.441,1.442,5.446,5.11
984.0,2017-12-14 19:48:59.873432,2017-12-14 21:52:25.573437,8541625.101,-1.5,1.499,3.179,4.02,1.442,1.442,5.448,5.112
985.0,2017-12-14 21:54:25.640601,2017-12-14 23:57:53.452670,8549152.98,-1.499,1.499,3.179,4.02,1.442,1.443,5.45,5.114
986.0,2017-12-14 23:59:53.383868,2017-12-15 02:03:23.970672,8556683.498,-1.499,1.499,3.179,4.02,1.443,1.443,5.452,5.117
987.0,2017-12-15 02:05:24.114315,2017-12-15 04:08:54.657273,8564214.185,-1.5,1.499,3.179,4.02,1.443,1.443,5.452,5.117
988.0,2017-12-15 04:10:54.606907,2017-12-15 06:14:27.465061,8571746.993,-1.499,1.499,3.179,4.02,1.443,1.444,5.454,5.118
989.0,2017-12-15 06:16:27.490109,2017-12-15 08:20:01.249356,8579280.777,-1.499,1.499,3.179,4.02,1.444,1.444,5.454,5.119
990.0,2017-12-15 08:22:01.366849,2017-12-15 10:25:35.732658,8586815.26,-1.499,1.499,3.179,4.02,1.444,1.444,5.455,5.12
991.0,2017-12-15 10:27:35.833862,2017-12-15 12:31:09.652019,8594349.18,-1.5,1.499,3.179,4.02,1.444,1.444,5.454,5.119
992.0,2017-12-15 12:33:09.627029,2017-12-15 14:36:46.535155,8601886.063,-1.499,1.499,3.179,4.02,1.444,1.445,5.457,5.122
993.0,2017-12-15 14:38:46.560597,2017-12-15 16:42:24.086293,8609423.614,-1.499,1.499,3.179,4.02,1.444,1.445,5.457,5.122
994.0,2017-12-15 16:44:24.179196,2017-12-15 18:47:58.745354,8616958.273,-1.499,1.499,3.179,4.02,1.444,1.444,5.455,5.12
995.0,2017-12-15 18:49:58.697087,2017-12-15 20:53:32.309483,8624491.837,-1.499,1.499,3.179,4.02,1.444,1.444,5.454,5.12
996.0,2017-12-15 20:55:32.259310,2017-12-15 22:59:09.523835,8632029.051,-1.499,1.499,3.179,4.02,1.444,1.445,5.457,5.123
997.0,2017-12-15 23:01:09.634284,2017-12-16 01:04:48.064016,8639567.592,-1.5,1.499,3.179,4.02,1.445,1.445,5.458,5.123
998.0,2017-12-16 01:06:48.196287,2017-12-16 03:10:25.919584,8647105.447,-1.5,1.499,3.179,4.02,1.444,1.445,5.457,5.123
999.0,2017-12-16 03:12:26.041245,2017-12-16 05:16:05.274776,8654644.802,-1.499,1.499,3.179,4.02,1.445,1.445,5.458,5.124
1000.0,2017-12-16 05:18:05.403809,2017-12-16 07:21:46.573922,8662186.102,-1.499,1.499,3.179,4.02,1.445,1.446,5.46,5.126
1001.0,2017-12-16 07:23:46.526006,2017-12-16 09:27:27.310534,8669726.838,-1.5,1.499,3.179,4.02,1.445,1.446,5.459,5.126
1002.0,2017-12-16 09:29:27.210043,2017-12-16 11:33:08.640245,8677268.168,-1.5,1.499,3.179,4.02,1.445,1.446,5.46,5.126
1003.0,2017-12-16 11:35:08.597593,2017-12-16 13:38:45.549080,8684805.077,-1.499,1.499,3.179,4.02,1.444,1.445,5.456,5.123
1004.0,2017-12-16 13:40:45.619430,2017-12-16 15:44:25.078134,8692344.606,-1.499,1.499,3.179,4.02,1.445,1.445,5.458,5.125
1005.0,2017-12-16 15:46:25.156246,2017-12-16 17:50:03.177352,8699882.705,-1.5,1.499,3.179,4.02,1.444,1.445,5.457,5.124
1006.0,2017-12-16 17:52:03.166776,2017-12-16 19:55:43.807784,8707423.335,-1.5,1.499,3.179,4.02,1.445,1.446,5.459,5.126
1007.0,2017-12-16 19:57:43.885171,2017-12-16 22:01:24.249106,8714963.777,-1.499,1.499,3.179,4.02,1.445,1.445,5.459,5.125
1008.0,2017-12-16 22:03:24.210686,2017-12-17 00:07:05.873858,8722505.401,-1.499,1.499,3.179,4.02,1.445,1.446,5.46,5.126
1009.0,2017-12-17 00:09:05.784130,2017-12-17 02:12:45.719844,8730045.247,-1.499,1.499,3.179,4.02,1.445,1.445,5.458,5.125
1010.0,2017-12-17 02:14:45.779506,2017-12-17 04:18:28.888756,8737588.416,-1.499,1.499,3.179,4.02,1.446,1.446,5.461,5.128
1011.0,2017-12-17 04:20:28.837093,2017-12-17 06:24:13.317371,8745132.845,-1.499,1.499,3.179,4.02,1.446,1.446,5.462,5.129
1012.0,2017-12-17 06:26:13.453606,2017-12-17 08:29:55.294482,8752674.822,-1.499,1.499,3.179,4.02,1.445,1.446,5.46,5.127
1013.0,2017-12-17 08:31:55.333010,2017-12-17 10:35:34.806062,8760214.334,-1.5,1.499,3.179,4.02,1.445,1.445,5.458,5.126
1014.0,2017-12-17 10:37:34.758770,2017-12-17 12:41:15.654227,8767755.182,-1.499,1.499,3.179,4.02,1.445,1.446,5.459,5.127
1015.0,2017-12-17 12:43:15.648305,2017-12-17 14:46:57.235895,8775296.764,-1.499,1.499,3.179,4.02,1.445,1.446,5.46,5.127
1016.0,2017-12-17 14:48:57.350775,2017-12-17 16:52:38.554715,8782838.082,-1.499,1.499,3.179,4.02,1.445,1.446,5.459,5.127
1017.0,2017-12-17 16:54:38.680187,2017-12-17 18:58:20.687115,8790380.215,-1.499,1.499,3.179,4.02,1.445,1.446,5.46,5.127
1018.0,2017-12-17 19:00:20.746432,2017-12-17 21:04:03.839347,8797923.367,-1.499,1.499,3.179,4.02,1.446,1.446,5.461,5.128
1019.0,2017-12-17 21:06:03.865334,2017-12-17 23:09:46.797752,8805466.325,-1.499,1.499,3.179,4.02,1.445,1.446,5.461,5.128
1020.0,2017-12-17 23:11:46.711951,2017-12-18 01:15:31.077797,8813010.605,-1.499,1.499,3.179,4.02,1.446,1.446,5.462,5.129
1021.0,2017-12-18 01:17:31.039152,2017-12-18 03:21:13.061531,8820552.589,-1.499,1.499,3.179,4.02,1.445,1.446,5.46,5.127
1022.0,2017-12-18 03:23:13.143938,2017-12-18 05:26:56.126859,8828095.654,-1.5,1.499,3.179,4.02,1.446,1.446,5.461,5.128
1023.0,2017-12-18 05:28:56.066294,2017-12-18 07:32:36.669771,8835636.197,-1.5,1.499,3.179,4.02,1.445,1.445,5.459,5.126
1024.0,2017-12-18 07:34:36.587589,2017-12-18 09:38:01.454291,8843160.982,-1.499,1.499,3.179,4.02,1.442,1.442,5.447,5.112
1025.0,2017-12-18 09:40:01.585170,2017-12-18 11:43:13.786164,8850673.314,-1.499,1.499,3.179,4.02,1.439,1.44,5.437,5.101
1026.0,2017-12-18 11:45:13.953901,2017-12-18 13:48:37.001985,8858196.53,-1.499,1.499,3.179,4.02,1.441,1.442,5.447,5.11
1027.0,2017-12-18 13:50:37.147161,2017-12-18 15:53:56.802815,8865716.33,-1.5,1.499,3.179,4.02,1.441,1.441,5.444,5.108
1028.0,2017-12-18 15:55:56.829801,2017-12-18 17:59:15.610304,8873235.138,-1.499,1.499,3.179,4.02,1.44,1.441,5.443,5.108
1029.0,2017-12-18 18:01:15.629500,2017-12-18 20:04:37.439286,8880756.967,-1.5,1.499,3.179,4.02,1.441,1.442,5.445,5.11
