Repository: Oliver191/MSc_Thesis_Predictive_Maintenance_Batteries

# MSc_Thesis_Predictive_Maintenance_Batteries
The GitHub repository accompanying the MSc Thesis at Esade written by Oliver Caspers regarding the topic “Predictive Maintenance for Lithium-Ion Batteries: Predicting the Remaining Useful Life (RUL) using Data-Driven Machine Learning based on Real-World Battery Datasets”.

SNL_Final.ipynb: The main Jupyter Notebook which contains the main code used to load, clean, and transform the SNL data. Four initial models are evaluated and a RF is chosen to be optimized. The RF is trained to predict the RUL on the training data and optimized using the validation data. Finally, the model is tested using independent testing data from UL.

File: SNL_Cycle_Timeseries_Data/SNL_18650_NMC_35C_0-100_0.5-1C_d_cycle_data.csv (part 3 of 3)
Cycle_Index,Start_Time,End_Time,Test_Time (s),Min_Current (A),Max_Current (A),Min_Voltage (V),Max_Voltage (V),Charge_Capacity (Ah),Discharge_Capacity (Ah),Charge_Energy (Wh),Discharge_Energy (Wh)
694.0,2018-07-17 05:07:09.891664,2018-07-17 07:49:46.285180,7341529.792,-3.0,1.5,1.997,4.2,2.334,2.333,9.127,8.054
695.0,2018-07-17 07:49:46.268752,2018-07-17 10:32:23.905476,7351287.412,-3.0,1.5,1.997,4.2,2.335,2.334,9.127,8.056
696.0,2018-07-17 10:32:23.923792,2018-07-17 13:15:01.318144,7361044.825,-3.0,1.5,1.997,4.2,2.334,2.333,9.127,8.056
697.0,2018-07-17 13:15:01.349456,2018-07-17 15:57:39.156380,7370802.663,-3.0,1.5,1.997,4.2,2.334,2.333,9.125,8.056
698.0,2018-07-17 15:57:39.168136,2018-07-17 18:40:18.863140,7380562.37,-3.0,1.5,1.997,4.2,2.335,2.334,9.128,8.059
699.0,2018-07-17 18:40:18.887860,2018-07-17 21:22:57.853936,7390321.36,-2.999,1.5,1.997,4.2,2.334,2.334,9.126,8.06
700.0,2018-07-17 21:22:57.886088,2018-07-18 00:05:38.706848,7400082.213,-2.999,1.5,1.997,4.2,2.335,2.334,9.128,8.063
701.0,2018-07-18 00:05:38.719824,2018-07-18 02:48:21.056628,7409844.563,-2.999,1.5,1.997,4.2,2.335,2.335,9.129,8.066
702.0,2018-07-18 02:48:21.093356,2018-07-18 05:31:04.888008,7419608.395,-2.999,1.5,1.997,4.2,2.336,2.335,9.13,8.068
703.0,2018-07-18 05:31:04.876012,2018-07-18 08:13:48.927280,7429372.434,-3.0,1.5,1.997,4.2,2.335,2.335,9.129,8.068
704.0,2018-07-18 08:13:48.920712,2018-07-18 10:56:31.873728,7439135.38,-2.999,1.5,1.997,4.2,2.335,2.334,9.128,8.066
705.0,2018-07-18 10:56:31.917336,2018-07-18 13:39:13.727272,7448897.234,-2.999,1.5,1.997,4.2,2.335,2.334,9.126,8.067
706.0,2018-07-18 13:39:13.733612,2018-07-18 16:21:58.113920,7458661.62,-3.0,1.5,1.997,4.2,2.336,2.335,9.13,8.07
707.0,2018-07-18 16:21:58.138960,2018-07-18 19:04:42.182040,7468425.689,-2.999,1.5,1.997,4.2,2.335,2.334,9.128,8.07
708.0,2018-07-18 19:04:42.216328,2018-07-18 21:47:26.524148,7478190.031,-3.0,1.5,1.997,4.2,2.335,2.334,9.128,8.071
709.0,2018-07-18 21:47:26.523272,2018-07-19 00:30:10.746464,7487954.253,-3.0,1.5,1.997,4.2,2.335,2.334,9.127,8.071
710.0,2018-07-19 00:30:10.797448,2018-07-19 03:12:54.668860,7497718.175,-3.0,1.5,1.997,4.2,2.335,2.334,9.128,8.071
711.0,2018-07-19 03:12:54.744244,2018-07-19 05:55:38.867444,7507482.374,-3.0,1.5,1.997,4.2,2.335,2.334,9.127,8.07
712.0,2018-07-19 05:55:38.821612,2018-07-19 08:38:22.484888,7517245.991,-3.0,1.5,1.997,4.2,2.335,2.334,9.127,8.072
713.0,2018-07-19 08:38:22.440428,2018-07-19 11:21:05.619316,7527009.126,-2.999,1.5,1.997,4.2,2.335,2.334,9.127,8.072
714.0,2018-07-19 11:21:05.600592,2018-07-19 14:03:49.131224,7536772.638,-2.999,1.5,1.997,4.2,2.335,2.334,9.127,8.073
715.0,2018-07-19 14:03:49.153672,2018-07-19 16:46:32.531676,7546536.038,-2.999,1.5,1.997,4.2,2.335,2.334,9.126,8.073
716.0,2018-07-19 16:46:32.510444,2018-07-19 19:29:15.461064,7556298.968,-2.999,1.5,1.997,4.2,2.335,2.333,9.125,8.068
717.0,2018-07-19 19:29:15.409264,2018-07-19 22:11:56.032648,7566059.539,-3.0,1.499,1.997,4.2,2.334,2.333,9.121,8.066
718.0,2018-07-19 22:11:56.078160,2018-07-20 00:54:36.676372,7575820.183,-2.999,1.5,1.997,4.2,2.334,2.333,9.121,8.07
719.0,2018-07-20 00:54:36.682320,2018-07-20 03:37:14.285344,7585577.792,-3.0,1.5,1.997,4.2,2.333,2.332,9.118,8.066
720.0,2018-07-20 03:37:14.337360,2018-07-20 06:19:50.893660,7595334.4,-2.999,1.5,1.997,4.2,2.333,2.332,9.117,8.064
721.0,2018-07-20 06:19:50.878388,2018-07-20 09:02:30.260060,7605093.767,-2.999,1.5,1.997,4.2,2.333,2.333,9.12,8.07
722.0,2018-07-20 09:02:30.237164,2018-07-20 11:45:10.046268,7614853.553,-2.999,1.5,1.997,4.2,2.333,2.332,9.119,8.069
723.0,2018-07-20 11:45:10.120428,2018-07-20 14:27:49.406944,7624612.914,-2.999,1.5,1.997,4.2,2.333,2.332,9.119,8.07
724.0,2018-07-20 14:27:49.413768,2018-07-20 17:10:29.490208,7634372.997,-2.999,1.5,1.997,4.2,2.333,2.333,9.12,8.071
725.0,2018-07-20 17:10:29.493640,2018-07-20 19:53:08.212184,7644131.719,-2.999,1.5,1.997,4.2,2.333,2.332,9.117,8.069
726.0,2018-07-20 19:53:08.197356,2018-07-20 22:35:49.115776,7653892.622,-2.999,1.5,1.997,4.2,2.334,2.333,9.121,8.074
727.0,2018-07-20 22:35:49.129296,2018-07-21 01:18:30.235024,7663653.742,-2.999,1.5,1.997,4.2,2.334,2.333,9.121,8.074
728.0,2018-07-21 01:18:30.192208,2018-07-21 04:01:10.594656,7673414.101,-2.999,1.5,1.997,4.2,2.334,2.333,9.12,8.073
729.0,2018-07-21 04:01:10.599660,2018-07-21 06:43:50.272992,7683173.78,-2.999,1.5,1.997,4.2,2.333,2.332,9.118,8.072
730.0,2018-07-21 06:43:50.220880,2018-07-21 09:26:29.503076,7692933.01,-2.999,1.5,1.997,4.2,2.333,2.332,9.117,8.072
731.0,2018-07-21 09:26:29.514220,2018-07-21 12:09:08.469344,7702691.976,-2.999,1.5,1.997,4.2,2.333,2.332,9.117,8.071
732.0,2018-07-21 12:09:08.545616,2018-07-21 14:51:46.839188,7712450.346,-2.999,1.5,1.997,4.2,2.333,2.332,9.116,8.071
733.0,2018-07-21 14:51:46.921552,2018-07-21 17:34:25.445224,7722208.952,-3.0,1.5,1.997,4.2,2.333,2.332,9.116,8.073
734.0,2018-07-21 17:34:25.428560,2018-07-21 20:17:05.617576,7731969.124,-2.999,1.5,1.997,4.2,2.333,2.332,9.115,8.072
735.0,2018-07-21 20:17:05.639404,2018-07-21 22:59:45.929176,7741729.436,-2.999,1.5,1.997,4.2,2.333,2.332,9.117,8.074
736.0,2018-07-21 22:59:45.981620,2018-07-22 01:42:25.338396,7751488.845,-2.999,1.5,1.997,4.2,2.333,2.332,9.116,8.073
737.0,2018-07-22 01:42:25.340396,2018-07-22 04:25:03.699872,7761247.206,-2.999,1.5,1.997,4.2,2.332,2.331,9.113,8.07
738.0,2018-07-22 04:25:03.716332,2018-07-22 07:07:41.258588,7771004.765,-3.0,1.5,1.997,4.2,2.332,2.331,9.115,8.072
739.0,2018-07-22 07:07:41.305636,2018-07-22 09:50:18.744192,7780762.251,-2.999,1.5,1.997,4.2,2.332,2.331,9.114,8.072
740.0,2018-07-22 09:50:18.764268,2018-07-22 12:32:55.121344,7790518.628,-3.0,1.5,1.997,4.2,2.332,2.331,9.112,8.07
741.0,2018-07-22 12:32:55.175024,2018-07-22 15:15:31.078184,7800274.585,-2.999,1.5,1.997,4.2,2.332,2.331,9.112,8.07
742.0,2018-07-22 15:15:31.059892,2018-07-22 17:58:06.319236,7810029.826,-3.0,1.5,1.996,4.2,2.331,2.331,9.11,8.069
743.0,2018-07-22 17:58:06.355336,2018-07-22 20:40:42.331068,7819785.838,-2.999,1.5,1.997,4.2,2.332,2.331,9.111,8.071
744.0,2018-07-22 20:40:42.372176,2018-07-22 23:23:17.936172,7829541.443,-2.999,1.5,1.997,4.2,2.331,2.33,9.11,8.07
745.0,2018-07-22 23:23:17.929964,2018-07-23 02:05:55.277624,7839298.784,-2.999,1.5,1.997,4.2,2.332,2.331,9.113,8.071
746.0,2018-07-23 02:05:55.191788,2018-07-23 04:48:32.034832,7849055.541,-3.0,1.5,1.997,4.2,2.332,2.33,9.111,8.071
747.0,2018-07-23 04:48:31.994860,2018-07-23 07:31:07.318176,7858810.825,-2.999,1.5,1.997,4.2,2.331,2.33,9.11,8.071
748.0,2018-07-23 07:31:07.356240,2018-07-23 10:13:41.777212,7868565.284,-3.0,1.5,1.997,4.2,2.331,2.33,9.108,8.069
749.0,2018-07-23 10:13:41.800016,2018-07-23 12:46:42.709988,7877746.217,-3.0,1.5,1.997,4.2,2.271,2.202,8.856,7.576
750.0,2018-07-23 12:46:42.738256,2018-07-23 15:27:58.712968,7887422.22,-3.0,1.5,1.997,4.2,2.308,2.31,9.026,7.993
751.0,2018-07-23 15:27:58.735540,2018-07-23 18:09:29.439400,7897112.946,-3.0,1.5,1.997,4.2,2.314,2.312,9.047,8.001
752.0,2018-07-23 18:09:29.478124,2018-07-23 20:51:02.918600,7906806.425,-3.0,1.5,1.997,4.2,2.313,2.314,9.045,8.009
753.0,2018-07-23 20:51:02.973320,2018-07-23 23:32:39.995644,7916503.502,-2.999,1.5,1.997,4.2,2.314,2.315,9.048,8.012
754.0,2018-07-23 23:32:40.007660,2018-07-24 02:14:23.313780,7926206.82,-3.0,1.5,1.997,4.2,2.317,2.316,9.056,8.02
755.0,2018-07-24 02:14:23.267920,2018-07-24 04:56:11.199648,7935914.706,-3.0,1.5,1.997,4.2,2.318,2.317,9.061,8.024
756.0,2018-07-24 04:56:11.246772,2018-07-24 07:38:02.679092,7945626.186,-2.999,1.5,1.997,4.2,2.319,2.318,9.065,8.026
757.0,2018-07-24 07:38:02.698932,2018-07-24 10:19:51.691892,7955335.198,-3.0,1.5,1.997,4.2,2.318,2.318,9.061,8.026
758.0,2018-07-24 10:19:51.726360,2018-07-24 13:01:43.445968,7965046.953,-3.0,1.5,1.997,4.2,2.319,2.318,9.064,8.026
759.0,2018-07-24 13:01:43.440464,2018-07-24 15:43:35.158124,7974758.665,-3.0,1.5,1.997,4.2,2.32,2.317,9.067,8.024
760.0,2018-07-24 15:43:35.154668,2018-07-24 18:25:27.804364,7984471.311,-3.0,1.5,1.997,4.2,2.319,2.318,9.063,8.027
761.0,2018-07-24 18:25:27.786576,2018-07-24 21:07:21.003572,7994184.51,-2.999,1.5,1.997,4.2,2.319,2.318,9.064,8.029
762.0,2018-07-24 21:07:21.008108,2018-07-24 23:49:15.187872,8003898.694,-2.999,1.5,1.997,4.2,2.319,2.318,9.064,8.03
763.0,2018-07-24 23:49:15.278516,2018-07-25 02:31:12.882448,8013616.389,-3.0,1.5,1.997,4.2,2.32,2.319,9.068,8.034
764.0,2018-07-25 02:31:12.890960,2018-07-25 05:13:12.629720,8023336.136,-2.999,1.5,1.997,4.2,2.321,2.32,9.072,8.036
765.0,2018-07-25 05:13:12.666192,2018-07-25 07:55:14.793604,8033058.3,-2.999,1.5,1.997,4.2,2.322,2.32,9.075,8.037
766.0,2018-07-25 07:55:14.800820,2018-07-25 10:37:14.938252,8042778.445,-2.999,1.5,1.997,4.2,2.321,2.32,9.071,8.037
767.0,2018-07-25 10:37:14.838196,2018-07-25 13:19:14.265740,8052497.772,-3.0,1.5,1.997,4.2,2.32,2.32,9.069,8.037
768.0,2018-07-25 13:19:14.088940,2018-07-25 16:01:13.037584,8062216.544,-3.0,1.5,1.997,4.2,2.32,2.319,9.068,8.035
769.0,2018-07-25 16:01:13.077740,2018-07-25 18:43:12.236784,8071935.743,-3.0,1.5,1.997,4.2,2.32,2.32,9.069,8.036
770.0,2018-07-25 18:43:12.328884,2018-07-25 21:25:12.078188,8081655.585,-2.999,1.5,1.997,4.2,2.321,2.319,9.07,8.036
771.0,2018-07-25 21:25:11.972844,2018-07-26 00:07:11.836676,8091375.343,-2.999,1.5,1.997,4.2,2.321,2.32,9.069,8.038
772.0,2018-07-26 00:07:11.879248,2018-07-26 02:49:13.806716,8101097.313,-3.0,1.5,1.997,4.2,2.321,2.32,9.07,8.039
773.0,2018-07-26 02:49:13.751632,2018-07-26 05:31:16.034772,8110819.541,-2.999,1.5,1.997,4.2,2.321,2.32,9.07,8.041
774.0,2018-07-26 05:31:16.017132,2018-07-26 08:13:19.446132,8120542.953,-3.0,1.5,1.997,4.2,2.322,2.321,9.072,8.042
775.0,2018-07-26 08:13:19.462480,2018-07-26 10:55:21.965836,8130265.472,-2.999,1.5,1.997,4.2,2.321,2.32,9.07,8.04
776.0,2018-07-26 10:55:21.990124,2018-07-26 13:37:22.954548,8139986.461,-3.0,1.5,1.997,4.2,2.32,2.319,9.067,8.038
777.0,2018-07-26 13:37:23.076076,2018-07-26 16:19:23.449912,8149706.956,-3.0,1.5,1.997,4.2,2.32,2.319,9.067,8.038
778.0,2018-07-26 16:19:23.506668,2018-07-26 19:01:23.668976,8159427.176,-3.0,1.5,1.997,4.2,2.32,2.319,9.066,8.037
779.0,2018-07-26 19:01:23.675116,2018-07-26 21:43:22.435120,8169145.942,-3.0,1.5,1.997,4.2,2.319,2.319,9.064,8.036
780.0,2018-07-26 21:43:22.401672,2018-07-27 00:25:22.445136,8178865.952,-2.999,1.5,1.997,4.2,2.32,2.319,9.066,8.038
781.0,2018-07-27 00:25:22.439248,2018-07-27 03:07:24.085760,8188587.592,-2.999,1.5,1.997,4.2,2.32,2.32,9.067,8.04
782.0,2018-07-27 03:07:24.180460,2018-07-27 05:49:26.711616,8198310.218,-3.0,1.5,1.997,4.2,2.321,2.32,9.069,8.042
783.0,2018-07-27 05:49:26.839376,2018-07-27 09:28:15.224524,8211438.731,-2.999,1.5,1.996,4.2,2.321,2.328,9.069,8.383
784.0,2018-07-27 09:28:15.272940,2018-07-27 13:07:20.042088,8224583.549,-1.5,1.5,1.999,4.2,2.328,2.329,9.106,8.384
785.0,2018-07-27 13:07:20.090704,2018-07-27 16:46:27.611564,8237731.118,-1.5,1.5,1.999,4.2,2.329,2.329,9.109,8.383
786.0,2018-07-27 16:46:27.660880,2018-07-27 16:47:27.791852,8237791.298,0.0,0.0,2.752,2.764,0.0,0.0,0.0,0.0
