Repository: Oliver191/MSc_Thesis_Predictive_Maintenance_Batteries

# MSc_Thesis_Predictive_Maintenance_Batteries
The GitHub repository accompanying the MSc Thesis at Esade written by Oliver Caspers regarding the topic “Predictive Maintenance for Lithium-Ion Batteries: Predicting the Remaining Useful Life (RUL) using Data-Driven Machine Learning based on Real-World Battery Datasets”.

SNL_Final.ipynb: The main Jupyter Notebook which contains the main code used to load, clean, and transform the SNL data. Four initial models are evaluated and a RF is chosen to be optimized. The RF is trained to predict the RUL on the training data and optimized using the validation data. Finally, the model is tested using independent testing data from UL.

File: SNL_Cycle_Timeseries_Data/SNL_18650_LFP_25C_0-100_0.5-2C_b_cycle_data.csv (part 4 of 12)
Cycle_Index,Start_Time,End_Time,Test_Time (s),Min_Current (A),Max_Current (A),Min_Voltage (V),Max_Voltage (V),Charge_Capacity (Ah),Discharge_Capacity (Ah),Charge_Energy (Wh),Discharge_Energy (Wh)
1032.0,2018-06-29 13:30:13.604439,2018-06-29 15:59:16.539708,9570277.488,-2.2,0.549,1.992,3.6,1.003,1.003,3.349,3.125
1033.0,2018-06-29 16:01:16.597854,2018-06-29 18:30:20.078200,9579341.027,-2.2,0.549,1.998,3.6,1.003,1.003,3.349,3.125
1034.0,2018-06-29 18:32:20.131150,2018-06-29 21:01:21.123272,9588402.072,-2.2,0.549,1.999,3.6,1.003,1.003,3.348,3.125
1035.0,2018-06-29 21:03:21.182763,2018-06-29 23:32:27.076278,9597468.025,-2.2,0.549,1.994,3.6,1.003,1.003,3.348,3.125
1036.0,2018-06-29 23:34:27.134571,2018-06-30 02:03:28.108636,9606529.057,-2.2,0.549,1.988,3.6,1.003,1.003,3.347,3.125
1037.0,2018-06-30 02:05:28.157559,2018-06-30 04:34:27.054843,9615588.003,-2.2,0.549,1.995,3.6,1.003,1.002,3.347,3.124
1038.0,2018-06-30 04:36:27.106998,2018-06-30 07:05:25.058512,9624646.007,-2.2,0.549,1.998,3.6,1.003,1.002,3.347,3.123
1039.0,2018-06-30 07:07:25.112379,2018-06-30 09:36:26.353928,9633707.303,-2.2,0.549,1.995,3.6,1.003,1.002,3.347,3.123
1040.0,2018-06-30 09:38:26.399019,2018-06-30 12:07:19.711586,9642760.66,-2.2,0.549,1.993,3.6,1.003,1.002,3.346,3.123
1041.0,2018-06-30 12:09:19.781870,2018-06-30 14:38:17.990480,9651818.939,-2.2,0.549,1.994,3.6,1.003,1.002,3.346,3.123
1042.0,2018-06-30 14:40:18.031359,2018-06-30 17:09:13.521446,9660874.47,-2.2,0.549,1.995,3.6,1.003,1.002,3.346,3.123
1043.0,2018-06-30 17:11:13.591137,2018-06-30 19:40:12.297813,9669933.246,-2.2,0.549,1.991,3.6,1.003,1.002,3.346,3.122
1044.0,2018-06-30 19:42:12.339159,2018-06-30 22:11:03.260205,9678984.209,-2.2,0.549,1.989,3.6,1.003,1.002,3.345,3.122
1045.0,2018-06-30 22:13:03.322846,2018-07-01 00:41:54.871955,9688035.821,-2.2,0.549,1.995,3.6,1.002,1.002,3.345,3.122
1046.0,2018-07-01 00:43:54.925916,2018-07-01 03:12:48.921068,9697089.87,-2.2,0.549,1.99,3.6,1.002,1.002,3.345,3.122
1047.0,2018-07-01 03:14:48.970585,2018-07-01 05:43:42.137766,9706143.086,-2.2,0.549,1.997,3.6,1.002,1.002,3.345,3.122
1048.0,2018-07-01 05:45:42.181165,2018-07-01 08:14:35.047345,9715195.996,-2.2,0.549,1.998,3.6,1.002,1.002,3.345,3.122
1049.0,2018-07-01 08:16:35.115542,2018-07-01 10:45:24.831428,9724245.78,-2.2,0.549,1.991,3.6,1.002,1.002,3.344,3.121
1050.0,2018-07-01 10:47:24.887551,2018-07-01 13:16:17.979929,9733298.929,-2.2,0.55,1.993,3.6,1.002,1.002,3.344,3.121
1051.0,2018-07-01 13:18:18.029932,2018-07-01 15:47:04.623948,9742345.573,-2.2,0.549,1.993,3.6,1.002,1.001,3.344,3.121
1052.0,2018-07-01 15:49:04.688279,2018-07-01 18:17:53.361319,9751394.31,-2.2,0.549,1.994,3.6,1.002,1.001,3.344,3.121
1053.0,2018-07-01 18:19:53.412425,2018-07-01 20:48:43.828614,9760444.777,-2.2,0.549,1.999,3.6,1.002,1.001,3.344,3.121
1054.0,2018-07-01 20:50:43.869031,2018-07-01 23:19:33.406515,9769494.355,-2.2,0.549,1.99,3.6,1.002,1.001,3.343,3.121
1055.0,2018-07-01 23:21:33.466161,2018-07-02 01:50:20.088940,9778541.038,-2.2,0.549,1.999,3.6,1.002,1.001,3.343,3.12
1056.0,2018-07-02 01:52:20.131926,2018-07-02 04:21:10.272072,9787591.221,-2.2,0.549,1.995,3.6,1.002,1.001,3.343,3.12
1057.0,2018-07-02 04:23:10.335234,2018-07-02 06:51:57.312226,9796638.261,-2.2,0.549,1.991,3.6,1.002,1.001,3.343,3.12
1058.0,2018-07-02 06:53:57.359362,2018-07-02 09:22:40.845302,9805681.794,-2.2,0.549,1.994,3.6,1.002,1.001,3.342,3.12
1059.0,2018-07-02 09:24:40.901772,2018-07-02 11:53:27.451388,9814728.4,-2.2,0.549,1.992,3.6,1.002,1.001,3.343,3.12
1060.0,2018-07-02 11:55:27.522209,2018-07-02 14:24:12.111271,9823773.06,-2.2,0.549,1.995,3.6,1.002,1.001,3.342,3.12
1061.0,2018-07-02 14:26:12.161906,2018-07-02 16:54:56.438545,9832817.387,-2.2,0.549,1.994,3.6,1.002,1.001,3.342,3.119
1062.0,2018-07-02 16:56:56.499913,2018-07-02 19:25:42.592500,9841863.541,-2.2,0.549,1.991,3.6,1.002,1.001,3.342,3.119
1063.0,2018-07-02 19:27:42.636190,2018-07-02 21:56:31.023991,9850911.973,-2.2,0.549,1.997,3.6,1.002,1.001,3.342,3.119
1064.0,2018-07-02 21:58:31.085145,2018-07-03 00:27:15.455398,9859956.404,-2.2,0.549,1.989,3.6,1.001,1.001,3.341,3.119
1065.0,2018-07-03 00:29:15.496081,2018-07-03 02:57:56.300730,9868997.249,-2.2,0.549,1.994,3.6,1.001,1.001,3.341,3.119
1066.0,2018-07-03 02:59:56.346399,2018-07-03 05:28:42.422940,9878043.372,-2.2,0.549,1.99,3.6,1.001,1.001,3.341,3.119
1067.0,2018-07-03 05:30:42.482461,2018-07-03 07:59:20.148589,9887081.097,-2.2,0.549,1.991,3.6,1.001,1.001,3.341,3.118
1068.0,2018-07-03 08:01:20.207939,2018-07-03 10:30:01.160417,9896122.109,-2.2,0.549,1.991,3.6,1.001,1.001,3.341,3.118
1069.0,2018-07-03 10:32:01.225115,2018-07-03 13:00:32.366168,9905153.315,-2.2,0.549,1.991,3.6,1.001,1.0,3.34,3.117
1070.0,2018-07-03 13:02:32.451761,2018-07-03 15:31:14.485587,9914195.434,-2.2,0.549,1.999,3.6,1.001,1.0,3.34,3.118
1071.0,2018-07-03 15:33:14.547390,2018-07-03 18:01:49.591727,9923230.54,-2.2,0.549,1.989,3.6,1.001,1.0,3.34,3.118
1072.0,2018-07-03 18:03:49.618001,2018-07-03 20:32:22.162052,9932263.111,-2.2,0.549,1.997,3.6,1.001,1.0,3.34,3.117
1073.0,2018-07-03 20:34:22.195621,2018-07-03 23:03:06.386974,9941307.336,-2.2,0.549,1.997,3.6,1.001,1.0,3.34,3.118
1074.0,2018-07-03 23:05:06.462557,2018-07-04 01:33:46.335242,9950347.284,-2.2,0.549,1.993,3.6,1.001,1.0,3.34,3.117
1075.0,2018-07-04 01:35:46.411523,2018-07-04 04:04:25.570582,9959386.519,-2.2,0.549,1.994,3.6,1.001,1.0,3.339,3.117
1076.0,2018-07-04 04:06:25.640856,2018-07-04 06:35:04.315770,9968425.264,-2.2,0.549,1.997,3.6,1.001,1.0,3.34,3.117
1077.0,2018-07-04 06:37:04.385595,2018-07-04 09:05:47.802878,9977468.752,-2.2,0.549,1.995,3.6,1.001,1.0,3.34,3.117
1078.0,2018-07-04 09:07:47.872650,2018-07-04 11:36:25.829302,9986506.778,-2.2,0.549,1.989,3.6,1.001,1.0,3.339,3.117
1079.0,2018-07-04 11:38:25.898209,2018-07-04 14:06:57.552624,9995538.501,-2.2,0.549,1.994,3.6,1.001,1.0,3.339,3.117
1080.0,2018-07-04 14:08:57.622702,2018-07-04 16:37:32.447737,10004573.396,-2.2,0.549,1.998,3.6,1.001,1.0,3.339,3.116
1081.0,2018-07-04 16:39:32.501850,2018-07-04 19:08:14.134142,10013615.083,-2.2,0.549,1.99,3.6,1.001,1.0,3.339,3.117
1082.0,2018-07-04 19:10:14.190610,2018-07-04 21:38:51.139161,10022652.088,-2.2,0.549,1.989,3.6,1.001,1.0,3.339,3.117
1083.0,2018-07-04 21:40:51.194108,2018-07-05 00:09:26.596905,10031687.546,-2.2,0.549,1.992,3.6,1.001,1.0,3.339,3.116
1084.0,2018-07-05 00:11:26.655355,2018-07-05 02:40:01.325757,10040722.274,-2.2,0.549,1.996,3.6,1.0,1.0,3.338,3.116
1085.0,2018-07-05 02:42:01.379489,2018-07-05 05:10:39.963397,10049760.912,-2.2,0.549,1.995,3.6,1.0,1.0,3.338,3.116
1086.0,2018-07-05 05:12:39.987672,2018-07-05 07:41:13.254595,10058794.203,-2.2,0.549,1.999,3.6,1.0,1.0,3.338,3.116
1087.0,2018-07-05 07:43:13.278995,2018-07-05 10:11:49.324017,10067830.273,-2.2,0.549,1.988,3.6,1.0,1.0,3.338,3.116
1088.0,2018-07-05 10:13:49.345748,2018-07-05 12:42:17.762151,10076858.711,-2.2,0.549,1.997,3.6,1.0,1.0,3.338,3.115
1089.0,2018-07-05 12:44:17.784260,2018-07-05 15:12:53.211878,10085894.161,-2.2,0.549,1.989,3.6,1.0,1.0,3.338,3.116
1090.0,2018-07-05 15:14:53.237964,2018-07-05 17:43:23.364371,10094924.313,-2.2,0.549,1.988,3.6,1.0,1.0,3.337,3.115
1091.0,2018-07-05 17:45:23.393481,2018-07-05 20:13:52.495778,10103953.444,-2.2,0.549,1.99,3.6,1.0,1.0,3.337,3.115
1092.0,2018-07-05 20:15:52.526193,2018-07-05 22:44:23.683723,10112984.632,-2.2,0.549,1.991,3.6,1.0,1.0,3.337,3.115
1093.0,2018-07-05 22:46:23.703476,2018-07-06 01:14:56.158357,10122017.107,-2.2,0.549,1.988,3.6,1.0,1.0,3.337,3.115
1094.0,2018-07-06 01:16:56.185111,2018-07-06 03:45:31.164937,10131052.114,-2.2,0.549,1.988,3.6,1.0,1.0,3.337,3.115
1095.0,2018-07-06 03:47:31.187180,2018-07-06 06:16:04.462571,10140085.411,-2.2,0.549,1.989,3.6,1.0,0.999,3.337,3.115
1096.0,2018-07-06 06:18:04.493294,2018-07-06 08:46:32.519168,10149113.468,-2.2,0.549,1.998,3.6,1.0,0.999,3.336,3.114
1097.0,2018-07-06 08:48:32.549513,2018-07-06 11:16:57.178515,10158138.127,-2.2,0.549,1.99,3.6,1.0,0.999,3.336,3.114
1098.0,2018-07-06 11:18:57.202921,2018-07-06 13:47:29.920839,10167170.869,-2.2,0.549,1.989,3.6,1.0,0.999,3.336,3.115
1099.0,2018-07-06 13:49:29.952518,2018-07-06 16:17:58.419954,10176199.369,-2.2,0.549,1.99,3.6,1.0,0.999,3.336,3.114
1100.0,2018-07-06 16:19:58.436723,2018-07-06 18:48:26.185408,10185227.134,-2.2,0.549,1.994,3.6,1.0,0.999,3.336,3.114
1101.0,2018-07-06 18:50:26.216938,2018-07-06 21:18:58.689880,10194259.639,-2.2,0.549,1.989,3.6,1.0,0.999,3.336,3.114
1102.0,2018-07-06 21:20:58.712736,2018-07-06 23:49:25.181356,10203286.13,-2.2,0.549,1.998,3.6,1.0,0.999,3.336,3.114
1103.0,2018-07-06 23:51:25.201538,2018-07-07 02:19:53.382106,10212314.331,-2.2,0.549,1.991,3.6,1.0,0.999,3.335,3.114
1104.0,2018-07-07 02:21:53.402026,2018-07-07 04:50:19.205092,10221340.154,-2.2,0.549,1.993,3.6,1.0,0.999,3.335,3.114
1105.0,2018-07-07 04:52:19.221384,2018-07-07 07:20:47.796833,10230368.745,-2.2,0.549,1.998,3.6,1.0,0.999,3.335,3.114
1106.0,2018-07-07 07:22:47.813756,2018-07-07 09:51:17.048441,10239397.997,-2.2,0.549,1.988,3.6,1.0,0.999,3.335,3.114
1107.0,2018-07-07 09:53:17.066967,2018-07-07 12:21:42.316050,10248423.265,-2.2,0.549,1.995,3.6,1.0,0.999,3.335,3.113
1108.0,2018-07-07 12:23:42.329531,2018-07-07 14:52:04.888368,10257445.837,-2.2,0.549,1.994,3.6,0.999,0.999,3.335,3.113
1109.0,2018-07-07 14:54:04.908729,2018-07-07 17:22:34.920820,10266475.869,-2.2,0.549,1.991,3.6,1.0,0.999,3.335,3.113
1110.0,2018-07-07 17:24:34.960014,2018-07-07 19:53:02.617068,10275503.566,-2.2,0.549,1.989,3.6,0.999,0.999,3.335,3.113
1111.0,2018-07-07 19:55:02.639710,2018-07-07 22:23:30.169823,10284531.118,-2.2,0.549,1.992,3.6,0.999,0.999,3.335,3.113
1112.0,2018-07-07 22:25:30.207160,2018-07-08 00:53:57.764368,10293558.713,-2.2,0.549,1.988,3.6,0.999,0.999,3.335,3.113
1113.0,2018-07-08 00:55:57.800538,2018-07-08 03:24:25.229372,10302586.178,-2.2,0.549,1.992,3.6,0.999,0.999,3.335,3.113
1114.0,2018-07-08 03:26:25.248849,2018-07-08 05:54:51.953903,10311612.903,-2.2,0.549,1.999,3.6,0.999,0.999,3.334,3.113
1115.0,2018-07-08 05:56:51.970460,2018-07-08 08:25:16.180689,10320637.129,-2.2,0.549,1.996,3.6,0.999,0.999,3.334,3.112
1116.0,2018-07-08 08:27:16.191001,2018-07-08 10:55:42.712620,10329663.661,-2.2,0.549,1.997,3.6,0.999,0.999,3.334,3.112
1117.0,2018-07-08 10:57:42.735916,2018-07-08 13:26:03.067236,10338684.016,-2.2,0.549,1.988,3.6,0.999,0.999,3.334,3.112
1118.0,2018-07-08 13:28:03.077971,2018-07-08 15:56:29.569613,10347710.518,-2.2,0.549,1.996,3.6,0.999,0.999,3.334,3.112
1119.0,2018-07-08 15:58:29.608657,2018-07-08 18:26:51.146134,10356732.095,-2.2,0.549,1.996,3.6,0.999,0.999,3.333,3.112
1120.0,2018-07-08 18:28:51.158758,2018-07-08 20:57:16.778943,10365757.728,-2.2,0.549,1.991,3.6,0.999,0.999,3.334,3.112
1121.0,2018-07-08 20:59:16.818680,2018-07-08 23:27:42.803283,10374783.752,-2.2,0.549,1.992,3.6,0.999,0.999,3.334,3.112
1122.0,2018-07-08 23:29:42.823841,2018-07-09 01:58:03.726901,10383804.676,-2.2,0.549,1.99,3.6,0.999,0.998,3.333,3.112
1123.0,2018-07-09 02:00:03.736538,2018-07-09 04:28:27.812310,10392828.761,-2.2,0.549,1.994,3.6,0.999,0.998,3.333,3.112
1124.0,2018-07-09 04:30:27.845872,2018-07-09 06:58:51.416722,10401852.365,-2.2,0.549,1.998,3.6,0.999,0.998,3.333,3.112
1125.0,2018-07-09 07:00:51.443164,2018-07-09 09:29:10.296150,10410871.245,-2.2,0.549,1.995,3.6,0.999,0.998,3.333,3.111
1126.0,2018-07-09 09:31:10.322928,2018-07-09 11:59:31.618595,10419892.567,-2.2,0.549,1.989,3.6,0.999,0.998,3.333,3.111
1127.0,2018-07-09 12:01:31.650070,2018-07-09 14:29:53.430169,10428914.379,-2.2,0.549,1.997,3.6,0.999,0.998,3.333,3.111
1128.0,2018-07-09 14:31:53.467647,2018-07-09 17:00:10.571585,10437931.52,-2.2,0.549,1.989,3.6,0.999,0.998,3.332,3.111
1129.0,2018-07-09 17:02:10.586848,2018-07-09 19:30:27.058310,10446948.007,-2.2,0.549,1.992,3.6,0.999,0.998,3.332,3.111
1130.0,2018-07-09 19:32:27.070191,2018-07-09 22:00:38.665090,10455959.614,-2.2,0.549,1.993,3.6,0.999,0.998,3.332,3.111
1131.0,2018-07-09 22:02:38.681354,2018-07-10 00:30:53.372035,10464974.321,-2.2,0.549,1.998,3.6,0.999,0.998,3.332,3.111
1132.0,2018-07-10 00:32:53.382257,2018-07-10 03:01:12.185392,10473993.134,-2.2,0.549,1.989,3.6,0.999,0.998,3.332,3.111
1133.0,2018-07-10 03:03:12.196053,2018-07-10 05:31:32.754341,10483013.703,-2.2,0.549,1.993,3.6,0.999,0.998,3.332,3.111
1134.0,2018-07-10 05:33:32.784105,2018-07-10 08:01:51.492175,10492032.441,-2.2,0.549,1.993,3.6,0.999,0.998,3.332,3.111
1135.0,2018-07-10 08:03:51.542271,2018-07-10 10:32:09.400383,10501050.349,-2.2,0.549,1.996,3.6,0.999,0.998,3.332,3.111
1136.0,2018-07-10 10:34:09.410167,2018-07-10 13:02:25.081906,10510066.031,-2.2,0.549,1.988,3.6,0.999,0.998,3.331,3.111
1137.0,2018-07-10 13:04:25.079307,2018-07-10 15:32:34.887022,10519075.836,-2.2,0.549,1.997,3.6,0.999,0.998,3.331,3.11
1138.0,2018-07-10 15:34:34.914029,2018-07-10 18:02:52.701795,10528093.65,-2.2,0.549,1.998,3.6,0.998,0.998,3.331,3.11
1139.0,2018-07-10 18:04:52.743313,2018-07-10 20:33:11.404185,10537112.353,-2.2,0.549,1.988,3.6,0.998,0.998,3.331,3.11
1140.0,2018-07-10 20:35:11.430189,2018-07-10 23:03:31.092995,10546132.042,-2.2,0.549,1.993,3.6,0.998,0.998,3.331,3.11
1141.0,2018-07-10 23:05:31.136326,2018-07-11 01:33:51.430905,10555152.38,-2.2,0.549,1.989,3.6,0.999,0.998,3.331,3.11
1142.0,2018-07-11 01:35:51.477052,2018-07-11 04:04:11.279028,10564172.228,-2.2,0.549,1.997,3.6,0.998,0.998,3.331,3.11
1143.0,2018-07-11 04:06:11.295932,2018-07-11 06:34:24.734512,10573185.683,-2.2,0.549,1.989,3.6,0.998,0.998,3.331,3.11
1144.0,2018-07-11 06:36:24.774490,2018-07-11 09:04:39.177745,10582200.126,-2.2,0.549,1.988,3.6,0.998,0.998,3.331,3.11
1145.0,2018-07-11 09:06:39.199664,2018-07-11 11:34:54.401465,10591215.35,-2.2,0.549,1.999,3.6,0.998,0.998,3.331,3.109
1146.0,2018-07-11 11:36:54.407695,2018-07-11 14:03:53.432243,10600154.381,-2.2,0.549,1.995,3.6,0.985,0.997,3.289,3.104
1147.0,2018-07-11 14:05:53.456748,2018-07-11 16:34:04.477523,10609165.426,-2.2,0.549,1.988,3.6,0.998,0.997,3.329,3.105
1148.0,2018-07-11 16:36:04.501575,2018-07-11 19:04:15.788355,10618176.737,-2.2,0.549,1.995,3.6,0.998,0.997,3.33,3.105
1149.0,2018-07-11 19:06:15.812672,2018-07-11 21:34:31.857519,10627192.806,-2.2,0.549,1.998,3.6,0.998,0.997,3.33,3.105
1150.0,2018-07-11 21:36:31.881379,2018-07-12 00:04:45.196379,10636206.145,-2.2,0.549,1.992,3.6,0.998,0.997,3.33,3.105
1151.0,2018-07-12 00:06:45.219919,2018-07-12 02:34:54.104233,10645215.053,-2.2,0.549,1.989,3.6,0.998,0.997,3.33,3.105
1152.0,2018-07-12 02:36:54.127396,2018-07-12 05:04:59.053068,10654220.002,-2.2,0.549,1.99,3.6,0.998,0.997,3.33,3.105
1153.0,2018-07-12 05:06:59.077799,2018-07-12 07:35:06.966485,10663227.915,-2.2,0.549,1.995,3.6,0.998,0.997,3.33,3.105
1154.0,2018-07-12 07:37:07.034666,2018-07-12 10:05:21.733946,10672242.683,-2.2,0.549,1.996,3.6,0.998,0.997,3.33,3.106
1155.0,2018-07-12 10:07:21.785524,2018-07-12 12:35:34.187471,10681255.136,-2.2,0.549,1.997,3.6,0.998,0.997,3.33,3.107
1156.0,2018-07-12 12:37:34.246497,2018-07-12 15:05:45.076411,10690266.025,-2.2,0.549,1.999,3.6,0.998,0.997,3.329,3.106
1157.0,2018-07-12 15:07:45.129472,2018-07-12 17:35:48.853483,10699269.802,-2.2,0.549,1.995,3.6,0.998,0.997,3.329,3.106
1158.0,2018-07-12 17:37:48.906083,2018-07-12 20:06:01.698656,10708282.647,-2.2,0.549,1.991,3.6,0.998,0.997,3.329,3.107
1159.0,2018-07-12 20:08:01.757472,2018-07-12 22:36:13.576105,10717294.525,-2.2,0.549,1.988,3.6,0.998,0.997,3.329,3.107
1160.0,2018-07-12 22:38:13.632006,2018-07-13 01:06:18.969505,10726299.918,-2.2,0.549,1.998,3.6,0.998,0.997,3.329,3.107
1161.0,2018-07-13 01:08:19.027662,2018-07-13 03:36:29.660464,10735310.609,-2.2,0.549,1.992,3.6,0.998,0.997,3.329,3.107
1162.0,2018-07-13 03:38:29.721283,2018-07-13 06:06:35.933796,10744316.882,-2.2,0.549,1.992,3.6,0.998,0.997,3.329,3.106
1163.0,2018-07-13 06:08:35.990313,2018-07-13 08:36:41.908569,10753322.857,-2.2,0.549,1.993,3.6,0.998,0.997,3.328,3.106
1164.0,2018-07-13 08:38:41.960450,2018-07-13 11:06:50.055525,10762331.004,-2.2,0.549,1.988,3.6,0.998,0.997,3.329,3.106
1165.0,2018-07-13 11:08:50.106433,2018-07-13 13:36:56.978364,10771337.927,-2.2,0.549,1.993,3.6,0.998,0.997,3.329,3.106
1166.0,2018-07-13 13:38:57.026057,2018-07-13 16:07:06.423204,10780347.372,-2.2,0.549,1.996,3.6,0.998,0.997,3.329,3.106
1167.0,2018-07-13 16:09:06.471685,2018-07-13 18:37:12.082846,10789353.031,-2.2,0.549,1.998,3.6,0.997,0.997,3.328,3.106
1168.0,2018-07-13 18:39:12.141712,2018-07-13 21:07:21.477998,10798362.427,-2.2,0.549,1.999,3.6,0.998,0.997,3.328,3.106
1169.0,2018-07-13 21:09:21.537915,2018-07-13 23:37:26.041151,10807366.99,-2.2,0.549,1.994,3.6,0.997,0.997,3.328,3.106
1170.0,2018-07-13 23:39:26.094117,2018-07-14 02:07:33.753288,10816374.702,-2.2,0.549,1.994,3.6,0.997,0.997,3.328,3.106
1171.0,2018-07-14 02:09:33.804314,2018-07-14 04:37:38.703337,10825379.652,-2.2,0.549,1.993,3.6,0.997,0.997,3.328,3.106
1172.0,2018-07-14 04:39:38.763409,2018-07-14 07:07:49.996761,10834390.945,-2.2,0.549,1.994,3.6,0.998,0.997,3.328,3.106
1173.0,2018-07-14 07:09:50.045262,2018-07-14 09:37:56.015241,10843396.964,-2.2,0.549,1.988,3.6,0.997,0.997,3.327,3.106
1174.0,2018-07-14 09:39:56.074752,2018-07-14 12:07:50.858115,10852391.807,-2.2,0.549,1.996,3.6,0.997,0.997,3.327,3.105
1175.0,2018-07-14 12:09:50.910317,2018-07-14 14:37:58.018552,10861398.967,-2.2,0.549,1.992,3.6,0.997,0.997,3.327,3.105
1176.0,2018-07-14 14:39:58.083449,2018-07-14 17:08:06.107194,10870407.056,-2.2,0.549,1.99,3.6,0.997,0.997,3.327,3.105
1177.0,2018-07-14 17:10:06.155370,2018-07-14 19:38:10.403923,10879411.353,-2.2,0.549,1.992,3.6,0.997,0.997,3.327,3.105
1178.0,2018-07-14 19:40:10.460220,2018-07-14 22:08:17.612869,10888418.562,-2.2,0.549,1.995,3.6,0.997,0.997,3.327,3.106
1179.0,2018-07-14 22:10:17.682099,2018-07-15 00:38:25.090529,10897426.039,-2.2,0.549,1.988,3.6,0.997,0.997,3.327,3.105
1180.0,2018-07-15 00:40:25.141682,2018-07-15 03:08:16.659091,10906417.608,-2.2,0.549,1.99,3.6,0.997,0.997,3.326,3.104
1181.0,2018-07-15 03:10:16.729115,2018-07-15 05:38:23.952847,10915424.901,-2.2,0.549,1.994,3.6,0.997,0.997,3.327,3.105
1182.0,2018-07-15 05:40:24.004464,2018-07-15 08:08:15.742568,10924416.691,-2.2,0.549,1.997,3.6,0.997,0.996,3.326,3.104
1183.0,2018-07-15 08:10:15.813296,2018-07-15 10:38:17.968627,10933418.917,-2.2,0.549,1.994,3.6,0.997,0.997,3.327,3.105
1184.0,2018-07-15 10:40:18.012863,2018-07-15 13:08:16.739530,10942417.688,-2.2,0.549,1.995,3.6,0.997,0.997,3.326,3.105
1185.0,2018-07-15 13:10:16.782827,2018-07-15 15:38:20.889206,10951421.838,-2.2,0.549,1.989,3.6,0.997,0.997,3.326,3.105
1186.0,2018-07-15 15:40:20.940467,2018-07-15 18:08:14.178188,10960415.127,-2.2,0.549,1.99,3.6,0.997,0.996,3.326,3.104
1187.0,2018-07-15 18:10:14.219671,2018-07-15 20:38:10.464022,10969411.413,-2.2,0.549,1.987,3.6,0.997,0.996,3.326,3.104
1188.0,2018-07-15 20:40:10.531885,2018-07-15 23:08:10.298114,10978411.247,-2.2,0.549,1.992,3.6,0.997,0.996,3.326,3.104
1189.0,2018-07-15 23:10:10.366707,2018-07-16 01:38:09.979732,10987410.928,-2.2,0.549,1.991,3.6,0.997,0.996,3.326,3.104
1190.0,2018-07-16 01:40:10.049169,2018-07-16 04:08:10.509786,10996411.458,-2.2,0.549,1.992,3.6,0.997,0.996,3.326,3.104
1191.0,2018-07-16 04:10:10.550003,2018-07-16 06:38:09.738521,11005410.687,-2.2,0.549,1.992,3.6,0.997,0.996,3.326,3.104
1192.0,2018-07-16 06:40:09.803934,2018-07-16 09:08:13.901330,11014414.85,-2.2,0.549,1.99,3.6,0.997,0.996,3.326,3.104
1193.0,2018-07-16 09:10:13.953326,2018-07-16 11:38:14.672943,11023415.622,-2.2,0.549,1.992,3.6,0.997,0.996,3.326,3.104
1194.0,2018-07-16 11:40:14.727349,2018-07-16 14:08:17.026872,11032417.976,-2.2,0.549,1.996,3.6,0.997,0.996,3.326,3.104
1195.0,2018-07-16 14:10:17.090002,2018-07-16 16:38:16.927493,11041417.876,-2.2,0.549,1.992,3.6,0.997,0.996,3.325,3.104
1196.0,2018-07-16 16:40:16.988009,2018-07-16 19:08:16.982407,11050417.931,-2.2,0.549,1.993,3.6,0.997,0.996,3.325,3.104
1197.0,2018-07-16 19:10:17.044234,2018-07-16 21:38:18.670388,11059419.619,-2.2,0.549,1.999,3.6,0.997,0.996,3.325,3.104
1198.0,2018-07-16 21:40:18.736161,2018-07-17 00:08:19.652070,11068420.601,-2.2,0.549,1.995,3.6,0.997,0.996,3.325,3.104
1199.0,2018-07-17 00:10:19.720616,2018-07-17 02:38:14.667708,11077415.616,-2.2,0.549,1.999,3.6,0.997,0.996,3.325,3.103
1200.0,2018-07-17 02:40:14.729426,2018-07-17 05:08:11.689706,11086412.638,-2.2,0.549,1.999,3.6,0.997,0.996,3.324,3.103
1201.0,2018-07-17 05:10:11.747852,2018-07-17 07:38:07.817937,11095408.767,-2.2,0.549,1.989,3.6,0.997,0.996,3.325,3.103
1202.0,2018-07-17 07:40:07.871275,2018-07-17 10:08:09.019169,11104409.968,-2.2,0.549,1.989,3.6,0.997,0.996,3.325,3.103
1203.0,2018-07-17 10:10:09.068916,2018-07-17 12:38:10.031543,11113410.98,-2.2,0.549,1.999,3.6,0.997,0.996,3.325,3.103
1204.0,2018-07-17 12:40:10.083955,2018-07-17 15:08:04.794276,11122405.743,-2.2,0.549,1.99,3.6,0.996,0.996,3.324,3.103
1205.0,2018-07-17 15:10:04.870604,2018-07-17 17:38:03.564674,11131404.513,-2.2,0.549,1.99,3.6,0.997,0.996,3.325,3.103
1206.0,2018-07-17 17:40:03.640273,2018-07-17 20:07:55.758923,11140396.708,-2.2,0.549,1.996,3.6,0.996,0.996,3.324,3.102
1207.0,2018-07-17 20:09:55.822870,2018-07-17 22:37:53.446780,11149394.395,-2.2,0.549,1.991,3.6,0.996,0.996,3.324,3.103
1208.0,2018-07-17 22:39:53.508253,2018-07-18 01:07:49.215771,11158390.164,-2.2,0.549,1.999,3.6,0.996,0.996,3.324,3.103
1209.0,2018-07-18 01:09:49.256070,2018-07-18 03:37:47.116291,11167388.065,-2.2,0.549,1.997,3.6,0.996,0.996,3.324,3.102
1210.0,2018-07-18 03:39:47.162617,2018-07-18 06:07:45.742658,11176386.691,-2.2,0.549,1.998,3.6,0.996,0.996,3.324,3.099
1211.0,2018-07-18 06:09:45.767515,2018-07-18 08:37:39.629636,11185380.578,-2.2,0.549,1.993,3.6,0.996,0.996,3.325,3.099
1212.0,2018-07-18 08:39:39.657975,2018-07-18 11:07:40.115199,11194381.064,-2.2,0.549,1.989,3.6,0.996,0.996,3.325,3.099
1213.0,2018-07-18 11:09:40.176809,2018-07-18 13:37:39.356921,11203380.306,-2.2,0.549,1.998,3.6,0.996,0.996,3.325,3.099
1214.0,2018-07-18 13:39:39.418352,2018-07-18 16:07:37.574415,11212378.523,-2.2,0.549,1.997,3.6,0.996,0.996,3.325,3.098
1215.0,2018-07-18 16:09:37.594209,2018-07-18 18:37:30.560730,11221371.509,-2.2,0.549,1.996,3.6,0.996,0.996,3.324,3.098
1216.0,2018-07-18 18:39:30.604095,2018-07-18 21:07:27.406741,11230368.355,-2.2,0.549,1.999,3.6,0.996,0.996,3.325,3.098
1217.0,2018-07-18 21:09:27.402990,2018-07-18 23:37:22.907904,11239363.857,-2.2,0.549,1.995,3.6,0.996,0.996,3.324,3.098
1218.0,2018-07-18 23:39:22.908272,2018-07-19 02:07:15.548070,11248356.497,-2.2,0.549,1.992,3.6,0.996,0.995,3.324,3.098
1219.0,2018-07-19 02:09:15.552529,2018-07-19 04:37:12.304917,11257353.254,-2.2,0.549,1.993,3.6,0.996,0.996,3.324,3.098
1220.0,2018-07-19 04:39:12.336644,2018-07-19 07:07:03.279458,11266344.228,-2.2,0.549,1.994,3.6,0.996,0.995,3.324,3.098
1221.0,2018-07-19 07:09:03.334153,2018-07-19 09:36:57.234818,11275338.183,-2.2,0.549,1.998,3.6,0.996,0.996,3.324,3.098
1222.0,2018-07-19 09:38:57.312240,2018-07-19 12:06:53.000903,11284333.95,-2.2,0.549,1.996,3.6,0.996,0.996,3.324,3.099
1223.0,2018-07-19 12:08:53.041452,2018-07-19 14:36:49.995307,11293330.944,-2.2,0.549,1.995,3.6,0.996,0.995,3.324,3.098
1224.0,2018-07-19 14:38:50.063551,2018-07-19 17:06:40.121159,11302321.07,-2.2,0.549,1.989,3.6,0.996,0.995,3.323,3.098
1225.0,2018-07-19 17:08:40.174440,2018-07-19 19:36:32.723140,11311313.672,-2.2,0.549,1.99,3.6,0.996,0.995,3.324,3.098
1226.0,2018-07-19 19:38:32.765682,2018-07-19 22:06:25.751854,11320306.7,-2.2,0.549,1.993,3.6,0.996,0.995,3.323,3.098
1227.0,2018-07-19 22:08:25.815744,2018-07-20 00:36:18.709199,11329299.658,-2.2,0.549,1.997,3.6,0.996,0.995,3.323,3.098
1228.0,2018-07-20 00:38:18.763081,2018-07-20 03:06:15.758401,11338296.707,-2.2,0.549,1.999,3.6,0.996,0.995,3.323,3.098
1229.0,2018-07-20 03:08:15.808748,2018-07-20 05:36:02.460404,11347283.409,-2.2,0.549,1.992,3.6,0.996,0.995,3.323,3.098
1230.0,2018-07-20 05:38:02.525293,2018-07-20 08:05:57.660586,11356278.609,-2.2,0.549,1.988,3.6,0.996,0.995,3.323,3.101
1231.0,2018-07-20 08:07:57.711606,2018-07-20 10:35:52.068679,11365273.017,-2.2,0.549,1.989,3.6,0.996,0.995,3.323,3.101
1232.0,2018-07-20 10:37:52.142721,2018-07-20 13:05:42.282360,11374263.231,-2.2,0.549,1.994,3.6,0.996,0.995,3.322,3.1
1233.0,2018-07-20 13:07:42.341754,2018-07-20 15:35:31.998313,11383252.947,-2.2,0.549,1.988,3.6,0.996,0.995,3.322,3.1
1234.0,2018-07-20 15:37:32.073827,2018-07-20 18:05:23.217885,11392244.167,-2.2,0.549,1.998,3.6,0.996,0.995,3.322,3.1
1235.0,2018-07-20 18:07:23.295985,2018-07-20 20:35:08.814266,11401229.763,-2.2,0.549,1.993,3.6,0.996,0.995,3.322,3.1
1236.0,2018-07-20 20:37:08.839084,2018-07-20 23:04:59.392773,11410220.341,-2.2,0.549,1.999,3.6,0.996,0.995,3.322,3.1
1237.0,2018-07-20 23:06:59.466227,2018-07-21 01:34:53.512865,11419214.462,-2.2,0.549,1.992,3.6,0.996,0.995,3.322,3.101
1238.0,2018-07-21 01:36:53.577746,2018-07-21 04:04:46.911222,11428207.86,-2.2,0.549,1.996,3.6,0.996,0.995,3.322,3.1
1239.0,2018-07-21 04:06:46.997803,2018-07-21 06:34:37.078463,11437198.027,-2.2,0.549,1.991,3.6,0.996,0.995,3.322,3.099
1240.0,2018-07-21 06:36:37.118937,2018-07-21 09:04:28.282507,11446189.231,-2.2,0.549,1.99,3.6,0.996,0.995,3.322,3.099
1241.0,2018-07-21 09:06:28.309952,2018-07-21 11:34:15.772182,11455176.721,-2.2,0.549,1.999,3.6,0.996,0.995,3.321,3.099
1242.0,2018-07-21 11:36:15.843248,2018-07-21 14:04:01.369769,11464162.318,-2.2,0.549,1.994,3.6,0.996,0.995,3.321,3.099
1243.0,2018-07-21 14:06:01.449830,2018-07-21 16:33:47.129774,11473148.078,-2.2,0.549,1.995,3.6,0.996,0.995,3.322,3.099
1244.0,2018-07-21 16:35:47.156796,2018-07-21 19:03:35.179791,11482136.128,-2.2,0.549,1.998,3.6,0.996,0.995,3.321,3.1
1245.0,2018-07-21 19:05:35.251013,2018-07-21 21:33:21.997772,11491122.946,-2.2,0.549,1.988,3.6,0.995,0.995,3.321,3.1
1246.0,2018-07-21 21:35:22.049228,2018-07-22 00:03:12.117332,11500113.066,-2.2,0.549,1.993,3.6,0.996,0.995,3.321,3.099
1247.0,2018-07-22 00:05:12.153990,2018-07-22 02:33:02.553039,11509103.502,-2.2,0.549,1.993,3.6,0.995,0.995,3.321,3.099
1248.0,2018-07-22 02:35:02.638000,2018-07-22 05:02:49.394862,11518090.344,-2.2,0.549,1.997,3.6,0.995,0.995,3.321,3.099
1249.0,2018-07-22 05:04:49.428306,2018-07-22 07:32:33.995063,11527074.944,-2.2,0.549,1.989,3.6,0.995,0.995,3.321,3.099
1250.0,2018-07-22 07:34:34.067375,2018-07-22 10:02:15.653244,11536056.602,-2.2,0.549,1.994,3.6,0.995,0.995,3.321,3.098
1251.0,2018-07-22 10:04:15.728217,2018-07-22 12:32:02.142242,11545043.091,-2.2,0.549,1.998,3.6,0.995,0.995,3.321,3.099
1252.0,2018-07-22 12:34:02.227649,2018-07-22 15:01:51.832139,11554032.781,-2.2,0.549,1.99,3.6,0.995,0.995,3.321,3.099
1253.0,2018-07-22 15:03:51.901657,2018-07-22 17:31:37.328258,11563018.277,-2.2,0.549,1.999,3.6,0.995,0.995,3.32,3.099
1254.0,2018-07-22 17:33:37.406841,2018-07-22 20:01:24.299380,11572005.248,-2.2,0.549,1.999,3.6,0.995,0.995,3.32,3.098
1255.0,2018-07-22 20:03:24.358154,2018-07-22 22:31:10.783968,11580991.733,-2.2,0.549,1.99,3.6,0.995,0.995,3.32,3.098
1256.0,2018-07-22 22:33:10.853052,2018-07-23 01:00:54.713077,11589975.662,-2.2,0.549,1.993,3.6,0.995,0.994,3.32,3.098
1257.0,2018-07-23 01:02:54.788407,2018-07-23 03:30:37.978393,11598958.927,-2.2,0.549,1.99,3.6,0.995,0.995,3.32,3.098
1258.0,2018-07-23 03:32:38.059253,2018-07-23 06:00:23.557894,11607944.507,-2.2,0.549,1.991,3.6,0.995,0.995,3.32,3.098
1259.0,2018-07-23 06:02:23.588711,2018-07-23 08:30:07.271070,11616928.22,-2.2,0.549,1.99,3.6,0.995,0.995,3.32,3.098
1260.0,2018-07-23 08:32:07.341430,2018-07-23 10:59:49.169887,11625910.119,-2.2,0.549,1.989,3.6,0.995,0.994,3.32,3.098
1261.0,2018-07-23 11:01:49.243148,2018-07-23 13:29:36.369326,11634897.318,-2.2,0.549,1.988,3.6,0.995,0.994,3.32,3.098
1262.0,2018-07-23 13:31:36.454440,2018-07-23 15:59:15.479350,11643876.428,-2.2,0.55,1.99,3.6,0.995,0.994,3.319,3.097
1263.0,2018-07-23 16:01:15.500621,2018-07-23 18:28:59.841780,11652860.79,-2.2,0.549,1.993,3.6,0.995,0.994,3.32,3.097
1264.0,2018-07-23 18:30:59.932817,2018-07-23 20:58:40.820364,11661841.769,-2.2,0.549,1.998,3.6,0.995,0.994,3.319,3.097
1265.0,2018-07-23 21:00:40.881894,2018-07-23 23:28:10.319282,11670811.268,-2.2,0.549,1.999,3.6,0.995,0.994,3.318,3.097
1266.0,2018-07-23 23:30:10.332381,2018-07-24 01:57:50.954848,11679791.903,-2.2,0.549,1.998,3.6,0.995,0.994,3.319,3.097
1267.0,2018-07-24 01:59:50.984907,2018-07-24 04:27:34.099490,11688775.048,-2.2,0.549,1.99,3.6,0.995,0.994,3.319,3.097
1268.0,2018-07-24 04:29:34.165773,2018-07-24 06:57:14.541134,11697755.49,-2.2,0.549,1.992,3.6,0.995,0.994,3.319,3.097
1269.0,2018-07-24 06:59:14.639461,2018-07-24 09:26:59.053974,11706740.003,-2.2,0.549,1.995,3.6,0.995,0.994,3.319,3.098
1270.0,2018-07-24 09:28:59.128252,2018-07-24 11:56:38.931933,11715719.881,-2.2,0.549,1.997,3.6,0.995,0.994,3.318,3.097
1271.0,2018-07-24 11:58:39.037230,2018-07-24 14:26:22.220440,11724703.169,-2.2,0.549,1.994,3.6,0.995,0.994,3.319,3.097
1272.0,2018-07-24 14:28:22.268396,2018-07-24 16:56:04.308336,11733685.257,-2.2,0.549,1.997,3.6,0.995,0.994,3.318,3.097
1273.0,2018-07-24 16:58:04.359524,2018-07-24 19:25:46.752999,11742667.702,-2.2,0.549,1.993,3.6,0.995,0.994,3.318,3.097
1274.0,2018-07-24 19:27:46.870609,2018-07-24 21:55:29.433328,11751650.382,-2.2,0.549,1.992,3.6,0.995,0.994,3.318,3.097
1275.0,2018-07-24 21:57:29.430216,2018-07-25 00:25:09.689859,11760630.638,-2.2,0.549,1.998,3.6,0.995,0.994,3.318,3.097
1276.0,2018-07-25 00:27:09.749676,2018-07-25 02:54:47.036290,11769607.985,-2.2,0.549,1.991,3.6,0.995,0.994,3.318,3.097
1277.0,2018-07-25 02:56:47.138960,2018-07-25 05:24:22.832181,11778583.781,-2.2,0.549,1.995,3.6,0.994,0.994,3.318,3.097
1278.0,2018-07-25 05:26:22.927677,2018-07-25 07:54:07.421077,11787568.37,-2.2,0.549,1.991,3.6,0.995,0.994,3.318,3.097
1279.0,2018-07-25 07:56:07.443683,2018-07-25 10:23:41.158413,11796542.107,-2.2,0.549,1.989,3.6,0.994,0.994,3.317,3.096
1280.0,2018-07-25 10:25:41.178424,2018-07-25 12:53:22.883008,11805523.832,-2.2,0.55,1.989,3.6,0.994,0.994,3.318,3.096
1281.0,2018-07-25 12:55:22.937165,2018-07-25 15:23:00.268316,11814501.217,-2.2,0.549,1.99,3.6,0.994,0.994,3.317,3.096
1282.0,2018-07-25 15:25:00.286908,2018-07-25 17:52:37.918792,11823478.867,-2.2,0.549,1.994,3.6,0.994,0.994,3.318,3.096
1283.0,2018-07-25 17:54:37.996131,2018-07-25 20:22:15.302826,11832456.251,-2.2,0.549,1.99,3.6,0.994,0.994,3.317,3.096
1284.0,2018-07-25 20:24:15.407072,2018-07-25 22:51:54.642568,11841435.591,-2.2,0.549,1.999,3.6,0.994,0.994,3.318,3.096
1285.0,2018-07-25 22:53:54.682924,2018-07-26 01:21:29.938392,11850410.887,-2.2,0.549,1.992,3.6,0.994,0.994,3.317,3.096
1286.0,2018-07-26 01:23:29.939916,2018-07-26 03:51:08.521898,11859389.471,-2.2,0.549,1.995,3.6,0.994,0.994,3.317,3.096
1287.0,2018-07-26 03:53:08.552481,2018-07-26 06:20:46.023550,11868366.972,-2.2,0.549,1.993,3.6,0.994,0.994,3.317,3.096
1288.0,2018-07-26 06:22:46.056599,2018-07-26 08:50:17.561010,11877338.51,-2.2,0.549,1.999,3.6,0.994,0.994,3.317,3.097
1289.0,2018-07-26 08:52:17.578062,2018-07-26 11:19:40.525490,11886301.474,-2.2,0.549,1.992,3.6,0.994,0.993,3.316,3.096
1290.0,2018-07-26 11:21:40.640151,2018-07-26 13:49:11.610571,11895272.559,-2.2,0.549,1.994,3.6,0.994,0.994,3.316,3.097
1291.0,2018-07-26 13:51:12.513684,2018-07-26 16:18:48.186523,11904249.135,-2.2,0.549,1.99,3.6,0.994,0.994,3.315,3.097
1292.0,2018-07-26 16:20:48.242458,2018-07-26 18:48:17.394486,11913218.343,-2.2,0.549,1.989,3.6,0.994,0.994,3.316,3.097
1293.0,2018-07-26 18:50:17.450603,2018-07-26 21:17:55.370615,11922196.319,-2.2,0.549,1.995,3.6,0.994,0.994,3.316,3.097
1294.0,2018-07-26 21:19:55.425390,2018-07-26 23:47:31.470631,11931172.419,-2.2,0.549,1.996,3.6,0.994,0.994,3.316,3.097
1295.0,2018-07-26 23:49:31.526957,2018-07-27 02:17:06.168036,11940147.117,-2.2,0.549,1.99,3.6,0.994,0.994,3.316,3.096
1296.0,2018-07-27 02:19:06.223591,2018-07-27 04:46:38.992052,11949119.941,-2.2,0.549,1.994,3.6,0.994,0.993,3.316,3.096
1297.0,2018-07-27 04:48:39.047669,2018-07-27 07:16:16.745711,11958097.694,-2.2,0.549,1.995,3.6,0.994,0.994,3.316,3.096
1298.0,2018-07-27 07:18:16.801599,2018-07-27 09:45:45.610238,11967066.559,-2.2,0.55,1.995,3.6,0.994,0.993,3.315,3.096
1299.0,2018-07-27 09:47:45.667418,2018-07-27 12:15:16.502794,11976037.451,-2.2,0.549,1.99,3.6,0.994,0.993,3.315,3.096
1300.0,2018-07-27 12:17:16.560597,2018-07-27 14:44:53.204769,11985014.153,-2.2,0.549,1.998,3.6,0.994,0.993,3.316,3.096
1301.0,2018-07-27 14:46:53.257493,2018-07-27 17:14:21.599330,11993982.548,-2.2,0.549,1.996,3.6,0.994,0.993,3.315,3.096
1302.0,2018-07-27 17:16:21.656531,2018-07-27 19:43:53.619134,12002954.568,-2.2,0.549,1.999,3.6,0.994,0.993,3.315,3.096
1303.0,2018-07-27 19:45:53.671092,2018-07-27 22:13:29.592754,12011930.541,-2.2,0.549,1.999,3.6,0.994,0.993,3.315,3.096
1304.0,2018-07-27 22:15:29.646011,2018-07-28 00:43:00.689371,12020901.638,-2.2,0.549,1.993,3.6,0.994,0.993,3.315,3.096
1305.0,2018-07-28 00:45:00.743996,2018-07-28 03:12:35.421443,12029876.37,-2.2,0.549,1.999,3.6,0.994,0.993,3.315,3.096
1306.0,2018-07-28 03:14:35.475597,2018-07-28 05:42:05.213527,12038846.162,-2.2,0.549,1.995,3.6,0.994,0.993,3.315,3.095
1307.0,2018-07-28 05:44:05.266679,2018-07-28 08:11:35.064937,12047816.014,-2.2,0.549,1.999,3.6,0.994,0.993,3.315,3.095
1308.0,2018-07-28 08:13:35.117445,2018-07-28 10:41:07.307217,12056788.256,-2.2,0.549,1.999,3.6,0.994,0.993,3.315,3.095
1309.0,2018-07-28 10:43:07.362833,2018-07-28 13:10:34.694734,12065755.643,-2.2,0.549,1.991,3.6,0.994,0.993,3.314,3.095
1310.0,2018-07-28 13:12:34.745475,2018-07-28 15:40:02.219829,12074723.168,-2.2,0.549,1.999,3.6,0.994,0.993,3.314,3.095
1311.0,2018-07-28 15:42:02.281915,2018-07-28 18:09:35.829902,12083696.779,-2.2,0.549,1.989,3.6,0.994,0.993,3.314,3.095
1312.0,2018-07-28 18:11:35.881840,2018-07-28 20:39:09.697738,12092670.646,-2.2,0.549,1.999,3.6,0.994,0.993,3.315,3.095
1313.0,2018-07-28 20:41:09.755658,2018-07-28 23:08:40.504702,12101641.453,-2.2,0.549,1.988,3.6,0.993,0.993,3.314,3.095
1314.0,2018-07-28 23:10:40.563536,2018-07-29 01:38:11.614174,12110612.563,-2.2,0.549,1.991,3.6,0.994,0.993,3.314,3.095
1315.0,2018-07-29 01:40:11.674636,2018-07-29 04:07:42.009957,12119582.959,-2.2,0.549,1.999,3.6,0.994,0.993,3.314,3.095
1316.0,2018-07-29 04:09:42.070747,2018-07-29 06:37:12.062173,12128553.011,-2.2,0.549,1.998,3.6,0.993,0.993,3.314,3.095
1317.0,2018-07-29 06:39:12.136685,2018-07-29 09:06:43.107982,12137524.057,-2.2,0.549,1.997,3.6,0.993,0.993,3.314,3.095
1318.0,2018-07-29 09:08:43.183980,2018-07-29 11:36:14.065631,12146495.014,-2.2,0.549,1.988,3.6,0.993,0.993,3.314,3.095
1319.0,2018-07-29 11:38:14.142604,2018-07-29 14:05:40.379443,12155461.328,-2.2,0.549,1.99,3.6,0.993,0.993,3.314,3.095
1320.0,2018-07-29 14:07:40.449727,2018-07-29 16:35:04.929880,12164425.879,-2.2,0.549,1.992,3.6,0.993,0.993,3.313,3.094
1321.0,2018-07-29 16:37:05.006228,2018-07-29 19:04:30.881584,12173391.83,-2.2,0.549,1.99,3.6,0.993,0.993,3.313,3.094
1322.0,2018-07-29 19:06:30.966843,2018-07-29 21:33:57.713358,12182358.662,-2.2,0.549,1.994,3.6,0.993,0.993,3.313,3.094
1323.0,2018-07-29 21:35:57.777527,2018-07-30 00:03:28.120981,12191329.07,-2.2,0.549,1.996,3.6,0.993,0.993,3.313,3.094
1324.0,2018-07-30 00:05:28.201091,2018-07-30 02:32:58.843330,12200299.792,-2.2,0.549,1.998,3.6,0.993,0.993,3.313,3.094
1325.0,2018-07-30 02:34:58.907952,2018-07-30 05:02:28.627765,12209269.576,-2.2,0.549,1.988,3.6,0.993,0.993,3.313,3.094
1326.0,2018-07-30 05:04:28.707416,2018-07-30 07:32:00.100682,12218241.049,-2.2,0.549,1.997,3.6,0.993,0.993,3.313,3.094
1327.0,2018-07-30 07:34:00.166765,2018-07-30 10:01:22.503775,12227203.452,-2.2,0.549,1.99,3.6,0.993,0.993,3.313,3.094
1328.0,2018-07-30 10:03:22.572643,2018-07-30 12:30:45.169142,12236166.118,-2.2,0.549,1.996,3.6,0.993,0.993,3.313,3.093
1329.0,2018-07-30 12:32:45.241112,2018-07-30 15:00:13.136398,12245134.085,-2.2,0.55,1.991,3.6,0.993,0.993,3.313,3.094
1330.0,2018-07-30 15:02:13.219999,2018-07-30 17:29:40.243333,12254101.192,-2.2,0.549,1.998,3.6,0.993,0.993,3.313,3.094
1331.0,2018-07-30 17:31:40.306607,2018-07-30 19:59:05.421027,12263066.37,-2.2,0.549,1.994,3.6,0.993,0.992,3.312,3.093
1332.0,2018-07-30 20:01:05.491177,2018-07-30 22:28:33.288426,12272034.237,-2.2,0.549,1.995,3.6,0.993,0.992,3.313,3.093
1333.0,2018-07-30 22:30:33.370829,2018-07-31 00:57:58.949197,12280999.898,-2.2,0.549,1.988,3.6,0.993,0.992,3.312,3.093
1334.0,2018-07-31 00:59:59.007862,2018-07-31 03:27:24.391403,12289965.34,-2.2,0.549,1.989,3.6,0.993,0.992,3.312,3.093
1335.0,2018-07-31 03:29:24.457963,2018-07-31 05:56:45.795983,12298926.745,-2.2,0.549,1.995,3.6,0.993,0.992,3.312,3.093
1336.0,2018-07-31 05:58:45.863842,2018-07-31 08:26:05.451723,12307886.4,-2.2,0.549,1.991,3.6,0.993,0.992,3.312,3.093
1337.0,2018-07-31 08:28:05.517998,2018-07-31 10:55:31.079387,12316852.028,-2.2,0.549,1.997,3.6,0.993,0.992,3.312,3.093
1338.0,2018-07-31 10:57:31.154534,2018-07-31 13:24:54.094231,12325815.043,-2.2,0.549,1.991,3.6,0.993,0.992,3.312,3.093
1339.0,2018-07-31 13:26:54.164016,2018-07-31 15:54:19.102136,12334780.051,-2.2,0.549,1.999,3.6,0.993,0.992,3.312,3.093
1340.0,2018-07-31 15:56:19.159427,2018-07-31 18:23:44.475049,12343745.424,-2.2,0.549,1.991,3.6,0.993,0.992,3.312,3.093
1341.0,2018-07-31 18:25:44.540730,2018-07-31 20:53:06.373519,12352707.322,-2.2,0.549,1.993,3.6,0.993,0.992,3.312,3.093
1342.0,2018-07-31 20:55:06.441381,2018-07-31 23:22:31.503868,12361672.453,-2.2,0.549,1.99,3.6,0.993,0.992,3.312,3.093
1343.0,2018-07-31 23:24:31.578805,2018-08-01 01:51:53.284491,12370634.233,-2.2,0.549,1.988,3.6,0.993,0.992,3.312,3.093
1344.0,2018-08-01 01:53:53.360461,2018-08-01 04:21:12.879061,12379593.828,-2.2,0.549,1.995,3.6,0.993,0.992,3.311,3.092
1345.0,2018-08-01 04:23:12.954264,2018-08-01 06:50:35.159639,12388556.108,-2.2,0.549,1.99,3.6,0.993,0.992,3.311,3.092
1346.0,2018-08-01 06:52:35.237145,2018-08-01 09:19:55.823768,12397516.772,-2.201,0.549,1.988,3.6,0.993,0.992,3.311,3.092
1347.0,2018-08-01 09:21:55.901391,2018-08-01 11:49:18.146029,12406479.095,-2.2,0.549,1.992,3.6,0.993,0.992,3.311,3.092
1348.0,2018-08-01 11:51:18.226819,2018-08-01 14:18:41.294333,12415442.243,-2.2,0.549,1.991,3.6,0.993,0.992,3.311,3.092
1349.0,2018-08-01 14:20:41.379542,2018-08-01 16:48:02.362777,12424403.311,-2.2,0.549,1.998,3.6,0.993,0.992,3.311,3.092
1350.0,2018-08-01 16:50:02.417015,2018-08-01 19:17:12.791767,12433353.74,-2.2,0.549,1.992,3.6,0.992,0.992,3.31,3.091
1351.0,2018-08-01 19:19:12.860757,2018-08-01 21:46:30.634142,12442311.583,-2.2,0.549,1.99,3.6,0.992,0.992,3.31,3.092
1352.0,2018-08-01 21:48:30.729941,2018-08-02 00:15:44.828620,12451265.777,-2.2,0.549,1.992,3.6,0.992,0.992,3.31,3.091
1353.0,2018-08-02 00:17:44.913979,2018-08-02 02:45:02.611294,12460223.56,-2.2,0.549,1.995,3.6,0.992,0.992,3.31,3.091
1354.0,2018-08-02 02:47:02.660612,2018-08-02 05:14:19.497455,12469180.446,-2.2,0.549,1.989,3.6,0.992,0.992,3.31,3.091
1355.0,2018-08-02 05:16:19.540968,2018-08-02 07:43:40.678888,12478141.628,-2.2,0.549,1.995,3.6,0.992,0.992,3.31,3.092
1356.0,2018-08-02 07:45:40.722923,2018-08-02 10:12:54.037650,12487094.986,-2.2,0.549,1.997,3.6,0.992,0.992,3.31,3.091
1357.0,2018-08-02 10:14:54.100470,2018-08-02 12:42:10.753558,12496051.702,-2.2,0.549,1.992,3.6,0.992,0.992,3.31,3.091
1358.0,2018-08-02 12:44:10.791862,2018-08-02 15:11:21.334648,12505002.283,-2.2,0.549,1.996,3.6,0.992,0.992,3.309,3.091
1359.0,2018-08-02 15:13:21.387420,2018-08-02 17:40:42.992053,12513963.941,-2.2,0.549,1.991,3.6,0.992,0.992,3.31,3.091
1360.0,2018-08-02 17:42:43.077349,2018-08-02 20:10:00.743348,12522921.692,-2.2,0.549,1.997,3.6,0.992,0.992,3.31,3.091
1361.0,2018-08-02 20:12:00.823705,2018-08-02 22:39:22.292535,12531883.241,-2.2,0.549,1.998,3.6,0.992,0.992,3.31,3.091
1362.0,2018-08-02 22:41:22.343054,2018-08-03 01:08:38.712885,12540839.662,-2.2,0.549,1.995,3.6,0.992,0.992,3.309,3.091
1363.0,2018-08-03 01:10:38.756949,2018-08-03 03:37:53.103298,12549794.052,-2.2,0.549,1.997,3.6,0.992,0.992,3.309,3.091
1364.0,2018-08-03 03:39:53.136260,2018-08-03 06:07:10.974544,12558751.923,-2.2,0.549,1.998,3.6,0.992,0.992,3.309,3.091
1365.0,2018-08-03 06:09:11.058939,2018-08-03 08:36:22.830161,12567703.779,-2.2,0.549,1.992,3.6,0.992,0.992,3.309,3.089
1366.0,2018-08-03 08:38:22.884763,2018-08-03 11:05:43.249361,12576664.198,-2.2,0.549,1.993,3.6,0.992,0.992,3.31,3.089
1367.0,2018-08-03 11:07:43.342246,2018-08-03 13:35:04.672902,12585625.622,-2.2,0.549,1.994,3.6,0.992,0.992,3.31,3.09
1368.0,2018-08-03 13:37:04.702119,2018-08-03 16:04:18.910024,12594579.859,-2.2,0.549,1.988,3.6,0.992,0.992,3.309,3.089
1369.0,2018-08-03 16:06:18.959957,2018-08-03 18:33:37.080562,12603538.029,-2.2,0.549,1.992,3.6,0.992,0.992,3.309,3.089
