Repository: Oliver191/MSc_Thesis_Predictive_Maintenance_Batteries

# MSc_Thesis_Predictive_Maintenance_Batteries
The GitHub repository accompanying the MSc Thesis at Esade written by Oliver Caspers regarding the topic “Predictive Maintenance for Lithium-Ion Batteries: Predicting the Remaining Useful Life (RUL) using Data-Driven Machine Learning based on Real-World Battery Datasets”.

SNL_Final.ipynb: The main Jupyter Notebook which contains the main code used to load, clean, and transform the SNL data. Four initial models are evaluated and a RF is chosen to be optimized. The RF is trained to predict the RUL on the training data and optimized using the validation data. Finally, the model is tested using independent testing data from UL.

File: SNL_Cycle_Timeseries_Data/SNL_18650_LFP_25C_0-100_0.5-3C_a_cycle_data.csv (part 4 of 14)
Cycle_Index,Start_Time,End_Time,Test_Time (s),Min_Current (A),Max_Current (A),Min_Voltage (V),Max_Voltage (V),Charge_Capacity (Ah),Discharge_Capacity (Ah),Charge_Energy (Wh),Discharge_Energy (Wh)
1033.0,2018-01-18 08:25:31.006916,2018-01-18 12:34:31.759533,9021990.863,-0.55,0.549,1.999,3.6,0.988,0.999,3.322,3.215
1034.0,2018-01-18 12:34:31.822239,2018-01-18 16:41:24.479111,9036803.583,-0.55,0.549,1.997,3.6,1.007,1.002,3.369,3.225
1035.0,2018-01-18 16:41:24.604616,2018-01-18 20:47:50.848139,9051589.952,-0.55,0.549,1.999,3.6,1.007,1.003,3.37,3.227
1036.0,2018-01-18 20:47:50.848266,2018-01-19 01:44:58.598758,9069417.703,-3.3,0.549,1.992,3.6,2.005,1.987,6.707,6.031
1037.0,2018-01-19 01:46:58.654703,2018-01-19 04:06:39.095581,9077918.2,-3.3,0.549,1.996,3.6,0.997,0.994,3.334,3.018
1038.0,2018-01-19 04:08:39.147326,2018-01-19 06:28:06.950648,9086406.055,-3.3,0.549,1.994,3.6,0.997,0.994,3.332,3.018
1039.0,2018-01-19 06:30:07.009260,2018-01-19 08:49:28.222427,9094887.326,-3.3,0.549,1.998,3.6,0.997,0.994,3.331,3.019
1040.0,2018-01-19 08:51:28.280949,2018-01-19 11:10:45.259665,9103364.364,-3.3,0.549,1.998,3.6,0.997,0.994,3.331,3.019
1041.0,2018-01-19 11:12:45.314971,2018-01-19 13:31:57.870771,9111836.975,-3.3,0.549,1.993,3.6,0.996,0.994,3.33,3.019
1042.0,2018-01-19 13:33:57.923719,2018-01-19 15:53:06.606831,9120305.711,-3.3,0.549,1.991,3.6,0.996,0.994,3.329,3.019
1043.0,2018-01-19 15:55:06.658746,2018-01-19 18:14:14.596262,9128773.7,-3.3,0.549,1.991,3.6,0.996,0.994,3.329,3.019
1044.0,2018-01-19 18:16:14.653867,2018-01-19 20:35:18.938320,9137238.042,-3.3,0.549,1.99,3.6,0.996,0.994,3.329,3.019
1045.0,2018-01-19 20:37:18.995661,2018-01-19 22:56:21.479860,9145700.584,-3.3,0.549,1.997,3.6,0.996,0.994,3.328,3.019
1046.0,2018-01-19 22:58:21.533983,2018-01-20 01:17:22.152127,9154161.256,-3.3,0.549,1.991,3.6,0.996,0.994,3.328,3.019
1047.0,2018-01-20 01:19:22.207943,2018-01-20 03:38:21.344431,9162620.448,-3.3,0.549,1.991,3.6,0.996,0.993,3.327,3.018
1048.0,2018-01-20 03:40:21.399521,2018-01-20 05:59:18.420288,9171077.524,-3.3,0.549,1.993,3.6,0.996,0.993,3.327,3.018
1049.0,2018-01-20 06:01:18.471112,2018-01-20 08:20:12.834221,9179531.938,-3.3,0.549,1.993,3.6,0.995,0.993,3.326,3.018
1050.0,2018-01-20 08:22:12.892228,2018-01-20 10:41:06.446187,9187985.55,-3.3,0.549,1.993,3.6,0.995,0.993,3.326,3.018
1051.0,2018-01-20 10:43:06.494201,2018-01-20 13:01:57.108273,9196436.212,-3.3,0.549,1.998,3.6,0.995,0.993,3.325,3.017
1052.0,2018-01-20 13:03:57.157348,2018-01-20 15:22:46.270637,9204885.375,-3.3,0.549,1.997,3.6,0.995,0.993,3.325,3.017
1053.0,2018-01-20 15:24:46.318196,2018-01-20 17:43:33.783320,9213332.887,-3.3,0.549,1.993,3.6,0.995,0.993,3.324,3.017
1054.0,2018-01-20 17:45:33.842659,2018-01-20 20:04:19.761113,9221778.865,-3.3,0.549,1.999,3.6,0.995,0.993,3.324,3.016
1055.0,2018-01-20 20:06:19.813756,2018-01-20 22:25:05.085714,9230224.19,-3.3,0.549,1.989,3.6,0.995,0.993,3.323,3.017
1056.0,2018-01-20 22:27:05.146438,2018-01-21 00:45:50.161032,9238669.265,-3.3,0.549,1.993,3.6,0.995,0.992,3.323,3.016
1057.0,2018-01-21 00:47:50.213484,2018-01-21 03:06:32.650880,9247111.755,-3.3,0.549,1.992,3.6,0.995,0.992,3.323,3.016
1058.0,2018-01-21 03:08:32.706664,2018-01-21 05:27:13.745215,9255552.849,-3.3,0.549,1.994,3.6,0.994,0.992,3.322,3.015
1059.0,2018-01-21 05:29:13.802189,2018-01-21 07:47:52.418531,9263991.522,-3.3,0.549,1.998,3.6,0.994,0.992,3.322,3.015
1060.0,2018-01-21 07:49:52.472631,2018-01-21 10:08:31.251641,9272430.356,-3.3,0.549,1.991,3.6,0.994,0.992,3.322,3.015
1061.0,2018-01-21 10:10:31.303187,2018-01-21 12:29:07.758438,9280866.862,-3.3,0.549,1.998,3.6,0.994,0.992,3.321,3.014
1062.0,2018-01-21 12:31:07.803583,2018-01-21 14:49:43.266667,9289302.371,-3.3,0.549,1.992,3.6,0.994,0.992,3.321,3.014
1063.0,2018-01-21 14:51:43.334951,2018-01-21 17:10:16.927648,9297736.032,-3.3,0.549,1.993,3.6,0.994,0.992,3.32,3.014
1064.0,2018-01-21 17:12:16.985134,2018-01-21 19:30:48.509968,9306167.614,-3.3,0.549,1.996,3.6,0.994,0.991,3.32,3.013
1065.0,2018-01-21 19:32:48.553252,2018-01-21 21:51:19.407675,9314598.512,-3.3,0.549,1.996,3.6,0.994,0.991,3.319,3.013
1066.0,2018-01-21 21:53:19.466836,2018-01-22 00:11:48.725333,9323027.829,-3.3,0.549,1.996,3.6,0.993,0.991,3.319,3.013
1067.0,2018-01-22 00:13:48.782019,2018-01-22 02:32:18.424254,9331457.528,-3.3,0.549,1.997,3.6,0.993,0.991,3.319,3.013
1068.0,2018-01-22 02:34:18.495133,2018-01-22 04:52:46.363406,9339885.467,-3.3,0.549,1.995,3.6,0.993,0.991,3.318,3.012
1069.0,2018-01-22 04:54:46.413924,2018-01-22 07:13:12.373473,9348311.477,-3.3,0.549,1.989,3.6,0.993,0.991,3.317,3.012
1070.0,2018-01-22 07:15:12.432236,2018-01-22 09:33:39.454698,9356738.559,-3.3,0.549,1.994,3.6,0.993,0.991,3.318,3.005
1071.0,2018-01-22 09:35:39.510770,2018-01-22 11:54:01.648866,9365160.753,-3.3,0.549,1.991,3.6,0.993,0.991,3.317,3.01
1072.0,2018-01-22 11:56:01.693109,2018-01-22 14:14:22.404573,9373581.509,-3.3,0.549,1.996,3.6,0.993,0.99,3.316,3.012
1073.0,2018-01-22 14:16:22.447977,2018-01-22 16:34:43.188264,9382002.292,-3.3,0.549,1.992,3.6,0.993,0.99,3.316,3.013
1074.0,2018-01-22 16:36:43.247136,2018-01-22 18:55:03.469268,9390422.573,-3.3,0.549,1.991,3.6,0.993,0.99,3.315,3.013
1075.0,2018-01-22 18:57:03.526868,2018-01-22 21:15:20.709138,9398839.813,-3.3,0.549,1.995,3.6,0.992,0.99,3.315,3.013
1076.0,2018-01-22 21:17:20.760334,2018-01-22 23:35:37.360337,9407256.464,-3.3,0.549,1.998,3.6,0.992,0.99,3.314,3.012
1077.0,2018-01-22 23:37:37.404411,2018-01-23 01:55:55.421277,9415674.525,-3.3,0.549,1.997,3.6,0.992,0.99,3.314,3.012
1078.0,2018-01-23 01:57:55.491775,2018-01-23 04:16:12.178856,9424091.283,-3.3,0.549,1.994,3.6,0.992,0.99,3.314,3.013
1079.0,2018-01-23 04:18:12.242394,2018-01-23 06:36:26.247618,9432505.352,-3.3,0.549,1.991,3.6,0.992,0.99,3.313,3.012
1080.0,2018-01-23 06:38:26.299825,2018-01-23 08:56:41.139051,9440920.243,-3.3,0.549,1.993,3.6,0.992,0.99,3.313,3.012
1081.0,2018-01-23 08:58:41.192902,2018-01-23 11:16:55.725069,9449334.829,-3.3,0.549,1.995,3.6,0.992,0.99,3.313,3.007
1082.0,2018-01-23 11:18:55.765290,2018-01-23 13:37:08.678744,9457747.783,-3.3,0.549,1.989,3.6,0.992,0.99,3.313,3.009
1083.0,2018-01-23 13:39:08.729075,2018-01-23 15:57:20.342608,9466159.447,-3.3,0.549,1.997,3.6,0.992,0.989,3.312,3.009
1084.0,2018-01-23 15:59:20.393083,2018-01-23 18:17:31.412745,9474570.517,-3.3,0.549,1.991,3.6,0.992,0.989,3.312,3.009
1085.0,2018-01-23 18:19:31.477921,2018-01-23 20:37:38.837250,9482977.941,-3.3,0.549,1.995,3.6,0.991,0.989,3.311,3.008
1086.0,2018-01-23 20:39:38.882486,2018-01-23 22:57:46.723958,9491385.828,-3.3,0.549,1.993,3.6,0.991,0.989,3.311,3.008
1087.0,2018-01-23 22:59:46.778951,2018-01-24 01:17:54.493324,9499793.597,-3.3,0.549,1.999,3.6,0.991,0.989,3.311,3.008
1088.0,2018-01-24 01:19:54.558010,2018-01-24 03:38:02.173302,9508201.277,-3.3,0.549,1.992,3.6,0.991,0.989,3.31,3.008
1089.0,2018-01-24 03:40:02.231513,2018-01-24 05:58:08.827690,9516607.932,-3.3,0.549,1.994,3.6,0.991,0.989,3.31,3.008
1090.0,2018-01-24 06:00:08.893955,2018-01-24 08:18:14.219980,9525013.324,-3.3,0.549,1.999,3.6,0.991,0.989,3.31,3.008
1091.0,2018-01-24 08:20:14.260747,2018-01-24 10:38:18.172869,9533417.277,-3.3,0.549,1.991,3.6,0.991,0.989,3.309,3.008
1092.0,2018-01-24 10:40:18.216969,2018-01-24 12:58:23.203820,9541822.308,-3.3,0.549,1.99,3.6,0.991,0.989,3.309,3.008
1093.0,2018-01-24 13:00:23.284352,2018-01-24 15:18:27.722486,9550226.826,-3.3,0.549,1.995,3.6,0.991,0.989,3.309,3.007
1094.0,2018-01-24 15:20:27.776216,2018-01-24 17:38:29.816699,9558628.921,-3.3,0.549,1.999,3.6,0.991,0.988,3.308,3.007
1095.0,2018-01-24 17:40:29.901820,2018-01-24 19:58:30.782499,9567029.886,-3.3,0.549,1.993,3.6,0.99,0.988,3.308,3.007
1096.0,2018-01-24 20:00:30.866151,2018-01-24 22:18:30.207344,9575429.311,-3.3,0.549,1.991,3.6,0.99,0.988,3.308,3.007
1097.0,2018-01-24 22:20:30.255345,2018-01-25 00:38:30.915430,9583830.019,-3.3,0.549,1.995,3.6,0.99,0.988,3.308,3.006
1098.0,2018-01-25 00:40:30.930729,2018-01-25 02:58:28.297408,9592227.401,-3.3,0.549,1.991,3.6,0.99,0.988,3.307,3.006
1099.0,2018-01-25 03:00:28.336732,2018-01-25 05:18:26.668269,9600625.772,-3.3,0.549,1.994,3.6,0.99,0.988,3.307,3.006
1100.0,2018-01-25 05:20:26.686165,2018-01-25 07:38:23.668602,9609022.773,-3.3,0.549,1.996,3.6,0.99,0.988,3.307,3.006
1101.0,2018-01-25 07:40:23.694291,2018-01-25 09:58:21.514352,9617420.618,-3.3,0.549,1.99,3.6,0.99,0.988,3.308,3.0
1102.0,2018-01-25 10:00:21.597091,2018-01-25 12:18:19.701011,9625818.805,-3.3,0.549,1.998,3.6,0.99,0.988,3.307,3.002
1103.0,2018-01-25 12:20:19.727417,2018-01-25 14:38:16.482582,9634215.587,-3.3,0.549,1.99,3.6,0.99,0.988,3.307,3.003
1104.0,2018-01-25 14:40:16.532071,2018-01-25 16:58:13.232488,9642612.336,-3.3,0.549,1.991,3.6,0.99,0.988,3.306,3.004
1105.0,2018-01-25 17:00:13.304628,2018-01-25 19:18:08.351035,9651007.455,-3.3,0.549,1.989,3.6,0.99,0.988,3.306,3.004
1106.0,2018-01-25 19:20:08.412358,2018-01-25 21:38:02.675622,9659401.78,-3.3,0.549,1.996,3.6,0.99,0.987,3.306,3.004
1107.0,2018-01-25 21:40:02.755891,2018-01-25 23:57:57.262261,9667796.366,-3.3,0.549,1.988,3.6,0.99,0.987,3.305,3.004
1108.0,2018-01-25 23:59:57.299510,2018-01-26 02:17:49.893210,9676188.997,-3.3,0.549,1.99,3.6,0.99,0.987,3.305,3.004
1109.0,2018-01-26 02:19:49.946746,2018-01-26 04:37:41.681012,9684580.785,-3.3,0.549,1.994,3.6,0.989,0.987,3.305,3.004
1110.0,2018-01-26 04:39:41.718153,2018-01-26 06:57:34.216254,9692973.32,-3.3,0.549,1.998,3.6,0.989,0.987,3.304,3.004
1111.0,2018-01-26 06:59:34.269574,2018-01-26 09:17:24.874953,9701363.979,-3.3,0.549,1.999,3.6,0.989,0.987,3.304,3.004
1112.0,2018-01-26 09:19:24.910293,2018-01-26 11:37:16.117393,9709755.221,-3.3,0.549,1.99,3.6,0.989,0.987,3.304,3.004
1113.0,2018-01-26 11:39:16.198048,2018-01-26 13:57:05.507637,9718144.612,-3.3,0.549,1.989,3.6,0.989,0.987,3.303,3.004
1114.0,2018-01-26 13:59:05.567410,2018-01-26 16:16:52.122800,9726531.227,-3.3,0.549,1.993,3.6,0.989,0.987,3.303,3.004
1115.0,2018-01-26 16:18:52.189477,2018-01-26 18:36:40.015542,9734919.12,-3.3,0.549,1.994,3.6,0.989,0.987,3.303,3.004
1116.0,2018-01-26 18:38:40.090984,2018-01-26 20:56:27.347704,9743306.452,-3.3,0.549,1.99,3.6,0.989,0.987,3.302,3.004
1117.0,2018-01-26 20:58:27.430710,2018-01-26 23:16:15.085663,9751694.19,-3.3,0.549,1.996,3.6,0.989,0.987,3.302,3.004
1118.0,2018-01-26 23:18:15.114230,2018-01-27 01:35:59.380734,9760078.485,-3.3,0.549,1.99,3.6,0.989,0.987,3.302,3.003
1119.0,2018-01-27 01:37:59.443394,2018-01-27 03:55:44.062411,9768463.166,-3.3,0.549,1.997,3.6,0.989,0.986,3.302,3.003
1120.0,2018-01-27 03:57:44.097058,2018-01-27 06:15:27.003181,9776846.107,-3.3,0.549,1.99,3.6,0.988,0.986,3.301,3.003
1121.0,2018-01-27 06:17:27.069842,2018-01-27 08:35:12.168187,9785231.272,-3.3,0.549,1.991,3.6,0.988,0.986,3.301,3.003
1122.0,2018-01-27 08:37:12.238933,2018-01-27 10:54:54.344495,9793613.448,-3.3,0.549,1.993,3.6,0.988,0.986,3.301,3.003
1123.0,2018-01-27 10:56:54.414137,2018-01-27 13:14:37.018445,9801996.122,-3.3,0.549,1.998,3.6,0.988,0.986,3.3,3.003
1124.0,2018-01-27 13:16:37.088243,2018-01-27 15:34:18.533393,9810377.637,-3.3,0.549,1.999,3.6,0.988,0.986,3.3,3.003
1125.0,2018-01-27 15:36:18.570040,2018-01-27 17:53:59.413956,9818758.518,-3.3,0.549,1.989,3.6,0.988,0.986,3.3,3.003
1126.0,2018-01-27 17:55:59.478971,2018-01-27 20:13:40.596607,9827139.701,-3.3,0.549,1.996,3.6,0.988,0.986,3.3,3.002
1127.0,2018-01-27 20:15:40.659375,2018-01-27 22:33:20.391067,9835519.495,-3.3,0.549,1.996,3.6,0.988,0.986,3.299,3.002
1128.0,2018-01-27 22:35:20.418095,2018-01-28 00:53:00.058258,9843899.162,-3.3,0.549,1.995,3.6,0.988,0.986,3.299,3.002
1129.0,2018-01-28 00:55:00.080449,2018-01-28 03:12:38.531475,9852277.635,-3.3,0.549,1.997,3.6,0.988,0.986,3.299,3.002
1130.0,2018-01-28 03:14:38.578344,2018-01-28 05:32:15.427752,9860654.532,-3.3,0.549,1.996,3.6,0.988,0.986,3.298,3.001
1131.0,2018-01-28 05:34:15.465458,2018-01-28 07:51:52.208325,9869031.312,-3.3,0.549,1.989,3.6,0.988,0.986,3.298,3.001
1132.0,2018-01-28 07:53:52.236748,2018-01-28 10:11:27.699820,9877406.804,-3.3,0.549,1.998,3.6,0.988,0.985,3.298,3.001
1133.0,2018-01-28 10:13:27.732273,2018-01-28 12:31:02.236422,9885781.34,-3.3,0.549,1.998,3.6,0.987,0.985,3.297,3.001
1134.0,2018-01-28 12:33:02.256252,2018-01-28 14:50:36.016493,9894155.12,-3.3,0.549,1.993,3.6,0.987,0.985,3.297,3.001
1135.0,2018-01-28 14:52:36.053355,2018-01-28 17:10:10.804824,9902529.909,-3.3,0.549,1.997,3.6,0.987,0.985,3.297,3.001
1136.0,2018-01-28 17:12:10.844681,2018-01-28 19:29:42.881234,9910901.985,-3.3,0.549,1.99,3.6,0.987,0.985,3.297,3.0
1137.0,2018-01-28 19:31:42.919626,2018-01-28 21:49:16.015429,9919275.119,-3.3,0.549,1.992,3.6,0.987,0.985,3.296,3.0
1138.0,2018-01-28 21:51:16.022961,2018-01-29 00:08:49.558259,9927648.662,-3.3,0.549,1.996,3.6,0.987,0.985,3.296,3.0
1139.0,2018-01-29 00:10:49.582277,2018-01-29 02:28:19.973092,9936019.077,-3.3,0.549,1.993,3.6,0.987,0.985,3.296,3.0
1140.0,2018-01-29 02:30:20.008552,2018-01-29 04:47:50.465733,9944389.57,-3.3,0.549,1.993,3.6,0.987,0.985,3.296,3.0
1141.0,2018-01-29 04:49:50.481659,2018-01-29 07:07:19.657733,9952758.762,-3.3,0.549,1.99,3.6,0.987,0.985,3.295,3.0
1142.0,2018-01-29 07:09:19.682928,2018-01-29 09:26:51.240487,9961130.344,-3.3,0.549,1.997,3.6,0.987,0.986,3.296,2.994
1143.0,2018-01-29 09:28:51.263835,2018-01-29 11:46:30.725851,9969509.83,-3.3,0.549,1.994,3.6,0.988,0.985,3.298,3.002
1144.0,2018-01-29 11:48:30.811428,2018-01-29 14:06:08.420554,9977887.525,-3.3,0.549,1.99,3.6,0.987,0.985,3.297,3.003
1145.0,2018-01-29 14:08:08.469110,2018-01-29 16:25:45.079517,9986264.183,-3.3,0.549,1.996,3.6,0.987,0.985,3.297,3.003
1146.0,2018-01-29 16:27:45.115259,2018-01-29 18:45:22.601057,9994641.705,-3.3,0.549,1.992,3.6,0.987,0.985,3.296,3.004
1147.0,2018-01-29 18:47:22.628605,2018-01-29 21:04:58.398362,10003017.502,-3.3,0.549,1.996,3.6,0.987,0.985,3.296,3.004
1148.0,2018-01-29 21:06:58.446246,2018-01-29 23:24:34.746170,10011393.85,-3.3,0.549,1.996,3.6,0.987,0.985,3.296,3.004
1149.0,2018-01-29 23:26:34.783715,2018-01-30 01:44:09.768925,10019768.873,-3.3,0.549,1.993,3.6,0.987,0.985,3.295,3.004
1150.0,2018-01-30 01:46:09.810082,2018-01-30 04:03:44.398509,10028143.502,-3.3,0.549,1.997,3.6,0.987,0.985,3.295,3.004
1151.0,2018-01-30 04:05:44.458205,2018-01-30 06:23:19.165207,10036518.269,-3.3,0.549,1.995,3.6,0.987,0.985,3.295,3.004
1152.0,2018-01-30 06:25:19.243710,2018-01-30 08:42:51.821197,10044890.925,-3.3,0.549,1.993,3.6,0.987,0.985,3.295,2.992
1153.0,2018-01-30 08:44:51.845615,2018-01-30 11:02:26.743531,10053265.847,-3.3,0.549,1.992,3.6,0.987,0.985,3.296,2.999
1154.0,2018-01-30 11:04:26.771952,2018-01-30 13:22:00.506663,10061639.611,-3.3,0.549,1.993,3.6,0.987,0.985,3.295,3.0
1155.0,2018-01-30 13:24:00.546250,2018-01-30 15:41:31.895658,10070011.0,-3.3,0.549,1.991,3.6,0.987,0.984,3.294,3.0
1156.0,2018-01-30 15:43:32.005007,2018-01-30 18:01:02.821413,10078381.925,-3.3,0.549,1.997,3.6,0.987,0.984,3.294,3.001
1157.0,2018-01-30 18:03:02.834461,2018-01-30 20:20:32.169525,10086751.273,-3.3,0.549,1.992,3.6,0.986,0.984,3.294,3.001
1158.0,2018-01-30 20:22:32.254885,2018-01-30 22:40:01.995100,10095121.099,-3.3,0.549,1.988,3.6,0.986,0.984,3.293,3.001
1159.0,2018-01-30 22:42:02.044231,2018-01-31 00:59:30.345841,10103489.45,-3.3,0.549,1.996,3.6,0.986,0.984,3.293,3.001
1160.0,2018-01-31 01:01:30.340893,2018-01-31 03:18:57.757033,10111856.861,-3.3,0.549,1.989,3.6,0.986,0.984,3.292,3.002
1161.0,2018-01-31 03:20:57.805806,2018-01-31 05:38:24.633598,10120223.738,-3.3,0.549,1.997,3.6,0.986,0.984,3.292,3.001
1162.0,2018-01-31 05:40:24.719435,2018-01-31 07:57:51.374572,10128590.479,-3.3,0.549,1.996,3.6,0.986,0.984,3.292,2.998
1163.0,2018-01-31 07:59:51.459111,2018-01-31 10:17:16.851720,10136955.956,-3.3,0.549,1.989,3.6,0.986,0.984,3.292,2.998
1164.0,2018-01-31 10:19:16.959698,2018-01-31 12:36:45.022468,10145324.126,-3.3,0.549,1.995,3.6,0.986,0.984,3.292,2.998
1165.0,2018-01-31 12:38:45.047774,2018-01-31 14:56:10.149023,10153689.253,-3.3,0.549,1.993,3.6,0.986,0.984,3.292,2.998
1166.0,2018-01-31 14:58:10.134249,2018-01-31 17:15:34.804581,10162053.909,-3.3,0.549,1.991,3.6,0.986,0.984,3.291,2.998
1167.0,2018-01-31 17:17:34.812764,2018-01-31 19:34:57.359968,10170416.464,-3.3,0.549,1.998,3.6,0.986,0.983,3.291,2.998
1168.0,2018-01-31 19:36:57.410613,2018-01-31 21:54:20.184385,10178779.288,-3.3,0.549,1.998,3.6,0.986,0.983,3.291,2.998
1169.0,2018-01-31 21:56:20.296354,2018-02-01 00:13:41.877453,10187140.981,-3.3,0.549,1.994,3.6,0.985,0.983,3.29,2.998
1170.0,2018-02-01 00:15:41.924123,2018-02-01 02:33:03.401476,10195502.505,-3.3,0.549,1.994,3.6,0.985,0.983,3.29,2.998
1171.0,2018-02-01 02:35:03.445061,2018-02-01 04:52:23.661126,10203862.765,-3.3,0.549,1.998,3.6,0.985,0.983,3.29,2.998
1172.0,2018-02-01 04:54:23.668369,2018-02-01 07:11:42.491195,10212221.595,-3.3,0.549,1.994,3.6,0.985,0.983,3.289,2.997
1173.0,2018-02-01 07:13:42.585239,2018-02-01 09:31:02.046055,10220581.15,-3.3,0.549,1.992,3.6,0.985,0.983,3.29,2.994
1174.0,2018-02-01 09:33:02.065551,2018-02-01 11:50:21.546733,10228940.651,-3.3,0.549,1.999,3.6,0.985,0.983,3.29,2.994
1175.0,2018-02-01 11:52:21.620673,2018-02-01 14:09:39.003433,10237298.107,-3.3,0.549,1.993,3.6,0.985,0.983,3.289,2.995
1176.0,2018-02-01 14:11:38.991677,2018-02-01 16:28:58.275301,10245657.379,-3.3,0.549,1.991,3.6,0.985,0.983,3.289,2.992
1177.0,2018-02-01 16:30:58.273820,2018-02-01 18:48:17.609459,10254016.713,-3.3,0.549,1.996,3.6,0.985,0.983,3.289,2.992
1178.0,2018-02-01 18:50:17.673820,2018-02-01 21:07:35.009957,10262374.114,-3.3,0.549,1.997,3.6,0.985,0.983,3.289,2.992
1179.0,2018-02-01 21:09:35.082260,2018-02-01 23:26:52.655592,10270731.76,-3.3,0.549,1.989,3.6,0.985,0.983,3.288,2.993
1180.0,2018-02-01 23:28:52.687693,2018-02-02 01:46:09.421687,10279088.526,-3.3,0.549,1.997,3.6,0.985,0.982,3.289,2.992
1181.0,2018-02-02 01:48:09.463264,2018-02-02 04:05:25.046113,10287444.15,-3.3,0.549,1.998,3.6,0.985,0.982,3.288,2.993
1182.0,2018-02-02 04:07:25.130971,2018-02-02 06:24:39.417552,10295798.522,-3.3,0.549,1.996,3.6,0.984,0.982,3.288,2.992
1183.0,2018-02-02 06:26:39.408487,2018-02-02 08:43:53.193930,10304152.298,-3.3,0.549,1.991,3.6,0.984,0.982,3.287,2.99
1184.0,2018-02-02 08:45:53.239698,2018-02-02 11:03:08.949620,10312508.054,-3.3,0.549,1.991,3.6,0.984,0.982,3.288,2.988
1185.0,2018-02-02 11:05:09.046408,2018-02-02 13:22:23.902309,10320863.006,-3.3,0.549,1.992,3.6,0.984,0.982,3.288,2.986
1186.0,2018-02-02 13:24:24.000136,2018-02-02 15:41:37.759326,10329216.863,-3.3,0.549,1.995,3.6,0.984,0.982,3.288,2.986
1187.0,2018-02-02 15:43:37.853727,2018-02-02 18:00:50.451487,10337569.555,-3.3,0.549,1.991,3.6,0.984,0.982,3.287,2.987
1188.0,2018-02-02 18:02:50.497806,2018-02-02 20:20:00.977642,10345920.082,-3.3,0.549,1.989,3.6,0.984,0.982,3.287,2.987
1189.0,2018-02-02 20:22:01.065816,2018-02-02 22:39:13.705600,10354272.81,-3.3,0.549,1.992,3.6,0.984,0.982,3.287,2.987
1190.0,2018-02-02 22:41:13.714004,2018-02-03 00:58:23.830251,10362622.934,-3.3,0.549,1.989,3.6,0.984,0.982,3.287,2.987
1191.0,2018-02-03 01:00:23.942776,2018-02-03 03:17:33.306669,10370972.411,-3.3,0.549,1.993,3.6,0.984,0.982,3.286,2.987
1192.0,2018-02-03 03:19:33.302881,2018-02-03 05:36:42.943353,10379322.047,-3.3,0.549,1.999,3.6,0.984,0.982,3.286,2.987
1193.0,2018-02-03 05:38:43.011223,2018-02-03 07:55:52.114863,10387671.219,-3.3,0.549,1.995,3.6,0.984,0.982,3.286,2.987
1194.0,2018-02-03 07:57:52.191180,2018-02-03 10:15:00.036456,10396019.14,-3.3,0.549,1.995,3.6,0.984,0.981,3.285,2.987
1195.0,2018-02-03 10:17:00.119277,2018-02-03 12:34:06.730841,10404365.835,-3.3,0.549,1.991,3.6,0.984,0.981,3.285,2.987
1196.0,2018-02-03 12:36:06.755668,2018-02-03 14:53:13.254605,10412712.359,-3.3,0.549,1.988,3.6,0.984,0.982,3.285,2.987
1197.0,2018-02-03 14:55:13.314810,2018-02-03 17:12:19.889545,10421058.994,-3.3,0.549,1.999,3.6,0.984,0.981,3.285,2.986
1198.0,2018-02-03 17:14:19.985318,2018-02-03 19:31:22.596537,10429401.7,-3.3,0.549,1.991,3.6,0.983,0.981,3.284,2.986
1199.0,2018-02-03 19:33:22.596848,2018-02-03 21:50:26.798344,10437745.902,-3.3,0.549,1.999,3.6,0.983,0.981,3.284,2.986
1200.0,2018-02-03 21:52:26.799076,2018-02-04 00:09:29.467381,10446088.571,-3.3,0.549,1.989,3.6,0.983,0.981,3.284,2.986
1201.0,2018-02-04 00:11:29.497408,2018-02-04 02:28:32.535742,10454431.64,-3.3,0.549,1.991,3.6,0.983,0.981,3.284,2.986
1202.0,2018-02-04 02:30:32.595551,2018-02-04 04:47:37.350166,10462776.454,-3.3,0.549,1.998,3.6,0.983,0.981,3.284,2.986
1203.0,2018-02-04 04:49:37.380344,2018-02-04 07:06:40.603630,10471119.708,-3.3,0.549,1.995,3.6,0.983,0.981,3.283,2.985
1204.0,2018-02-04 07:08:40.694550,2018-02-04 09:25:43.820878,10479462.925,-3.3,0.549,1.991,3.6,0.983,0.981,3.283,2.986
1205.0,2018-02-04 09:27:43.816879,2018-02-04 11:44:46.439543,10487805.544,-3.3,0.549,1.99,3.6,0.983,0.981,3.283,2.985
1206.0,2018-02-04 11:46:46.465168,2018-02-04 14:03:48.079647,10496147.184,-3.3,0.549,1.996,3.6,0.983,0.981,3.283,2.985
1207.0,2018-02-04 14:05:48.132689,2018-02-04 16:22:48.983517,10504488.087,-3.3,0.549,1.998,3.6,0.983,0.981,3.282,2.985
1208.0,2018-02-04 16:24:49.063205,2018-02-04 18:41:49.836054,10512828.94,-3.3,0.549,1.997,3.6,0.983,0.98,3.282,2.985
1209.0,2018-02-04 18:43:49.941667,2018-02-04 21:00:48.413461,10521167.517,-3.3,0.549,1.999,3.6,0.982,0.98,3.281,2.984
1210.0,2018-02-04 21:02:48.447911,2018-02-04 23:19:45.922593,10529505.027,-3.3,0.549,1.99,3.6,0.982,0.98,3.281,2.984
1211.0,2018-02-04 23:21:45.977473,2018-02-05 01:38:45.016440,10537844.12,-3.3,0.549,1.993,3.6,0.982,0.98,3.281,2.984
1212.0,2018-02-05 01:40:45.094734,2018-02-05 03:57:43.075413,10546182.179,-3.3,0.549,1.994,3.6,0.982,0.98,3.281,2.984
1213.0,2018-02-05 03:59:43.174956,2018-02-05 06:16:39.907807,10554519.012,-3.3,0.549,1.993,3.6,0.982,0.98,3.281,2.983
1214.0,2018-02-05 06:18:39.964776,2018-02-05 08:35:36.754785,10562855.859,-3.3,0.549,1.99,3.6,0.982,0.98,3.281,2.981
1215.0,2018-02-05 08:37:36.749957,2018-02-05 10:54:33.629728,10571192.734,-3.3,0.549,1.991,3.6,0.982,0.98,3.281,2.984
1216.0,2018-02-05 10:56:33.718411,2018-02-05 13:13:32.036555,10579531.141,-3.3,0.549,1.997,3.6,0.982,0.98,3.281,2.986
1217.0,2018-02-05 13:15:32.109688,2018-02-05 15:32:29.619894,10587868.724,-3.3,0.549,1.99,3.6,0.982,0.98,3.28,2.988
1218.0,2018-02-05 15:34:29.704556,2018-02-05 17:51:23.593987,10596202.698,-3.3,0.549,1.992,3.6,0.982,0.98,3.279,2.99
1219.0,2018-02-05 17:53:23.638846,2018-02-05 20:10:17.606685,10604536.711,-3.3,0.549,1.998,3.6,0.982,0.98,3.279,2.991
1220.0,2018-02-05 20:12:17.635556,2018-02-05 22:29:09.643599,10612868.748,-3.3,0.549,1.99,3.6,0.982,0.98,3.278,2.991
1221.0,2018-02-05 22:31:09.746829,2018-02-06 00:48:01.760070,10621200.864,-3.3,0.549,1.998,3.6,0.982,0.98,3.278,2.991
1222.0,2018-02-06 00:50:01.765838,2018-02-06 03:06:53.078675,10629532.183,-3.3,0.549,1.993,3.6,0.982,0.98,3.278,2.991
1223.0,2018-02-06 03:08:53.157814,2018-02-06 05:25:45.441867,10637864.546,-3.3,0.549,1.99,3.6,0.982,0.98,3.277,2.992
1224.0,2018-02-06 05:27:45.439705,2018-02-06 07:44:36.016787,10646195.121,-3.3,0.549,1.995,3.6,0.982,0.98,3.277,2.991
1225.0,2018-02-06 07:46:36.084927,2018-02-06 10:03:26.727187,10654525.831,-3.3,0.549,1.993,3.6,0.982,0.979,3.277,2.991
1226.0,2018-02-06 10:05:26.759165,2018-02-06 12:22:16.448449,10662855.552,-3.3,0.549,1.995,3.6,0.981,0.979,3.276,2.991
1227.0,2018-02-06 12:24:16.443579,2018-02-06 14:41:05.388058,10671184.492,-3.3,0.549,1.989,3.6,0.981,0.979,3.276,2.991
1228.0,2018-02-06 14:43:05.381446,2018-02-06 16:59:54.344834,10679513.449,-3.3,0.549,1.994,3.6,0.981,0.979,3.276,2.991
1229.0,2018-02-06 17:01:54.457431,2018-02-06 19:18:41.078610,10687840.183,-3.3,0.549,1.993,3.6,0.981,0.979,3.276,2.991
1230.0,2018-02-06 19:20:41.100590,2018-02-06 21:37:26.730336,10696165.834,-3.3,0.549,1.993,3.6,0.981,0.979,3.275,2.99
1231.0,2018-02-06 21:39:26.769025,2018-02-06 23:56:12.167171,10704491.271,-3.3,0.549,1.997,3.6,0.981,0.979,3.275,2.991
1232.0,2018-02-06 23:58:12.175745,2018-02-07 02:14:58.203666,10712817.308,-3.3,0.549,1.99,3.6,0.981,0.979,3.275,2.99
1233.0,2018-02-07 02:16:58.277154,2018-02-07 04:33:43.715882,10721142.82,-3.3,0.549,1.994,3.6,0.981,0.979,3.275,2.99
1234.0,2018-02-07 04:35:43.790590,2018-02-07 06:52:28.325525,10729467.429,-3.3,0.549,1.997,3.6,0.981,0.979,3.275,2.99
1235.0,2018-02-07 06:52:28.325655,2018-02-07 10:51:18.444722,10743797.549,-0.55,0.549,1.997,3.6,0.981,0.988,3.274,3.184
1236.0,2018-02-07 10:51:18.616519,2018-02-07 14:52:38.686736,10758277.791,-0.55,0.549,1.999,3.6,0.991,0.989,3.309,3.185
1237.0,2018-02-07 14:52:38.773785,2018-02-07 18:54:19.757084,10772778.861,-0.55,0.549,1.996,3.6,0.992,0.99,3.314,3.187
1238.0,2018-02-07 18:54:19.757200,2018-02-07 18:55:19.902061,10772839.006,0.0,0.0,2.637,2.646,0.0,0.0,0.0,0.0
1239.0,2018-02-08 16:04:05.000318,2018-02-08 20:10:13.586037,10787617.592,-0.55,0.549,1.997,3.6,0.985,0.991,3.303,3.192
1240.0,2018-02-08 20:10:13.711416,2018-02-09 00:14:15.722207,10802259.728,-0.55,0.549,1.997,3.6,0.998,0.993,3.336,3.198
1241.0,2018-02-09 00:14:15.753384,2018-02-09 04:17:58.389708,10816882.396,-0.55,0.549,1.997,3.6,0.998,0.994,3.336,3.2
1242.0,2018-02-09 04:17:58.389813,2018-02-09 09:11:26.188278,10834490.194,-3.3,0.549,1.99,3.6,1.985,1.966,6.635,5.997
1243.0,2018-02-09 09:13:26.242873,2018-02-09 11:31:25.038562,10842889.045,-3.3,0.549,1.997,3.6,0.986,0.983,3.295,3.0
1244.0,2018-02-09 11:33:25.096148,2018-02-09 13:51:11.440607,10851275.447,-3.3,0.549,1.989,3.6,0.986,0.983,3.293,3.0
1245.0,2018-02-09 13:53:11.496528,2018-02-09 16:10:52.452940,10859656.459,-3.3,0.549,1.989,3.6,0.986,0.983,3.292,3.0
1246.0,2018-02-09 16:12:52.506504,2018-02-09 18:30:29.277240,10868033.283,-3.3,0.549,1.999,3.6,0.986,0.983,3.291,3.0
1247.0,2018-02-09 18:32:29.329607,2018-02-09 20:50:01.445706,10876405.452,-3.3,0.549,1.989,3.6,0.985,0.983,3.29,3.0
1248.0,2018-02-09 20:52:01.504822,2018-02-09 23:09:31.068445,10884775.074,-3.3,0.549,1.989,3.6,0.985,0.983,3.29,2.999
1249.0,2018-02-09 23:11:31.122436,2018-02-10 01:28:59.871524,10893143.878,-3.3,0.549,1.994,3.6,0.985,0.983,3.289,2.999
1250.0,2018-02-10 01:30:59.926624,2018-02-10 03:48:24.336310,10901508.342,-3.3,0.549,1.999,3.6,0.985,0.982,3.289,2.998
1251.0,2018-02-10 03:50:24.393750,2018-02-10 06:07:46.788901,10909870.795,-3.3,0.549,1.998,3.6,0.985,0.982,3.288,2.998
1252.0,2018-02-10 06:09:46.844771,2018-02-10 08:27:07.637786,10918231.644,-3.3,0.55,1.995,3.6,0.984,0.982,3.287,2.998
1253.0,2018-02-10 08:29:07.689505,2018-02-10 10:46:25.887721,10926589.894,-3.3,0.549,1.997,3.6,0.984,0.982,3.287,2.998
1254.0,2018-02-10 10:48:25.946695,2018-02-10 13:05:44.386657,10934948.393,-3.3,0.549,1.996,3.6,0.984,0.982,3.287,2.998
1255.0,2018-02-10 13:07:44.437891,2018-02-10 15:25:00.144764,10943304.151,-3.3,0.549,1.998,3.6,0.984,0.982,3.286,2.997
1256.0,2018-02-10 15:27:00.199227,2018-02-10 17:44:15.085727,10951659.092,-3.3,0.549,1.991,3.6,0.984,0.982,3.285,2.997
1257.0,2018-02-10 17:46:15.142413,2018-02-10 20:03:28.626842,10960012.633,-3.3,0.549,1.99,3.6,0.984,0.982,3.285,2.996
1258.0,2018-02-10 20:05:28.683426,2018-02-10 22:22:43.387393,10968367.393,-3.3,0.549,1.989,3.6,0.984,0.982,3.285,2.996
1259.0,2018-02-10 22:24:43.445798,2018-02-11 00:41:53.881493,10976717.888,-3.3,0.549,1.993,3.6,0.984,0.981,3.284,2.996
1260.0,2018-02-11 00:43:53.934391,2018-02-11 03:01:04.995320,10985069.001,-3.3,0.55,1.991,3.6,0.984,0.981,3.284,2.995
1261.0,2018-02-11 03:03:05.043979,2018-02-11 05:20:14.417171,10993418.423,-3.3,0.549,1.989,3.6,0.983,0.981,3.283,2.995
1262.0,2018-02-11 05:22:14.474737,2018-02-11 07:39:20.350642,11001764.357,-3.3,0.549,1.99,3.6,0.983,0.981,3.283,2.995
1263.0,2018-02-11 07:41:20.411047,2018-02-11 09:58:26.077445,11010110.083,-3.3,0.549,1.994,3.6,0.983,0.981,3.282,2.994
1264.0,2018-02-11 10:00:26.140506,2018-02-11 12:17:31.579123,11018455.585,-3.3,0.549,1.99,3.6,0.983,0.981,3.282,2.994
1265.0,2018-02-11 12:19:31.628899,2018-02-11 14:36:34.273612,11026798.28,-3.3,0.549,1.994,3.6,0.983,0.981,3.281,2.994
1266.0,2018-02-11 14:38:34.321288,2018-02-11 16:55:36.957479,11035140.964,-3.3,0.549,1.996,3.6,0.983,0.981,3.281,2.994
1267.0,2018-02-11 16:57:37.018461,2018-02-11 19:14:37.895115,11043481.901,-3.3,0.549,1.99,3.6,0.983,0.98,3.281,2.993
1268.0,2018-02-11 19:16:37.951472,2018-02-11 21:33:37.622802,11051821.629,-3.3,0.549,1.989,3.6,0.983,0.98,3.28,2.993
1269.0,2018-02-11 21:35:37.671869,2018-02-11 23:52:36.978457,11060160.984,-3.3,0.549,1.992,3.6,0.983,0.98,3.28,2.992
1270.0,2018-02-11 23:54:37.019911,2018-02-12 02:11:35.988605,11068499.995,-3.3,0.549,1.996,3.6,0.982,0.98,3.28,2.992
1271.0,2018-02-12 02:13:36.053595,2018-02-12 04:30:33.056184,11076837.062,-3.3,0.549,1.992,3.6,0.982,0.98,3.279,2.992
1272.0,2018-02-12 04:32:33.109448,2018-02-12 06:49:29.576858,11085173.583,-3.3,0.549,1.996,3.6,0.982,0.98,3.279,2.991
1273.0,2018-02-12 06:51:29.617956,2018-02-12 09:08:25.533329,11093509.539,-3.3,0.549,1.99,3.6,0.982,0.98,3.279,2.985
1274.0,2018-02-12 09:10:25.593509,2018-02-12 11:27:21.632103,11101845.638,-3.3,0.549,1.997,3.6,0.982,0.98,3.28,2.986
1275.0,2018-02-12 11:29:21.663814,2018-02-12 13:46:15.940814,11110179.947,-3.3,0.549,1.997,3.6,0.982,0.98,3.279,2.986
1276.0,2018-02-12 13:48:16.003569,2018-02-12 16:05:08.450560,11118512.457,-3.3,0.549,1.999,3.6,0.982,0.98,3.279,2.985
1277.0,2018-02-12 16:07:08.491094,2018-02-12 18:24:00.847012,11126844.853,-3.3,0.549,1.999,3.6,0.982,0.979,3.278,2.986
1278.0,2018-02-12 18:26:00.899766,2018-02-12 20:42:51.977899,11135175.984,-3.3,0.549,1.989,3.6,0.982,0.979,3.277,2.986
1279.0,2018-02-12 20:44:52.041263,2018-02-12 23:01:42.400197,11143506.406,-3.3,0.549,1.997,3.6,0.981,0.979,3.277,2.987
1280.0,2018-02-12 23:03:42.441539,2018-02-13 01:20:32.514496,11151836.521,-3.3,0.549,1.99,3.6,0.981,0.979,3.277,2.987
1281.0,2018-02-13 01:22:32.564849,2018-02-13 03:39:23.791409,11160167.797,-3.3,0.549,1.994,3.6,0.981,0.979,3.277,2.986
1282.0,2018-02-13 03:41:23.852941,2018-02-13 05:58:10.885183,11168494.891,-3.3,0.549,1.993,3.6,0.981,0.979,3.276,2.986
1283.0,2018-02-13 06:00:10.950846,2018-02-13 08:16:57.427156,11176821.433,-3.3,0.549,1.994,3.6,0.981,0.979,3.276,2.986
1284.0,2018-02-13 08:18:57.493842,2018-02-13 10:35:43.976520,11185147.983,-3.3,0.549,1.996,3.6,0.981,0.979,3.275,2.985
1285.0,2018-02-13 10:37:44.046211,2018-02-13 12:54:28.822662,11193472.829,-3.3,0.549,1.992,3.6,0.981,0.979,3.275,2.983
1286.0,2018-02-13 12:56:28.865125,2018-02-13 15:13:14.986749,11201798.993,-3.3,0.549,1.997,3.6,0.981,0.979,3.276,2.982
1287.0,2018-02-13 15:15:15.053868,2018-02-13 17:32:00.389448,11210124.395,-3.3,0.549,1.992,3.6,0.981,0.979,3.275,2.982
1288.0,2018-02-13 17:34:00.448104,2018-02-13 19:50:45.120740,11218449.127,-3.3,0.55,1.99,3.6,0.981,0.979,3.275,2.983
1289.0,2018-02-13 19:52:45.179478,2018-02-13 22:09:28.067255,11226772.073,-3.3,0.549,1.994,3.6,0.981,0.978,3.275,2.982
1290.0,2018-02-13 22:11:28.122722,2018-02-14 00:28:09.685916,11235093.692,-3.3,0.549,1.99,3.6,0.98,0.978,3.274,2.982
1291.0,2018-02-14 00:30:09.736430,2018-02-14 02:46:51.409373,11243415.415,-3.3,0.549,1.997,3.6,0.98,0.978,3.274,2.982
1292.0,2018-02-14 02:48:51.454883,2018-02-14 05:05:31.703612,11251735.71,-3.3,0.549,1.991,3.6,0.98,0.978,3.273,2.982
1293.0,2018-02-14 05:07:31.773303,2018-02-14 07:24:10.183821,11260054.19,-3.3,0.549,1.995,3.6,0.98,0.978,3.273,2.982
1294.0,2018-02-14 07:26:10.243280,2018-02-14 09:42:47.823305,11268371.829,-3.3,0.549,1.995,3.6,0.98,0.978,3.273,2.981
1295.0,2018-02-14 09:44:47.893667,2018-02-14 12:01:24.953063,11276688.959,-3.3,0.549,1.99,3.6,0.98,0.978,3.272,2.981
1296.0,2018-02-14 12:03:25.023436,2018-02-14 14:20:03.623662,11285007.63,-3.3,0.549,1.991,3.6,0.98,0.978,3.272,2.981
1297.0,2018-02-14 14:22:03.684176,2018-02-14 16:38:38.559643,11293322.566,-3.3,0.549,1.992,3.6,0.98,0.978,3.272,2.981
1298.0,2018-02-14 16:40:38.604376,2018-02-14 18:57:15.810867,11301639.817,-3.3,0.549,1.989,3.6,0.98,0.978,3.272,2.981
1299.0,2018-02-14 18:59:15.843310,2018-02-14 21:15:52.418008,11309956.424,-3.3,0.549,1.999,3.6,0.98,0.978,3.271,2.98
1300.0,2018-02-14 21:17:52.468656,2018-02-14 23:34:27.436826,11318271.443,-3.3,0.549,1.999,3.6,0.98,0.977,3.271,2.98
1301.0,2018-02-14 23:36:27.502911,2018-02-15 01:53:00.920256,11326584.926,-3.3,0.549,1.99,3.6,0.979,0.977,3.27,2.98
1302.0,2018-02-15 01:55:00.999153,2018-02-15 04:11:34.894148,11334898.9,-3.3,0.549,1.993,3.6,0.979,0.977,3.27,2.981
1303.0,2018-02-15 04:13:34.924289,2018-02-15 06:30:08.953389,11343212.959,-3.3,0.549,1.992,3.6,0.979,0.977,3.27,2.98
1304.0,2018-02-15 06:32:09.029005,2018-02-15 08:48:42.134430,11351526.14,-3.3,0.549,1.992,3.6,0.979,0.977,3.27,2.98
1305.0,2018-02-15 08:50:42.162239,2018-02-15 11:07:13.878128,11359837.884,-3.3,0.549,1.996,3.6,0.979,0.977,3.27,2.978
1306.0,2018-02-15 11:09:13.952525,2018-02-15 13:25:45.142903,11368149.149,-3.3,0.549,1.994,3.6,0.979,0.977,3.269,2.979
1307.0,2018-02-15 13:27:45.191977,2018-02-15 15:44:14.235824,11376458.242,-3.3,0.549,1.995,3.6,0.979,0.977,3.269,2.978
1308.0,2018-02-15 15:46:14.290431,2018-02-15 18:02:45.103662,11384769.11,-3.3,0.549,1.999,3.6,0.979,0.977,3.269,2.978
1309.0,2018-02-15 18:04:45.167268,2018-02-15 20:21:15.693105,11393079.699,-3.3,0.549,1.991,3.6,0.979,0.977,3.269,2.978
1310.0,2018-02-15 20:23:15.764880,2018-02-15 22:39:45.689429,11401389.695,-3.3,0.549,1.995,3.6,0.979,0.977,3.268,2.978
1311.0,2018-02-15 22:41:45.768434,2018-02-16 00:58:13.398349,11409697.404,-3.3,0.549,1.999,3.6,0.979,0.977,3.268,2.978
1312.0,2018-02-16 01:00:13.449816,2018-02-16 03:16:41.276292,11418005.282,-3.3,0.549,1.997,3.6,0.979,0.976,3.267,2.977
1313.0,2018-02-16 03:18:41.331367,2018-02-16 05:35:07.823201,11426311.829,-3.3,0.549,1.994,3.6,0.979,0.976,3.267,2.978
1314.0,2018-02-16 05:37:07.848743,2018-02-16 07:53:33.375848,11434617.382,-3.3,0.549,1.996,3.6,0.978,0.976,3.267,2.977
1315.0,2018-02-16 07:55:33.401456,2018-02-16 10:11:59.617250,11442923.623,-3.3,0.549,1.992,3.6,0.978,0.976,3.267,2.977
1316.0,2018-02-16 10:13:59.675389,2018-02-16 12:30:25.080013,11451229.086,-3.3,0.549,1.997,3.6,0.978,0.976,3.267,2.977
1317.0,2018-02-16 12:32:25.106873,2018-02-16 14:48:50.228458,11459534.234,-3.3,0.549,1.999,3.6,0.978,0.976,3.266,2.977
1318.0,2018-02-16 14:50:50.285988,2018-02-16 17:07:12.150203,11467836.156,-3.3,0.549,1.991,3.6,0.978,0.976,3.266,2.977
1319.0,2018-02-16 17:09:12.202059,2018-02-16 19:25:36.804045,11476140.81,-3.3,0.549,1.996,3.6,0.978,0.976,3.266,2.976
1320.0,2018-02-16 19:27:36.854928,2018-02-16 21:43:58.916189,11484442.922,-3.3,0.549,1.993,3.6,0.978,0.976,3.265,2.976
1321.0,2018-02-16 21:45:58.961700,2018-02-17 00:02:20.818108,11492744.824,-3.3,0.549,1.999,3.6,0.978,0.976,3.265,2.976
1322.0,2018-02-17 00:04:20.857772,2018-02-17 02:20:41.569200,11501045.575,-3.3,0.549,1.998,3.6,0.978,0.976,3.265,2.976
1323.0,2018-02-17 02:22:41.600895,2018-02-17 04:39:02.163045,11509346.169,-3.3,0.549,1.997,3.6,0.978,0.976,3.265,2.976
1324.0,2018-02-17 04:41:02.249281,2018-02-17 06:57:23.006301,11517647.012,-3.3,0.549,1.993,3.6,0.978,0.976,3.264,2.976
1325.0,2018-02-17 06:59:23.084755,2018-02-17 09:15:42.222358,11525946.228,-3.3,0.549,1.999,3.6,0.978,0.976,3.264,2.975
1326.0,2018-02-17 09:17:42.260124,2018-02-17 11:33:59.800676,11534243.807,-3.3,0.549,1.999,3.6,0.977,0.975,3.264,2.975
1327.0,2018-02-17 11:35:59.856340,2018-02-17 13:52:16.888828,11542540.895,-3.3,0.549,1.992,3.6,0.977,0.975,3.264,2.975
1328.0,2018-02-17 13:54:16.930253,2018-02-17 16:10:35.393469,11550839.399,-3.3,0.549,1.989,3.6,0.978,0.975,3.264,2.975
1329.0,2018-02-17 16:12:35.455153,2018-02-17 18:28:53.758004,11559137.764,-3.3,0.549,1.991,3.6,0.977,0.975,3.264,2.975
1330.0,2018-02-17 18:30:53.808343,2018-02-17 20:47:09.823051,11567433.829,-3.3,0.549,1.996,3.6,0.977,0.975,3.263,2.974
1331.0,2018-02-17 20:49:09.888986,2018-02-17 23:05:25.198386,11575729.204,-3.3,0.549,1.995,3.6,0.977,0.975,3.263,2.974
1332.0,2018-02-17 23:07:25.248183,2018-02-18 01:23:40.915390,11584024.921,-3.3,0.549,1.996,3.6,0.977,0.975,3.263,2.974
1333.0,2018-02-18 01:25:40.980619,2018-02-18 03:41:55.346592,11592319.353,-3.3,0.549,1.989,3.6,0.977,0.975,3.262,2.974
1334.0,2018-02-18 03:43:55.393795,2018-02-18 06:00:08.360274,11600612.366,-3.3,0.549,1.997,3.6,0.977,0.975,3.262,2.974
1335.0,2018-02-18 06:02:08.418309,2018-02-18 08:18:21.010410,11608905.016,-3.3,0.549,1.994,3.6,0.977,0.975,3.262,2.973
1336.0,2018-02-18 08:20:21.047571,2018-02-18 10:36:34.452368,11617198.458,-3.3,0.549,1.996,3.6,0.977,0.975,3.262,2.973
1337.0,2018-02-18 10:38:34.532585,2018-02-18 12:54:46.470230,11625490.476,-3.3,0.549,1.991,3.6,0.977,0.975,3.261,2.973
1338.0,2018-02-18 12:56:46.528526,2018-02-18 15:12:57.993221,11633781.999,-3.3,0.549,1.999,3.6,0.977,0.975,3.261,2.973
1339.0,2018-02-18 15:14:58.059961,2018-02-18 17:31:09.580642,11642073.587,-3.3,0.549,1.996,3.6,0.977,0.975,3.261,2.972
1340.0,2018-02-18 17:33:09.655887,2018-02-18 19:49:20.950695,11650364.957,-3.3,0.549,1.989,3.6,0.977,0.975,3.261,2.973
1341.0,2018-02-18 19:51:21.033961,2018-02-18 22:07:30.789605,11658654.796,-3.3,0.549,1.995,3.6,0.977,0.974,3.261,2.972
1342.0,2018-02-18 22:09:30.816559,2018-02-19 00:25:38.677912,11666942.684,-3.3,0.549,1.993,3.6,0.976,0.974,3.26,2.972
1343.0,2018-02-19 00:27:38.738977,2018-02-19 02:43:47.955599,11675231.962,-3.3,0.549,1.99,3.6,0.976,0.974,3.26,2.972
1344.0,2018-02-19 02:45:48.021438,2018-02-19 05:01:55.749329,11683519.755,-3.3,0.549,1.99,3.6,0.976,0.974,3.26,2.972
1345.0,2018-02-19 05:03:55.786543,2018-02-19 07:20:03.022328,11691807.028,-3.3,0.549,1.996,3.6,0.976,0.974,3.26,2.971
1346.0,2018-02-19 07:22:03.092666,2018-02-19 09:38:07.880475,11700091.886,-3.3,0.549,1.989,3.6,0.976,0.974,3.259,2.971
1347.0,2018-02-19 09:40:07.943381,2018-02-19 11:56:15.655863,11708379.662,-3.3,0.549,1.991,3.6,0.976,0.974,3.259,2.972
1348.0,2018-02-19 11:58:15.702607,2018-02-19 14:14:22.403139,11716666.409,-3.3,0.549,1.996,3.6,0.976,0.974,3.259,2.971
1349.0,2018-02-19 14:16:22.482057,2018-02-19 16:32:27.618650,11724951.625,-3.3,0.549,1.998,3.6,0.976,0.974,3.259,2.971
1350.0,2018-02-19 16:34:27.664607,2018-02-19 18:50:33.421285,11733237.427,-3.3,0.549,1.999,3.6,0.976,0.974,3.258,2.971
1351.0,2018-02-19 18:52:33.467000,2018-02-19 21:08:37.813444,11741521.819,-3.3,0.549,1.995,3.6,0.976,0.974,3.258,2.971
1352.0,2018-02-19 21:10:37.856278,2018-02-19 23:26:40.473218,11749804.479,-3.3,0.549,1.996,3.6,0.976,0.974,3.258,2.97
1353.0,2018-02-19 23:28:40.541920,2018-02-20 01:44:43.578899,11758087.585,-3.3,0.549,1.99,3.6,0.976,0.974,3.258,2.97
1354.0,2018-02-20 01:46:43.642410,2018-02-20 04:02:46.570496,11766370.577,-3.3,0.549,1.998,3.6,0.976,0.974,3.258,2.97
1355.0,2018-02-20 04:04:46.628639,2018-02-20 06:20:49.884298,11774653.89,-3.3,0.549,1.998,3.6,0.976,0.973,3.257,2.97
1356.0,2018-02-20 06:22:49.969056,2018-02-20 08:38:51.237959,11782935.244,-3.3,0.549,1.995,3.6,0.975,0.973,3.257,2.969
1357.0,2018-02-20 08:40:51.314936,2018-02-20 10:56:51.620069,11791215.626,-3.3,0.549,1.988,3.6,0.975,0.973,3.257,2.97
1358.0,2018-02-20 10:58:51.687426,2018-02-20 13:14:52.215383,11799496.221,-3.3,0.549,1.993,3.6,0.975,0.973,3.257,2.969
1359.0,2018-02-20 13:16:52.242378,2018-02-20 15:32:52.303907,11807776.31,-3.3,0.549,1.997,3.6,0.975,0.973,3.256,2.969
1360.0,2018-02-20 15:34:52.352456,2018-02-20 17:50:51.506576,11816055.513,-3.3,0.549,1.992,3.6,0.975,0.973,3.256,2.969
1361.0,2018-02-20 17:52:51.544094,2018-02-20 20:08:50.321010,11824334.327,-3.3,0.549,1.998,3.6,0.975,0.973,3.256,2.968
1362.0,2018-02-20 20:10:50.346800,2018-02-20 22:26:47.303658,11832611.31,-3.3,0.549,1.989,3.6,0.975,0.973,3.256,2.968
1363.0,2018-02-20 22:28:47.377257,2018-02-21 00:44:45.009515,11840889.016,-3.3,0.549,1.991,3.6,0.975,0.973,3.256,2.968
1364.0,2018-02-21 00:46:45.069286,2018-02-21 03:02:41.422820,11849165.429,-3.3,0.549,1.992,3.6,0.975,0.973,3.255,2.968
1365.0,2018-02-21 03:04:41.513526,2018-02-21 05:20:37.662939,11857441.669,-3.3,0.549,1.999,3.6,0.975,0.973,3.255,2.967
1366.0,2018-02-21 05:22:37.674938,2018-02-21 07:38:33.835356,11865717.841,-3.3,0.549,1.997,3.6,0.975,0.973,3.255,2.967
1367.0,2018-02-21 07:40:33.893337,2018-02-21 09:56:29.222335,11873993.228,-3.3,0.549,1.989,3.6,0.975,0.973,3.255,2.967
1368.0,2018-02-21 09:58:29.262958,2018-02-21 12:14:26.167412,11882270.173,-3.3,0.549,1.994,3.6,0.975,0.973,3.255,2.967
1369.0,2018-02-21 12:16:26.224495,2018-02-21 14:32:20.424047,11890544.43,-3.3,0.549,1.996,3.6,0.975,0.973,3.254,2.967
1370.0,2018-02-21 14:34:20.462124,2018-02-21 16:50:13.413167,11898817.419,-3.3,0.549,1.992,3.6,0.975,0.973,3.254,2.967
