Repository: Oliver191/MSc_Thesis_Predictive_Maintenance_Batteries

# MSc_Thesis_Predictive_Maintenance_Batteries
The GitHub repository accompanying the MSc Thesis at Esade written by Oliver Caspers regarding the topic “Predictive Maintenance for Lithium-Ion Batteries: Predicting the Remaining Useful Life (RUL) using Data-Driven Machine Learning based on Real-World Battery Datasets”.

SNL_Final.ipynb: The main Jupyter Notebook which contains the main code used to load, clean, and transform the SNL data. Four initial models are evaluated and a RF is chosen to be optimized. The RF is trained to predict the RUL on the training data and optimized using the validation data. Finally, the model is tested using independent testing data from UL.

File: SNL_Cycle_Timeseries_Data/SNL_18650_LFP_25C_20-80_0.5-0.5C_b_cycle_data.csv (part 4 of 23)
Cycle_Index,Start_Time,End_Time,Test_Time (s),Min_Current (A),Max_Current (A),Min_Voltage (V),Max_Voltage (V),Charge_Capacity (Ah),Discharge_Capacity (Ah),Charge_Energy (Wh),Discharge_Energy (Wh)
1008.0,2017-11-19 17:35:28.493068,2017-11-19 19:43:25.912899,8101580.236,-0.551,0.549,3.159,3.39,0.549,0.55,1.838,1.779
1009.0,2017-11-19 19:45:26.001290,2017-11-19 21:53:16.710080,8109371.033,-0.551,0.549,3.159,3.39,0.548,0.549,1.836,1.777
1010.0,2017-11-19 21:53:16.710271,2017-11-20 01:46:37.657307,8123371.98,-0.551,0.549,1.998,3.6,0.838,1.008,2.834,3.239
1011.0,2017-11-20 01:46:37.670141,2017-11-20 05:56:47.758288,8138382.081,-0.551,0.549,1.997,3.6,1.006,1.01,3.373,3.248
1012.0,2017-11-20 05:56:47.768290,2017-11-20 10:06:56.768815,8153391.092,-0.551,0.549,1.998,3.6,1.008,1.011,3.379,3.252
1013.0,2017-11-20 10:06:56.782860,2017-11-20 10:07:56.918994,8153451.242,0.0,0.0,2.701,2.709,0.0,0.0,0.0,0.0
1014.0,2017-11-20 10:59:05.014461,2017-11-20 15:11:00.744563,8168576.987,-0.551,0.549,1.998,3.6,1.009,1.013,3.383,3.26
1015.0,2017-11-20 15:11:00.775802,2017-11-20 19:21:34.431770,8183610.674,-0.551,0.549,1.999,3.6,1.012,1.014,3.387,3.262
1016.0,2017-11-20 19:21:34.525202,2017-11-20 23:31:59.849330,8198636.091,-0.551,0.549,1.999,3.6,1.012,1.014,3.387,3.264
1017.0,2017-11-20 23:31:59.849513,2017-11-21 05:31:39.186422,8220215.428,-0.551,0.549,2.702,3.6,1.589,1.431,5.313,4.646
1018.0,2017-11-21 05:33:39.259714,2017-11-21 07:50:53.155814,8228569.398,-0.551,0.549,3.159,3.39,0.591,0.592,1.979,1.918
1019.0,2017-11-21 07:52:53.221448,2017-11-21 10:09:10.397504,8236866.639,-0.551,0.549,3.159,3.39,0.587,0.588,1.965,1.904
1020.0,2017-11-21 10:11:10.450028,2017-11-21 12:26:53.463619,8245129.706,-0.551,0.549,3.159,3.39,0.584,0.585,1.955,1.896
1021.0,2017-11-21 12:28:53.517512,2017-11-21 14:44:17.910377,8253374.152,-0.551,0.549,3.159,3.39,0.583,0.584,1.951,1.891
1022.0,2017-11-21 14:46:17.966695,2017-11-21 17:01:22.979743,8261599.222,-0.551,0.549,3.159,3.39,0.581,0.583,1.946,1.886
1023.0,2017-11-21 17:03:23.038210,2017-11-21 19:18:10.922806,8269807.165,-0.551,0.549,3.159,3.39,0.58,0.581,1.941,1.882
1024.0,2017-11-21 19:20:10.979333,2017-11-21 21:34:48.088375,8278004.33,-0.551,0.549,3.159,3.39,0.579,0.58,1.938,1.879
1025.0,2017-11-21 21:36:48.141019,2017-11-21 23:51:17.303604,8286193.546,-0.551,0.549,3.159,3.39,0.579,0.58,1.936,1.877
1026.0,2017-11-21 23:53:17.363195,2017-11-22 02:07:37.264935,8294373.507,-0.551,0.549,3.159,3.39,0.578,0.579,1.934,1.875
1027.0,2017-11-22 02:09:37.323774,2017-11-22 04:23:49.256826,8302545.499,-0.551,0.548,3.159,3.39,0.577,0.579,1.932,1.873
1028.0,2017-11-22 04:25:49.317710,2017-11-22 06:39:56.083061,8310712.325,-0.551,0.549,3.159,3.39,0.577,0.578,1.931,1.872
1029.0,2017-11-22 06:41:56.138130,2017-11-22 08:55:51.608946,8318867.851,-0.551,0.549,3.159,3.39,0.576,0.577,1.928,1.869
1030.0,2017-11-22 08:57:51.670953,2017-11-22 11:11:47.859491,8327024.101,-0.551,0.549,3.159,3.39,0.576,0.577,1.928,1.869
1031.0,2017-11-22 11:13:47.913427,2017-11-22 13:27:32.209175,8335168.451,-0.551,0.549,3.159,3.39,0.575,0.576,1.925,1.866
1032.0,2017-11-22 13:29:32.267364,2017-11-22 15:43:16.889475,8343313.131,-0.551,0.549,3.159,3.39,0.575,0.576,1.925,1.866
1033.0,2017-11-22 15:45:16.952190,2017-11-22 17:59:00.982371,8351457.224,-0.551,0.549,3.159,3.39,0.575,0.577,1.924,1.867
1034.0,2017-11-22 18:01:01.033600,2017-11-22 20:14:38.374232,8359594.616,-0.551,0.549,3.159,3.39,0.575,0.576,1.923,1.864
1035.0,2017-11-22 20:16:38.433832,2017-11-22 22:30:08.850712,8367725.093,-0.551,0.549,3.159,3.39,0.574,0.575,1.921,1.863
1036.0,2017-11-22 22:32:08.907643,2017-11-23 00:45:38.617483,8375854.859,-0.551,0.548,3.159,3.39,0.574,0.575,1.921,1.862
1037.0,2017-11-23 00:47:38.671107,2017-11-23 03:01:03.935173,8383980.177,-0.551,0.549,3.159,3.39,0.574,0.575,1.92,1.861
1038.0,2017-11-23 03:03:03.993158,2017-11-23 05:16:27.173413,8392103.415,-0.551,0.549,3.159,3.39,0.574,0.575,1.919,1.861
1039.0,2017-11-23 05:18:27.232699,2017-11-23 07:31:46.041411,8400222.283,-0.551,0.548,3.159,3.39,0.573,0.574,1.918,1.86
1040.0,2017-11-23 07:33:46.094438,2017-11-23 09:47:00.577807,8408336.82,-0.551,0.549,3.159,3.39,0.573,0.574,1.917,1.859
1041.0,2017-11-23 09:49:00.633962,2017-11-23 12:02:18.794015,8416455.036,-0.551,0.548,3.159,3.39,0.573,0.574,1.918,1.86
1042.0,2017-11-23 12:04:18.859095,2017-11-23 14:17:32.863706,8424569.106,-0.551,0.549,3.159,3.39,0.573,0.574,1.917,1.859
1043.0,2017-11-23 14:19:32.930526,2017-11-23 16:32:47.691612,8432683.934,-0.551,0.549,3.159,3.39,0.573,0.574,1.917,1.859
1044.0,2017-11-23 16:34:47.761502,2017-11-23 18:48:02.901498,8440799.143,-0.551,0.549,3.159,3.39,0.573,0.574,1.917,1.859
1045.0,2017-11-23 18:50:02.943920,2017-11-23 21:03:12.842797,8448909.085,-0.551,0.549,3.159,3.39,0.573,0.574,1.916,1.858
1046.0,2017-11-23 21:05:12.912228,2017-11-23 23:18:21.554287,8457017.796,-0.551,0.549,3.159,3.39,0.573,0.574,1.916,1.857
1047.0,2017-11-23 23:20:21.616907,2017-11-24 01:33:24.459367,8465120.701,-0.551,0.549,3.159,3.39,0.572,0.573,1.914,1.856
1048.0,2017-11-24 01:35:24.505837,2017-11-24 03:48:26.790654,8473223.033,-0.551,0.549,3.159,3.39,0.572,0.573,1.915,1.855
1049.0,2017-11-24 03:50:26.850944,2017-11-24 06:03:25.345186,8481321.587,-0.551,0.549,3.159,3.39,0.571,0.573,1.913,1.855
1050.0,2017-11-24 06:05:25.413935,2017-11-24 08:18:25.897690,8489422.14,-0.551,0.548,3.159,3.39,0.572,0.573,1.914,1.855
1051.0,2017-11-24 08:20:25.946556,2017-11-24 10:33:25.295346,8497521.537,-0.551,0.548,3.159,3.39,0.572,0.573,1.913,1.855
1052.0,2017-11-24 10:35:25.353823,2017-11-24 12:48:20.344184,8505616.586,-0.551,0.549,3.159,3.39,0.571,0.573,1.912,1.854
1053.0,2017-11-24 12:50:20.404939,2017-11-24 15:03:18.748363,8513714.99,-0.551,0.549,3.159,3.39,0.572,0.573,1.913,1.854
1054.0,2017-11-24 15:05:18.816727,2017-11-24 17:18:11.800154,8521808.042,-0.551,0.549,3.159,3.39,0.571,0.572,1.912,1.853
1055.0,2017-11-24 17:20:11.867715,2017-11-24 19:33:08.566616,8529904.809,-0.551,0.549,3.159,3.39,0.572,0.573,1.913,1.855
1056.0,2017-11-24 19:35:08.608133,2017-11-24 21:48:02.474600,8537998.717,-0.551,0.549,3.159,3.39,0.571,0.573,1.912,1.854
1057.0,2017-11-24 21:50:02.517198,2017-11-25 00:02:54.476247,8546090.718,-0.551,0.548,3.159,3.39,0.571,0.572,1.911,1.853
1058.0,2017-11-25 00:04:54.515837,2017-11-25 02:17:44.411071,8554180.653,-0.551,0.549,3.159,3.39,0.571,0.572,1.911,1.852
1059.0,2017-11-25 02:19:44.476217,2017-11-25 04:32:29.672389,8562265.914,-0.551,0.548,3.159,3.39,0.571,0.572,1.91,1.851
1060.0,2017-11-25 04:34:29.723898,2017-11-25 06:47:13.387638,8570349.63,-0.551,0.549,3.159,3.39,0.57,0.572,1.909,1.852
1061.0,2017-11-25 06:49:13.454401,2017-11-25 09:01:58.337889,8578434.58,-0.551,0.549,3.159,3.39,0.571,0.572,1.909,1.852
1062.0,2017-11-25 09:03:58.390810,2017-11-25 11:16:44.718095,8586520.96,-0.551,0.549,3.159,3.39,0.571,0.572,1.91,1.852
1063.0,2017-11-25 11:18:44.759007,2017-11-25 13:31:27.780344,8594604.022,-0.551,0.549,3.159,3.39,0.57,0.572,1.909,1.851
1064.0,2017-11-25 13:33:27.835251,2017-11-25 15:46:10.850831,8602687.093,-0.551,0.549,3.159,3.39,0.57,0.572,1.909,1.851
1065.0,2017-11-25 15:48:10.920060,2017-11-25 18:00:50.622823,8610766.865,-0.551,0.549,3.159,3.39,0.57,0.571,1.908,1.85
1066.0,2017-11-25 18:02:50.669808,2017-11-25 20:15:35.390691,8618851.633,-0.551,0.549,3.159,3.39,0.571,0.572,1.91,1.851
1067.0,2017-11-25 20:17:35.454437,2017-11-25 22:30:13.582452,8626929.824,-0.551,0.548,3.159,3.39,0.57,0.571,1.908,1.85
1068.0,2017-11-25 22:32:13.652214,2017-11-26 00:44:51.981586,8635008.224,-0.551,0.549,3.159,3.39,0.57,0.571,1.908,1.85
1069.0,2017-11-26 00:46:52.027055,2017-11-26 02:59:29.742978,8643085.985,-0.551,0.548,3.159,3.39,0.57,0.571,1.908,1.85
1070.0,2017-11-26 03:01:29.794183,2017-11-26 05:14:06.368760,8651162.611,-0.551,0.549,3.159,3.39,0.57,0.571,1.908,1.849
1071.0,2017-11-26 05:16:06.423804,2017-11-26 07:28:41.689314,8659237.931,-0.551,0.549,3.159,3.39,0.57,0.571,1.907,1.849
1072.0,2017-11-26 07:30:41.746124,2017-11-26 09:43:18.829422,8667315.071,-0.551,0.548,3.159,3.39,0.57,0.571,1.908,1.85
1073.0,2017-11-26 09:45:18.890779,2017-11-26 11:57:55.797351,8675392.039,-0.551,0.549,3.159,3.39,0.57,0.571,1.908,1.849
1074.0,2017-11-26 11:59:55.862662,2017-11-26 14:12:30.494101,8683466.736,-0.551,0.549,3.159,3.39,0.57,0.571,1.907,1.849
1075.0,2017-11-26 14:14:30.560155,2017-11-26 16:27:03.446507,8691539.688,-0.551,0.549,3.159,3.39,0.57,0.571,1.907,1.848
1076.0,2017-11-26 16:29:03.510625,2017-11-26 18:41:30.982530,8699607.224,-0.551,0.548,3.159,3.39,0.569,0.571,1.905,1.847
1077.0,2017-11-26 18:43:31.035504,2017-11-26 20:56:00.550221,8707676.792,-0.551,0.549,3.159,3.39,0.569,0.571,1.906,1.848
1078.0,2017-11-26 20:58:00.595670,2017-11-26 23:10:30.155077,8715746.397,-0.551,0.549,3.159,3.39,0.569,0.571,1.905,1.848
1079.0,2017-11-26 23:12:30.224334,2017-11-27 01:24:58.237053,8723814.479,-0.551,0.548,3.159,3.39,0.569,0.571,1.905,1.847
1080.0,2017-11-27 01:26:58.296021,2017-11-27 03:39:29.072203,8731885.314,-0.551,0.549,3.159,3.39,0.57,0.571,1.906,1.848
1081.0,2017-11-27 03:41:29.157165,2017-11-27 05:54:00.359076,8739956.601,-0.551,0.549,3.159,3.39,0.57,0.571,1.906,1.848
1082.0,2017-11-27 05:56:00.407932,2017-11-27 08:08:28.266544,8748024.508,-0.551,0.549,3.159,3.39,0.569,0.571,1.905,1.847
1083.0,2017-11-27 08:10:28.325283,2017-11-27 10:22:09.883810,8756046.126,-0.551,0.548,3.159,3.39,0.566,0.566,1.895,1.833
1084.0,2017-11-27 10:24:09.941253,2017-11-27 12:35:43.807403,8764060.049,-0.551,0.549,3.159,3.39,0.565,0.566,1.892,1.833
1085.0,2017-11-27 12:37:43.860785,2017-11-27 14:49:14.392693,8772070.635,-0.551,0.549,3.159,3.39,0.565,0.566,1.891,1.833
1086.0,2017-11-27 14:51:14.423086,2017-11-27 17:02:46.675743,8780082.918,-0.551,0.549,3.159,3.39,0.565,0.566,1.892,1.833
1087.0,2017-11-27 17:04:46.762171,2017-11-27 19:16:15.870035,8788092.112,-0.551,0.549,3.159,3.39,0.565,0.566,1.89,1.833
1088.0,2017-11-27 19:18:15.897652,2017-11-27 21:29:41.986843,8796098.229,-0.551,0.549,3.159,3.39,0.565,0.566,1.89,1.831
1089.0,2017-11-27 21:31:42.013376,2017-11-27 23:43:09.736887,8804105.979,-0.551,0.549,3.159,3.39,0.565,0.566,1.89,1.832
1090.0,2017-11-27 23:45:09.733787,2017-11-28 01:56:41.932295,8812118.174,-0.551,0.549,3.159,3.39,0.565,0.566,1.891,1.833
1091.0,2017-11-28 01:58:41.953434,2017-11-28 04:10:11.418244,8820127.66,-0.551,0.549,3.159,3.39,0.565,0.566,1.891,1.832
1092.0,2017-11-28 04:12:11.428556,2017-11-28 06:23:37.652357,8828133.894,-0.551,0.549,3.159,3.39,0.565,0.566,1.89,1.832
1093.0,2017-11-28 06:25:37.692747,2017-11-28 08:37:07.608716,8836143.851,-0.551,0.549,3.159,3.39,0.565,0.566,1.891,1.832
1094.0,2017-11-28 08:39:07.650102,2017-11-28 10:50:26.288384,8844142.53,-0.551,0.549,3.159,3.39,0.564,0.565,1.889,1.829
1095.0,2017-11-28 10:52:26.305960,2017-11-28 13:03:43.776881,8852140.019,-0.551,0.548,3.159,3.39,0.564,0.565,1.888,1.829
1096.0,2017-11-28 13:05:43.806998,2017-11-28 15:17:00.896422,8860137.138,-0.551,0.549,3.159,3.39,0.564,0.565,1.887,1.83
1097.0,2017-11-28 15:19:00.895027,2017-11-28 17:30:15.425986,8868131.668,-0.551,0.549,3.159,3.39,0.564,0.565,1.887,1.828
1098.0,2017-11-28 17:32:15.420424,2017-11-28 19:43:33.298633,8876129.541,-0.551,0.549,3.159,3.39,0.564,0.565,1.888,1.83
1099.0,2017-11-28 19:45:33.340741,2017-11-28 21:56:52.175816,8884128.418,-0.551,0.549,3.159,3.39,0.564,0.565,1.888,1.83
1100.0,2017-11-28 21:58:52.173712,2017-11-29 00:10:03.202615,8892119.445,-0.551,0.548,3.159,3.39,0.563,0.565,1.886,1.828
1101.0,2017-11-29 00:12:03.221802,2017-11-29 02:23:18.025770,8900114.268,-0.551,0.548,3.159,3.39,0.564,0.565,1.887,1.829
1102.0,2017-11-29 02:25:18.056694,2017-11-29 04:36:27.730281,8908103.972,-0.551,0.549,3.159,3.39,0.563,0.565,1.886,1.827
1103.0,2017-11-29 04:38:27.748945,2017-11-29 06:49:37.068573,8916093.311,-0.551,0.548,3.159,3.39,0.563,0.565,1.886,1.827
1104.0,2017-11-29 06:51:37.074466,2017-11-29 09:02:48.344859,8924084.587,-0.551,0.548,3.159,3.39,0.563,0.565,1.886,1.828
1105.0,2017-11-29 09:04:48.363475,2017-11-29 11:15:58.694923,8932074.937,-0.551,0.548,3.159,3.39,0.563,0.565,1.885,1.828
1106.0,2017-11-29 11:17:58.724007,2017-11-29 13:29:04.917061,8940061.159,-0.551,0.549,3.159,3.39,0.563,0.564,1.885,1.826
1107.0,2017-11-29 13:31:04.945911,2017-11-29 15:42:08.952604,8948045.195,-0.551,0.549,3.159,3.39,0.563,0.564,1.884,1.826
1108.0,2017-11-29 15:44:08.972194,2017-11-29 17:55:15.326052,8956031.568,-0.551,0.549,3.159,3.39,0.563,0.564,1.885,1.826
1109.0,2017-11-29 17:57:15.343652,2017-11-29 20:08:15.534741,8964011.777,-0.551,0.548,3.159,3.39,0.563,0.564,1.883,1.825
1110.0,2017-11-29 20:10:15.556261,2017-11-29 22:21:16.600156,8971992.842,-0.551,0.549,3.159,3.39,0.563,0.564,1.884,1.825
1111.0,2017-11-29 22:23:16.610974,2017-11-30 00:34:17.476333,8979973.718,-0.551,0.548,3.159,3.39,0.563,0.564,1.883,1.825
1112.0,2017-11-30 00:36:17.476244,2017-11-30 02:47:16.978553,8987953.221,-0.551,0.548,3.159,3.39,0.563,0.564,1.883,1.825
1113.0,2017-11-30 02:49:16.981143,2017-11-30 05:00:14.346052,8995930.588,-0.551,0.549,3.159,3.39,0.562,0.564,1.883,1.824
1114.0,2017-11-30 05:02:14.378886,2017-11-30 07:13:14.382455,9003910.624,-0.551,0.549,3.159,3.39,0.563,0.564,1.883,1.825
1115.0,2017-11-30 07:15:14.387567,2017-11-30 09:26:10.845366,9011887.087,-0.551,0.549,3.159,3.39,0.562,0.564,1.882,1.824
1116.0,2017-11-30 09:28:10.899706,2017-11-30 11:39:09.024904,9019865.267,-0.551,0.548,3.159,3.39,0.562,0.564,1.883,1.825
1117.0,2017-11-30 11:41:09.063923,2017-11-30 13:52:07.736887,9027843.979,-0.551,0.549,3.159,3.39,0.562,0.564,1.883,1.825
1118.0,2017-11-30 13:54:07.777343,2017-11-30 16:05:06.388258,9035822.63,-0.551,0.548,3.159,3.39,0.562,0.564,1.883,1.825
1119.0,2017-11-30 16:07:06.383088,2017-11-30 18:18:01.765349,9043798.007,-0.551,0.548,3.159,3.39,0.562,0.563,1.882,1.824
1120.0,2017-11-30 18:20:01.818610,2017-11-30 20:31:00.863029,9051777.105,-0.551,0.548,3.159,3.39,0.563,0.564,1.883,1.825
1121.0,2017-11-30 20:33:00.917975,2017-11-30 22:43:55.435859,9059751.678,-0.551,0.549,3.159,3.39,0.562,0.563,1.882,1.824
1122.0,2017-11-30 22:45:55.485502,2017-12-01 00:56:49.881617,9067726.124,-0.551,0.548,3.159,3.39,0.562,0.564,1.882,1.824
1123.0,2017-12-01 00:58:49.878522,2017-12-01 03:09:44.434872,9075700.677,-0.551,0.549,3.159,3.39,0.562,0.564,1.882,1.824
1124.0,2017-12-01 03:11:44.457730,2017-12-01 05:22:40.599389,9083676.841,-0.551,0.549,3.159,3.39,0.562,0.564,1.883,1.824
1125.0,2017-12-01 05:24:40.619262,2017-12-01 07:35:37.034181,9091653.276,-0.551,0.549,3.159,3.39,0.562,0.564,1.882,1.824
1126.0,2017-12-01 07:37:37.036346,2017-12-01 09:48:29.995567,9099626.238,-0.551,0.549,3.159,3.39,0.562,0.563,1.882,1.823
1127.0,2017-12-01 09:50:29.989476,2017-12-01 12:01:22.306987,9107598.549,-0.551,0.549,3.159,3.39,0.562,0.563,1.881,1.823
1128.0,2017-12-01 12:03:22.323148,2017-12-01 14:14:17.870025,9115574.112,-0.551,0.549,3.159,3.39,0.562,0.564,1.882,1.824
1129.0,2017-12-01 14:16:17.882534,2017-12-01 16:27:09.674581,9123545.917,-0.551,0.548,3.159,3.39,0.562,0.563,1.881,1.823
1130.0,2017-12-01 16:29:09.708272,2017-12-01 18:40:04.572171,9131520.814,-0.551,0.549,3.159,3.39,0.562,0.564,1.882,1.824
1131.0,2017-12-01 18:42:04.601050,2017-12-01 20:52:58.316871,9139494.559,-0.551,0.548,3.159,3.39,0.562,0.563,1.882,1.823
1132.0,2017-12-01 20:54:58.354403,2017-12-01 23:05:49.757259,9147465.999,-0.551,0.548,3.159,3.39,0.562,0.563,1.881,1.823
1133.0,2017-12-01 23:07:49.799985,2017-12-02 01:18:43.528437,9155439.77,-0.551,0.548,3.159,3.39,0.562,0.563,1.882,1.823
1134.0,2017-12-02 01:20:43.533060,2017-12-02 03:31:36.745747,9163412.988,-0.551,0.549,3.159,3.39,0.562,0.563,1.881,1.824
1135.0,2017-12-02 03:33:36.774147,2017-12-02 05:44:28.520121,9171384.762,-0.551,0.549,3.159,3.39,0.562,0.563,1.881,1.823
1136.0,2017-12-02 05:46:28.522988,2017-12-02 07:57:22.233380,9179358.475,-0.551,0.548,3.159,3.39,0.562,0.563,1.882,1.824
1137.0,2017-12-02 07:59:22.276416,2017-12-02 10:10:08.724056,9187324.966,-0.551,0.549,3.159,3.39,0.562,0.563,1.88,1.822
1138.0,2017-12-02 10:12:08.764232,2017-12-02 12:22:57.483075,9195293.725,-0.551,0.548,3.159,3.39,0.562,0.563,1.88,1.823
1139.0,2017-12-02 12:24:57.524005,2017-12-02 14:35:47.544599,9203263.787,-0.551,0.548,3.159,3.39,0.562,0.563,1.881,1.823
1140.0,2017-12-02 14:37:47.619641,2017-12-02 16:48:38.115205,9211234.357,-0.551,0.548,3.159,3.39,0.562,0.563,1.881,1.823
1141.0,2017-12-02 16:50:38.084879,2017-12-02 19:01:27.744476,9219203.986,-0.551,0.548,3.159,3.39,0.562,0.563,1.881,1.822
1142.0,2017-12-02 19:03:27.779097,2017-12-02 21:14:10.175402,9227166.417,-0.551,0.548,3.159,3.39,0.561,0.563,1.878,1.821
1143.0,2017-12-02 21:16:10.247357,2017-12-02 23:26:58.441546,9235134.683,-0.551,0.548,3.159,3.39,0.562,0.563,1.881,1.822
1144.0,2017-12-02 23:28:58.498070,2017-12-03 01:39:47.158943,9243103.401,-0.551,0.549,3.159,3.39,0.562,0.563,1.88,1.822
1145.0,2017-12-03 01:41:47.122093,2017-12-03 03:52:36.140557,9251072.383,-0.551,0.549,3.159,3.39,0.562,0.563,1.88,1.823
1146.0,2017-12-03 03:54:36.198713,2017-12-03 06:05:17.163357,9259033.405,-0.551,0.549,3.159,3.39,0.561,0.562,1.879,1.82
1147.0,2017-12-03 06:07:17.131384,2017-12-03 08:18:04.298964,9267000.541,-0.551,0.549,3.159,3.39,0.561,0.563,1.879,1.823
1148.0,2017-12-03 08:20:04.343576,2017-12-03 10:30:54.326997,9274970.569,-0.551,0.548,3.159,3.39,0.562,0.563,1.881,1.822
1149.0,2017-12-03 10:32:54.405828,2017-12-03 12:43:41.562408,9282937.804,-0.551,0.549,3.159,3.39,0.562,0.563,1.88,1.822
1150.0,2017-12-03 12:45:41.608160,2017-12-03 14:56:24.119441,9290900.361,-0.551,0.548,3.159,3.39,0.561,0.563,1.878,1.821
1151.0,2017-12-03 14:58:24.139985,2017-12-03 17:09:10.042093,9298866.284,-0.551,0.548,3.159,3.39,0.562,0.563,1.88,1.822
1152.0,2017-12-03 17:11:10.074881,2017-12-03 19:21:57.139405,9306833.381,-0.551,0.548,3.159,3.39,0.562,0.563,1.88,1.822
1153.0,2017-12-03 19:23:57.216911,2017-12-03 21:34:40.516070,9314796.758,-0.551,0.548,3.159,3.39,0.561,0.563,1.879,1.821
1154.0,2017-12-03 21:36:40.554036,2017-12-03 23:47:26.096321,9322762.338,-0.551,0.549,3.159,3.39,0.561,0.563,1.879,1.822
1155.0,2017-12-03 23:49:26.082945,2017-12-04 02:00:04.637129,9330720.879,-0.551,0.548,3.159,3.39,0.561,0.562,1.878,1.82
1156.0,2017-12-04 02:02:04.623955,2017-12-04 04:12:44.753141,9338680.995,-0.551,0.549,3.159,3.39,0.561,0.562,1.878,1.82
1157.0,2017-12-04 04:14:44.789185,2017-12-04 06:25:27.051656,9346643.294,-0.551,0.548,3.159,3.39,0.561,0.562,1.879,1.82
1158.0,2017-12-04 06:27:27.093492,2017-12-04 08:38:06.597637,9354602.84,-0.551,0.549,3.159,3.39,0.561,0.562,1.878,1.82
1159.0,2017-12-04 08:40:06.641374,2017-12-04 10:50:37.846504,9362554.088,-0.551,0.549,3.159,3.39,0.56,0.562,1.876,1.818
1160.0,2017-12-04 10:52:37.845960,2017-12-04 13:03:09.829270,9370506.071,-0.551,0.548,3.159,3.39,0.56,0.562,1.876,1.818
1161.0,2017-12-04 13:05:09.880486,2017-12-04 15:15:39.295947,9378455.538,-0.551,0.548,3.159,3.39,0.56,0.562,1.875,1.818
1162.0,2017-12-04 15:17:39.347833,2017-12-04 17:28:05.041946,9386401.284,-0.551,0.548,3.159,3.39,0.56,0.561,1.875,1.817
1163.0,2017-12-04 17:30:05.010253,2017-12-04 19:40:34.963870,9394351.206,-0.551,0.548,3.159,3.39,0.56,0.562,1.875,1.818
1164.0,2017-12-04 19:42:34.992622,2017-12-04 21:53:07.128746,9402303.371,-0.551,0.548,3.159,3.39,0.56,0.562,1.876,1.818
1165.0,2017-12-04 21:55:07.115658,2017-12-05 00:05:42.215016,9410258.457,-0.551,0.548,3.159,3.39,0.561,0.562,1.877,1.819
1166.0,2017-12-05 00:07:42.274157,2017-12-05 02:18:14.877197,9418211.119,-0.551,0.548,3.159,3.39,0.56,0.562,1.876,1.819
1167.0,2017-12-05 02:20:14.895331,2017-12-05 04:30:48.793125,9426165.035,-0.551,0.548,3.159,3.39,0.561,0.562,1.877,1.819
1168.0,2017-12-05 04:32:48.788236,2017-12-05 06:43:18.669715,9434114.912,-0.551,0.548,3.159,3.39,0.56,0.562,1.876,1.818
1169.0,2017-12-05 06:45:18.712862,2017-12-05 08:55:48.142343,9442064.384,-0.551,0.548,3.159,3.39,0.56,0.562,1.875,1.818
1170.0,2017-12-05 08:57:48.186204,2017-12-05 11:08:19.775287,9450016.017,-0.551,0.548,3.159,3.39,0.56,0.562,1.876,1.818
1171.0,2017-12-05 11:10:19.823339,2017-12-05 13:20:53.871656,9457970.114,-0.551,0.548,3.159,3.39,0.561,0.562,1.876,1.819
1172.0,2017-12-05 13:22:53.881249,2017-12-05 15:33:22.676664,9465918.919,-0.551,0.548,3.159,3.39,0.56,0.561,1.876,1.817
1173.0,2017-12-05 15:35:22.741261,2017-12-05 17:45:48.024838,9473864.267,-0.551,0.548,3.159,3.39,0.56,0.561,1.874,1.817
1174.0,2017-12-05 17:47:48.109369,2017-12-05 19:58:13.726805,9481809.969,-0.551,0.549,3.159,3.39,0.56,0.561,1.875,1.816
1175.0,2017-12-05 20:00:13.797833,2017-12-05 22:10:40.503031,9489756.745,-0.551,0.548,3.159,3.39,0.56,0.561,1.875,1.817
1176.0,2017-12-05 22:12:40.539279,2017-12-06 00:23:03.097375,9497699.339,-0.551,0.548,3.159,3.39,0.56,0.561,1.874,1.816
1177.0,2017-12-06 00:25:03.107281,2017-12-06 02:35:28.675274,9505644.917,-0.551,0.549,3.159,3.39,0.56,0.561,1.875,1.817
1178.0,2017-12-06 02:37:28.679688,2017-12-06 04:47:54.171478,9513590.413,-0.551,0.548,3.159,3.39,0.56,0.561,1.874,1.817
1179.0,2017-12-06 04:49:54.201505,2017-12-06 07:00:17.651912,9521533.894,-0.551,0.549,3.159,3.39,0.56,0.561,1.874,1.816
1180.0,2017-12-06 07:02:17.672704,2017-12-06 09:12:45.668327,9529481.91,-0.551,0.549,3.159,3.39,0.56,0.562,1.875,1.817
1181.0,2017-12-06 09:14:45.750163,2017-12-06 11:25:11.742776,9537427.985,-0.551,0.548,3.159,3.39,0.56,0.561,1.875,1.817
1182.0,2017-12-06 11:27:11.788420,2017-12-06 13:37:37.615167,9545373.857,-0.551,0.548,3.159,3.39,0.56,0.561,1.875,1.817
1183.0,2017-12-06 13:39:37.640222,2017-12-06 15:50:01.595195,9553317.837,-0.551,0.548,3.159,3.39,0.56,0.561,1.874,1.817
1184.0,2017-12-06 15:52:01.674537,2017-12-06 18:02:28.428773,9561264.671,-0.551,0.548,3.159,3.39,0.56,0.561,1.875,1.817
1185.0,2017-12-06 18:04:28.410591,2017-12-06 20:14:58.187133,9569214.429,-0.551,0.548,3.159,3.39,0.56,0.562,1.875,1.818
1186.0,2017-12-06 20:16:58.264055,2017-12-06 22:27:26.309221,9577162.551,-0.551,0.549,3.159,3.39,0.56,0.562,1.875,1.817
1187.0,2017-12-06 22:29:26.384451,2017-12-07 00:39:51.208672,9585107.451,-0.551,0.549,3.159,3.39,0.56,0.561,1.874,1.816
1188.0,2017-12-07 00:41:51.183230,2017-12-07 02:52:13.820225,9593050.062,-0.551,0.548,3.159,3.39,0.56,0.561,1.874,1.816
1189.0,2017-12-07 02:54:13.816000,2017-12-07 05:04:38.387114,9600994.629,-0.551,0.548,3.159,3.39,0.56,0.561,1.874,1.816
1190.0,2017-12-07 05:06:38.406791,2017-12-07 07:17:01.444677,9608937.687,-0.551,0.549,3.159,3.39,0.56,0.561,1.873,1.816
1191.0,2017-12-07 07:19:01.454847,2017-12-07 09:29:26.680107,9616882.922,-0.551,0.549,3.159,3.39,0.56,0.561,1.874,1.816
1192.0,2017-12-07 09:31:26.762499,2017-12-07 11:41:51.112341,9624827.354,-0.551,0.549,3.159,3.39,0.56,0.561,1.874,1.816
1193.0,2017-12-07 11:43:51.181402,2017-12-07 13:54:15.161744,9632771.404,-0.551,0.548,3.159,3.39,0.56,0.561,1.874,1.817
1194.0,2017-12-07 13:56:15.144482,2017-12-07 16:06:38.403524,9640714.645,-0.551,0.548,3.159,3.39,0.56,0.561,1.874,1.816
1195.0,2017-12-07 16:08:38.404821,2017-12-07 18:19:04.861643,9648661.104,-0.551,0.548,3.159,3.39,0.56,0.561,1.875,1.817
1196.0,2017-12-07 18:21:04.905623,2017-12-07 20:31:32.229552,9656608.471,-0.551,0.548,3.159,3.39,0.56,0.561,1.875,1.817
1197.0,2017-12-07 20:33:32.286463,2017-12-07 22:43:57.992886,9664554.235,-0.551,0.548,3.159,3.39,0.56,0.561,1.874,1.817
1198.0,2017-12-07 22:45:57.981855,2017-12-08 00:56:16.838417,9672493.08,-0.551,0.549,3.159,3.39,0.559,0.561,1.873,1.815
1199.0,2017-12-08 00:58:16.920357,2017-12-08 03:08:38.536369,9680434.778,-0.551,0.548,3.159,3.39,0.559,0.561,1.873,1.816
1200.0,2017-12-08 03:10:38.575161,2017-12-08 05:21:00.544784,9688376.787,-0.551,0.548,3.159,3.39,0.56,0.561,1.874,1.816
1201.0,2017-12-08 05:23:00.509864,2017-12-08 07:33:19.470753,9696315.713,-0.551,0.548,3.159,3.39,0.559,0.561,1.872,1.815
1202.0,2017-12-08 07:35:19.481636,2017-12-08 09:45:41.664660,9704257.907,-0.551,0.549,3.159,3.39,0.56,0.561,1.874,1.816
1203.0,2017-12-08 09:47:41.707339,2017-12-08 11:57:59.096706,9712195.339,-0.551,0.548,3.159,3.39,0.559,0.561,1.873,1.814
1204.0,2017-12-08 11:59:59.164169,2017-12-08 14:10:16.040577,9720132.283,-0.551,0.548,3.159,3.39,0.559,0.561,1.872,1.815
1205.0,2017-12-08 14:12:16.032189,2017-12-08 16:22:33.934515,9728070.176,-0.551,0.549,3.159,3.39,0.559,0.561,1.872,1.815
1206.0,2017-12-08 16:24:34.001742,2017-12-08 18:34:52.514138,9736008.756,-0.551,0.549,3.159,3.39,0.56,0.561,1.873,1.815
1207.0,2017-12-08 18:36:52.501891,2017-12-08 20:47:09.883642,9743946.126,-0.551,0.548,3.159,3.39,0.559,0.561,1.872,1.815
1208.0,2017-12-08 20:49:09.899443,2017-12-08 22:59:26.542141,9751882.784,-0.551,0.548,3.159,3.39,0.559,0.561,1.872,1.814
1209.0,2017-12-08 23:01:26.569120,2017-12-09 01:11:46.404913,9759822.647,-0.551,0.548,3.159,3.39,0.559,0.561,1.873,1.815
1210.0,2017-12-09 01:13:46.479807,2017-12-09 03:24:02.957875,9767759.2,-0.551,0.548,3.159,3.39,0.559,0.561,1.872,1.815
1211.0,2017-12-09 03:26:03.043524,2017-12-09 05:36:23.044722,9775699.287,-0.551,0.549,3.159,3.39,0.56,0.561,1.873,1.815
1212.0,2017-12-09 05:38:23.084651,2017-12-09 07:48:42.350891,9783638.593,-0.551,0.548,3.159,3.39,0.559,0.561,1.873,1.816
1213.0,2017-12-09 07:50:42.343596,2017-12-09 10:00:57.144249,9791573.386,-0.551,0.549,3.159,3.39,0.559,0.56,1.872,1.814
1214.0,2017-12-09 10:02:57.176409,2017-12-09 12:13:11.804121,9799508.046,-0.551,0.549,3.159,3.39,0.559,0.56,1.872,1.814
1215.0,2017-12-09 12:15:11.828869,2017-12-09 14:25:26.485547,9807442.727,-0.551,0.548,3.159,3.39,0.559,0.561,1.871,1.814
1216.0,2017-12-09 14:27:26.533808,2017-12-09 16:37:43.509191,9815379.751,-0.551,0.549,3.159,3.39,0.559,0.56,1.873,1.814
1217.0,2017-12-09 16:39:43.537890,2017-12-09 18:49:57.797290,9823314.039,-0.551,0.549,3.159,3.39,0.559,0.561,1.871,1.814
1218.0,2017-12-09 18:51:57.864451,2017-12-09 21:02:10.468996,9831246.711,-0.551,0.549,3.159,3.39,0.559,0.56,1.871,1.813
1219.0,2017-12-09 21:04:10.447198,2017-12-09 23:14:26.733018,9839182.975,-0.551,0.548,3.159,3.39,0.559,0.561,1.872,1.814
1220.0,2017-12-09 23:16:26.752891,2017-12-10 01:26:40.277367,9847116.519,-0.551,0.548,3.159,3.39,0.559,0.56,1.871,1.814
1221.0,2017-12-10 01:28:40.272163,2017-12-10 03:38:50.340812,9855046.583,-0.551,0.548,3.159,3.39,0.559,0.56,1.871,1.813
1222.0,2017-12-10 03:40:50.414210,2017-12-10 05:51:03.891327,9862980.133,-0.551,0.548,3.159,3.39,0.559,0.56,1.872,1.814
1223.0,2017-12-10 05:53:03.892465,2017-12-10 08:03:17.706555,9870913.949,-0.551,0.548,3.159,3.39,0.559,0.56,1.871,1.814
1224.0,2017-12-10 08:05:17.698638,2017-12-10 10:15:29.388670,9878845.631,-0.551,0.548,3.159,3.39,0.559,0.56,1.871,1.813
1225.0,2017-12-10 10:17:29.399500,2017-12-10 12:27:42.966988,9886779.209,-0.551,0.549,3.159,3.39,0.559,0.56,1.871,1.814
1226.0,2017-12-10 12:29:43.046705,2017-12-10 14:39:57.129110,9894713.371,-0.551,0.548,3.159,3.39,0.559,0.56,1.872,1.814
1227.0,2017-12-10 14:41:57.106271,2017-12-10 16:52:12.263118,9902648.505,-0.551,0.548,3.159,3.39,0.559,0.561,1.872,1.814
1228.0,2017-12-10 16:54:12.249178,2017-12-10 19:04:20.365894,9910576.608,-0.551,0.549,3.159,3.39,0.559,0.56,1.871,1.812
1229.0,2017-12-10 19:06:20.380720,2017-12-10 21:16:29.396094,9918505.638,-0.551,0.548,3.159,3.39,0.559,0.56,1.87,1.812
1230.0,2017-12-10 21:18:29.362827,2017-12-10 23:28:45.590465,9926441.832,-0.551,0.549,3.159,3.39,0.559,0.561,1.872,1.815
1231.0,2017-12-10 23:30:45.614516,2017-12-11 01:40:58.852284,9934375.094,-0.551,0.548,3.159,3.39,0.559,0.56,1.872,1.813
1232.0,2017-12-11 01:42:58.882133,2017-12-11 03:53:10.816847,9942307.059,-0.551,0.548,3.159,3.39,0.559,0.56,1.871,1.813
1233.0,2017-12-11 03:55:10.897067,2017-12-11 06:05:22.089639,9950238.332,-0.551,0.549,3.159,3.39,0.559,0.56,1.871,1.813
1234.0,2017-12-11 06:07:22.109651,2017-12-11 08:17:32.307629,9958168.55,-0.551,0.548,3.159,3.39,0.559,0.56,1.871,1.813
1235.0,2017-12-11 08:19:32.281488,2017-12-11 10:29:42.078430,9966098.32,-0.551,0.548,3.159,3.39,0.559,0.56,1.871,1.813
1236.0,2017-12-11 10:31:42.087055,2017-12-11 12:41:45.822011,9974022.064,-0.551,0.549,3.159,3.39,0.558,0.56,1.869,1.811
1237.0,2017-12-11 12:43:45.820929,2017-12-11 14:53:55.115265,9981951.357,-0.551,0.549,3.159,3.39,0.559,0.56,1.87,1.813
1238.0,2017-12-11 14:55:55.097563,2017-12-11 17:06:04.767768,9989881.01,-0.551,0.548,3.159,3.39,0.559,0.56,1.87,1.813
1239.0,2017-12-11 17:08:04.781278,2017-12-11 19:18:12.028016,9997808.27,-0.551,0.548,3.159,3.39,0.558,0.56,1.869,1.812
1240.0,2017-12-11 19:20:12.068603,2017-12-11 21:30:17.275131,10005733.517,-0.551,0.548,3.159,3.39,0.558,0.56,1.869,1.812
1241.0,2017-12-11 21:32:17.324062,2017-12-11 23:42:28.108472,10013664.35,-0.551,0.548,3.159,3.39,0.559,0.56,1.87,1.814
1242.0,2017-12-11 23:44:28.080941,2017-12-12 01:54:35.903031,10021592.145,-0.551,0.548,3.159,3.39,0.558,0.56,1.87,1.813
1243.0,2017-12-12 01:56:35.950079,2017-12-12 04:06:42.576398,10029518.818,-0.551,0.548,3.159,3.39,0.558,0.56,1.869,1.813
1244.0,2017-12-12 04:08:42.556363,2017-12-12 06:18:45.829607,10037442.072,-0.551,0.548,3.159,3.39,0.558,0.56,1.868,1.812
1245.0,2017-12-12 06:20:45.877304,2017-12-12 08:30:50.863607,10045367.106,-0.551,0.548,3.159,3.39,0.558,0.56,1.868,1.813
1246.0,2017-12-12 08:32:50.884145,2017-12-12 10:43:01.258089,10053297.5,-0.551,0.548,3.159,3.39,0.559,0.56,1.87,1.813
1247.0,2017-12-12 10:45:01.262347,2017-12-12 12:55:09.243431,10061225.485,-0.551,0.548,3.159,3.39,0.558,0.56,1.869,1.813
1248.0,2017-12-12 12:57:09.270927,2017-12-12 15:07:17.091886,10069153.334,-0.551,0.548,3.159,3.39,0.558,0.56,1.869,1.813
1249.0,2017-12-12 15:09:17.069399,2017-12-12 17:19:24.003820,10077080.246,-0.551,0.548,3.159,3.39,0.558,0.56,1.869,1.813
1250.0,2017-12-12 17:21:24.020176,2017-12-12 19:31:29.194108,10085005.436,-0.551,0.548,3.159,3.39,0.558,0.56,1.869,1.812
1251.0,2017-12-12 19:33:29.187315,2017-12-12 21:43:35.282668,10092931.525,-0.551,0.548,3.159,3.39,0.558,0.56,1.869,1.812
1252.0,2017-12-12 21:45:35.316849,2017-12-12 23:55:40.793624,10100857.036,-0.551,0.548,3.159,3.39,0.558,0.56,1.869,1.812
1253.0,2017-12-12 23:57:40.820616,2017-12-13 02:07:40.657092,10108776.899,-0.551,0.548,3.159,3.39,0.558,0.559,1.867,1.811
1254.0,2017-12-13 02:09:40.621045,2017-12-13 04:19:43.061931,10116699.304,-0.551,0.548,3.159,3.39,0.558,0.56,1.867,1.812
1255.0,2017-12-13 04:21:43.030030,2017-12-13 06:31:42.965343,10124619.207,-0.551,0.548,3.159,3.39,0.558,0.56,1.867,1.811
1256.0,2017-12-13 06:33:42.964183,2017-12-13 08:43:47.037572,10132543.28,-0.551,0.548,3.159,3.39,0.558,0.56,1.869,1.812
1257.0,2017-12-13 08:45:47.111123,2017-12-13 10:55:50.903079,10140467.145,-0.551,0.548,3.159,3.39,0.558,0.56,1.868,1.812
1258.0,2017-12-13 10:57:50.945498,2017-12-13 13:07:51.703682,10148387.946,-0.551,0.548,3.159,3.39,0.558,0.559,1.868,1.811
1259.0,2017-12-13 13:09:51.747396,2017-12-13 15:19:53.861891,10156310.104,-0.551,0.548,3.159,3.39,0.558,0.56,1.868,1.811
1260.0,2017-12-13 15:21:53.921125,2017-12-13 17:31:57.650901,10164233.893,-0.551,0.548,3.159,3.39,0.558,0.56,1.869,1.811
1261.0,2017-12-13 17:33:57.715596,2017-12-13 19:43:56.672752,10172152.915,-0.551,0.548,3.159,3.39,0.558,0.559,1.867,1.811
1262.0,2017-12-13 19:45:56.641768,2017-12-13 21:55:59.844404,10180076.086,-0.551,0.548,3.159,3.39,0.558,0.56,1.868,1.812
1263.0,2017-12-13 21:57:59.849968,2017-12-14 00:08:01.643093,10187997.885,-0.551,0.548,3.159,3.39,0.558,0.56,1.868,1.811
1264.0,2017-12-14 00:10:01.651430,2017-12-14 02:19:59.106595,10195915.349,-0.551,0.548,3.159,3.39,0.558,0.559,1.867,1.81
1265.0,2017-12-14 02:21:59.126304,2017-12-14 04:31:58.977782,10203835.22,-0.551,0.548,3.159,3.39,0.558,0.56,1.867,1.811
1266.0,2017-12-14 04:33:58.965660,2017-12-14 06:43:59.080684,10211755.323,-0.551,0.548,3.159,3.39,0.558,0.56,1.867,1.811
1267.0,2017-12-14 06:45:59.131172,2017-12-14 08:55:57.165874,10219673.408,-0.551,0.548,3.159,3.39,0.558,0.559,1.867,1.81
1268.0,2017-12-14 08:57:57.249302,2017-12-14 11:07:49.465108,10227585.707,-0.551,0.548,3.159,3.39,0.558,0.558,1.868,1.806
1269.0,2017-12-14 11:09:49.488916,2017-12-14 13:19:09.034561,10235465.277,-0.551,0.548,3.159,3.39,0.555,0.557,1.857,1.801
1270.0,2017-12-14 13:21:09.053953,2017-12-14 15:31:14.062586,10243390.305,-0.551,0.548,3.159,3.39,0.558,0.561,1.867,1.814
1271.0,2017-12-14 15:33:14.110283,2017-12-14 17:43:34.040832,10251330.283,-0.551,0.548,3.159,3.39,0.559,0.561,1.873,1.815
1272.0,2017-12-14 17:45:33.960848,2017-12-14 19:55:53.489059,10259269.731,-0.551,0.548,3.159,3.39,0.559,0.561,1.872,1.816
1273.0,2017-12-14 19:57:53.612580,2017-12-14 22:08:11.079801,10267207.322,-0.551,0.548,3.159,3.39,0.559,0.561,1.872,1.815
1274.0,2017-12-14 22:10:10.980845,2017-12-15 00:20:30.172836,10275146.415,-0.551,0.548,3.159,3.39,0.559,0.561,1.872,1.816
1275.0,2017-12-15 00:22:30.105102,2017-12-15 02:32:50.738461,10283086.98,-0.551,0.548,3.159,3.39,0.56,0.561,1.873,1.816
1276.0,2017-12-15 02:34:50.781853,2017-12-15 04:45:11.303279,10291027.545,-0.551,0.548,3.159,3.39,0.559,0.561,1.872,1.817
1277.0,2017-12-15 04:47:11.301836,2017-12-15 06:57:30.939607,10298967.182,-0.551,0.548,3.159,3.39,0.559,0.561,1.872,1.816
1278.0,2017-12-15 06:59:30.906980,2017-12-15 09:09:52.233993,10306908.476,-0.551,0.548,3.159,3.39,0.559,0.561,1.873,1.816
1279.0,2017-12-15 09:11:52.267223,2017-12-15 11:22:19.083024,10314855.325,-0.551,0.548,3.159,3.39,0.56,0.562,1.874,1.818
1280.0,2017-12-15 11:24:19.159604,2017-12-15 13:34:42.159110,10322798.401,-0.551,0.548,3.159,3.39,0.56,0.561,1.874,1.816
1281.0,2017-12-15 13:36:42.288932,2017-12-15 15:47:05.188882,10330741.431,-0.551,0.548,3.159,3.39,0.56,0.561,1.873,1.817
1282.0,2017-12-15 15:49:05.152541,2017-12-15 17:59:30.455477,10338686.697,-0.551,0.548,3.159,3.39,0.56,0.561,1.874,1.817
1283.0,2017-12-15 18:01:30.413025,2017-12-15 20:11:51.596352,10346627.838,-0.551,0.548,3.159,3.39,0.56,0.561,1.873,1.816
1284.0,2017-12-15 20:13:51.572358,2017-12-15 22:24:12.995233,10354569.237,-0.551,0.548,3.159,3.39,0.56,0.561,1.873,1.816
1285.0,2017-12-15 22:26:13.068300,2017-12-16 00:36:33.636068,10362509.878,-0.551,0.548,3.159,3.39,0.559,0.561,1.872,1.816
1286.0,2017-12-16 00:38:33.758045,2017-12-16 02:48:55.846249,10370452.088,-0.551,0.549,3.159,3.39,0.56,0.561,1.873,1.816
1287.0,2017-12-16 02:50:55.957216,2017-12-16 05:01:21.399794,10378397.642,-0.551,0.548,3.159,3.39,0.56,0.561,1.874,1.817
1288.0,2017-12-16 05:03:21.302031,2017-12-16 07:13:41.404968,10386337.647,-0.551,0.548,3.159,3.39,0.559,0.561,1.873,1.816
1289.0,2017-12-16 07:15:41.308536,2017-12-16 09:26:01.050649,10394277.293,-0.551,0.548,3.159,3.39,0.559,0.561,1.872,1.816
1290.0,2017-12-16 09:28:01.126726,2017-12-16 11:38:23.076958,10402219.319,-0.551,0.549,3.159,3.39,0.56,0.561,1.873,1.816
1291.0,2017-12-16 11:40:23.078745,2017-12-16 13:50:42.084210,10410158.326,-0.551,0.548,3.159,3.39,0.559,0.561,1.872,1.815
1292.0,2017-12-16 13:52:41.991757,2017-12-16 16:03:01.290237,10418097.532,-0.551,0.548,3.159,3.39,0.559,0.561,1.872,1.816
1293.0,2017-12-16 16:05:01.338402,2017-12-16 18:15:26.733737,10426042.976,-0.551,0.548,3.159,3.39,0.56,0.561,1.874,1.817
1294.0,2017-12-16 18:17:26.807015,2017-12-16 20:27:53.907648,10433990.15,-0.551,0.548,3.159,3.39,0.56,0.562,1.874,1.817
1295.0,2017-12-16 20:29:53.993888,2017-12-16 22:40:18.275850,10441934.518,-0.551,0.548,3.159,3.39,0.56,0.561,1.873,1.817
1296.0,2017-12-16 22:42:18.260768,2017-12-17 00:52:45.137933,10449881.38,-0.551,0.548,3.159,3.39,0.56,0.561,1.874,1.817
1297.0,2017-12-17 00:54:45.244552,2017-12-17 03:05:08.756668,10457824.999,-0.551,0.548,3.159,3.39,0.56,0.561,1.874,1.816
1298.0,2017-12-17 03:07:08.682499,2017-12-17 05:17:32.112791,10465768.355,-0.551,0.548,3.159,3.39,0.56,0.561,1.873,1.817
1299.0,2017-12-17 05:19:32.217251,2017-12-17 07:29:53.677233,10473709.919,-0.551,0.548,3.159,3.39,0.56,0.561,1.873,1.816
1300.0,2017-12-17 07:31:53.722829,2017-12-17 09:42:16.174017,10481652.416,-0.551,0.548,3.159,3.39,0.56,0.561,1.873,1.816
1301.0,2017-12-17 09:44:16.240130,2017-12-17 11:54:33.467582,10489589.71,-0.551,0.548,3.159,3.39,0.559,0.561,1.872,1.815
1302.0,2017-12-17 11:56:33.545886,2017-12-17 14:06:55.734949,10497531.977,-0.551,0.548,3.159,3.39,0.56,0.561,1.873,1.816
1303.0,2017-12-17 14:08:55.692955,2017-12-17 16:19:17.375149,10505473.617,-0.551,0.548,3.159,3.39,0.56,0.561,1.873,1.816
1304.0,2017-12-17 16:21:17.446209,2017-12-17 18:31:37.869655,10513414.112,-0.551,0.548,3.159,3.39,0.559,0.561,1.873,1.816
1305.0,2017-12-17 18:33:37.786242,2017-12-17 20:44:01.481068,10521357.723,-0.551,0.548,3.159,3.39,0.56,0.561,1.874,1.816
1306.0,2017-12-17 20:46:01.592210,2017-12-17 22:56:23.845980,10529300.088,-0.551,0.548,3.159,3.39,0.56,0.561,1.873,1.816
1307.0,2017-12-17 22:58:23.946023,2017-12-18 01:08:47.131094,10537243.373,-0.551,0.548,3.159,3.39,0.56,0.561,1.873,1.817
1308.0,2017-12-18 01:10:47.268593,2017-12-18 03:21:08.341434,10545184.583,-0.551,0.548,3.159,3.39,0.559,0.561,1.873,1.816
1309.0,2017-12-18 03:23:08.294345,2017-12-18 05:33:29.966971,10553126.209,-0.551,0.548,3.159,3.39,0.56,0.561,1.873,1.816
1310.0,2017-12-18 05:35:30.079653,2017-12-18 07:45:48.416747,10561064.659,-0.551,0.548,3.159,3.39,0.559,0.561,1.872,1.815
1311.0,2017-12-18 07:47:48.371749,2017-12-18 09:57:41.278156,10568977.52,-0.551,0.548,3.159,3.39,0.558,0.559,1.867,1.808
1312.0,2017-12-18 09:59:41.237414,2017-12-18 12:09:05.654738,10576861.897,-0.551,0.548,3.159,3.39,0.556,0.556,1.86,1.8
1313.0,2017-12-18 12:11:05.780068,2017-12-18 14:20:41.869127,10584758.111,-0.551,0.548,3.159,3.39,0.556,0.558,1.861,1.805
1314.0,2017-12-18 14:22:41.951347,2017-12-18 16:32:19.413933,10592655.656,-0.551,0.549,3.159,3.39,0.556,0.558,1.862,1.805
1315.0,2017-12-18 16:34:19.445896,2017-12-18 18:43:54.290938,10600550.533,-0.551,0.548,3.159,3.39,0.556,0.558,1.861,1.804
1316.0,2017-12-18 18:45:54.251048,2017-12-18 20:55:31.953048,10608448.195,-0.551,0.548,3.159,3.39,0.556,0.558,1.862,1.805
1317.0,2017-12-18 20:57:32.032832,2017-12-18 23:07:10.913990,10616347.156,-0.551,0.548,3.159,3.39,0.556,0.558,1.863,1.805
1318.0,2017-12-18 23:09:11.084296,2017-12-19 01:18:46.332367,10624242.574,-0.551,0.548,3.159,3.39,0.556,0.558,1.861,1.804
1319.0,2017-12-19 01:20:46.369325,2017-12-19 03:30:22.632817,10632138.875,-0.551,0.548,3.159,3.39,0.556,0.558,1.862,1.804
1320.0,2017-12-19 03:32:22.630598,2017-12-19 05:41:57.627969,10640033.87,-0.551,0.548,3.159,3.39,0.556,0.558,1.861,1.804
1321.0,2017-12-19 05:43:57.679035,2017-12-19 07:53:30.746304,10647926.988,-0.551,0.548,3.159,3.39,0.556,0.557,1.861,1.804
1322.0,2017-12-19 07:55:30.694289,2017-12-19 10:05:02.555735,10655818.798,-0.551,0.548,3.159,3.39,0.556,0.557,1.862,1.802
1323.0,2017-12-19 10:07:02.690376,2017-12-19 12:16:09.341978,10663685.584,-0.551,0.548,3.159,3.39,0.554,0.555,1.855,1.796
1324.0,2017-12-19 12:18:09.291190,2017-12-19 14:27:06.323843,10671542.566,-0.551,0.549,3.159,3.39,0.553,0.555,1.852,1.794
1325.0,2017-12-19 14:29:06.256460,2017-12-19 16:37:31.873622,10679368.116,-0.551,0.548,3.159,3.39,0.551,0.552,1.845,1.785
1326.0,2017-12-19 16:39:32.016007,2017-12-19 18:47:55.051295,10687191.293,-0.551,0.548,3.159,3.39,0.551,0.552,1.844,1.786
1327.0,2017-12-19 18:49:55.192468,2017-12-19 20:58:25.205225,10695021.447,-0.551,0.548,3.159,3.39,0.551,0.553,1.845,1.788
1328.0,2017-12-19 21:00:25.274879,2017-12-19 23:08:55.069892,10702851.312,-0.551,0.548,3.159,3.39,0.551,0.553,1.845,1.788
1329.0,2017-12-19 23:10:55.149221,2017-12-20 01:19:30.338857,10710686.581,-0.551,0.548,3.159,3.39,0.551,0.553,1.846,1.789
1330.0,2017-12-20 01:21:30.343182,2017-12-20 03:29:59.164339,10718515.406,-0.551,0.549,3.159,3.39,0.551,0.553,1.845,1.787
1331.0,2017-12-20 03:31:59.223933,2017-12-20 05:40:28.507785,10726344.75,-0.551,0.549,3.159,3.39,0.551,0.553,1.845,1.788
1332.0,2017-12-20 05:42:28.619468,2017-12-20 07:51:04.878672,10734181.121,-0.551,0.548,3.159,3.39,0.551,0.553,1.847,1.789
1333.0,2017-12-20 07:53:04.925640,2017-12-20 10:01:32.716792,10742008.959,-0.551,0.548,3.159,3.39,0.551,0.552,1.846,1.786
1334.0,2017-12-20 10:03:32.903943,2017-12-20 12:11:40.286777,10749816.529,-0.551,0.548,3.159,3.39,0.549,0.551,1.839,1.782
1335.0,2017-12-20 12:13:40.218797,2017-12-20 14:21:54.221772,10757630.464,-0.551,0.548,3.159,3.39,0.55,0.551,1.841,1.783
1336.0,2017-12-20 14:23:54.178131,2017-12-20 16:32:05.643476,10765441.885,-0.551,0.548,3.159,3.39,0.55,0.551,1.841,1.782
1337.0,2017-12-20 16:34:05.748570,2017-12-20 18:42:18.144367,10773254.386,-0.551,0.549,3.159,3.39,0.55,0.551,1.841,1.783
1338.0,2017-12-20 18:44:18.168567,2017-12-20 20:52:30.875812,10781067.118,-0.551,0.548,3.159,3.39,0.55,0.551,1.841,1.783
