Repository: Oliver191/MSc_Thesis_Predictive_Maintenance_Batteries

# MSc_Thesis_Predictive_Maintenance_Batteries
The GitHub repository accompanying the MSc Thesis at Esade written by Oliver Caspers regarding the topic “Predictive Maintenance for Lithium-Ion Batteries: Predicting the Remaining Useful Life (RUL) using Data-Driven Machine Learning based on Real-World Battery Datasets”.

SNL_Final.ipynb: The main Jupyter Notebook which contains the main code used to load, clean, and transform the SNL data. Four initial models are evaluated and a RF is chosen to be optimized. The RF is trained to predict the RUL on the training data and optimized using the validation data. Finally, the model is tested using independent testing data from UL.

File: SNL_Cycle_Timeseries_Data/SNL_18650_LFP_35C_0-100_0.5-1C_a_cycle_data.csv (part 4 of 10)
Cycle_Index,Start_Time,End_Time,Test_Time (s),Min_Current (A),Max_Current (A),Min_Voltage (V),Max_Voltage (V),Charge_Capacity (Ah),Discharge_Capacity (Ah),Charge_Energy (Wh),Discharge_Energy (Wh)
1026.0,2018-09-30 16:15:57.702512,2018-09-30 20:16:00.369644,11276097.559,-1.1,0.55,1.995,3.6,0.989,0.994,3.308,3.193
1027.0,2018-09-30 20:16:00.678004,2018-10-01 00:17:15.174992,11290572.364,-0.549,0.55,1.999,3.6,0.993,0.994,3.324,3.194
1028.0,2018-10-01 00:17:15.221108,2018-10-01 04:18:43.088940,11305060.278,-0.55,0.55,1.999,3.6,0.994,0.994,3.328,3.195
1029.0,2018-10-01 04:18:43.133556,2018-10-01 04:19:43.136656,11305120.326,0.0,0.0,2.665,2.671,0.0,0.0,0.0,0.0
1030.0,2018-10-25 09:47:07.165300,2018-10-25 13:51:16.455276,11319779.617,-0.549,0.55,1.999,3.6,0.989,0.996,3.32,3.202
1031.0,2018-10-25 13:51:16.470324,2018-10-25 17:54:17.710420,11334360.872,-0.549,0.55,1.999,3.6,0.999,0.997,3.344,3.205
1032.0,2018-10-25 17:54:17.728816,2018-10-25 21:57:07.205300,11348930.367,-0.549,0.55,1.999,3.6,0.999,0.997,3.343,3.206
1033.0,2018-10-25 21:57:07.220944,2018-10-26 04:02:07.976736,11370831.138,-1.099,0.55,1.999,3.6,1.993,1.986,6.671,6.295
1034.0,2018-10-26 04:02:07.996568,2018-10-26 06:58:47.564488,11381430.726,-1.099,0.549,1.995,3.6,0.994,0.993,3.326,3.147
1035.0,2018-10-26 06:58:47.583312,2018-10-26 09:55:18.801928,11392021.964,-1.1,0.549,1.995,3.6,0.994,0.993,3.323,3.146
1036.0,2018-10-26 09:55:18.812212,2018-10-26 12:51:42.320776,11402605.482,-1.1,0.55,1.996,3.6,0.993,0.992,3.322,3.146
1037.0,2018-10-26 12:51:42.337840,2018-10-26 15:48:02.674596,11413185.836,-1.099,0.55,1.996,3.6,0.993,0.992,3.321,3.145
1038.0,2018-10-26 15:48:02.691664,2018-10-26 18:44:21.255368,11423764.417,-1.1,0.55,1.996,3.6,0.993,0.992,3.321,3.145
1039.0,2018-10-26 18:44:21.272216,2018-10-26 21:40:39.096132,11434342.258,-1.1,0.549,1.996,3.6,0.993,0.992,3.32,3.145
1040.0,2018-10-26 21:40:39.102004,2018-10-27 00:36:53.378372,11444916.54,-1.1,0.55,1.996,3.6,0.992,0.992,3.32,3.144
1041.0,2018-10-27 00:36:53.405940,2018-10-27 03:33:07.943488,11455491.105,-1.099,0.55,1.995,3.6,0.992,0.992,3.319,3.144
1042.0,2018-10-27 03:33:07.964620,2018-10-27 06:29:17.923396,11466061.085,-1.1,0.55,1.996,3.6,0.992,0.992,3.319,3.144
1043.0,2018-10-27 06:29:17.938580,2018-10-27 09:25:27.084544,11476630.246,-1.099,0.549,1.996,3.6,0.992,0.992,3.318,3.144
1044.0,2018-10-27 09:25:27.107224,2018-10-27 12:21:35.990720,11487199.152,-1.099,0.55,1.996,3.6,0.992,0.992,3.318,3.143
1045.0,2018-10-27 12:21:36.001840,2018-10-27 15:17:44.723200,11497767.885,-1.099,0.549,1.995,3.6,0.992,0.991,3.318,3.143
1046.0,2018-10-27 15:17:44.730416,2018-10-27 18:13:51.557796,11508334.719,-1.099,0.549,1.996,3.6,0.992,0.991,3.318,3.143
1047.0,2018-10-27 18:13:51.574832,2018-10-27 21:09:57.673120,11518900.835,-1.099,0.55,1.996,3.6,0.992,0.991,3.318,3.143
1048.0,2018-10-27 21:09:57.682068,2018-10-28 00:06:03.853220,11529467.015,-1.099,0.55,1.995,3.6,0.992,0.991,3.317,3.143
1049.0,2018-10-28 00:06:03.854540,2018-10-28 03:02:08.294428,11540031.456,-1.099,0.549,1.995,3.6,0.992,0.991,3.317,3.143
1050.0,2018-10-28 03:02:08.306992,2018-10-28 05:58:12.930564,11550596.092,-1.099,0.55,1.995,3.6,0.992,0.991,3.317,3.142
1051.0,2018-10-28 05:58:12.955952,2018-10-28 08:54:16.458752,11561159.62,-1.1,0.549,1.995,3.6,0.992,0.991,3.317,3.142
1052.0,2018-10-28 08:54:16.472116,2018-10-28 11:50:18.871392,11571722.033,-1.099,0.549,1.996,3.6,0.992,0.991,3.316,3.142
1053.0,2018-10-28 11:50:18.895152,2018-10-28 14:46:20.727748,11582283.889,-1.1,0.549,1.995,3.6,0.992,0.991,3.316,3.142
1054.0,2018-10-28 14:46:20.742548,2018-10-28 17:42:24.589444,11592847.751,-1.099,0.549,1.996,3.6,0.992,0.991,3.316,3.142
1055.0,2018-10-28 17:42:24.654128,2018-10-28 20:38:26.063204,11603409.225,-1.099,0.549,1.995,3.6,0.991,0.991,3.316,3.142
1056.0,2018-10-28 20:38:26.108208,2018-10-28 23:34:24.242692,11613967.404,-1.099,0.55,1.996,3.6,0.991,0.991,3.316,3.141
1057.0,2018-10-28 23:34:24.252720,2018-10-29 02:30:27.739556,11624530.901,-1.1,0.55,1.995,3.6,0.991,0.991,3.316,3.141
1058.0,2018-10-29 02:30:27.771184,2018-10-29 05:26:25.632036,11635088.794,-1.099,0.55,1.995,3.6,0.991,0.991,3.315,3.141
1059.0,2018-10-29 05:26:25.653552,2018-10-29 08:22:23.268800,11645646.43,-1.099,0.55,1.996,3.6,0.991,0.991,3.315,3.141
1060.0,2018-10-29 08:22:23.306544,2018-10-29 11:18:19.803324,11656202.965,-1.1,0.55,1.995,3.6,0.991,0.991,3.315,3.141
1061.0,2018-10-29 11:18:19.812656,2018-10-29 14:14:17.555132,11666760.717,-1.1,0.549,1.995,3.6,0.991,0.991,3.32,3.128
1062.0,2018-10-29 14:14:17.561752,2018-10-29 17:10:15.997096,11677319.159,-1.099,0.55,1.996,3.6,0.991,0.99,3.32,3.128
1063.0,2018-10-29 17:10:15.968308,2018-10-29 20:06:13.644356,11687876.806,-1.1,0.55,1.996,3.6,0.991,0.99,3.32,3.128
1064.0,2018-10-29 20:06:13.654168,2018-10-29 23:02:10.709564,11698433.871,-1.099,0.549,1.995,3.6,0.991,0.99,3.32,3.128
1065.0,2018-10-29 23:02:10.717336,2018-10-30 01:58:06.927104,11708990.089,-1.099,0.549,1.996,3.6,0.991,0.99,3.32,3.128
1066.0,2018-10-30 01:58:06.963504,2018-10-30 04:54:02.706788,11719545.868,-1.099,0.549,1.996,3.6,0.991,0.99,3.32,3.128
1067.0,2018-10-30 04:54:02.713652,2018-10-30 07:49:57.932288,11730101.094,-1.1,0.549,1.996,3.6,0.991,0.99,3.319,3.128
1068.0,2018-10-30 07:49:57.941812,2018-10-30 10:45:52.579328,11740655.741,-1.099,0.549,1.996,3.6,0.991,0.99,3.319,3.128
1069.0,2018-10-30 10:45:52.580348,2018-10-30 13:41:47.297536,11751210.459,-1.099,0.549,1.996,3.6,0.991,0.99,3.319,3.128
1070.0,2018-10-30 13:41:47.316788,2018-10-30 16:37:41.179780,11761764.341,-1.099,0.549,1.996,3.6,0.991,0.99,3.319,3.128
1071.0,2018-10-30 16:37:41.201460,2018-10-30 19:33:35.112124,11772318.274,-1.1,0.549,1.996,3.6,0.991,0.99,3.319,3.128
1072.0,2018-10-30 19:33:35.154068,2018-10-30 22:29:26.764612,11782869.926,-1.099,0.549,1.995,3.6,0.991,0.99,3.319,3.128
1073.0,2018-10-30 22:29:26.808116,2018-10-31 01:25:17.299584,11793420.461,-1.1,0.549,1.996,3.6,0.99,0.99,3.318,3.128
1074.0,2018-10-31 01:25:17.285016,2018-10-31 04:21:08.792896,11803971.955,-1.099,0.549,1.995,3.6,0.991,0.99,3.318,3.128
1075.0,2018-10-31 04:21:08.779824,2018-10-31 07:16:59.488544,11814522.65,-1.099,0.549,1.996,3.6,0.991,0.99,3.318,3.128
1076.0,2018-10-31 07:16:59.520468,2018-10-31 10:12:50.746780,11825073.908,-1.099,0.549,1.995,3.6,0.991,0.99,3.318,3.128
1077.0,2018-10-31 10:12:50.749232,2018-10-31 13:08:37.812288,11835620.974,-1.1,0.549,1.995,3.6,0.99,0.99,3.318,3.128
1078.0,2018-10-31 13:08:37.848728,2018-10-31 16:04:28.580896,11846171.743,-1.099,0.549,1.996,3.6,0.99,0.99,3.318,3.128
1079.0,2018-10-31 16:04:28.622740,2018-10-31 19:00:17.899488,11856721.061,-1.1,0.549,1.995,3.6,0.99,0.99,3.318,3.128
1080.0,2018-10-31 19:00:17.884724,2018-10-31 21:56:07.027004,11867270.189,-1.1,0.55,1.996,3.6,0.99,0.99,3.317,3.128
1081.0,2018-10-31 21:56:07.018136,2018-11-01 00:51:54.716096,11877817.878,-1.099,0.55,1.996,3.6,0.99,0.99,3.317,3.128
1082.0,2018-11-01 00:51:54.709556,2018-11-01 03:47:42.369852,11888365.531,-1.1,0.55,1.996,3.6,0.99,0.99,3.317,3.127
1083.0,2018-11-01 03:47:42.335640,2018-11-01 06:43:30.975512,11898914.137,-1.1,0.549,1.996,3.6,0.99,0.99,3.317,3.127
1084.0,2018-11-01 06:43:31.010200,2018-11-01 09:39:17.144612,11909460.306,-1.1,0.549,1.996,3.6,0.99,0.99,3.317,3.127
1085.0,2018-11-01 09:39:17.194492,2018-11-01 12:35:04.567488,11920007.729,-1.1,0.55,1.996,3.6,0.99,0.99,3.316,3.127
1086.0,2018-11-01 12:35:04.558132,2018-11-01 15:30:51.124732,11930554.286,-1.099,0.549,1.996,3.6,0.99,0.99,3.317,3.127
1087.0,2018-11-01 15:30:51.135640,2018-11-01 18:26:37.382332,11941100.544,-1.1,0.55,1.996,3.6,0.99,0.99,3.317,3.127
1088.0,2018-11-01 18:26:37.385468,2018-11-01 21:22:23.063708,11951646.225,-1.1,0.55,1.996,3.6,0.99,0.99,3.317,3.127
1089.0,2018-11-01 21:22:23.110708,2018-11-02 00:18:09.196700,11962192.358,-1.1,0.549,1.996,3.6,0.99,0.99,3.316,3.127
1090.0,2018-11-02 00:18:09.229464,2018-11-02 03:13:55.040348,11972738.202,-1.099,0.549,1.995,3.6,0.99,0.99,3.316,3.127
1091.0,2018-11-02 03:13:55.085876,2018-11-02 06:09:39.250332,11983282.412,-1.1,0.55,1.996,3.6,0.99,0.99,3.316,3.127
1092.0,2018-11-02 06:09:39.238452,2018-11-02 09:05:24.285148,11993827.447,-1.1,0.55,1.996,3.6,0.99,0.989,3.316,3.127
1093.0,2018-11-02 09:05:24.242796,2018-11-02 12:01:07.551128,12004370.713,-1.1,0.549,1.996,3.6,0.99,0.989,3.316,3.127
1094.0,2018-11-02 12:01:07.543604,2018-11-02 14:56:50.843872,12014914.005,-1.1,0.55,1.995,3.6,0.99,0.989,3.316,3.126
1095.0,2018-11-02 14:56:50.844212,2018-11-02 17:52:33.384184,12025456.546,-1.099,0.549,1.996,3.6,0.99,0.989,3.316,3.126
1096.0,2018-11-02 17:52:33.358388,2018-11-02 20:48:16.702464,12035999.864,-1.1,0.549,1.995,3.6,0.99,0.989,3.316,3.126
1097.0,2018-11-02 20:48:16.724632,2018-11-02 23:43:57.322268,12046540.484,-1.099,0.549,1.995,3.6,0.99,0.989,3.315,3.126
1098.0,2018-11-02 23:43:57.272728,2018-11-03 02:39:38.745468,12057081.907,-1.099,0.549,1.996,3.6,0.99,0.989,3.315,3.126
1099.0,2018-11-03 02:39:38.803964,2018-11-03 05:35:20.020632,12067623.182,-1.099,0.549,1.996,3.6,0.99,0.989,3.315,3.126
1100.0,2018-11-03 05:35:20.072756,2018-11-03 08:31:00.332420,12078163.494,-1.1,0.549,1.996,3.6,0.99,0.989,3.315,3.126
1101.0,2018-11-03 08:31:00.358708,2018-11-03 11:26:40.365464,12088703.527,-1.099,0.549,1.996,3.6,0.99,0.989,3.315,3.126
1102.0,2018-11-03 11:26:40.382616,2018-11-03 14:22:19.826656,12099242.988,-1.1,0.549,1.995,3.6,0.99,0.989,3.315,3.126
1103.0,2018-11-03 14:22:19.882236,2018-11-03 17:18:00.064508,12109783.226,-1.1,0.55,1.996,3.6,0.99,0.989,3.315,3.126
1104.0,2018-11-03 17:18:00.102552,2018-11-03 20:13:38.527224,12120321.689,-1.099,0.549,1.995,3.6,0.99,0.989,3.315,3.126
1105.0,2018-11-03 20:13:38.555696,2018-11-03 23:09:17.297048,12130860.459,-1.1,0.549,1.996,3.6,0.99,0.989,3.315,3.126
1106.0,2018-11-03 23:09:17.266484,2018-11-04 02:04:55.408448,12141398.57,-1.099,0.549,1.995,3.6,0.99,0.989,3.315,3.126
1107.0,2018-11-04 02:04:55.389848,2018-11-04 05:00:33.981600,12151937.143,-1.1,0.549,1.995,3.6,0.99,0.989,3.315,3.126
1108.0,2018-11-04 05:00:33.971764,2018-11-04 07:56:10.288668,12162473.45,-1.099,0.549,1.996,3.6,0.99,0.989,3.314,3.124
1109.0,2018-11-04 07:56:10.260120,2018-11-04 10:51:46.048032,12173009.21,-1.1,0.549,1.995,3.6,0.99,0.989,3.314,3.125
1110.0,2018-11-04 10:51:46.023888,2018-11-04 13:47:22.630204,12183545.792,-1.099,0.549,1.996,3.6,0.99,0.989,3.314,3.125
1111.0,2018-11-04 13:47:22.642224,2018-11-04 16:42:59.038804,12194082.2,-1.099,0.549,1.996,3.6,0.99,0.989,3.314,3.125
1112.0,2018-11-04 16:42:59.124888,2018-11-04 19:38:35.362132,12204618.524,-1.099,0.549,1.995,3.6,0.989,0.989,3.314,3.125
1113.0,2018-11-04 19:38:35.347508,2018-11-04 22:34:10.570548,12215153.732,-1.1,0.549,1.996,3.6,0.989,0.989,3.314,3.125
1114.0,2018-11-04 22:34:10.521852,2018-11-05 01:29:45.382848,12225688.544,-1.099,0.549,1.996,3.6,0.989,0.989,3.314,3.125
1115.0,2018-11-05 01:29:45.435852,2018-11-05 04:25:20.073076,12236223.235,-1.099,0.549,1.996,3.6,0.989,0.989,3.314,3.125
1116.0,2018-11-05 04:25:20.020372,2018-11-05 07:20:55.402528,12246758.564,-1.099,0.549,1.995,3.6,0.989,0.989,3.314,3.125
1117.0,2018-11-05 07:20:55.391024,2018-11-05 10:16:28.524092,12257291.686,-1.099,0.549,1.995,3.6,0.989,0.989,3.313,3.125
1118.0,2018-11-05 10:16:28.596888,2018-11-05 13:12:02.452924,12267825.615,-1.099,0.549,1.997,3.6,0.989,0.989,3.313,3.125
1119.0,2018-11-05 13:12:02.460012,2018-11-05 16:05:54.160436,12278257.322,-1.099,0.549,1.996,3.62,0.995,0.976,3.335,3.081
1120.0,2018-11-05 16:05:54.155412,2018-11-05 18:59:03.823336,12288646.985,-1.099,0.549,1.996,3.6,0.972,0.975,3.255,3.079
1121.0,2018-11-05 18:59:03.839436,2018-11-05 21:52:38.649328,12299061.811,-1.1,0.549,1.995,3.6,0.975,0.976,3.264,3.083
1122.0,2018-11-05 21:52:38.687284,2018-11-06 00:46:27.873744,12309491.035,-1.099,0.549,1.997,3.6,0.976,0.977,3.269,3.087
1123.0,2018-11-06 00:46:27.892016,2018-11-06 03:40:28.804736,12319931.966,-1.1,0.55,1.996,3.6,0.977,0.978,3.273,3.09
1124.0,2018-11-06 03:40:28.823092,2018-11-06 06:34:35.501048,12330378.663,-1.099,0.549,1.996,3.6,0.978,0.979,3.276,3.093
1125.0,2018-11-06 06:34:35.523736,2018-11-06 09:28:48.930148,12340832.092,-1.1,0.549,1.996,3.6,0.979,0.979,3.279,3.095
1126.0,2018-11-06 09:28:48.974288,2018-11-06 12:23:07.140156,12351290.302,-1.099,0.549,1.996,3.6,0.98,0.98,3.281,3.097
1127.0,2018-11-06 12:23:07.146032,2018-11-06 15:17:30.331444,12361753.493,-1.1,0.549,1.996,3.6,0.98,0.98,3.283,3.098
1128.0,2018-11-06 15:17:30.296112,2018-11-06 18:11:57.356800,12372220.518,-1.099,0.549,1.995,3.6,0.981,0.981,3.284,3.099
1129.0,2018-11-06 18:11:57.310516,2018-11-06 21:06:26.764388,12382689.926,-1.099,0.55,1.996,3.6,0.981,0.981,3.286,3.1
1130.0,2018-11-06 21:06:26.817688,2018-11-07 00:00:58.681188,12393161.843,-1.1,0.549,1.996,3.6,0.981,0.981,3.287,3.101
1131.0,2018-11-07 00:00:58.683956,2018-11-07 02:55:32.461768,12403635.623,-1.1,0.549,1.996,3.6,0.982,0.982,3.288,3.102
1132.0,2018-11-07 02:55:32.518704,2018-11-07 05:50:08.283300,12414111.445,-1.099,0.55,1.995,3.6,0.982,0.982,3.289,3.103
1133.0,2018-11-07 05:50:08.315032,2018-11-07 08:44:44.746600,12424587.908,-1.099,0.549,1.996,3.6,0.982,0.982,3.289,3.103
1134.0,2018-11-07 08:44:44.768820,2018-11-07 11:39:24.003140,12435067.165,-1.1,0.55,1.997,3.6,0.982,0.982,3.29,3.104
1135.0,2018-11-07 11:39:23.975120,2018-11-07 14:34:03.995784,12445547.157,-1.099,0.55,1.996,3.6,0.983,0.982,3.291,3.105
1136.0,2018-11-07 14:34:04.099224,2018-11-07 17:28:43.990600,12456027.152,-1.1,0.55,1.996,3.6,0.983,0.982,3.291,3.105
1137.0,2018-11-07 17:28:44.094256,2018-11-07 20:23:25.512008,12466508.674,-1.099,0.55,1.996,3.6,0.983,0.983,3.291,3.105
1138.0,2018-11-07 20:23:25.526680,2018-11-07 23:18:08.156236,12476991.318,-1.099,0.549,1.996,3.6,0.983,0.983,3.292,3.106
1139.0,2018-11-07 23:18:08.140652,2018-11-08 02:12:50.402248,12487473.564,-1.1,0.549,1.996,3.6,0.983,0.983,3.292,3.106
1140.0,2018-11-08 02:12:50.361908,2018-11-08 05:07:33.141348,12497956.303,-1.099,0.549,1.997,3.6,0.983,0.983,3.292,3.106
1141.0,2018-11-08 05:07:33.107352,2018-11-08 08:02:15.942820,12508439.104,-1.099,0.549,1.996,3.6,0.983,0.983,3.293,3.107
1142.0,2018-11-08 08:02:15.983668,2018-11-08 10:56:59.575624,12518922.737,-1.099,0.549,1.996,3.6,0.983,0.983,3.293,3.107
1143.0,2018-11-08 10:56:59.515644,2018-11-08 13:51:43.469672,12529406.631,-1.099,0.549,1.996,3.6,0.983,0.983,3.293,3.107
1144.0,2018-11-08 13:51:43.573808,2018-11-08 16:46:27.272720,12539890.434,-1.1,0.55,1.995,3.6,0.983,0.983,3.293,3.107
1145.0,2018-11-08 16:46:27.234356,2018-11-08 19:41:12.246216,12550375.408,-1.1,0.55,1.996,3.6,0.984,0.983,3.294,3.107
1146.0,2018-11-08 19:41:12.208024,2018-11-08 22:35:56.584452,12560859.746,-1.1,0.55,1.996,3.6,0.984,0.983,3.294,3.108
1147.0,2018-11-08 22:35:56.526232,2018-11-09 01:30:40.726116,12571343.888,-1.099,0.55,1.996,3.6,0.984,0.983,3.294,3.108
1148.0,2018-11-09 01:30:40.844340,2018-11-09 04:25:25.412872,12581828.574,-1.099,0.55,1.996,3.6,0.984,0.983,3.294,3.107
1149.0,2018-11-09 04:25:25.424792,2018-11-09 07:20:10.238792,12592313.4,-1.099,0.549,1.996,3.6,0.984,0.983,3.294,3.108
1150.0,2018-11-09 07:20:10.136216,2018-11-09 10:14:54.710700,12602797.872,-1.1,0.55,1.996,3.6,0.984,0.983,3.294,3.108
1151.0,2018-11-09 10:14:54.847740,2018-11-09 13:09:41.139588,12613284.301,-1.099,0.549,1.996,3.6,0.984,0.983,3.294,3.108
1152.0,2018-11-09 13:09:41.131928,2018-11-09 16:04:25.847912,12623769.01,-1.099,0.549,1.997,3.6,0.984,0.983,3.294,3.108
1153.0,2018-11-09 16:04:25.974424,2018-11-09 18:59:10.812680,12634253.974,-1.099,0.55,1.996,3.6,0.984,0.983,3.294,3.108
1154.0,2018-11-09 18:59:10.947892,2018-11-09 21:53:55.146988,12644738.309,-1.099,0.55,1.996,3.6,0.984,0.983,3.294,3.108
1155.0,2018-11-09 21:53:55.137428,2018-11-10 00:48:40.075884,12655223.238,-1.099,0.55,1.995,3.6,0.984,0.983,3.294,3.108
1156.0,2018-11-10 00:48:40.108796,2018-11-10 03:42:12.703364,12665635.865,-1.1,0.55,1.996,3.62,0.989,0.982,3.314,3.104
1157.0,2018-11-10 03:42:12.730520,2018-11-10 06:36:16.663556,12676079.825,-1.1,0.549,1.996,3.6,0.979,0.98,3.277,3.098
1158.0,2018-11-10 06:36:16.547180,2018-11-10 09:30:37.924292,12686541.086,-1.1,0.55,1.996,3.6,0.981,0.981,3.284,3.101
1159.0,2018-11-10 09:30:37.927988,2018-11-10 12:25:07.930788,12697011.092,-1.099,0.549,1.996,3.6,0.982,0.982,3.287,3.103
1160.0,2018-11-10 12:25:08.092720,2018-11-10 15:19:40.960100,12707484.122,-1.099,0.55,1.996,3.6,0.982,0.982,3.289,3.104
1161.0,2018-11-10 15:19:40.876592,2018-11-10 18:14:16.418152,12717959.58,-1.1,0.55,1.996,3.6,0.982,0.982,3.29,3.105
1162.0,2018-11-10 18:14:16.410676,2018-11-10 21:08:52.926724,12728436.088,-1.1,0.549,1.996,3.6,0.983,0.982,3.29,3.105
1163.0,2018-11-10 21:08:52.866864,2018-11-11 00:03:30.450472,12738913.612,-1.099,0.549,1.995,3.6,0.983,0.983,3.291,3.106
1164.0,2018-11-11 00:03:30.366928,2018-11-11 02:58:08.050664,12749391.212,-1.099,0.55,1.996,3.6,0.983,0.983,3.291,3.106
1165.0,2018-11-11 02:58:08.000664,2018-11-11 05:52:46.040172,12759869.202,-1.099,0.55,1.996,3.6,0.983,0.983,3.292,3.106
1166.0,2018-11-11 05:52:46.027416,2018-11-11 08:47:24.413996,12770347.576,-1.099,0.55,1.996,3.6,0.983,0.983,3.292,3.106
1167.0,2018-11-11 08:47:24.578556,2018-11-11 11:42:02.608648,12780825.77,-1.1,0.549,1.996,3.6,0.983,0.983,3.292,3.106
1168.0,2018-11-11 11:42:02.605308,2018-11-11 14:36:40.861472,12791304.023,-1.1,0.549,1.996,3.6,0.983,0.983,3.292,3.106
1169.0,2018-11-11 14:36:40.894004,2018-11-11 17:31:18.244168,12801781.406,-1.1,0.549,1.996,3.6,0.983,0.983,3.292,3.106
1170.0,2018-11-11 17:31:18.134424,2018-11-11 20:25:56.148872,12812259.31,-1.1,0.55,1.996,3.6,0.983,0.983,3.293,3.107
1171.0,2018-11-11 20:25:56.163476,2018-11-11 23:20:35.216228,12822738.378,-1.099,0.549,1.996,3.6,0.983,0.983,3.293,3.107
1172.0,2018-11-11 23:20:35.236404,2018-11-12 02:15:12.513420,12833215.675,-1.099,0.55,1.996,3.6,0.983,0.983,3.293,3.107
1173.0,2018-11-12 02:15:12.476724,2018-11-12 05:09:51.317132,12843694.479,-1.099,0.55,1.996,3.6,0.983,0.983,3.293,3.107
1174.0,2018-11-12 05:09:51.290108,2018-11-12 08:04:29.140840,12854172.302,-1.099,0.55,1.996,3.6,0.983,0.983,3.293,3.107
1175.0,2018-11-12 08:04:29.054616,2018-11-12 10:59:07.443436,12864650.605,-1.099,0.55,1.996,3.6,0.983,0.983,3.293,3.107
1176.0,2018-11-12 10:59:07.474484,2018-11-12 13:53:47.786312,12875130.948,-1.099,0.55,1.996,3.6,0.983,0.983,3.293,3.107
1177.0,2018-11-12 13:53:47.729660,2018-11-12 16:48:24.994632,12885608.156,-1.099,0.55,1.995,3.6,0.983,0.983,3.293,3.107
1178.0,2018-11-12 16:48:25.100852,2018-11-12 19:43:03.173956,12896086.336,-1.1,0.55,1.996,3.6,0.983,0.983,3.293,3.107
1179.0,2018-11-12 19:43:03.258676,2018-11-12 22:37:40.840492,12906564.002,-1.099,0.55,1.996,3.6,0.983,0.983,3.293,3.107
1180.0,2018-11-12 22:37:40.892312,2018-11-13 01:32:18.311556,12917041.473,-1.099,0.55,1.996,3.6,0.983,0.983,3.293,3.107
1181.0,2018-11-13 01:32:18.394576,2018-11-13 04:26:54.959392,12927518.121,-1.1,0.55,1.996,3.6,0.983,0.983,3.293,3.106
1182.0,2018-11-13 04:26:54.979636,2018-11-13 07:21:31.847592,12937995.009,-1.1,0.55,1.996,3.6,0.983,0.983,3.293,3.107
1183.0,2018-11-13 07:21:31.826640,2018-11-13 10:16:07.909764,12948471.071,-1.099,0.55,1.996,3.6,0.983,0.983,3.293,3.107
1184.0,2018-11-13 10:16:07.887412,2018-11-13 13:10:44.367552,12958947.529,-1.099,0.55,1.996,3.6,0.983,0.983,3.293,3.107
1185.0,2018-11-13 13:10:44.341400,2018-11-13 16:05:21.487000,12969424.649,-1.099,0.55,1.996,3.6,0.983,0.983,3.293,3.107
1186.0,2018-11-13 16:05:21.450648,2018-11-13 18:59:56.993384,12979900.155,-1.099,0.55,1.996,3.6,0.983,0.983,3.293,3.107
1187.0,2018-11-13 18:59:56.989232,2018-11-13 21:54:32.547368,12990375.709,-1.099,0.55,1.996,3.6,0.983,0.983,3.293,3.107
1188.0,2018-11-13 21:54:32.523316,2018-11-14 00:49:08.647940,13000851.81,-1.099,0.55,1.996,3.6,0.983,0.983,3.293,3.107
1189.0,2018-11-14 00:49:08.717260,2018-11-14 03:43:41.791428,13011324.953,-1.099,0.55,1.995,3.601,0.983,0.983,3.293,3.107
1190.0,2018-11-14 03:43:41.763376,2018-11-14 06:38:17.271012,13021800.433,-1.099,0.55,1.996,3.6,0.983,0.983,3.293,3.107
1191.0,2018-11-14 06:38:17.297560,2018-11-14 09:32:52.244708,13032275.406,-1.099,0.55,1.996,3.6,0.983,0.983,3.293,3.107
1192.0,2018-11-14 09:32:52.309656,2018-11-14 12:27:28.386852,13042751.548,-1.099,0.55,1.996,3.6,0.983,0.983,3.293,3.107
1193.0,2018-11-14 12:27:28.503700,2018-11-14 15:22:02.231176,13053225.393,-1.1,0.55,1.996,3.6,0.983,0.983,3.293,3.106
1194.0,2018-11-14 15:22:02.333848,2018-11-14 18:16:36.867652,13063700.029,-1.099,0.55,1.996,3.6,0.983,0.983,3.293,3.107
1195.0,2018-11-14 18:16:36.821556,2018-11-14 21:11:10.618600,13074173.78,-1.1,0.55,1.996,3.6,0.983,0.983,3.293,3.107
1196.0,2018-11-14 21:11:10.522932,2018-11-15 00:05:44.410948,13084647.573,-1.099,0.55,1.996,3.6,0.983,0.983,3.292,3.107
1197.0,2018-11-15 00:05:44.486652,2018-11-15 03:00:17.644908,13095120.807,-1.1,0.55,1.996,3.6,0.983,0.983,3.292,3.107
1198.0,2018-11-15 03:00:17.663740,2018-11-15 05:54:50.394024,13105593.556,-1.1,0.55,1.996,3.6,0.983,0.983,3.292,3.106
1199.0,2018-11-15 05:54:50.447412,2018-11-15 08:49:25.664920,13116068.827,-1.099,0.55,1.996,3.6,0.983,0.983,3.292,3.107
1200.0,2018-11-15 08:49:25.721852,2018-11-15 11:43:58.886880,13126542.049,-1.1,0.55,1.996,3.6,0.983,0.983,3.292,3.107
1201.0,2018-11-15 11:43:58.898740,2018-11-15 14:38:31.990468,13137015.152,-1.1,0.55,1.996,3.6,0.983,0.983,3.292,3.107
1202.0,2018-11-15 14:38:32.076028,2018-11-15 17:33:04.771940,13147487.934,-1.099,0.55,1.996,3.6,0.983,0.983,3.292,3.106
1203.0,2018-11-15 17:33:04.728828,2018-11-15 20:27:37.753056,13157960.915,-1.099,0.55,1.996,3.6,0.983,0.983,3.292,3.106
1204.0,2018-11-15 20:27:37.774744,2018-11-15 23:22:11.162688,13168434.324,-1.099,0.55,1.996,3.6,0.983,0.983,3.292,3.106
1205.0,2018-11-15 23:22:11.345048,2018-11-16 02:16:41.880456,13178905.042,-1.099,0.55,1.996,3.6,0.983,0.982,3.292,3.105
1206.0,2018-11-16 02:16:41.900696,2018-11-16 05:11:12.628072,13189375.79,-1.099,0.55,1.996,3.6,0.983,0.983,3.292,3.106
1207.0,2018-11-16 05:11:12.718488,2018-11-16 08:05:44.097224,13199847.259,-1.1,0.55,1.996,3.6,0.983,0.983,3.292,3.106
1208.0,2018-11-16 08:05:44.191540,2018-11-16 11:00:14.572472,13210317.734,-1.099,0.55,1.996,3.6,0.983,0.983,3.292,3.106
1209.0,2018-11-16 11:00:14.616216,2018-11-16 13:54:45.491736,13220788.653,-1.1,0.55,1.996,3.6,0.983,0.983,3.292,3.106
1210.0,2018-11-16 13:54:45.565180,2018-11-16 16:49:16.505972,13231259.668,-1.099,0.55,1.996,3.6,0.983,0.983,3.292,3.106
1211.0,2018-11-16 16:49:16.382972,2018-11-16 19:43:46.589204,13241729.751,-1.1,0.55,1.996,3.6,0.983,0.983,3.292,3.106
1212.0,2018-11-16 19:43:46.676376,2018-11-16 22:38:16.154448,13252199.316,-1.099,0.55,1.996,3.6,0.983,0.983,3.292,3.106
1213.0,2018-11-16 22:38:16.182648,2018-11-17 01:32:45.499148,13262668.661,-1.1,0.55,1.996,3.6,0.983,0.983,3.292,3.106
1214.0,2018-11-17 01:32:45.559448,2018-11-17 04:27:14.838348,13273138.0,-1.1,0.55,1.996,3.6,0.983,0.983,3.291,3.106
1215.0,2018-11-17 04:27:14.935548,2018-11-17 07:21:45.323096,13283608.485,-1.099,0.55,1.996,3.6,0.983,0.982,3.291,3.106
1216.0,2018-11-17 07:21:45.360024,2018-11-17 10:16:13.654092,13294076.816,-1.099,0.55,1.996,3.6,0.983,0.982,3.291,3.106
1217.0,2018-11-17 10:16:13.686648,2018-11-17 13:10:40.821244,13304543.983,-1.099,0.55,1.996,3.6,0.983,0.982,3.291,3.105
1218.0,2018-11-17 13:10:40.834424,2018-11-17 16:05:09.057492,13315012.219,-1.099,0.55,1.997,3.6,0.983,0.982,3.291,3.106
1219.0,2018-11-17 16:05:09.162648,2018-11-17 18:59:36.620956,13325479.783,-1.099,0.55,1.996,3.6,0.983,0.982,3.291,3.106
1220.0,2018-11-17 18:59:36.702940,2018-11-17 21:54:04.431092,13335947.593,-1.099,0.55,1.996,3.6,0.983,0.982,3.291,3.106
1221.0,2018-11-17 21:54:04.375804,2018-11-18 00:48:31.903384,13346415.065,-1.1,0.55,1.997,3.6,0.983,0.982,3.291,3.105
1222.0,2018-11-18 00:48:31.916796,2018-11-18 03:42:58.405372,13356881.567,-1.099,0.55,1.996,3.6,0.983,0.982,3.291,3.105
1223.0,2018-11-18 03:42:58.409112,2018-11-18 06:37:25.251704,13367348.413,-1.099,0.55,1.996,3.6,0.983,0.982,3.291,3.105
1224.0,2018-11-18 06:37:25.293944,2018-11-18 09:31:51.085532,13377814.247,-1.099,0.55,1.996,3.6,0.983,0.982,3.291,3.105
1225.0,2018-11-18 09:31:51.000728,2018-11-18 12:26:17.265504,13388280.427,-1.099,0.55,1.996,3.6,0.983,0.982,3.291,3.105
1226.0,2018-11-18 12:26:17.231000,2018-11-18 15:20:42.463272,13398745.625,-1.1,0.55,1.996,3.6,0.983,0.982,3.291,3.105
1227.0,2018-11-18 15:20:42.542968,2018-11-18 18:15:08.023284,13409211.185,-1.099,0.55,1.996,3.6,0.983,0.982,3.291,3.105
1228.0,2018-11-18 18:15:08.117980,2018-11-18 21:09:32.900336,13419676.062,-1.099,0.55,1.996,3.6,0.983,0.982,3.29,3.105
1229.0,2018-11-18 21:09:32.907260,2018-11-19 00:03:54.804980,13430137.967,-1.099,0.55,1.996,3.6,0.983,0.982,3.29,3.104
1230.0,2018-11-19 00:03:54.942328,2018-11-19 02:58:19.577984,13440602.74,-1.099,0.55,1.996,3.6,0.983,0.982,3.29,3.105
1231.0,2018-11-19 02:58:19.468664,2018-11-19 05:52:43.442132,13451066.604,-1.099,0.55,1.996,3.6,0.983,0.982,3.29,3.105
1232.0,2018-11-19 05:52:43.470712,2018-11-19 08:47:08.346784,13461531.508,-1.099,0.55,1.996,3.6,0.983,0.982,3.29,3.105
1233.0,2018-11-19 08:47:08.390964,2018-11-19 11:41:31.745144,13471994.907,-1.1,0.55,1.996,3.6,0.983,0.982,3.29,3.105
1234.0,2018-11-19 11:41:31.868824,2018-11-19 14:35:54.732288,13482457.894,-1.099,0.55,1.996,3.6,0.983,0.982,3.29,3.105
1235.0,2018-11-19 14:35:54.690524,2018-11-19 17:30:17.074872,13492920.236,-1.1,0.55,1.996,3.6,0.983,0.982,3.29,3.104
1236.0,2018-11-19 17:30:17.120408,2018-11-19 20:24:39.596428,13503382.758,-1.099,0.55,1.996,3.6,0.983,0.982,3.29,3.104
1237.0,2018-11-19 20:24:39.679964,2018-11-19 23:19:01.126480,13513844.288,-1.1,0.55,1.996,3.6,0.983,0.982,3.29,3.104
1238.0,2018-11-19 23:19:01.061172,2018-11-20 02:13:23.216920,13524306.379,-1.099,0.55,1.996,3.6,0.983,0.982,3.29,3.104
1239.0,2018-11-20 02:13:23.227612,2018-11-20 05:07:44.818472,13534767.98,-1.1,0.55,1.996,3.6,0.983,0.982,3.29,3.104
1240.0,2018-11-20 05:07:44.871164,2018-11-20 08:02:06.611768,13545229.773,-1.099,0.55,1.996,3.6,0.982,0.982,3.289,3.104
1241.0,2018-11-20 08:02:06.775160,2018-11-20 10:56:26.853400,13555690.015,-1.099,0.55,1.997,3.6,0.982,0.982,3.289,3.104
1242.0,2018-11-20 10:56:26.845048,2018-11-20 13:50:47.913664,13566151.075,-1.099,0.55,1.996,3.6,0.982,0.982,3.289,3.104
1243.0,2018-11-20 13:50:47.964312,2018-11-20 16:45:07.672708,13576610.834,-1.099,0.55,1.996,3.6,0.982,0.982,3.289,3.104
1244.0,2018-11-20 16:45:07.772056,2018-11-20 19:39:27.680596,13587070.842,-1.1,0.55,1.996,3.6,0.982,0.982,3.289,3.104
1245.0,2018-11-20 19:39:27.841044,2018-11-20 22:33:47.385940,13597530.548,-1.1,0.549,1.996,3.6,0.982,0.982,3.289,3.104
1246.0,2018-11-20 22:33:47.387644,2018-11-21 01:28:07.088084,13607990.25,-1.099,0.55,1.996,3.6,0.982,0.982,3.289,3.104
1247.0,2018-11-21 01:28:07.195388,2018-11-21 04:22:26.579984,13618449.742,-1.1,0.55,1.996,3.6,0.982,0.982,3.289,3.104
1248.0,2018-11-21 04:22:26.740888,2018-11-21 07:16:45.255752,13628908.417,-1.1,0.55,1.996,3.6,0.982,0.982,3.289,3.103
1249.0,2018-11-21 07:16:45.500156,2018-11-21 10:11:03.451232,13639366.613,-1.099,0.55,1.996,3.6,0.982,0.982,3.289,3.103
1250.0,2018-11-21 10:11:03.210748,2018-11-21 13:05:21.328968,13649824.491,-1.1,0.55,1.996,3.6,0.982,0.982,3.289,3.103
1251.0,2018-11-21 13:05:21.182584,2018-11-21 15:59:40.560424,13660283.722,-1.099,0.55,1.996,3.6,0.982,0.982,3.289,3.103
1252.0,2018-11-21 15:59:40.466940,2018-11-21 18:53:58.948548,13670742.11,-1.1,0.55,1.996,3.6,0.982,0.982,3.289,3.103
1253.0,2018-11-21 18:53:58.963764,2018-11-21 21:48:16.318896,13681199.481,-1.099,0.55,1.996,3.6,0.982,0.982,3.288,3.103
1254.0,2018-11-21 21:48:16.150268,2018-11-22 00:42:33.687844,13691656.849,-1.099,0.55,1.996,3.6,0.982,0.982,3.288,3.103
1255.0,2018-11-22 00:42:33.597816,2018-11-22 03:36:50.249960,13702113.412,-1.099,0.55,1.996,3.6,0.982,0.982,3.288,3.103
1256.0,2018-11-22 03:36:50.521876,2018-11-22 06:31:06.280388,13712569.442,-1.099,0.55,1.996,3.6,0.982,0.982,3.288,3.103
1257.0,2018-11-22 06:31:06.135316,2018-11-22 09:25:20.729452,13723023.891,-1.1,0.55,1.996,3.6,0.982,0.982,3.288,3.103
1258.0,2018-11-22 09:25:20.700280,2018-11-22 12:19:35.234416,13733478.396,-1.099,0.55,1.997,3.6,0.982,0.982,3.288,3.103
1259.0,2018-11-22 12:19:35.527288,2018-11-22 15:13:49.214392,13743932.376,-1.099,0.55,1.996,3.6,0.982,0.981,3.288,3.103
1260.0,2018-11-22 15:13:49.043676,2018-11-22 18:08:03.680156,13754386.842,-1.099,0.55,1.997,3.6,0.982,0.981,3.288,3.103
1261.0,2018-11-22 18:08:03.608440,2018-11-22 21:02:17.908976,13764841.071,-1.099,0.55,1.996,3.6,0.982,0.981,3.288,3.103
1262.0,2018-11-22 21:02:17.911160,2018-11-22 23:56:31.318064,13775294.48,-1.099,0.55,1.996,3.6,0.982,0.981,3.288,3.102
1263.0,2018-11-22 23:56:31.166104,2018-11-23 02:50:44.791352,13785747.953,-1.099,0.55,1.996,3.6,0.982,0.981,3.288,3.102
1264.0,2018-11-23 02:50:44.682392,2018-11-23 05:44:58.726928,13796201.889,-1.099,0.55,1.996,3.6,0.982,0.981,3.287,3.102
1265.0,2018-11-23 05:44:58.723068,2018-11-23 08:39:11.177040,13806654.339,-1.099,0.55,1.996,3.6,0.982,0.981,3.287,3.102
1266.0,2018-11-23 08:39:11.452024,2018-11-23 11:33:23.608452,13817106.77,-1.099,0.55,1.996,3.6,0.982,0.981,3.288,3.102
1267.0,2018-11-23 11:33:23.658492,2018-11-23 14:27:36.525052,13827559.687,-1.099,0.55,1.996,3.6,0.982,0.981,3.288,3.102
1268.0,2018-11-23 14:27:36.388248,2018-11-23 17:21:49.132508,13838012.294,-1.1,0.55,1.997,3.6,0.982,0.981,3.287,3.101
1269.0,2018-11-23 17:21:48.855960,2018-11-23 20:16:02.592796,13848465.754,-1.099,0.549,1.996,3.6,0.982,0.981,3.287,3.101
1270.0,2018-11-23 20:16:02.372248,2018-11-23 23:10:13.613688,13858916.775,-1.099,0.55,1.996,3.6,0.982,0.981,3.287,3.101
1271.0,2018-11-23 23:10:13.791384,2018-11-24 02:04:24.968724,13869368.13,-1.1,0.55,1.996,3.6,0.982,0.981,3.287,3.101
1272.0,2018-11-24 02:04:25.210520,2018-11-24 04:58:36.611904,13879819.774,-1.099,0.55,1.996,3.6,0.982,0.981,3.287,3.102
1273.0,2018-11-24 04:58:36.367612,2018-11-24 07:52:47.642796,13890270.804,-1.099,0.55,1.996,3.6,0.982,0.981,3.287,3.102
1274.0,2018-11-24 07:52:47.524504,2018-11-24 10:47:00.405652,13900723.567,-1.099,0.55,1.996,3.6,0.982,0.981,3.287,3.102
1275.0,2018-11-24 10:47:00.515704,2018-11-24 13:41:10.371468,13911173.533,-1.099,0.55,1.997,3.6,0.982,0.981,3.286,3.102
1276.0,2018-11-24 13:41:10.362076,2018-11-24 16:35:20.651728,13921623.813,-1.099,0.55,1.996,3.6,0.982,0.981,3.286,3.102
1277.0,2018-11-24 16:35:20.732636,2018-11-24 19:29:31.211632,13932074.373,-1.099,0.55,1.996,3.6,0.982,0.981,3.286,3.102
1278.0,2018-11-24 19:29:31.103096,2018-11-24 22:23:40.171572,13942523.333,-1.099,0.55,1.996,3.6,0.982,0.981,3.286,3.102
1279.0,2018-11-24 22:23:40.163736,2018-11-25 01:17:48.269180,13952971.431,-1.099,0.55,1.996,3.6,0.982,0.981,3.286,3.101
1280.0,2018-11-25 01:17:48.436344,2018-11-25 04:11:47.477788,13963410.639,-1.099,0.549,1.996,3.6,0.982,0.978,3.286,3.092
1281.0,2018-11-25 04:11:47.796856,2018-11-25 07:05:37.969028,13973841.131,-1.099,0.549,1.997,3.6,0.98,0.981,3.28,3.101
1282.0,2018-11-25 07:05:37.982328,2018-11-25 09:59:36.505764,13984279.667,-1.099,0.55,1.996,3.6,0.981,0.981,3.283,3.101
1283.0,2018-11-25 09:59:36.294164,2018-11-25 13:57:43.621036,13998566.783,-1.1,0.55,1.996,3.6,0.981,0.986,3.283,3.165
1284.0,2018-11-25 13:57:43.666652,2018-11-25 17:57:01.508560,14012924.67,-0.549,0.55,1.999,3.6,0.985,0.986,3.3,3.165
1285.0,2018-11-25 17:57:01.293432,2018-11-25 21:56:31.457108,14027294.619,-0.55,0.55,1.999,3.6,0.986,0.986,3.304,3.166
1286.0,2018-11-25 21:56:31.503224,2018-11-25 21:57:31.505524,14027354.667,0.0,0.0,2.661,2.667,0.0,0.0,0.0,0.0
1287.0,2018-12-06 10:01:56.002700,2018-12-06 14:05:31.375372,14041980.043,-0.55,0.549,1.999,3.6,0.979,0.994,3.296,3.187
1288.0,2018-12-06 14:05:31.393844,2018-12-06 18:08:26.280392,14056554.948,-0.55,0.549,1.999,3.6,0.997,0.995,3.343,3.192
1289.0,2018-12-06 18:08:26.298988,2018-12-06 22:11:06.936748,14071115.604,-0.55,0.549,1.999,3.6,0.996,0.995,3.342,3.192
1290.0,2018-12-06 22:11:06.954800,2018-12-07 04:15:52.145912,14093000.813,-1.1,0.549,1.999,3.6,1.988,1.981,6.668,6.254
1291.0,2018-12-07 04:15:52.160824,2018-12-07 07:12:22.979908,14103591.647,-1.1,0.549,1.996,3.6,0.992,0.99,3.324,3.127
1292.0,2018-12-07 07:12:22.991416,2018-12-07 10:08:45.749476,14114174.417,-1.1,0.549,1.996,3.6,0.991,0.99,3.321,3.126
1293.0,2018-12-07 10:08:45.769272,2018-12-07 13:05:02.745756,14124751.413,-1.099,0.549,1.996,3.6,0.991,0.99,3.32,3.126
1294.0,2018-12-07 13:05:02.763576,2018-12-07 16:01:14.981312,14135323.648,-1.099,0.549,1.996,3.6,0.99,0.99,3.319,3.125
1295.0,2018-12-07 16:01:15.006420,2018-12-07 18:57:25.231748,14145893.899,-1.1,0.549,1.996,3.6,0.99,0.989,3.318,3.124
1296.0,2018-12-07 18:57:25.234132,2018-12-07 21:53:28.859296,14156457.526,-1.1,0.549,1.996,3.6,0.99,0.989,3.317,3.124
1297.0,2018-12-07 21:53:28.869584,2018-12-08 00:49:29.897948,14167018.565,-1.099,0.549,1.995,3.6,0.99,0.989,3.317,3.123
1298.0,2018-12-08 00:49:29.903672,2018-12-08 03:45:28.045920,14177576.713,-1.099,0.549,1.996,3.6,0.989,0.989,3.316,3.123
1299.0,2018-12-08 03:45:28.064368,2018-12-08 06:41:23.285496,14188131.953,-1.099,0.549,1.996,3.6,0.989,0.989,3.315,3.122
1300.0,2018-12-08 06:41:23.309112,2018-12-08 09:37:15.639708,14198684.307,-1.099,0.549,1.996,3.6,0.989,0.989,3.315,3.122
1301.0,2018-12-08 09:37:15.639504,2018-12-08 12:33:04.913428,14209233.581,-1.099,0.549,1.996,3.6,0.989,0.988,3.314,3.121
1302.0,2018-12-08 12:33:04.934356,2018-12-08 15:27:12.738748,14219681.406,-1.099,0.549,1.996,3.62,0.996,0.98,3.337,3.094
1303.0,2018-12-08 15:27:12.735028,2018-12-08 18:21:07.965952,14230116.633,-1.1,0.549,1.996,3.6,0.977,0.979,3.272,3.09
1304.0,2018-12-08 18:21:07.966772,2018-12-08 21:15:24.057024,14240572.724,-1.1,0.55,1.996,3.6,0.979,0.98,3.28,3.094
1305.0,2018-12-08 21:15:24.071632,2018-12-09 00:09:53.010564,14251041.678,-1.099,0.549,1.996,3.6,0.98,0.981,3.284,3.097
1306.0,2018-12-09 00:09:53.038132,2018-12-09 03:04:29.398080,14261518.065,-1.1,0.549,1.996,3.6,0.981,0.982,3.287,3.099
1307.0,2018-12-09 03:04:29.410100,2018-12-09 05:59:09.800104,14271998.467,-1.099,0.549,1.995,3.6,0.982,0.982,3.289,3.101
1308.0,2018-12-09 05:59:09.826416,2018-12-09 08:53:53.368040,14282482.035,-1.1,0.549,1.996,3.6,0.982,0.982,3.291,3.102
1309.0,2018-12-09 08:53:53.376976,2018-12-09 11:48:39.629672,14292968.297,-1.1,0.549,1.996,3.6,0.983,0.983,3.292,3.103
1310.0,2018-12-09 11:48:39.658964,2018-12-09 14:43:28.333476,14303457.001,-1.099,0.549,1.997,3.6,0.983,0.983,3.293,3.103
1311.0,2018-12-09 14:43:28.351800,2018-12-09 17:38:17.958084,14313946.625,-1.099,0.549,1.996,3.6,0.983,0.983,3.294,3.104
1312.0,2018-12-09 17:38:18.011092,2018-12-09 20:33:10.319108,14324438.986,-1.099,0.549,1.996,3.6,0.983,0.983,3.295,3.104
1313.0,2018-12-09 20:33:10.359760,2018-12-09 23:28:02.079044,14334930.746,-1.1,0.549,1.996,3.6,0.983,0.983,3.295,3.104
1314.0,2018-12-09 23:28:02.081336,2018-12-10 02:22:53.148456,14345421.816,-1.1,0.55,1.996,3.6,0.983,0.983,3.295,3.104
1315.0,2018-12-10 02:22:53.149752,2018-12-10 05:17:44.342700,14355913.01,-1.1,0.549,1.996,3.6,0.983,0.983,3.295,3.105
1316.0,2018-12-10 05:17:44.349240,2018-12-10 08:12:35.366036,14366404.033,-1.1,0.549,1.996,3.6,0.984,0.983,3.295,3.105
1317.0,2018-12-10 08:12:35.384788,2018-12-10 11:07:26.455784,14376895.123,-1.1,0.549,1.996,3.6,0.984,0.983,3.295,3.105
1318.0,2018-12-10 11:07:26.486072,2018-12-10 14:02:17.570692,14387386.238,-1.1,0.549,1.996,3.6,0.984,0.983,3.295,3.105
1319.0,2018-12-10 14:02:17.587156,2018-12-10 16:57:08.377832,14397877.045,-1.1,0.549,1.996,3.6,0.984,0.983,3.296,3.105
1320.0,2018-12-10 16:57:08.393428,2018-12-10 19:51:59.293416,14408367.961,-1.1,0.549,1.996,3.6,0.984,0.983,3.296,3.105
1321.0,2018-12-10 19:51:59.298004,2018-12-10 22:46:50.899116,14418859.566,-1.1,0.549,1.996,3.6,0.984,0.983,3.296,3.105
1322.0,2018-12-10 22:46:50.923476,2018-12-11 01:41:39.273996,14429347.941,-1.099,0.549,1.996,3.6,0.984,0.983,3.296,3.105
1323.0,2018-12-11 01:41:39.272048,2018-12-11 04:36:27.078920,14439835.746,-1.1,0.549,1.996,3.6,0.984,0.983,3.295,3.104
1324.0,2018-12-11 04:36:27.096632,2018-12-11 07:31:15.260044,14450323.927,-1.099,0.549,1.996,3.6,0.984,0.983,3.295,3.105
1325.0,2018-12-11 07:31:15.281464,2018-12-11 10:26:03.057100,14460811.724,-1.1,0.549,1.996,3.6,0.984,0.983,3.295,3.105
1326.0,2018-12-11 10:26:03.075380,2018-12-11 13:20:50.228488,14471298.896,-1.099,0.549,1.995,3.6,0.984,0.983,3.295,3.105
1327.0,2018-12-11 13:20:50.242104,2018-12-11 16:15:37.227944,14481785.895,-1.099,0.549,1.996,3.6,0.984,0.983,3.295,3.105
1328.0,2018-12-11 16:15:37.247288,2018-12-11 19:10:24.763848,14492273.431,-1.099,0.549,1.996,3.6,0.984,0.983,3.295,3.105
1329.0,2018-12-11 19:10:24.776760,2018-12-11 22:05:10.855432,14502759.523,-1.099,0.549,1.996,3.6,0.984,0.983,3.295,3.105
1330.0,2018-12-11 22:05:10.864340,2018-12-12 00:59:56.800648,14513245.468,-1.099,0.549,1.996,3.6,0.984,0.983,3.295,3.105
1331.0,2018-12-12 00:59:56.821048,2018-12-12 03:54:41.611948,14523730.279,-1.099,0.549,1.996,3.6,0.983,0.983,3.295,3.105
1332.0,2018-12-12 03:54:41.665844,2018-12-12 06:49:26.008364,14534214.676,-1.1,0.549,1.996,3.6,0.983,0.983,3.295,3.105
1333.0,2018-12-12 06:49:26.047288,2018-12-12 09:44:09.907792,14544698.575,-1.1,0.549,1.996,3.6,0.983,0.983,3.295,3.105
1334.0,2018-12-12 09:44:09.906644,2018-12-12 12:38:52.886380,14555181.554,-1.1,0.549,1.996,3.6,0.983,0.983,3.294,3.105
1335.0,2018-12-12 12:38:52.881464,2018-12-12 15:33:35.638596,14565664.306,-1.099,0.549,1.996,3.6,0.983,0.983,3.295,3.104
1336.0,2018-12-12 15:33:35.693144,2018-12-12 18:28:16.992392,14576145.66,-1.1,0.55,1.997,3.6,0.983,0.983,3.294,3.104
1337.0,2018-12-12 18:28:16.995796,2018-12-12 21:22:58.646696,14586627.314,-1.099,0.549,1.996,3.6,0.983,0.983,3.294,3.104
1338.0,2018-12-12 21:22:58.692664,2018-12-13 00:17:38.968080,14597107.635,-1.099,0.549,1.996,3.6,0.983,0.983,3.294,3.104
1339.0,2018-12-13 00:17:39.013176,2018-12-13 03:12:18.229388,14607586.897,-1.099,0.549,1.996,3.6,0.983,0.983,3.294,3.104
1340.0,2018-12-13 03:12:18.284912,2018-12-13 06:06:57.331724,14618065.999,-1.099,0.549,1.997,3.6,0.983,0.983,3.294,3.104
1341.0,2018-12-13 06:06:57.294904,2018-12-13 09:01:37.006948,14628545.674,-1.099,0.549,1.996,3.6,0.983,0.983,3.293,3.103
1342.0,2018-12-13 09:01:37.025592,2018-12-13 11:56:14.841900,14639023.509,-1.099,0.549,1.996,3.6,0.983,0.983,3.293,3.103
1343.0,2018-12-13 11:56:14.790200,2018-12-13 14:50:49.950604,14649498.618,-1.1,0.549,1.996,3.6,0.983,0.983,3.293,3.103
1344.0,2018-12-13 14:50:49.999604,2018-12-13 17:45:26.949352,14659975.617,-1.099,0.549,1.996,3.6,0.983,0.983,3.293,3.103
1345.0,2018-12-13 17:45:26.977080,2018-12-13 20:40:02.862088,14670451.529,-1.099,0.549,1.996,3.6,0.983,0.983,3.293,3.103
1346.0,2018-12-13 20:40:02.906780,2018-12-13 23:34:38.210600,14680926.878,-1.1,0.549,1.996,3.6,0.983,0.982,3.293,3.103
1347.0,2018-12-13 23:34:38.247256,2018-12-14 02:29:12.193128,14691400.86,-1.099,0.549,1.997,3.6,0.983,0.982,3.293,3.103
1348.0,2018-12-14 02:29:12.209876,2018-12-14 05:23:46.490504,14701875.158,-1.1,0.549,1.996,3.6,0.983,0.982,3.293,3.102
1349.0,2018-12-14 05:23:46.501076,2018-12-14 08:18:20.201448,14712348.869,-1.1,0.549,1.996,3.6,0.983,0.982,3.292,3.103
1350.0,2018-12-14 08:18:20.267988,2018-12-14 11:12:53.481380,14722822.149,-1.1,0.549,1.997,3.6,0.983,0.982,3.292,3.102
1351.0,2018-12-14 11:12:53.513012,2018-12-14 14:07:25.362020,14733294.029,-1.099,0.549,1.996,3.6,0.983,0.982,3.292,3.102
1352.0,2018-12-14 14:07:25.376780,2018-12-14 17:01:57.014152,14743765.681,-1.099,0.549,1.996,3.6,0.983,0.982,3.292,3.102
1353.0,2018-12-14 17:01:56.915768,2018-12-14 19:56:27.264364,14754235.932,-1.1,0.549,1.996,3.6,0.983,0.982,3.292,3.102
1354.0,2018-12-14 19:56:27.274908,2018-12-14 22:50:57.395532,14764706.063,-1.099,0.55,1.996,3.6,0.983,0.982,3.292,3.102
1355.0,2018-12-14 22:50:57.436440,2018-12-15 01:45:26.387524,14775175.055,-1.099,0.55,1.996,3.6,0.982,0.982,3.291,3.102
1356.0,2018-12-15 01:45:26.356688,2018-12-15 04:39:55.380808,14785644.048,-1.099,0.55,1.996,3.6,0.982,0.982,3.291,3.102
1357.0,2018-12-15 04:39:55.402808,2018-12-15 07:34:24.145992,14796112.813,-1.099,0.549,1.996,3.6,0.982,0.982,3.291,3.101
1358.0,2018-12-15 07:34:24.123448,2018-12-15 10:28:52.113508,14806580.781,-1.099,0.55,1.996,3.6,0.982,0.982,3.291,3.101
1359.0,2018-12-15 10:28:52.057556,2018-12-15 13:23:19.343656,14817048.011,-1.1,0.549,1.997,3.6,0.982,0.982,3.291,3.101
1360.0,2018-12-15 13:23:19.336504,2018-12-15 16:16:27.431260,14827436.098,-1.1,0.55,1.996,3.62,0.988,0.978,3.31,3.087
