Repository: Oliver191/MSc_Thesis_Predictive_Maintenance_Batteries

# MSc_Thesis_Predictive_Maintenance_Batteries
The GitHub repository accompanying the MSc Thesis at Esade written by Oliver Caspers regarding the topic “Predictive Maintenance for Lithium-Ion Batteries: Predicting the Remaining Useful Life (RUL) using Data-Driven Machine Learning based on Real-World Battery Datasets”.

SNL_Final.ipynb: The main Jupyter Notebook which contains the main code used to load, clean, and transform the SNL data. Four initial models are evaluated and a RF is chosen to be optimized. The RF is trained to predict the RUL on the training data and optimized using the validation data. Finally, the model is tested using independent testing data from UL.

File: SNL_Cycle_Timeseries_Data/SNL_18650_LFP_35C_0-100_0.5-1C_c_cycle_data.csv (part 4 of 10)
Cycle_Index,Start_Time,End_Time,Test_Time (s),Min_Current (A),Max_Current (A),Min_Voltage (V),Max_Voltage (V),Charge_Capacity (Ah),Discharge_Capacity (Ah),Charge_Energy (Wh),Discharge_Energy (Wh)
1037.0,2018-11-09 15:50:45.696128,2018-11-09 18:43:57.295520,11102574.467,-1.1,0.549,1.995,3.6,0.975,0.974,3.26,3.085
1038.0,2018-11-09 18:43:57.313164,2018-11-09 21:37:04.621000,11112961.792,-1.1,0.549,1.996,3.6,0.975,0.974,3.259,3.084
1039.0,2018-11-09 21:37:04.630700,2018-11-10 00:30:08.556176,11123345.728,-1.1,0.549,1.995,3.6,0.975,0.973,3.258,3.084
1040.0,2018-11-10 00:30:08.580524,2018-11-10 03:23:10.309508,11133727.481,-1.1,0.549,1.995,3.6,0.974,0.973,3.258,3.084
1041.0,2018-11-10 03:23:10.317608,2018-11-10 06:16:09.820368,11144106.992,-1.1,0.549,1.996,3.6,0.974,0.973,3.257,3.083
1042.0,2018-11-10 06:16:09.844552,2018-11-10 09:09:09.454064,11154486.625,-1.1,0.549,1.995,3.6,0.974,0.973,3.257,3.083
1043.0,2018-11-10 09:09:09.468300,2018-11-10 12:02:04.085192,11164861.257,-1.1,0.549,1.995,3.6,0.974,0.973,3.256,3.082
1044.0,2018-11-10 12:02:04.079944,2018-11-10 14:54:58.482856,11175235.654,-1.1,0.549,1.995,3.6,0.974,0.973,3.256,3.082
1045.0,2018-11-10 14:54:58.494280,2018-11-10 17:47:49.270160,11185606.442,-1.1,0.549,1.996,3.6,0.974,0.973,3.255,3.082
1046.0,2018-11-10 17:47:49.287752,2018-11-10 20:40:39.715344,11195976.887,-1.1,0.549,1.995,3.6,0.974,0.973,3.255,3.082
1047.0,2018-11-10 20:40:39.720876,2018-11-10 23:33:27.748564,11206344.92,-1.1,0.549,1.995,3.6,0.974,0.973,3.255,3.081
1048.0,2018-11-10 23:33:27.745252,2018-11-11 02:26:14.878828,11216712.05,-1.1,0.549,1.995,3.6,0.973,0.973,3.254,3.081
1049.0,2018-11-11 02:26:14.901576,2018-11-11 05:19:00.889368,11227078.061,-1.1,0.549,1.995,3.6,0.973,0.972,3.254,3.081
1050.0,2018-11-11 05:19:00.894536,2018-11-11 08:11:45.829064,11237443.0,-1.1,0.549,1.996,3.6,0.973,0.972,3.254,3.081
1051.0,2018-11-11 08:11:45.855104,2018-11-11 11:04:27.786208,11247804.958,-1.1,0.549,1.996,3.6,0.973,0.972,3.254,3.08
1052.0,2018-11-11 11:04:27.785032,2018-11-11 13:57:09.504300,11258166.676,-1.1,0.549,1.996,3.6,0.973,0.972,3.253,3.08
1053.0,2018-11-11 13:57:09.518252,2018-11-11 16:49:49.785172,11268526.957,-1.1,0.549,1.995,3.6,0.973,0.972,3.253,3.08
1054.0,2018-11-11 16:49:49.827464,2018-11-11 19:42:28.260272,11278885.432,-1.1,0.549,1.995,3.6,0.973,0.972,3.253,3.079
1055.0,2018-11-11 19:42:28.249516,2018-11-11 22:35:04.927928,11289242.099,-1.1,0.549,1.995,3.6,0.973,0.972,3.252,3.079
1056.0,2018-11-11 22:35:04.903496,2018-11-12 01:27:41.008896,11299598.18,-1.1,0.549,1.996,3.6,0.973,0.972,3.252,3.079
1057.0,2018-11-12 01:27:41.000620,2018-11-12 04:20:14.478956,11309951.65,-1.1,0.549,1.996,3.6,0.973,0.972,3.252,3.079
1058.0,2018-11-12 04:20:14.508872,2018-11-12 07:12:47.766140,11320304.937,-1.1,0.549,1.995,3.6,0.973,0.972,3.252,3.079
1059.0,2018-11-12 07:12:47.787948,2018-11-12 10:05:20.559540,11330657.731,-1.1,0.549,1.995,3.6,0.972,0.972,3.251,3.078
1060.0,2018-11-12 10:05:20.575404,2018-11-12 12:57:52.608376,11341009.78,-1.1,0.549,1.995,3.6,0.972,0.972,3.251,3.078
1061.0,2018-11-12 12:57:52.609096,2018-11-12 15:50:22.001668,11351359.173,-1.1,0.549,1.996,3.6,0.972,0.972,3.251,3.078
1062.0,2018-11-12 15:50:22.021248,2018-11-12 18:42:48.758960,11361705.93,-1.099,0.549,1.996,3.6,0.972,0.971,3.25,3.077
1063.0,2018-11-12 18:42:48.779692,2018-11-12 21:35:17.538124,11372054.709,-1.1,0.549,1.996,3.6,0.972,0.971,3.25,3.077
1064.0,2018-11-12 21:35:17.536684,2018-11-13 00:27:44.033868,11382401.205,-1.1,0.549,1.995,3.6,0.972,0.971,3.25,3.077
1065.0,2018-11-13 00:27:44.032384,2018-11-13 03:20:09.080052,11392746.251,-1.1,0.549,1.996,3.6,0.972,0.971,3.25,3.077
1066.0,2018-11-13 03:20:09.086792,2018-11-13 06:12:34.231204,11403091.403,-1.1,0.549,1.995,3.6,0.972,0.971,3.25,3.077
1067.0,2018-11-13 06:12:34.239304,2018-11-13 09:04:57.985136,11413435.156,-1.1,0.549,1.995,3.6,0.972,0.971,3.249,3.077
1068.0,2018-11-13 09:04:58.015660,2018-11-13 11:57:18.559076,11423775.73,-1.1,0.549,1.995,3.6,0.972,0.971,3.249,3.076
1069.0,2018-11-13 11:57:18.580652,2018-11-13 14:49:40.977544,11434118.149,-1.1,0.549,1.996,3.6,0.972,0.971,3.249,3.076
1070.0,2018-11-13 14:49:41.013420,2018-11-13 17:42:01.613316,11444458.785,-1.1,0.549,1.995,3.6,0.972,0.971,3.249,3.076
1071.0,2018-11-13 17:42:01.643948,2018-11-13 20:34:22.755772,11454799.927,-1.1,0.549,1.995,3.6,0.972,0.971,3.248,3.076
1072.0,2018-11-13 20:34:22.765896,2018-11-13 23:26:41.375160,11465138.547,-1.1,0.549,1.995,3.6,0.972,0.971,3.248,3.076
1073.0,2018-11-13 23:26:41.397576,2018-11-14 02:19:00.943320,11475478.115,-1.1,0.549,1.995,3.6,0.972,0.971,3.248,3.075
1074.0,2018-11-14 02:19:00.946660,2018-11-14 05:11:19.295660,11485816.467,-1.1,0.549,1.996,3.6,0.972,0.971,3.248,3.075
1075.0,2018-11-14 05:11:19.316196,2018-11-14 08:03:36.440488,11496153.612,-1.1,0.549,1.995,3.6,0.971,0.971,3.248,3.075
1076.0,2018-11-14 08:03:36.440648,2018-11-14 10:55:53.758088,11506490.929,-1.1,0.549,1.995,3.6,0.971,0.971,3.247,3.075
1077.0,2018-11-14 10:55:53.761708,2018-11-14 13:48:09.256016,11516826.427,-1.1,0.549,1.996,3.6,0.971,0.971,3.247,3.075
1078.0,2018-11-14 13:48:09.247560,2018-11-14 16:40:24.645204,11527161.817,-1.1,0.549,1.995,3.6,0.971,0.971,3.247,3.075
1079.0,2018-11-14 16:40:24.667976,2018-11-14 19:32:38.117716,11537495.289,-1.1,0.549,1.995,3.6,0.971,0.97,3.247,3.074
1080.0,2018-11-14 19:32:38.155080,2018-11-14 22:24:51.191308,11547828.363,-1.1,0.549,1.996,3.6,0.971,0.97,3.247,3.074
1081.0,2018-11-14 22:24:51.216200,2018-11-15 01:17:06.318416,11558163.49,-1.1,0.549,1.995,3.6,0.971,0.97,3.247,3.074
1082.0,2018-11-15 01:17:06.374472,2018-11-15 04:09:18.073460,11568495.245,-1.1,0.549,1.995,3.6,0.971,0.97,3.246,3.074
1083.0,2018-11-15 04:09:18.124972,2018-11-15 07:01:28.757556,11578825.929,-1.1,0.549,1.996,3.6,0.971,0.97,3.246,3.074
1084.0,2018-11-15 07:01:28.694924,2018-11-15 09:53:39.225644,11589156.397,-1.1,0.549,1.995,3.6,0.971,0.97,3.246,3.073
1085.0,2018-11-15 09:53:39.200140,2018-11-15 12:45:48.695056,11599485.866,-1.1,0.549,1.996,3.6,0.971,0.97,3.244,3.073
1086.0,2018-11-15 12:45:48.722216,2018-11-15 15:37:59.053472,11609816.225,-1.1,0.549,1.996,3.6,0.971,0.97,3.244,3.072
1087.0,2018-11-15 15:37:59.096360,2018-11-15 18:30:07.526544,11620144.698,-1.1,0.549,1.996,3.6,0.97,0.97,3.244,3.072
1088.0,2018-11-15 18:30:07.569860,2018-11-15 21:22:13.568492,11630470.74,-1.1,0.549,1.995,3.6,0.97,0.97,3.244,3.072
1089.0,2018-11-15 21:22:13.553892,2018-11-16 00:14:19.506460,11640796.678,-1.1,0.549,1.996,3.6,0.97,0.97,3.244,3.072
1090.0,2018-11-16 00:14:19.536524,2018-11-16 03:06:25.809508,11651122.981,-1.1,0.549,1.996,3.6,0.97,0.97,3.244,3.072
1091.0,2018-11-16 03:06:25.781700,2018-11-16 05:58:30.730736,11661447.902,-1.1,0.549,1.996,3.6,0.97,0.97,3.243,3.072
1092.0,2018-11-16 05:58:30.716456,2018-11-16 08:50:35.814736,11671772.986,-1.1,0.549,1.996,3.6,0.97,0.97,3.243,3.072
1093.0,2018-11-16 08:50:35.782184,2018-11-16 11:42:39.794560,11682096.966,-1.1,0.549,1.996,3.6,0.97,0.97,3.243,3.071
1094.0,2018-11-16 11:42:39.800236,2018-11-16 14:34:43.314896,11692420.486,-1.1,0.549,1.995,3.6,0.97,0.969,3.243,3.071
1095.0,2018-11-16 14:34:43.357836,2018-11-16 17:26:46.026236,11702743.198,-1.1,0.549,1.996,3.6,0.97,0.969,3.243,3.071
1096.0,2018-11-16 17:26:45.999432,2018-11-16 20:18:48.823776,11713065.995,-1.1,0.549,1.995,3.6,0.97,0.969,3.243,3.071
1097.0,2018-11-16 20:18:48.837736,2018-11-16 23:10:50.975428,11723388.147,-1.1,0.549,1.996,3.6,0.97,0.969,3.242,3.071
1098.0,2018-11-16 23:10:50.952744,2018-11-17 02:02:50.577740,11733707.749,-1.1,0.549,1.996,3.6,0.97,0.969,3.242,3.071
1099.0,2018-11-17 02:02:50.513448,2018-11-17 04:54:50.924312,11744028.096,-1.1,0.549,1.996,3.6,0.97,0.969,3.242,3.071
1100.0,2018-11-17 04:54:50.991756,2018-11-17 07:46:50.569524,11754347.741,-1.1,0.549,1.996,3.6,0.97,0.969,3.242,3.07
1101.0,2018-11-17 07:46:50.617796,2018-11-17 10:38:50.518916,11764667.69,-1.1,0.549,1.996,3.6,0.97,0.969,3.242,3.07
1102.0,2018-11-17 10:38:50.572616,2018-11-17 13:30:49.948820,11774987.12,-1.1,0.549,1.996,3.6,0.97,0.969,3.242,3.07
1103.0,2018-11-17 13:30:50.001448,2018-11-17 16:22:48.894272,11785306.066,-1.1,0.549,1.995,3.6,0.97,0.969,3.242,3.07
1104.0,2018-11-17 16:22:48.907692,2018-11-17 19:14:47.189264,11795624.361,-1.1,0.549,1.996,3.6,0.97,0.969,3.241,3.07
1105.0,2018-11-17 19:14:47.223012,2018-11-17 22:06:44.102400,11805941.274,-1.1,0.549,1.996,3.6,0.97,0.969,3.241,3.07
1106.0,2018-11-17 22:06:44.096040,2018-11-18 00:58:41.170772,11816258.342,-1.1,0.549,1.995,3.6,0.97,0.969,3.241,3.07
1107.0,2018-11-18 00:58:41.166476,2018-11-18 03:50:37.743628,11826574.915,-1.1,0.549,1.995,3.6,0.97,0.969,3.241,3.07
1108.0,2018-11-18 03:50:37.712524,2018-11-18 06:42:34.641728,11836891.813,-1.1,0.549,1.995,3.6,0.97,0.969,3.241,3.069
1109.0,2018-11-18 06:42:34.652488,2018-11-18 09:34:30.565724,11847207.737,-1.1,0.549,1.996,3.6,0.969,0.969,3.241,3.069
1110.0,2018-11-18 09:34:30.542376,2018-11-18 12:26:26.043768,11857523.215,-1.1,0.549,1.996,3.6,0.969,0.969,3.241,3.069
1111.0,2018-11-18 12:26:26.040648,2018-11-18 15:18:20.148756,11867837.32,-1.1,0.549,1.996,3.6,0.969,0.969,3.24,3.069
1112.0,2018-11-18 15:18:20.162664,2018-11-18 18:10:14.140436,11878151.312,-1.1,0.549,1.995,3.6,0.969,0.969,3.24,3.069
1113.0,2018-11-18 18:10:14.152008,2018-11-18 21:02:06.789232,11888463.961,-1.1,0.549,1.996,3.6,0.969,0.969,3.24,3.069
1114.0,2018-11-18 21:02:06.765096,2018-11-18 23:53:59.338256,11898776.51,-1.1,0.549,1.996,3.6,0.969,0.969,3.24,3.069
1115.0,2018-11-18 23:53:59.378984,2018-11-19 02:45:51.869680,11909089.041,-1.1,0.549,1.996,3.6,0.969,0.969,3.24,3.068
1116.0,2018-11-19 02:45:51.862700,2018-11-19 05:37:44.017652,11919401.189,-1.1,0.549,1.996,3.6,0.969,0.969,3.24,3.068
1117.0,2018-11-19 05:37:44.016936,2018-11-19 08:29:35.204120,11929712.375,-1.1,0.549,1.996,3.6,0.969,0.969,3.24,3.068
1118.0,2018-11-19 08:29:35.320204,2018-11-19 11:21:26.501296,11940023.673,-1.1,0.549,1.996,3.6,0.969,0.968,3.24,3.068
1119.0,2018-11-19 11:21:26.558536,2018-11-19 14:13:15.943628,11950333.115,-1.1,0.549,1.995,3.6,0.969,0.968,3.24,3.068
1120.0,2018-11-19 14:13:15.961060,2018-11-19 17:05:05.656432,11960642.828,-1.1,0.549,1.994,3.6,0.969,0.968,3.239,3.067
1121.0,2018-11-19 17:05:05.690764,2018-11-19 19:56:54.989528,11970952.161,-1.1,0.549,1.995,3.6,0.969,0.968,3.239,3.067
1122.0,2018-11-19 19:56:54.963116,2018-11-19 22:48:43.005432,11981260.177,-1.1,0.549,1.996,3.6,0.969,0.968,3.239,3.067
1123.0,2018-11-19 22:48:42.988484,2018-11-20 01:40:31.196580,11991568.368,-1.1,0.549,1.996,3.6,0.969,0.968,3.239,3.067
1124.0,2018-11-20 01:40:31.146024,2018-11-20 04:32:18.323616,12001875.495,-1.1,0.549,1.996,3.6,0.969,0.968,3.239,3.067
1125.0,2018-11-20 04:32:18.321224,2018-11-20 07:24:04.726556,12012181.898,-1.1,0.549,1.996,3.6,0.969,0.968,3.239,3.067
1126.0,2018-11-20 07:24:04.774028,2018-11-20 10:15:51.227104,12022488.398,-1.1,0.549,1.995,3.6,0.969,0.968,3.239,3.067
1127.0,2018-11-20 10:15:51.227432,2018-11-20 13:07:36.796940,12032793.968,-1.1,0.549,1.996,3.6,0.969,0.968,3.239,3.067
1128.0,2018-11-20 13:07:36.828968,2018-11-20 15:59:23.260016,12043100.431,-1.1,0.549,1.996,3.6,0.969,0.968,3.238,3.067
1129.0,2018-11-20 15:59:23.217036,2018-11-20 18:51:08.940660,12053406.112,-1.1,0.549,1.996,3.6,0.969,0.968,3.238,3.066
1130.0,2018-11-20 18:51:08.884808,2018-11-20 21:42:52.298844,12063709.47,-1.1,0.549,1.996,3.6,0.969,0.968,3.238,3.066
1131.0,2018-11-20 21:42:52.389792,2018-11-21 00:34:36.356488,12074013.528,-1.1,0.549,1.995,3.6,0.969,0.968,3.238,3.066
1132.0,2018-11-21 00:34:36.417064,2018-11-21 03:26:19.825708,12084316.997,-1.1,0.549,1.996,3.6,0.969,0.968,3.238,3.066
1133.0,2018-11-21 03:26:19.921348,2018-11-21 06:18:03.367264,12094620.539,-1.1,0.549,1.996,3.6,0.969,0.968,3.238,3.066
1134.0,2018-11-21 06:18:03.425932,2018-11-21 09:09:45.757708,12104922.929,-1.1,0.549,1.996,3.6,0.969,0.968,3.238,3.066
1135.0,2018-11-21 09:09:45.816904,2018-11-21 12:01:28.872584,12115226.044,-1.1,0.549,1.996,3.6,0.969,0.968,3.239,3.067
1136.0,2018-11-21 12:01:28.862536,2018-11-21 14:53:09.743936,12125526.915,-1.1,0.549,1.995,3.6,0.969,0.968,3.238,3.066
1137.0,2018-11-21 14:53:09.811016,2018-11-21 17:44:51.302176,12135828.474,-1.1,0.549,1.996,3.6,0.969,0.968,3.238,3.066
1138.0,2018-11-21 17:44:51.283984,2018-11-21 20:36:33.167732,12146130.339,-1.1,0.549,1.995,3.6,0.969,0.968,3.238,3.066
1139.0,2018-11-21 20:36:33.149868,2018-11-21 23:28:15.189760,12156432.361,-1.1,0.549,1.995,3.6,0.969,0.968,3.238,3.066
1140.0,2018-11-21 23:28:15.146824,2018-11-22 02:19:56.698800,12166733.87,-1.1,0.549,1.996,3.6,0.969,0.968,3.238,3.066
1141.0,2018-11-22 02:19:56.749864,2018-11-22 05:11:36.861320,12177034.033,-1.1,0.549,1.996,3.6,0.969,0.968,3.238,3.066
1142.0,2018-11-22 05:11:36.912812,2018-11-22 08:03:16.974268,12187334.146,-1.1,0.549,1.996,3.6,0.969,0.968,3.238,3.066
1143.0,2018-11-22 08:03:16.943688,2018-11-22 10:54:55.496024,12197632.667,-1.1,0.549,1.995,3.6,0.968,0.968,3.238,3.066
1144.0,2018-11-22 10:54:55.532972,2018-11-22 13:46:33.182276,12207930.354,-1.1,0.549,1.996,3.6,0.968,0.968,3.237,3.066
1145.0,2018-11-22 13:46:33.204552,2018-11-22 16:38:09.995796,12218227.167,-1.1,0.549,1.996,3.6,0.968,0.968,3.237,3.065
1146.0,2018-11-22 16:38:10.089800,2018-11-22 19:29:46.777644,12228523.949,-1.1,0.549,1.996,3.6,0.968,0.968,3.237,3.065
1147.0,2018-11-22 19:29:46.843976,2018-11-22 22:21:21.063324,12238818.235,-1.1,0.549,1.995,3.6,0.968,0.968,3.237,3.065
1148.0,2018-11-22 22:21:20.976012,2018-11-23 01:12:57.465656,12249114.637,-1.1,0.549,1.996,3.6,0.968,0.968,3.237,3.065
1149.0,2018-11-23 01:12:57.468744,2018-11-23 04:04:32.813312,12259409.985,-1.1,0.55,1.996,3.6,0.968,0.968,3.237,3.065
1150.0,2018-11-23 04:04:32.781128,2018-11-23 06:56:07.426008,12269704.597,-1.1,0.549,1.995,3.6,0.968,0.968,3.237,3.065
1151.0,2018-11-23 06:56:07.438052,2018-11-23 09:47:42.650492,12279999.822,-1.1,0.549,1.995,3.6,0.968,0.968,3.237,3.065
1152.0,2018-11-23 09:47:42.488392,2018-11-23 12:39:16.628428,12290293.8,-1.1,0.549,1.995,3.6,0.968,0.967,3.237,3.064
1153.0,2018-11-23 12:39:16.490056,2018-11-23 15:30:49.797560,12300586.969,-1.1,0.549,1.996,3.6,0.968,0.967,3.236,3.064
1154.0,2018-11-23 15:30:49.836360,2018-11-23 18:22:22.095460,12310879.267,-1.1,0.549,1.996,3.6,0.968,0.967,3.236,3.064
1155.0,2018-11-23 18:22:22.002916,2018-11-23 21:13:55.564008,12321172.735,-1.1,0.549,1.995,3.6,0.968,0.967,3.236,3.064
1156.0,2018-11-23 21:13:55.480292,2018-11-24 00:05:27.764936,12331464.936,-1.1,0.549,1.995,3.6,0.968,0.967,3.236,3.064
1157.0,2018-11-24 00:05:27.778220,2018-11-24 02:56:58.991960,12341756.163,-1.099,0.549,1.995,3.6,0.968,0.967,3.236,3.064
1158.0,2018-11-24 02:56:59.027272,2018-11-24 05:48:30.101712,12352047.273,-1.1,0.549,1.996,3.6,0.968,0.967,3.236,3.064
1159.0,2018-11-24 05:48:30.014280,2018-11-24 08:40:02.363940,12362339.535,-1.1,0.549,1.996,3.6,0.968,0.967,3.236,3.064
1160.0,2018-11-24 08:40:02.443280,2018-11-24 11:31:32.506188,12372629.678,-1.1,0.549,1.995,3.6,0.968,0.967,3.236,3.063
1161.0,2018-11-24 11:31:32.643656,2018-11-24 14:23:02.730836,12382919.902,-1.1,0.549,1.995,3.6,0.968,0.967,3.235,3.063
1162.0,2018-11-24 14:23:02.713060,2018-11-24 17:14:31.895208,12393209.067,-1.1,0.549,1.996,3.6,0.968,0.967,3.235,3.063
1163.0,2018-11-24 17:14:31.866860,2018-11-24 20:06:01.240952,12403498.412,-1.1,0.549,1.995,3.6,0.968,0.967,3.235,3.063
1164.0,2018-11-24 20:06:01.279204,2018-11-24 22:57:29.603292,12413786.775,-1.1,0.549,1.995,3.6,0.968,0.967,3.235,3.063
1165.0,2018-11-24 22:57:29.515400,2018-11-25 01:48:58.929136,12424076.1,-1.1,0.549,1.995,3.6,0.968,0.967,3.235,3.063
1166.0,2018-11-25 01:48:58.928044,2018-11-25 04:40:26.658516,12434363.83,-1.1,0.549,1.995,3.6,0.968,0.967,3.235,3.063
1167.0,2018-11-25 04:40:26.638052,2018-11-25 07:31:54.791412,12444651.963,-1.1,0.549,1.996,3.6,0.968,0.967,3.235,3.063
1168.0,2018-11-25 07:31:54.741476,2018-11-25 10:23:23.048380,12454940.22,-1.1,0.549,1.996,3.6,0.968,0.967,3.235,3.063
1169.0,2018-11-25 10:23:22.976172,2018-11-25 13:14:50.314572,12465227.486,-1.1,0.549,1.995,3.6,0.968,0.967,3.235,3.063
1170.0,2018-11-25 13:14:50.293164,2018-11-25 16:06:16.289016,12475513.46,-1.1,0.549,1.995,3.6,0.968,0.967,3.234,3.062
1171.0,2018-11-25 16:06:16.299236,2018-11-25 18:57:41.215584,12485798.387,-1.1,0.549,1.995,3.6,0.968,0.967,3.234,3.062
1172.0,2018-11-25 18:57:41.125960,2018-11-25 21:49:06.494996,12496083.666,-1.1,0.549,1.995,3.6,0.968,0.967,3.234,3.062
1173.0,2018-11-25 21:49:06.476872,2018-11-26 00:40:30.932676,12506368.104,-1.1,0.549,1.996,3.6,0.967,0.967,3.234,3.062
1174.0,2018-11-26 00:40:30.910180,2018-11-26 03:31:57.021220,12516654.193,-1.1,0.549,1.996,3.6,0.967,0.967,3.234,3.062
1175.0,2018-11-26 03:31:57.047524,2018-11-26 06:23:21.966688,12526939.138,-1.1,0.549,1.995,3.6,0.967,0.967,3.234,3.062
1176.0,2018-11-26 06:23:21.874248,2018-11-26 09:14:44.381988,12537221.553,-1.1,0.549,1.996,3.6,0.967,0.967,3.234,3.062
1177.0,2018-11-26 09:14:44.472748,2018-11-26 12:06:07.554648,12547504.726,-1.1,0.549,1.995,3.6,0.967,0.967,3.234,3.062
1178.0,2018-11-26 12:06:07.595436,2018-11-26 14:57:30.062648,12557787.234,-1.1,0.549,1.996,3.6,0.967,0.967,3.234,3.062
1179.0,2018-11-26 14:57:30.193736,2018-11-26 17:48:51.733116,12568068.904,-1.1,0.549,1.996,3.6,0.967,0.967,3.233,3.061
1180.0,2018-11-26 17:48:51.743560,2018-11-26 20:40:13.110940,12578350.282,-1.1,0.549,1.996,3.6,0.967,0.967,3.233,3.061
1181.0,2018-11-26 20:40:13.162312,2018-11-26 23:31:35.492196,12588632.664,-1.1,0.549,1.995,3.6,0.967,0.967,3.233,3.061
1182.0,2018-11-26 23:31:35.367596,2018-11-27 02:22:56.226460,12598913.398,-1.1,0.549,1.996,3.6,0.967,0.966,3.233,3.061
1183.0,2018-11-27 02:22:56.261860,2018-11-27 05:14:16.845652,12609194.017,-1.1,0.549,1.996,3.6,0.967,0.966,3.233,3.061
1184.0,2018-11-27 05:14:16.895880,2018-11-27 08:05:37.201600,12619474.373,-1.1,0.549,1.995,3.6,0.967,0.966,3.233,3.061
1185.0,2018-11-27 08:05:37.133484,2018-11-27 10:56:56.660744,12629753.832,-1.1,0.549,1.995,3.6,0.967,0.966,3.233,3.061
1186.0,2018-11-27 10:56:56.717028,2018-11-27 13:48:16.530204,12640033.702,-1.1,0.549,1.996,3.6,0.967,0.966,3.233,3.061
1187.0,2018-11-27 13:48:16.563016,2018-11-27 16:39:36.331092,12650313.502,-1.1,0.549,1.996,3.6,0.967,0.966,3.233,3.06
1188.0,2018-11-27 16:39:36.277732,2018-11-27 19:30:56.053880,12660593.225,-1.1,0.549,1.995,3.6,0.967,0.966,3.233,3.06
1189.0,2018-11-27 19:30:55.992648,2018-11-27 22:22:15.673496,12670872.845,-1.1,0.549,1.996,3.6,0.967,0.966,3.232,3.06
1190.0,2018-11-27 22:22:15.576292,2018-11-28 01:13:34.639052,12681151.81,-1.1,0.549,1.996,3.6,0.967,0.966,3.232,3.06
1191.0,2018-11-28 01:13:34.635748,2018-11-28 04:04:51.118312,12691428.29,-1.1,0.549,1.996,3.6,0.967,0.966,3.232,3.06
1192.0,2018-11-28 04:04:51.205036,2018-11-28 06:56:07.488228,12701704.66,-1.1,0.549,1.995,3.6,0.967,0.966,3.232,3.06
1193.0,2018-11-28 06:56:07.511880,2018-11-28 09:47:24.053688,12711981.225,-1.1,0.549,1.995,3.6,0.967,0.966,3.232,3.059
1194.0,2018-11-28 09:47:24.080968,2018-11-28 12:38:40.806520,12722257.978,-1.1,0.549,1.996,3.6,0.967,0.966,3.232,3.059
1195.0,2018-11-28 12:38:40.781128,2018-11-28 15:29:22.632576,12732499.804,-1.099,0.549,1.996,3.6,0.967,0.956,3.232,3.024
1196.0,2018-11-28 15:29:22.615236,2018-11-28 18:19:20.526836,12742697.698,-1.099,0.549,1.996,3.6,0.957,0.96,3.201,3.038
1197.0,2018-11-28 18:19:20.542024,2018-11-28 21:09:38.212108,12752915.383,-1.099,0.549,1.995,3.6,0.96,0.961,3.208,3.042
1198.0,2018-11-28 21:09:38.258984,2018-11-29 00:00:08.492040,12763145.663,-1.099,0.549,1.996,3.6,0.961,0.961,3.212,3.045
1199.0,2018-11-29 00:00:08.559756,2018-11-29 02:49:24.680344,12773301.852,-1.1,0.549,1.996,3.62,0.967,0.951,3.232,3.008
1200.0,2018-11-29 02:49:24.673676,2018-11-29 05:37:47.276736,12783404.448,-1.1,0.549,1.996,3.6,0.947,0.949,3.166,3.005
1201.0,2018-11-29 05:37:47.310720,2018-11-29 08:26:32.283200,12793529.455,-1.1,0.549,1.996,3.6,0.949,0.951,3.173,3.01
1202.0,2018-11-29 08:26:32.360776,2018-11-29 11:15:32.226036,12803669.397,-1.1,0.55,1.996,3.6,0.951,0.952,3.179,3.013
1203.0,2018-11-29 11:15:32.221068,2018-11-29 14:04:45.410852,12813822.582,-1.1,0.55,1.996,3.6,0.952,0.953,3.183,3.017
1204.0,2018-11-29 14:04:45.322432,2018-11-29 16:54:07.142612,12823984.314,-1.1,0.55,1.995,3.6,0.953,0.954,3.187,3.02
1205.0,2018-11-29 16:54:07.070248,2018-11-29 19:43:36.305620,12834153.477,-1.1,0.55,1.995,3.6,0.954,0.955,3.19,3.023
1206.0,2018-11-29 19:43:36.293668,2018-11-29 22:33:14.168196,12844331.34,-1.1,0.55,1.996,3.6,0.955,0.956,3.193,3.025
1207.0,2018-11-29 22:33:14.163240,2018-11-30 01:22:58.349000,12854515.52,-1.1,0.55,1.996,3.6,0.956,0.956,3.196,3.028
1208.0,2018-11-30 01:22:58.457740,2018-11-30 04:12:49.278208,12864706.45,-1.1,0.55,1.996,3.6,0.957,0.957,3.198,3.029
1209.0,2018-11-30 04:12:49.436712,2018-11-30 07:02:43.125900,12874900.297,-1.1,0.55,1.996,3.6,0.957,0.957,3.2,3.031
1210.0,2018-11-30 07:02:43.168996,2018-11-30 09:52:41.583328,12885098.755,-1.1,0.549,1.996,3.6,0.958,0.958,3.201,3.032
1211.0,2018-11-30 09:52:41.489700,2018-11-30 12:42:43.285576,12895300.457,-1.1,0.55,1.995,3.6,0.958,0.957,3.202,3.032
1212.0,2018-11-30 12:42:43.214276,2018-11-30 15:32:48.201500,12905505.373,-1.1,0.55,1.996,3.6,0.958,0.958,3.203,3.034
1213.0,2018-11-30 15:32:48.087780,2018-11-30 18:22:53.401388,12915710.573,-1.1,0.55,1.995,3.6,0.959,0.958,3.204,3.034
1214.0,2018-11-30 18:22:53.353700,2018-11-30 21:12:59.195136,12925916.366,-1.1,0.55,1.996,3.6,0.959,0.959,3.205,3.035
1215.0,2018-11-30 21:12:59.144008,2018-12-01 00:03:07.844524,12936125.016,-1.1,0.55,1.995,3.6,0.959,0.959,3.206,3.036
1216.0,2018-12-01 00:03:07.817000,2018-12-01 02:53:19.240740,12946336.412,-1.1,0.549,1.996,3.6,0.959,0.959,3.206,3.037
1217.0,2018-12-01 02:53:19.243104,2018-12-01 05:43:32.248692,12956549.42,-1.1,0.549,1.996,3.6,0.959,0.959,3.207,3.037
1218.0,2018-12-01 05:43:32.111400,2018-12-01 08:33:45.384116,12966762.555,-1.1,0.549,1.996,3.6,0.96,0.959,3.207,3.037
1219.0,2018-12-01 08:33:45.372712,2018-12-01 11:23:58.103496,12976975.275,-1.1,0.549,1.996,3.6,0.96,0.959,3.208,3.038
1220.0,2018-12-01 11:23:57.980964,2018-12-01 14:14:11.678984,12987188.85,-1.1,0.55,1.995,3.6,0.96,0.959,3.208,3.037
1221.0,2018-12-01 14:14:11.633992,2018-12-01 17:04:26.731184,12997403.903,-1.1,0.55,1.995,3.6,0.96,0.959,3.208,3.038
1222.0,2018-12-01 17:04:26.730312,2018-12-01 19:54:40.913356,13007618.085,-1.1,0.55,1.995,3.6,0.96,0.959,3.208,3.038
1223.0,2018-12-01 19:54:40.910628,2018-12-01 22:44:56.405048,13017833.576,-1.1,0.55,1.995,3.6,0.96,0.96,3.209,3.039
1224.0,2018-12-01 22:44:56.400264,2018-12-02 01:35:13.484304,13028050.656,-1.1,0.55,1.995,3.6,0.96,0.96,3.209,3.039
1225.0,2018-12-02 01:35:13.591936,2018-12-02 04:25:30.390360,13038267.562,-1.1,0.549,1.996,3.6,0.96,0.96,3.21,3.039
1226.0,2018-12-02 04:25:30.391592,2018-12-02 07:15:46.945200,13048484.117,-1.1,0.549,1.996,3.6,0.96,0.96,3.21,3.039
1227.0,2018-12-02 07:15:47.060876,2018-12-02 10:06:03.740784,13058700.912,-1.1,0.549,1.995,3.6,0.96,0.96,3.21,3.039
1228.0,2018-12-02 10:06:03.729960,2018-12-02 12:56:20.624012,13068917.795,-1.1,0.55,1.995,3.6,0.96,0.96,3.21,3.039
1229.0,2018-12-02 12:56:20.661288,2018-12-02 15:46:38.845588,13079136.017,-1.1,0.55,1.996,3.6,0.96,0.96,3.21,3.039
1230.0,2018-12-02 15:46:38.772164,2018-12-02 18:36:54.763368,13089351.935,-1.1,0.55,1.996,3.6,0.96,0.96,3.209,3.039
1231.0,2018-12-02 18:36:54.786088,2018-12-02 21:27:12.494156,13099569.665,-1.1,0.55,1.996,3.6,0.96,0.96,3.209,3.038
1232.0,2018-12-02 21:27:12.634820,2018-12-03 00:17:30.060600,13109787.232,-1.1,0.55,1.996,3.6,0.96,0.96,3.209,3.039
1233.0,2018-12-03 00:17:30.221608,2018-12-03 03:07:48.121504,13120005.293,-1.1,0.549,1.996,3.6,0.96,0.96,3.209,3.038
1234.0,2018-12-03 03:07:48.201412,2018-12-03 05:58:07.437028,13130224.608,-1.1,0.549,1.996,3.6,0.96,0.96,3.209,3.039
1235.0,2018-12-03 05:58:07.361164,2018-12-03 08:48:25.206988,13140442.378,-1.1,0.549,1.996,3.6,0.96,0.96,3.209,3.039
1236.0,2018-12-03 08:48:25.209996,2018-12-03 11:38:44.701056,13150661.872,-1.1,0.549,1.996,3.6,0.96,0.96,3.209,3.039
1237.0,2018-12-03 11:38:44.631592,2018-12-03 14:29:03.347520,13160880.519,-1.1,0.55,1.996,3.6,0.96,0.96,3.209,3.038
1238.0,2018-12-03 14:29:03.398728,2018-12-03 17:19:20.401820,13171097.573,-1.1,0.55,1.996,3.6,0.96,0.96,3.209,3.039
1239.0,2018-12-03 17:19:20.460228,2018-12-03 20:09:36.662188,13181313.834,-1.1,0.55,1.996,3.6,0.96,0.96,3.209,3.039
1240.0,2018-12-03 20:09:36.605224,2018-12-03 22:59:53.119728,13191530.291,-1.1,0.55,1.996,3.6,0.96,0.96,3.209,3.039
1241.0,2018-12-03 22:59:53.143536,2018-12-04 01:50:08.451392,13201745.623,-1.1,0.55,1.996,3.6,0.96,0.96,3.209,3.039
1242.0,2018-12-04 01:50:08.370728,2018-12-04 04:40:22.331964,13211959.503,-1.1,0.55,1.996,3.6,0.96,0.96,3.209,3.039
1243.0,2018-12-04 04:40:22.287400,2018-12-04 07:30:37.926200,13222175.098,-1.1,0.55,1.996,3.6,0.96,0.96,3.209,3.039
1244.0,2018-12-04 07:30:38.039080,2018-12-04 10:20:54.114324,13232391.286,-1.1,0.55,1.996,3.6,0.96,0.96,3.209,3.039
1245.0,2018-12-04 10:20:54.052804,2018-12-04 13:11:11.781756,13242608.953,-1.1,0.55,1.996,3.6,0.96,0.96,3.209,3.039
1246.0,2018-12-04 13:11:11.639592,2018-12-04 16:01:27.024948,13252824.196,-1.1,0.55,1.996,3.6,0.96,0.96,3.209,3.039
1247.0,2018-12-04 16:01:26.866884,2018-12-04 18:51:43.320816,13263040.492,-1.1,0.55,1.996,3.6,0.96,0.96,3.209,3.039
1248.0,2018-12-04 18:51:43.142852,2018-12-04 21:41:56.951644,13273254.123,-1.1,0.55,1.996,3.6,0.96,0.96,3.208,3.039
1249.0,2018-12-04 21:41:56.797580,2018-12-05 00:32:12.175036,13283469.346,-1.1,0.55,1.996,3.6,0.96,0.96,3.209,3.039
1250.0,2018-12-05 00:32:12.287016,2018-12-05 03:22:26.059108,13293683.23,-1.1,0.55,1.996,3.6,0.96,0.96,3.209,3.039
1251.0,2018-12-05 03:22:26.203688,2018-12-05 06:12:41.902788,13303899.074,-1.1,0.55,1.996,3.6,0.96,0.96,3.209,3.039
1252.0,2018-12-05 06:12:41.693024,2018-12-05 09:02:55.478116,13314112.649,-1.1,0.55,1.996,3.6,0.96,0.96,3.209,3.039
1253.0,2018-12-05 09:02:55.347652,2018-12-05 11:53:08.850800,13324326.022,-1.1,0.55,1.996,3.6,0.96,0.96,3.209,3.039
1254.0,2018-12-05 11:53:09.002380,2018-12-05 14:43:23.526504,13334540.698,-1.1,0.55,1.995,3.6,0.96,0.96,3.209,3.039
1255.0,2018-12-05 14:43:23.705384,2018-12-05 17:33:36.330000,13344753.501,-1.1,0.55,1.996,3.6,0.96,0.96,3.209,3.039
1256.0,2018-12-05 17:33:36.311436,2018-12-05 20:23:47.581232,13354964.753,-1.1,0.55,1.996,3.6,0.96,0.96,3.209,3.039
1257.0,2018-12-05 20:23:47.606568,2018-12-05 23:13:59.805796,13365176.977,-1.1,0.55,1.996,3.6,0.96,0.96,3.208,3.039
1258.0,2018-12-05 23:13:59.688232,2018-12-06 02:04:14.319956,13375391.491,-1.1,0.55,1.996,3.6,0.96,0.96,3.209,3.039
1259.0,2018-12-06 02:04:14.129092,2018-12-06 04:54:28.458472,13385605.63,-1.1,0.549,1.996,3.6,0.96,0.96,3.209,3.039
1260.0,2018-12-06 04:54:28.308008,2018-12-06 07:44:43.099376,13395820.271,-1.1,0.549,1.996,3.6,0.96,0.96,3.209,3.039
1261.0,2018-12-06 07:44:43.273156,2018-12-06 10:34:57.232692,13406034.404,-1.1,0.55,1.996,3.6,0.96,0.96,3.209,3.039
1262.0,2018-12-06 10:34:57.452072,2018-12-06 13:25:10.147632,13416247.319,-1.1,0.55,1.996,3.6,0.96,0.96,3.209,3.039
1263.0,2018-12-06 13:25:10.057924,2018-12-06 16:15:22.513940,13426459.685,-1.1,0.55,1.996,3.6,0.96,0.96,3.209,3.039
1264.0,2018-12-06 16:15:22.401932,2018-12-06 19:05:33.759572,13436670.931,-1.1,0.55,1.996,3.6,0.96,0.96,3.209,3.039
1265.0,2018-12-06 19:05:33.959108,2018-12-06 21:55:42.562208,13446879.734,-1.1,0.55,1.996,3.6,0.96,0.96,3.209,3.039
1266.0,2018-12-06 21:55:42.370756,2018-12-07 00:45:51.819644,13457088.991,-1.1,0.55,1.996,3.6,0.96,0.96,3.208,3.039
1267.0,2018-12-07 00:45:51.831180,2018-12-07 03:36:04.991328,13467302.163,-1.1,0.55,1.996,3.6,0.96,0.96,3.21,3.04
1268.0,2018-12-07 03:36:04.961220,2018-12-07 06:26:16.935592,13477514.107,-1.1,0.55,1.996,3.6,0.96,0.96,3.21,3.04
1269.0,2018-12-07 06:26:17.042884,2018-12-07 09:16:30.194432,13487727.366,-1.1,0.55,1.995,3.6,0.96,0.96,3.21,3.04
1270.0,2018-12-07 09:16:30.173224,2018-12-07 12:06:41.834552,13497939.006,-1.1,0.55,1.996,3.6,0.96,0.96,3.21,3.04
1271.0,2018-12-07 12:06:41.992744,2018-12-07 14:56:49.266068,13508146.437,-1.1,0.55,1.996,3.6,0.96,0.96,3.21,3.04
1272.0,2018-12-07 14:56:49.095472,2018-12-07 17:46:56.561140,13518353.732,-1.1,0.55,1.995,3.6,0.96,0.96,3.209,3.04
1273.0,2018-12-07 17:46:56.718888,2018-12-07 20:37:06.575552,13528563.747,-1.1,0.55,1.996,3.6,0.96,0.96,3.21,3.04
1274.0,2018-12-07 20:37:06.703400,2018-12-07 23:27:14.489012,13538771.66,-1.1,0.55,1.996,3.6,0.96,0.96,3.209,3.04
1275.0,2018-12-07 23:27:14.328716,2018-12-08 02:17:25.833944,13548983.005,-1.1,0.55,1.996,3.6,0.96,0.96,3.21,3.04
1276.0,2018-12-08 02:17:25.626148,2018-12-08 05:07:35.670056,13559192.841,-1.1,0.55,1.995,3.6,0.96,0.96,3.21,3.04
1277.0,2018-12-08 05:07:35.346916,2018-12-08 07:57:45.908012,13569403.079,-1.1,0.55,1.996,3.6,0.96,0.96,3.21,3.04
1278.0,2018-12-08 07:57:45.855816,2018-12-08 10:47:56.892400,13579614.064,-1.1,0.55,1.996,3.6,0.96,0.96,3.21,3.04
1279.0,2018-12-08 10:47:56.625960,2018-12-08 13:38:07.498344,13589824.67,-1.1,0.55,1.995,3.6,0.96,0.96,3.209,3.039
1280.0,2018-12-08 13:38:07.659048,2018-12-08 16:28:16.565824,13600033.737,-1.1,0.55,1.996,3.6,0.96,0.96,3.209,3.039
1281.0,2018-12-08 16:28:16.332840,2018-12-08 19:18:23.300808,13610240.472,-1.1,0.55,1.996,3.6,0.96,0.96,3.209,3.039
1282.0,2018-12-08 19:18:23.434468,2018-12-08 22:08:30.330236,13620447.502,-1.1,0.55,1.996,3.6,0.96,0.96,3.209,3.039
1283.0,2018-12-08 22:08:30.534596,2018-12-09 02:01:28.791692,13634425.963,-1.1,0.55,1.995,3.6,0.96,0.964,3.209,3.097
1284.0,2018-12-09 02:01:28.839108,2018-12-09 05:55:38.136328,13648475.308,-0.55,0.55,1.999,3.6,0.964,0.965,3.225,3.098
1285.0,2018-12-09 05:55:38.184744,2018-12-09 09:50:06.094188,13662543.266,-0.55,0.55,1.999,3.6,0.965,0.965,3.23,3.1
1286.0,2018-12-09 09:50:06.142504,2018-12-09 09:51:06.142704,13662603.314,0.0,0.0,2.702,2.71,0.0,0.0,0.0,0.0
1287.0,2018-12-19 06:39:43.672100,2018-12-19 10:37:35.735536,13676885.378,-0.55,0.55,1.999,3.6,0.958,0.972,3.218,3.124
1288.0,2018-12-19 10:37:35.750360,2018-12-19 14:34:52.362904,13691122.005,-0.55,0.55,1.999,3.6,0.975,0.973,3.265,3.127
1289.0,2018-12-19 14:34:52.379356,2018-12-19 18:31:55.874608,13705345.517,-0.55,0.55,1.999,3.6,0.975,0.974,3.264,3.127
1290.0,2018-12-19 18:31:55.888956,2018-12-20 00:28:10.259900,13726719.902,-1.1,0.55,1.999,3.6,1.945,1.939,6.512,6.141
1291.0,2018-12-20 00:28:10.271036,2018-12-20 03:20:27.811612,13737057.454,-1.1,0.55,1.996,3.6,0.971,0.969,3.246,3.07
1292.0,2018-12-20 03:20:27.829564,2018-12-20 06:12:36.175572,13747385.818,-1.1,0.55,1.995,3.6,0.97,0.969,3.244,3.07
1293.0,2018-12-20 06:12:36.196568,2018-12-20 09:04:39.555880,13757709.198,-1.1,0.55,1.996,3.6,0.97,0.969,3.242,3.069
1294.0,2018-12-20 09:04:39.574744,2018-12-20 11:56:39.890404,13768029.532,-1.1,0.549,1.996,3.6,0.97,0.969,3.241,3.068
1295.0,2018-12-20 11:56:39.897204,2018-12-20 14:48:36.911520,13778346.554,-1.1,0.549,1.996,3.6,0.969,0.968,3.241,3.068
1296.0,2018-12-20 14:48:36.926480,2018-12-20 17:40:32.775736,13788662.418,-1.1,0.549,1.996,3.6,0.969,0.968,3.24,3.068
1297.0,2018-12-20 17:40:32.786900,2018-12-20 20:32:25.857144,13798975.499,-1.1,0.549,1.995,3.6,0.969,0.968,3.239,3.067
1298.0,2018-12-20 20:32:25.873424,2018-12-20 23:24:16.217780,13809285.86,-1.1,0.55,1.996,3.6,0.969,0.968,3.239,3.066
1299.0,2018-12-20 23:24:16.234712,2018-12-21 02:16:00.137668,13819589.78,-1.1,0.55,1.995,3.6,0.968,0.968,3.237,3.066
1300.0,2018-12-21 02:16:00.149296,2018-12-21 05:07:42.645268,13829892.287,-1.1,0.55,1.996,3.6,0.968,0.968,3.238,3.066
1301.0,2018-12-21 05:07:42.637272,2018-12-21 07:59:23.509912,13840193.152,-1.1,0.55,1.995,3.6,0.968,0.968,3.237,3.065
1302.0,2018-12-21 07:59:23.520316,2018-12-21 10:51:03.312800,13850492.955,-1.1,0.549,1.996,3.6,0.968,0.967,3.237,3.065
1303.0,2018-12-21 10:51:03.338300,2018-12-21 13:42:40.871212,13860790.513,-1.1,0.55,1.996,3.6,0.968,0.967,3.236,3.064
1304.0,2018-12-21 13:42:40.895792,2018-12-21 16:34:15.562588,13871085.205,-1.1,0.55,1.995,3.6,0.968,0.967,3.235,3.064
1305.0,2018-12-21 16:34:15.568700,2018-12-21 19:25:47.653776,13881377.296,-1.1,0.55,1.995,3.6,0.968,0.967,3.235,3.063
1306.0,2018-12-21 19:25:47.655636,2018-12-21 22:17:18.931944,13891668.574,-1.1,0.55,1.995,3.6,0.968,0.967,3.234,3.063
1307.0,2018-12-21 22:17:18.935156,2018-12-22 01:08:48.369472,13901958.012,-1.1,0.55,1.995,3.6,0.967,0.967,3.234,3.063
1308.0,2018-12-22 01:08:48.382968,2018-12-22 04:00:14.195336,13912243.837,-1.1,0.55,1.996,3.6,0.967,0.967,3.233,3.062
1309.0,2018-12-22 04:00:14.208216,2018-12-22 06:51:40.896632,13922530.539,-1.1,0.55,1.996,3.6,0.967,0.967,3.233,3.062
1310.0,2018-12-22 06:51:40.902616,2018-12-22 09:43:07.563044,13932817.205,-1.1,0.55,1.995,3.6,0.967,0.967,3.233,3.062
1311.0,2018-12-22 09:43:07.580632,2018-12-22 12:34:31.569400,13943101.211,-1.1,0.55,1.995,3.6,0.967,0.966,3.232,3.061
1312.0,2018-12-22 12:34:31.588056,2018-12-22 15:25:54.731000,13953384.373,-1.1,0.55,1.995,3.6,0.967,0.966,3.232,3.061
1313.0,2018-12-22 15:25:54.776280,2018-12-22 18:17:16.003328,13963665.645,-1.1,0.55,1.996,3.6,0.967,0.966,3.232,3.061
1314.0,2018-12-22 18:17:16.033392,2018-12-22 21:08:35.434712,13973945.077,-1.1,0.55,1.995,3.6,0.967,0.966,3.231,3.06
1315.0,2018-12-22 21:08:35.420628,2018-12-22 23:59:54.319608,13984223.962,-1.1,0.55,1.995,3.6,0.967,0.966,3.231,3.06
1316.0,2018-12-22 23:59:54.349012,2018-12-23 02:51:11.938616,13994501.581,-1.1,0.55,1.995,3.6,0.966,0.966,3.231,3.06
1317.0,2018-12-23 02:51:11.997144,2018-12-23 05:42:25.976416,14004775.618,-1.1,0.55,1.996,3.6,0.966,0.966,3.23,3.059
1318.0,2018-12-23 05:42:25.977560,2018-12-23 08:33:39.917376,14015049.559,-1.1,0.55,1.995,3.6,0.966,0.966,3.23,3.059
1319.0,2018-12-23 08:33:39.925308,2018-12-23 11:24:52.182900,14025321.825,-1.1,0.55,1.996,3.6,0.966,0.966,3.23,3.059
1320.0,2018-12-23 11:24:52.202588,2018-12-23 14:16:03.930704,14035593.573,-1.1,0.55,1.995,3.6,0.966,0.966,3.229,3.059
1321.0,2018-12-23 14:16:03.956080,2018-12-23 17:07:14.604760,14045864.247,-1.1,0.55,1.995,3.6,0.966,0.966,3.229,3.058
1322.0,2018-12-23 17:07:14.624728,2018-12-23 19:58:24.830436,14056134.472,-1.1,0.55,1.996,3.6,0.966,0.965,3.229,3.058
1323.0,2018-12-23 19:58:24.869592,2018-12-23 22:49:33.633452,14066403.275,-1.1,0.55,1.996,3.6,0.966,0.965,3.229,3.058
1324.0,2018-12-23 22:49:33.639796,2018-12-24 01:40:42.530176,14076672.172,-1.1,0.55,1.995,3.6,0.966,0.965,3.228,3.057
1325.0,2018-12-24 01:40:42.574740,2018-12-24 04:31:48.090628,14086937.733,-1.1,0.55,1.996,3.6,0.966,0.965,3.228,3.057
1326.0,2018-12-24 04:31:48.100312,2018-12-24 07:22:51.855464,14097201.498,-1.1,0.55,1.996,3.6,0.965,0.965,3.227,3.057
1327.0,2018-12-24 07:22:51.857212,2018-12-24 10:13:59.317192,14107468.959,-1.1,0.549,1.995,3.6,0.966,0.965,3.228,3.057
1328.0,2018-12-24 10:13:59.283928,2018-12-24 13:05:05.466432,14117735.108,-1.1,0.55,1.996,3.6,0.966,0.965,3.227,3.057
1329.0,2018-12-24 13:05:05.498228,2018-12-24 15:56:09.364488,14127999.007,-1.1,0.55,1.996,3.6,0.965,0.965,3.227,3.056
1330.0,2018-12-24 15:56:09.353432,2018-12-24 18:47:11.315928,14138260.958,-1.1,0.55,1.996,3.6,0.965,0.965,3.227,3.056
1331.0,2018-12-24 18:47:11.308692,2018-12-24 21:38:12.310792,14148521.953,-1.1,0.55,1.995,3.6,0.965,0.965,3.226,3.056
1332.0,2018-12-24 21:38:12.345048,2018-12-25 00:29:11.337376,14158780.979,-1.1,0.55,1.996,3.6,0.965,0.965,3.226,3.055
1333.0,2018-12-25 00:29:11.351288,2018-12-25 03:20:07.589416,14169037.231,-1.1,0.55,1.996,3.6,0.965,0.965,3.226,3.055
1334.0,2018-12-25 03:20:07.603416,2018-12-25 06:11:02.665340,14179292.307,-1.1,0.55,1.996,3.6,0.965,0.964,3.225,3.055
1335.0,2018-12-25 06:11:02.676796,2018-12-25 09:02:01.098588,14189550.741,-1.1,0.55,1.996,3.6,0.965,0.964,3.225,3.055
1336.0,2018-12-25 09:02:01.124980,2018-12-25 11:52:58.288336,14199807.93,-1.1,0.55,1.996,3.6,0.965,0.964,3.225,3.055
1337.0,2018-12-25 11:52:58.297812,2018-12-25 14:43:55.206000,14210064.848,-1.1,0.55,1.995,3.6,0.965,0.964,3.225,3.054
1338.0,2018-12-25 14:43:55.173332,2018-12-25 17:34:49.368088,14220319.01,-1.1,0.55,1.995,3.6,0.965,0.964,3.225,3.054
1339.0,2018-12-25 17:34:49.359476,2018-12-25 20:25:42.596668,14230572.239,-1.1,0.55,1.996,3.6,0.965,0.964,3.224,3.054
1340.0,2018-12-25 20:25:42.598648,2018-12-25 23:16:35.733612,14240825.376,-1.1,0.55,1.996,3.6,0.965,0.964,3.224,3.054
1341.0,2018-12-25 23:16:35.705048,2018-12-26 02:07:29.255372,14251078.897,-1.1,0.55,1.995,3.6,0.964,0.964,3.224,3.053
1342.0,2018-12-26 02:07:29.206264,2018-12-26 04:58:20.407636,14261330.05,-1.1,0.55,1.996,3.6,0.964,0.964,3.224,3.053
1343.0,2018-12-26 04:58:20.412920,2018-12-26 07:49:11.074068,14271580.716,-1.1,0.55,1.995,3.6,0.964,0.964,3.223,3.053
1344.0,2018-12-26 07:49:11.094588,2018-12-26 10:40:01.743416,14281831.385,-1.1,0.55,1.996,3.6,0.964,0.964,3.223,3.053
1345.0,2018-12-26 10:40:01.777656,2018-12-26 13:29:10.630300,14291980.272,-1.1,0.55,1.995,3.62,0.97,0.943,3.244,2.982
1346.0,2018-12-26 13:29:10.681616,2018-12-26 16:16:13.859788,14302003.502,-1.1,0.55,1.996,3.6,0.939,0.941,3.138,2.979
1347.0,2018-12-26 16:16:13.888628,2018-12-26 19:03:39.925072,14312049.567,-1.1,0.55,1.995,3.6,0.941,0.943,3.146,2.984
1348.0,2018-12-26 19:03:39.904368,2018-12-26 21:51:20.240620,14322109.883,-1.1,0.55,1.995,3.6,0.943,0.944,3.151,2.988
1349.0,2018-12-26 21:51:20.270392,2018-12-27 00:39:14.742876,14332184.385,-1.1,0.55,1.995,3.6,0.944,0.945,3.156,2.992
1350.0,2018-12-27 00:39:14.723956,2018-12-27 03:27:18.071172,14342267.713,-1.1,0.55,1.996,3.6,0.945,0.946,3.16,2.995
1351.0,2018-12-27 03:27:18.093016,2018-12-27 06:15:28.829688,14352358.472,-1.1,0.55,1.996,3.6,0.946,0.947,3.163,2.998
1352.0,2018-12-27 06:15:28.802008,2018-12-27 09:03:46.700072,14362456.342,-1.1,0.55,1.996,3.6,0.947,0.948,3.166,3.0
1353.0,2018-12-27 09:03:46.719960,2018-12-27 11:52:12.463320,14372562.105,-1.1,0.55,1.996,3.6,0.948,0.948,3.169,3.002
1354.0,2018-12-27 11:52:12.502332,2018-12-27 14:40:44.562668,14382674.205,-1.1,0.55,1.996,3.6,0.949,0.949,3.171,3.004
1355.0,2018-12-27 14:40:44.641496,2018-12-27 17:29:22.890724,14392792.533,-1.1,0.55,1.996,3.6,0.949,0.949,3.173,3.006
1356.0,2018-12-27 17:29:22.941044,2018-12-27 20:18:05.508320,14402915.15,-1.1,0.55,1.996,3.6,0.95,0.95,3.175,3.007
1357.0,2018-12-27 20:18:05.500632,2018-12-27 23:06:52.136656,14413041.779,-1.1,0.55,1.996,3.6,0.95,0.95,3.176,3.008
1358.0,2018-12-27 23:06:52.123952,2018-12-28 01:55:41.123932,14423170.766,-1.1,0.55,1.996,3.6,0.951,0.95,3.177,3.009
1359.0,2018-12-28 01:55:41.170804,2018-12-28 04:44:32.541840,14433302.184,-1.1,0.55,1.996,3.6,0.951,0.951,3.178,3.01
1360.0,2018-12-28 04:44:32.577752,2018-12-28 07:33:25.079168,14443434.721,-1.1,0.55,1.996,3.6,0.951,0.951,3.179,3.011
1361.0,2018-12-28 07:33:25.101012,2018-12-28 10:22:20.841396,14453570.483,-1.1,0.55,1.995,3.6,0.951,0.951,3.18,3.012
1362.0,2018-12-28 10:22:20.833336,2018-12-28 13:11:19.139428,14463708.781,-1.1,0.55,1.995,3.6,0.952,0.951,3.181,3.013
1363.0,2018-12-28 13:11:19.184500,2018-12-28 16:00:18.874860,14473848.517,-1.1,0.55,1.996,3.6,0.952,0.952,3.182,3.013
1364.0,2018-12-28 16:00:18.916920,2018-12-28 18:49:19.651668,14483989.294,-1.1,0.55,1.995,3.6,0.952,0.952,3.182,3.014
1365.0,2018-12-28 18:49:19.692916,2018-12-28 21:38:22.519328,14494132.161,-1.1,0.55,1.996,3.6,0.952,0.952,3.183,3.014
1366.0,2018-12-28 21:38:22.570864,2018-12-29 00:27:23.962932,14504273.605,-1.1,0.55,1.995,3.601,0.952,0.952,3.183,3.015
1367.0,2018-12-29 00:27:24.002520,2018-12-29 03:16:28.736380,14514418.378,-1.1,0.55,1.995,3.6,0.953,0.952,3.184,3.015
1368.0,2018-12-29 03:16:28.713076,2018-12-29 06:05:33.628528,14524563.271,-1.1,0.55,1.996,3.6,0.953,0.952,3.184,3.015
1369.0,2018-12-29 06:05:33.621240,2018-12-29 08:54:39.937960,14534709.58,-1.1,0.55,1.996,3.6,0.953,0.952,3.184,3.016
1370.0,2018-12-29 08:54:39.903860,2018-12-29 11:43:50.236196,14544859.878,-1.1,0.55,1.995,3.6,0.953,0.953,3.185,3.016
1371.0,2018-12-29 11:43:50.316148,2018-12-29 14:33:01.214528,14555010.857,-1.1,0.549,1.996,3.6,0.953,0.953,3.186,3.017
1372.0,2018-12-29 14:33:01.255224,2018-12-29 17:22:13.554216,14565163.196,-1.1,0.549,1.995,3.6,0.953,0.953,3.186,3.017
1373.0,2018-12-29 17:22:13.565756,2018-12-29 20:11:26.641136,14575316.283,-1.1,0.549,1.996,3.6,0.953,0.953,3.186,3.017
1374.0,2018-12-29 20:11:26.665620,2018-12-29 23:00:37.981528,14585467.624,-1.1,0.55,1.996,3.6,0.953,0.953,3.186,3.017
1375.0,2018-12-29 23:00:37.997112,2018-12-30 01:49:49.593120,14595619.235,-1.1,0.55,1.995,3.6,0.953,0.953,3.186,3.017
