Repository: Oliver191/MSc_Thesis_Predictive_Maintenance_Batteries

# MSc_Thesis_Predictive_Maintenance_Batteries
The GitHub repository accompanying the MSc Thesis at Esade written by Oliver Caspers regarding the topic “Predictive Maintenance for Lithium-Ion Batteries: Predicting the Remaining Useful Life (RUL) using Data-Driven Machine Learning based on Real-World Battery Datasets”.

SNL_Final.ipynb: The main Jupyter Notebook which contains the main code used to load, clean, and transform the SNL data. Four initial models are evaluated and a RF is chosen to be optimized. The RF is trained to predict the RUL on the training data and optimized using the validation data. Finally, the model is tested using independent testing data from UL.

File: SNL_Cycle_Timeseries_Data/SNL_18650_LFP_35C_0-100_0.5-1C_d_cycle_data.csv (part 4 of 11)
Cycle_Index,Start_Time,End_Time,Test_Time (s),Min_Current (A),Max_Current (A),Min_Voltage (V),Max_Voltage (V),Charge_Capacity (Ah),Discharge_Capacity (Ah),Charge_Energy (Wh),Discharge_Energy (Wh)
1039.0,2018-09-19 18:29:44.963656,2018-09-19 21:25:45.713564,11280920.556,-1.1,0.55,1.995,3.6,0.996,0.995,3.332,3.154
1040.0,2018-09-19 21:25:45.740100,2018-09-20 00:21:43.096544,11291477.939,-1.1,0.55,1.995,3.6,0.996,0.995,3.331,3.153
1041.0,2018-09-20 00:21:43.120456,2018-09-20 03:17:39.405664,11302034.248,-1.1,0.55,1.995,3.6,0.996,0.995,3.33,3.153
1042.0,2018-09-20 03:17:39.413576,2018-09-20 06:13:32.472232,11312587.314,-1.1,0.55,1.995,3.6,0.996,0.995,3.33,3.152
1043.0,2018-09-20 06:13:32.495332,2018-09-20 09:09:24.916048,11323139.758,-1.1,0.55,1.995,3.6,0.996,0.995,3.329,3.152
1044.0,2018-09-20 09:09:24.921728,2018-09-20 12:05:14.614392,11333689.456,-1.1,0.55,1.995,3.6,0.996,0.995,3.329,3.151
1045.0,2018-09-20 12:05:14.628680,2018-09-20 15:01:01.341144,11344236.183,-1.1,0.55,1.995,3.6,0.995,0.994,3.328,3.151
1046.0,2018-09-20 15:01:01.369928,2018-09-20 17:56:47.120064,11354781.962,-1.1,0.55,1.995,3.6,0.995,0.994,3.327,3.15
1047.0,2018-09-20 17:56:47.144520,2018-09-20 20:52:33.076516,11365327.919,-1.1,0.55,1.995,3.6,0.995,0.994,3.327,3.15
1048.0,2018-09-20 20:52:33.082952,2018-09-20 23:48:15.435956,11375870.278,-1.1,0.55,1.995,3.6,0.995,0.994,3.327,3.149
1049.0,2018-09-20 23:48:15.449772,2018-09-21 02:43:55.184484,11386410.026,-1.1,0.55,1.995,3.6,0.995,0.994,3.326,3.149
1050.0,2018-09-21 02:43:55.211336,2018-09-21 05:39:34.714980,11396949.557,-1.1,0.55,1.995,3.6,0.995,0.994,3.326,3.148
1051.0,2018-09-21 05:39:34.743624,2018-09-21 08:35:12.384268,11407487.226,-1.1,0.55,1.995,3.6,0.995,0.994,3.325,3.148
1052.0,2018-09-21 08:35:12.408136,2018-09-21 11:30:48.993580,11418023.836,-1.1,0.55,1.995,3.6,0.994,0.993,3.325,3.148
1053.0,2018-09-21 11:30:48.991404,2018-09-21 14:26:23.911908,11428558.754,-1.1,0.55,1.995,3.6,0.994,0.993,3.324,3.147
1054.0,2018-09-21 14:26:23.919788,2018-09-21 17:21:56.583436,11439091.425,-1.1,0.55,1.994,3.6,0.994,0.993,3.324,3.147
1055.0,2018-09-21 17:21:56.605664,2018-09-21 20:17:28.107344,11449622.949,-1.1,0.55,1.995,3.6,0.994,0.993,3.323,3.147
1056.0,2018-09-21 20:17:28.107492,2018-09-21 23:12:59.209540,11460154.052,-1.1,0.55,1.995,3.6,0.994,0.993,3.323,3.146
1057.0,2018-09-21 23:12:59.253472,2018-09-22 02:08:28.848048,11470683.69,-1.1,0.55,1.995,3.6,0.994,0.993,3.322,3.145
1058.0,2018-09-22 02:08:28.854856,2018-09-22 05:03:56.790408,11481211.632,-1.1,0.55,1.995,3.6,0.994,0.993,3.322,3.145
1059.0,2018-09-22 05:03:56.819940,2018-09-22 07:59:24.636272,11491739.478,-1.1,0.55,1.996,3.6,0.993,0.993,3.322,3.145
1060.0,2018-09-22 07:59:24.654152,2018-09-22 10:54:50.463716,11502265.306,-1.1,0.55,1.995,3.6,0.993,0.992,3.321,3.144
1061.0,2018-09-22 10:54:50.491016,2018-09-22 13:50:16.588168,11512791.43,-1.1,0.55,1.995,3.6,0.993,0.992,3.321,3.144
1062.0,2018-09-22 13:50:16.619692,2018-09-22 16:45:41.539844,11523316.382,-1.1,0.55,1.995,3.6,0.993,0.992,3.32,3.144
1063.0,2018-09-22 16:45:41.537352,2018-09-22 19:41:04.399240,11533839.241,-1.1,0.55,1.995,3.6,0.993,0.992,3.32,3.143
1064.0,2018-09-22 19:41:04.390828,2018-09-22 22:36:24.768592,11544359.611,-1.1,0.55,1.995,3.6,0.993,0.992,3.32,3.143
1065.0,2018-09-22 22:36:24.786504,2018-09-23 01:31:42.978592,11554877.821,-1.1,0.55,1.995,3.6,0.993,0.992,3.319,3.143
1066.0,2018-09-23 01:31:43.019492,2018-09-23 04:27:01.901488,11565396.743,-1.1,0.55,1.994,3.6,0.993,0.992,3.319,3.142
1067.0,2018-09-23 04:27:01.940708,2018-09-23 07:22:19.373684,11575914.216,-1.1,0.55,1.995,3.6,0.993,0.992,3.319,3.142
1068.0,2018-09-23 07:22:19.354696,2018-09-23 10:17:36.527376,11586431.369,-1.1,0.55,1.995,3.6,0.993,0.992,3.318,3.142
1069.0,2018-09-23 10:17:36.539208,2018-09-23 13:12:52.801400,11596947.643,-1.1,0.55,1.995,3.6,0.992,0.992,3.318,3.142
1070.0,2018-09-23 13:12:52.838984,2018-09-23 16:08:09.564012,11607464.406,-1.1,0.55,1.995,3.6,0.992,0.991,3.318,3.141
1071.0,2018-09-23 16:08:09.597512,2018-09-23 19:03:23.152224,11617977.994,-1.1,0.55,1.995,3.6,0.992,0.991,3.317,3.141
1072.0,2018-09-23 19:03:23.177344,2018-09-23 21:58:36.468888,11628491.311,-1.1,0.55,1.995,3.6,0.992,0.991,3.317,3.141
1073.0,2018-09-23 21:58:36.462564,2018-09-24 00:53:46.989172,11639001.831,-1.1,0.55,1.995,3.6,0.992,0.991,3.317,3.14
1074.0,2018-09-24 00:53:47.027940,2018-09-24 03:48:57.652692,11649512.495,-1.1,0.55,1.996,3.6,0.992,0.991,3.316,3.14
1075.0,2018-09-24 03:48:57.658252,2018-09-24 06:44:06.851192,11660021.693,-1.1,0.55,1.996,3.6,0.992,0.991,3.316,3.14
1076.0,2018-09-24 06:44:06.847272,2018-09-24 09:39:16.536584,11670531.379,-1.1,0.55,1.995,3.6,0.992,0.991,3.316,3.14
1077.0,2018-09-24 09:39:16.561380,2018-09-24 12:34:23.829876,11681038.672,-1.1,0.55,1.996,3.6,0.992,0.991,3.316,3.139
1078.0,2018-09-24 12:34:23.850056,2018-09-24 15:29:30.002348,11691544.844,-1.1,0.55,1.995,3.6,0.992,0.991,3.315,3.139
1079.0,2018-09-24 15:29:29.991652,2018-09-24 18:24:34.607128,11702049.449,-1.1,0.55,1.995,3.6,0.992,0.991,3.315,3.138
1080.0,2018-09-24 18:24:34.626120,2018-09-24 21:19:38.423300,11712553.265,-1.1,0.55,1.995,3.6,0.991,0.991,3.315,3.138
1081.0,2018-09-24 21:19:38.408520,2018-09-25 00:14:41.189440,11723056.031,-1.1,0.55,1.996,3.6,0.991,0.991,3.315,3.138
1082.0,2018-09-25 00:14:41.207780,2018-09-25 03:09:43.609128,11733558.451,-1.1,0.55,1.995,3.6,0.991,0.99,3.314,3.138
1083.0,2018-09-25 03:09:43.613824,2018-09-25 06:04:46.988756,11744061.831,-1.1,0.55,1.995,3.6,0.991,0.99,3.314,3.137
1084.0,2018-09-25 06:04:47.003208,2018-09-25 08:59:49.680824,11754564.523,-1.1,0.55,1.996,3.6,0.991,0.99,3.314,3.137
1085.0,2018-09-25 08:59:49.736832,2018-09-25 11:54:50.686156,11765065.528,-1.1,0.55,1.995,3.6,0.991,0.99,3.313,3.137
1086.0,2018-09-25 11:54:50.701584,2018-09-25 14:49:50.781148,11775565.623,-1.1,0.55,1.995,3.6,0.991,0.99,3.313,3.137
1087.0,2018-09-25 14:49:50.813768,2018-09-25 17:44:49.107440,11786063.949,-1.1,0.55,1.994,3.6,0.991,0.99,3.313,3.136
1088.0,2018-09-25 17:44:49.091244,2018-09-25 20:39:46.375476,11796561.217,-1.1,0.55,1.995,3.6,0.991,0.99,3.313,3.136
1089.0,2018-09-25 20:39:46.450916,2018-09-25 23:34:43.509092,11807058.351,-1.1,0.55,1.995,3.6,0.991,0.99,3.312,3.136
1090.0,2018-09-25 23:34:43.548744,2018-09-26 02:29:40.085676,11817554.928,-1.1,0.55,1.996,3.6,0.991,0.99,3.312,3.135
1091.0,2018-09-26 02:29:40.122184,2018-09-26 05:24:36.009600,11828050.852,-1.1,0.55,1.995,3.6,0.991,0.99,3.312,3.135
1092.0,2018-09-26 05:24:35.974728,2018-09-26 08:19:31.795780,11838546.638,-1.1,0.55,1.995,3.6,0.99,0.99,3.311,3.135
1093.0,2018-09-26 08:19:31.827272,2018-09-26 11:14:27.268252,11849042.11,-1.1,0.55,1.995,3.6,0.99,0.989,3.311,3.135
1094.0,2018-09-26 11:14:27.286500,2018-09-26 14:09:20.323792,11859535.166,-1.1,0.55,1.994,3.6,0.99,0.989,3.311,3.135
1095.0,2018-09-26 14:09:20.386532,2018-09-26 17:04:12.645036,11870027.487,-1.1,0.55,1.994,3.6,0.99,0.989,3.311,3.134
1096.0,2018-09-26 17:04:12.700432,2018-09-26 19:59:03.116828,11880517.959,-1.1,0.55,1.995,3.6,0.99,0.989,3.31,3.134
1097.0,2018-09-26 19:59:03.178724,2018-09-26 22:53:52.842568,11891007.685,-1.1,0.55,1.995,3.6,0.99,0.989,3.31,3.134
1098.0,2018-09-26 22:53:52.872484,2018-09-27 01:48:43.364676,11901498.207,-1.1,0.55,1.995,3.6,0.99,0.989,3.31,3.134
1099.0,2018-09-27 01:48:43.349476,2018-09-27 04:43:31.257880,11911986.1,-1.1,0.55,1.995,3.6,0.99,0.989,3.31,3.133
1100.0,2018-09-27 04:43:31.272164,2018-09-27 07:38:18.653980,11922473.496,-1.1,0.55,1.995,3.6,0.99,0.989,3.309,3.133
1101.0,2018-09-27 07:38:18.670664,2018-09-27 10:33:05.218292,11932960.06,-1.1,0.55,1.995,3.6,0.99,0.989,3.309,3.133
1102.0,2018-09-27 10:33:05.216996,2018-09-27 13:27:50.715692,11943445.558,-1.1,0.55,1.995,3.6,0.99,0.989,3.309,3.133
1103.0,2018-09-27 13:27:50.714952,2018-09-27 16:22:35.682876,11953930.525,-1.1,0.55,1.995,3.6,0.99,0.989,3.309,3.132
1104.0,2018-09-27 16:22:35.688720,2018-09-27 19:17:21.157388,11964415.999,-1.1,0.55,1.996,3.6,0.99,0.989,3.308,3.132
1105.0,2018-09-27 19:17:21.186376,2018-09-27 22:12:06.401000,11974901.243,-1.1,0.55,1.995,3.6,0.99,0.989,3.308,3.132
1106.0,2018-09-27 22:12:06.422188,2018-09-28 01:06:49.582720,11985384.425,-1.1,0.55,1.996,3.6,0.989,0.989,3.308,3.132
1107.0,2018-09-28 01:06:49.691720,2018-09-28 04:01:31.770912,11995866.613,-1.1,0.55,1.994,3.6,0.989,0.989,3.308,3.132
1108.0,2018-09-28 04:01:31.716268,2018-09-28 06:56:13.501444,12006348.343,-1.1,0.55,1.995,3.6,0.989,0.988,3.308,3.131
1109.0,2018-09-28 06:56:13.544108,2018-09-28 09:50:55.828680,12016830.671,-1.1,0.55,1.995,3.6,0.989,0.988,3.308,3.131
1110.0,2018-09-28 09:50:55.896236,2018-09-28 12:45:35.648956,12027310.491,-1.1,0.55,1.995,3.6,0.989,0.988,3.307,3.131
1111.0,2018-09-28 12:45:35.692560,2018-09-28 15:40:17.592140,12037792.434,-1.1,0.55,1.996,3.6,0.989,0.988,3.307,3.131
1112.0,2018-09-28 15:40:17.651272,2018-09-28 18:34:56.288276,12048271.13,-1.1,0.55,1.995,3.6,0.989,0.988,3.307,3.131
1113.0,2018-09-28 18:34:56.333284,2018-09-28 21:29:34.995724,12058749.838,-1.1,0.55,1.995,3.6,0.989,0.988,3.307,3.13
1114.0,2018-09-28 21:29:35.015596,2018-09-29 00:24:13.286956,12069228.129,-1.1,0.55,1.995,3.6,0.989,0.988,3.306,3.13
1115.0,2018-09-29 00:24:13.304392,2018-09-29 03:18:49.988760,12079704.831,-1.1,0.55,1.995,3.6,0.989,0.988,3.306,3.13
1116.0,2018-09-29 03:18:50.020424,2018-09-29 06:13:27.904948,12090182.747,-1.1,0.55,1.995,3.6,0.989,0.988,3.306,3.13
1117.0,2018-09-29 06:13:27.916004,2018-09-29 09:08:01.852984,12100656.695,-1.1,0.55,1.996,3.6,0.989,0.988,3.305,3.129
1118.0,2018-09-29 09:08:01.879424,2018-09-29 12:02:37.564540,12111132.407,-1.1,0.55,1.995,3.6,0.989,0.988,3.305,3.129
1119.0,2018-09-29 12:02:37.547080,2018-09-29 14:57:11.745656,12121606.588,-1.1,0.55,1.995,3.6,0.989,0.988,3.305,3.129
1120.0,2018-09-29 14:57:11.707108,2018-09-29 17:51:44.755016,12132079.597,-1.1,0.55,1.996,3.6,0.989,0.988,3.305,3.129
1121.0,2018-09-29 17:51:44.818760,2018-09-29 20:46:17.807976,12142552.65,-1.1,0.55,1.995,3.6,0.989,0.988,3.305,3.129
1122.0,2018-09-29 20:46:17.799340,2018-09-29 23:40:50.218868,12153025.061,-1.1,0.55,1.996,3.6,0.988,0.988,3.304,3.128
1123.0,2018-09-29 23:40:50.255432,2018-09-30 02:35:22.106280,12163496.948,-1.1,0.55,1.995,3.6,0.988,0.987,3.304,3.128
1124.0,2018-09-30 02:35:22.121900,2018-09-30 05:29:52.974852,12173967.817,-1.1,0.55,1.995,3.6,0.988,0.987,3.304,3.128
1125.0,2018-09-30 05:29:53.005128,2018-09-30 08:24:24.634320,12184439.476,-1.1,0.55,1.995,3.6,0.988,0.987,3.304,3.128
1126.0,2018-09-30 08:24:24.609352,2018-09-30 11:18:56.244552,12194911.087,-1.1,0.55,1.995,3.6,0.988,0.987,3.304,3.128
1127.0,2018-09-30 11:18:56.213476,2018-09-30 14:13:25.549852,12205380.392,-1.1,0.55,1.995,3.6,0.988,0.987,3.303,3.127
1128.0,2018-09-30 14:13:25.524040,2018-09-30 17:07:53.577840,12215848.42,-1.1,0.55,1.995,3.6,0.988,0.987,3.303,3.127
1129.0,2018-09-30 17:07:53.523684,2018-09-30 20:02:20.555852,12226315.398,-1.1,0.55,1.995,3.6,0.988,0.987,3.303,3.127
1130.0,2018-09-30 20:02:20.540488,2018-09-30 22:56:47.860672,12236782.703,-1.1,0.55,1.996,3.6,0.988,0.987,3.303,3.127
1131.0,2018-09-30 22:56:47.950508,2018-10-01 01:51:15.220100,12247250.062,-1.1,0.55,1.995,3.6,0.988,0.987,3.303,3.127
1132.0,2018-10-01 01:51:15.294892,2018-10-01 04:45:41.674588,12257716.517,-1.1,0.55,1.995,3.6,0.988,0.987,3.302,3.127
1133.0,2018-10-01 04:45:41.656136,2018-10-01 07:40:07.105900,12268181.948,-1.1,0.55,1.995,3.6,0.988,0.987,3.302,3.126
1134.0,2018-10-01 07:40:07.231048,2018-10-01 10:34:31.919124,12278646.761,-1.1,0.55,1.996,3.6,0.988,0.987,3.302,3.126
1135.0,2018-10-01 10:34:31.888456,2018-10-01 13:28:56.540632,12289111.383,-1.1,0.55,1.995,3.6,0.988,0.987,3.302,3.126
1136.0,2018-10-01 13:28:56.545964,2018-10-01 16:23:20.307280,12299575.149,-1.1,0.55,1.995,3.6,0.988,0.987,3.302,3.126
1137.0,2018-10-01 16:23:20.285068,2018-10-01 19:17:43.750384,12310038.592,-1.1,0.55,1.995,3.6,0.988,0.987,3.302,3.126
1138.0,2018-10-01 19:17:43.632456,2018-10-01 22:12:07.024072,12320501.866,-1.1,0.55,1.995,3.6,0.988,0.987,3.301,3.126
1139.0,2018-10-01 22:12:07.110216,2018-10-02 01:06:28.852712,12330963.695,-1.1,0.55,1.995,3.6,0.987,0.987,3.301,3.125
1140.0,2018-10-02 01:06:28.752868,2018-10-02 04:00:49.806576,12341424.649,-1.1,0.55,1.995,3.6,0.987,0.987,3.301,3.125
1141.0,2018-10-02 04:00:49.740460,2018-10-02 06:55:10.191852,12351885.034,-1.1,0.55,1.995,3.6,0.987,0.986,3.301,3.125
1142.0,2018-10-02 06:55:10.203464,2018-10-02 09:49:30.564784,12362345.407,-1.1,0.55,1.995,3.6,0.987,0.986,3.3,3.125
1143.0,2018-10-02 09:49:30.666568,2018-10-02 12:43:49.509340,12372804.351,-1.1,0.55,1.996,3.6,0.987,0.986,3.3,3.125
1144.0,2018-10-02 12:43:49.425736,2018-10-02 15:38:07.622720,12383262.465,-1.1,0.55,1.994,3.6,0.987,0.986,3.3,3.124
1145.0,2018-10-02 15:38:07.660416,2018-10-02 18:32:26.980048,12393721.822,-1.1,0.55,1.995,3.6,0.987,0.986,3.3,3.124
1146.0,2018-10-02 18:32:27.075244,2018-10-02 21:26:44.802712,12404179.645,-1.1,0.55,1.995,3.6,0.987,0.986,3.3,3.124
1147.0,2018-10-02 21:26:44.785836,2018-10-03 00:21:01.851532,12414636.694,-1.1,0.55,1.996,3.6,0.987,0.986,3.3,3.124
1148.0,2018-10-03 00:21:01.840868,2018-10-03 03:15:17.876332,12425092.718,-1.1,0.55,1.995,3.6,0.987,0.986,3.299,3.124
1149.0,2018-10-03 03:15:17.978796,2018-10-03 06:09:34.323976,12435549.166,-1.1,0.55,1.995,3.6,0.987,0.986,3.299,3.123
1150.0,2018-10-03 06:09:34.378468,2018-10-03 09:03:49.488544,12446004.331,-1.1,0.55,1.995,3.6,0.987,0.986,3.299,3.123
1151.0,2018-10-03 09:03:49.598692,2018-10-03 11:58:04.082952,12456458.925,-1.1,0.55,1.996,3.6,0.987,0.986,3.299,3.123
1152.0,2018-10-03 11:58:04.032584,2018-10-03 14:52:18.707788,12466913.55,-1.1,0.55,1.995,3.6,0.987,0.986,3.299,3.123
1153.0,2018-10-03 14:52:18.859592,2018-10-03 17:46:32.936936,12477367.779,-1.1,0.55,1.995,3.6,0.987,0.986,3.299,3.123
1154.0,2018-10-03 17:46:32.899968,2018-10-03 20:40:46.862912,12487821.705,-1.1,0.55,1.996,3.6,0.987,0.986,3.298,3.123
1155.0,2018-10-03 20:40:46.940944,2018-10-03 23:34:59.491612,12498274.334,-1.1,0.55,1.995,3.6,0.987,0.986,3.298,3.123
1156.0,2018-10-03 23:34:59.539528,2018-10-04 02:29:11.746296,12508726.588,-1.1,0.55,1.996,3.6,0.987,0.986,3.298,3.122
1157.0,2018-10-04 02:29:11.614024,2018-10-04 05:23:22.517444,12519177.359,-1.1,0.55,1.995,3.6,0.987,0.986,3.298,3.122
1158.0,2018-10-04 05:23:22.639944,2018-10-04 08:17:33.268320,12529628.11,-1.1,0.55,1.996,3.6,0.986,0.986,3.298,3.122
1159.0,2018-10-04 08:17:33.403720,2018-10-04 11:11:44.249684,12540079.092,-1.1,0.55,1.995,3.6,0.986,0.986,3.298,3.122
1160.0,2018-10-04 11:11:44.298568,2018-10-04 14:05:54.375772,12550529.218,-1.1,0.55,1.995,3.6,0.986,0.986,3.297,3.122
1161.0,2018-10-04 14:05:54.406984,2018-10-04 17:00:04.093616,12560978.936,-1.1,0.55,1.995,3.6,0.986,0.985,3.297,3.122
1162.0,2018-10-04 17:00:03.991212,2018-10-04 19:54:12.950356,12571427.792,-1.1,0.55,1.995,3.6,0.986,0.985,3.297,3.121
1163.0,2018-10-04 19:54:12.919880,2018-10-04 22:48:20.389032,12581875.231,-1.1,0.55,1.996,3.6,0.986,0.985,3.297,3.121
1164.0,2018-10-04 22:48:20.406956,2018-10-05 01:42:28.236796,12592323.079,-1.1,0.55,1.996,3.6,0.986,0.985,3.297,3.121
1165.0,2018-10-05 01:42:28.288648,2018-10-05 04:36:34.826040,12602769.668,-1.1,0.55,1.995,3.6,0.986,0.985,3.296,3.121
1166.0,2018-10-05 04:36:34.856520,2018-10-05 07:30:40.740696,12613215.583,-1.1,0.55,1.996,3.6,0.986,0.985,3.296,3.121
1167.0,2018-10-05 07:30:40.770432,2018-10-05 10:24:47.262868,12623662.105,-1.1,0.55,1.995,3.6,0.986,0.985,3.296,3.121
1168.0,2018-10-05 10:24:47.340204,2018-10-05 13:18:53.710412,12634108.552,-1.1,0.55,1.996,3.6,0.986,0.985,3.296,3.12
1169.0,2018-10-05 13:18:53.647432,2018-10-05 16:12:59.626696,12644554.469,-1.1,0.55,1.995,3.6,0.986,0.985,3.296,3.12
1170.0,2018-10-05 16:12:59.692416,2018-10-05 19:07:04.817420,12654999.659,-1.1,0.55,1.996,3.6,0.986,0.985,3.296,3.12
1171.0,2018-10-05 19:07:04.951368,2018-10-05 22:01:10.655660,12665445.498,-1.1,0.55,1.995,3.6,0.986,0.985,3.296,3.12
1172.0,2018-10-05 22:01:10.734308,2018-10-06 00:55:17.185076,12675892.027,-1.1,0.55,1.995,3.6,0.986,0.985,3.296,3.12
1173.0,2018-10-06 00:55:17.172808,2018-10-06 03:49:21.502996,12686336.345,-1.1,0.55,1.995,3.6,0.986,0.985,3.295,3.12
1174.0,2018-10-06 03:49:21.382984,2018-10-06 06:43:25.590272,12696780.432,-1.1,0.55,1.995,3.6,0.986,0.985,3.295,3.12
1175.0,2018-10-06 06:43:25.724232,2018-10-06 09:37:29.897992,12707224.74,-1.1,0.55,1.995,3.6,0.986,0.985,3.295,3.12
1176.0,2018-10-06 09:37:29.934508,2018-10-06 12:31:34.045640,12717668.888,-1.1,0.55,1.996,3.6,0.986,0.985,3.295,3.119
1177.0,2018-10-06 12:31:34.013412,2018-10-06 15:25:37.733000,12728112.575,-1.1,0.55,1.995,3.6,0.986,0.985,3.295,3.119
1178.0,2018-10-06 15:25:37.830572,2018-10-06 18:19:41.179316,12738556.021,-1.1,0.55,1.996,3.6,0.985,0.985,3.294,3.119
1179.0,2018-10-06 18:19:41.254216,2018-10-06 21:13:43.382956,12748998.225,-1.1,0.55,1.995,3.6,0.985,0.985,3.294,3.119
1180.0,2018-10-06 21:13:43.367440,2018-10-07 00:07:45.174836,12759440.017,-1.1,0.55,1.995,3.6,0.985,0.985,3.294,3.119
1181.0,2018-10-07 00:07:45.218220,2018-10-07 03:01:45.951412,12769880.793,-1.1,0.55,1.996,3.6,0.985,0.984,3.294,3.119
1182.0,2018-10-07 03:01:45.889452,2018-10-07 05:55:46.113128,12780320.955,-1.1,0.55,1.995,3.6,0.985,0.984,3.294,3.119
1183.0,2018-10-07 05:55:46.035496,2018-10-07 08:49:45.849528,12790760.692,-1.1,0.55,1.995,3.6,0.985,0.984,3.294,3.118
1184.0,2018-10-07 08:49:45.920896,2018-10-07 11:43:45.905672,12801200.748,-1.1,0.55,1.995,3.6,0.985,0.984,3.293,3.118
1185.0,2018-10-07 11:43:45.805996,2018-10-07 14:37:44.163980,12811639.006,-1.1,0.55,1.995,3.6,0.985,0.984,3.293,3.118
1186.0,2018-10-07 14:37:44.117832,2018-10-07 17:31:42.248016,12822077.09,-1.1,0.55,1.996,3.6,0.985,0.984,3.293,3.117
1187.0,2018-10-07 17:31:42.167624,2018-10-07 20:25:38.691944,12832513.534,-1.1,0.55,1.996,3.6,0.985,0.984,3.292,3.117
1188.0,2018-10-07 20:25:38.644552,2018-10-07 23:19:36.644108,12842951.486,-1.1,0.55,1.995,3.6,0.985,0.984,3.292,3.117
1189.0,2018-10-07 23:19:36.694444,2018-10-08 02:13:33.217780,12853388.06,-1.1,0.55,1.995,3.6,0.985,0.984,3.292,3.117
1190.0,2018-10-08 02:13:33.302444,2018-10-08 05:07:28.971920,12863823.814,-1.1,0.55,1.995,3.6,0.985,0.984,3.291,3.116
1191.0,2018-10-08 05:07:28.860968,2018-10-08 08:01:24.812688,12874259.655,-1.1,0.55,1.996,3.6,0.985,0.984,3.291,3.116
1192.0,2018-10-08 08:01:24.814408,2018-10-08 10:55:19.407580,12884694.25,-1.1,0.55,1.995,3.6,0.985,0.984,3.291,3.116
1193.0,2018-10-08 10:55:19.456328,2018-10-08 13:49:15.751208,12895130.593,-1.1,0.55,1.995,3.6,0.985,0.984,3.291,3.116
1194.0,2018-10-08 13:49:15.801284,2018-10-08 16:43:10.605516,12905565.448,-1.1,0.55,1.995,3.6,0.984,0.984,3.291,3.116
1195.0,2018-10-08 16:43:10.575176,2018-10-08 19:37:05.202736,12916000.045,-1.1,0.55,1.996,3.6,0.984,0.984,3.291,3.116
1196.0,2018-10-08 19:37:05.217196,2018-10-08 22:30:59.858128,12926434.7,-1.1,0.55,1.996,3.6,0.984,0.984,3.291,3.116
1197.0,2018-10-08 22:30:59.858116,2018-10-09 01:24:53.739460,12936868.581,-1.1,0.55,1.996,3.6,0.984,0.983,3.29,3.115
1198.0,2018-10-09 01:24:53.713604,2018-10-09 04:18:47.307476,12947302.149,-1.1,0.55,1.996,3.6,0.984,0.983,3.29,3.115
1199.0,2018-10-09 04:18:47.307848,2018-10-09 07:12:39.876016,12957734.718,-1.1,0.55,1.995,3.6,0.984,0.983,3.29,3.115
1200.0,2018-10-09 07:12:39.983688,2018-10-09 10:06:31.680724,12968166.523,-1.1,0.55,1.995,3.6,0.984,0.983,3.29,3.115
1201.0,2018-10-09 10:06:31.610952,2018-10-09 13:00:25.992000,12978600.834,-1.1,0.55,1.996,3.6,0.984,0.983,3.29,3.115
1202.0,2018-10-09 13:00:25.989928,2018-10-09 15:54:19.568916,12989034.411,-1.1,0.55,1.996,3.6,0.984,0.983,3.29,3.115
1203.0,2018-10-09 15:54:19.715144,2018-10-09 18:48:11.458768,12999466.301,-1.1,0.55,1.996,3.6,0.984,0.983,3.29,3.115
1204.0,2018-10-09 18:48:11.473480,2018-10-09 21:42:04.854240,13009899.696,-1.1,0.55,1.996,3.6,0.984,0.983,3.29,3.114
1205.0,2018-10-09 21:42:04.803880,2018-10-10 00:35:55.848288,13020330.69,-1.1,0.55,1.996,3.6,0.984,0.983,3.289,3.114
1206.0,2018-10-10 00:35:55.775884,2018-10-10 03:29:47.727196,13030762.569,-1.1,0.55,1.996,3.6,0.984,0.983,3.289,3.114
1207.0,2018-10-10 03:29:47.665192,2018-10-10 06:23:38.520300,13041193.362,-1.1,0.55,1.996,3.6,0.984,0.983,3.289,3.114
1208.0,2018-10-10 06:23:38.374952,2018-10-10 09:17:28.176256,13051623.018,-1.1,0.55,1.996,3.6,0.984,0.983,3.289,3.114
1209.0,2018-10-10 09:17:28.167108,2018-10-10 12:11:16.805808,13062051.648,-1.1,0.55,1.995,3.6,0.984,0.983,3.289,3.114
1210.0,2018-10-10 12:11:16.780616,2018-10-10 15:05:06.613436,13072481.455,-1.1,0.55,1.996,3.6,0.984,0.983,3.289,3.114
1211.0,2018-10-10 15:05:06.572172,2018-10-10 17:58:55.881304,13082910.723,-1.1,0.549,1.996,3.6,0.984,0.983,3.288,3.114
1212.0,2018-10-10 17:58:55.840040,2018-10-10 20:52:44.550156,13093339.392,-1.1,0.55,1.996,3.6,0.984,0.983,3.288,3.113
1213.0,2018-10-10 20:52:44.584620,2018-10-10 23:46:33.915596,13103768.758,-1.1,0.549,1.996,3.6,0.984,0.983,3.288,3.113
1214.0,2018-10-10 23:46:33.983560,2018-10-11 02:40:20.852112,13114195.694,-1.1,0.55,1.996,3.6,0.984,0.983,3.288,3.113
1215.0,2018-10-11 02:40:20.892332,2018-10-11 05:34:10.338924,13124625.181,-1.1,0.55,1.996,3.6,0.984,0.983,3.288,3.113
1216.0,2018-10-11 05:34:10.422444,2018-10-11 08:27:56.965796,13135051.808,-1.1,0.549,1.996,3.6,0.984,0.983,3.288,3.113
1217.0,2018-10-11 08:27:56.937000,2018-10-11 11:21:42.058460,13145476.9,-1.1,0.549,1.996,3.6,0.983,0.983,3.288,3.113
1218.0,2018-10-11 11:21:42.011564,2018-10-11 14:15:28.686360,13155903.528,-1.1,0.549,1.996,3.6,0.984,0.983,3.288,3.114
1219.0,2018-10-11 14:15:28.789064,2018-10-11 17:09:13.551124,13166328.393,-1.1,0.549,1.996,3.6,0.984,0.983,3.288,3.113
1220.0,2018-10-11 17:09:13.731656,2018-10-11 20:02:58.527388,13176753.369,-1.1,0.55,1.995,3.6,0.984,0.983,3.288,3.113
1221.0,2018-10-11 20:02:58.543276,2018-10-11 22:56:42.859792,13187177.702,-1.1,0.55,1.995,3.6,0.984,0.983,3.288,3.113
1222.0,2018-10-11 22:56:42.961480,2018-10-12 01:50:27.106568,13197601.949,-1.1,0.55,1.995,3.6,0.983,0.982,3.288,3.112
1223.0,2018-10-12 01:50:26.985868,2018-10-12 04:44:11.469472,13208026.311,-1.1,0.55,1.996,3.6,0.983,0.982,3.287,3.112
1224.0,2018-10-12 04:44:11.404072,2018-10-12 07:37:55.526032,13218450.368,-1.1,0.549,1.996,3.6,0.983,0.982,3.287,3.112
1225.0,2018-10-12 07:37:55.560932,2018-10-12 10:31:38.626288,13228873.468,-1.1,0.55,1.995,3.6,0.983,0.982,3.287,3.112
1226.0,2018-10-12 10:31:38.537544,2018-10-12 13:25:21.440000,13239296.282,-1.1,0.55,1.996,3.6,0.983,0.982,3.286,3.111
1227.0,2018-10-12 13:25:21.382984,2018-10-12 16:19:03.498380,13249718.34,-1.1,0.549,1.996,3.6,0.983,0.982,3.286,3.111
1228.0,2018-10-12 16:19:03.572364,2018-10-12 19:12:43.461508,13260138.304,-1.1,0.549,1.996,3.6,0.983,0.982,3.286,3.111
1229.0,2018-10-12 19:12:43.534220,2018-10-12 22:06:23.838724,13270558.681,-1.1,0.55,1.996,3.6,0.983,0.982,3.286,3.111
1230.0,2018-10-12 22:06:23.758920,2018-10-13 01:00:04.193968,13280979.036,-1.1,0.55,1.996,3.6,0.983,0.982,3.286,3.111
1231.0,2018-10-13 01:00:04.113892,2018-10-13 03:53:43.524036,13291398.366,-1.1,0.549,1.995,3.6,0.983,0.982,3.286,3.111
1232.0,2018-10-13 03:53:43.550760,2018-10-13 06:47:23.211020,13301818.053,-1.1,0.55,1.996,3.6,0.983,0.982,3.286,3.111
1233.0,2018-10-13 06:47:23.251372,2018-10-13 09:41:02.852932,13312237.695,-1.1,0.55,1.995,3.6,0.983,0.982,3.285,3.111
1234.0,2018-10-13 09:41:02.819912,2018-10-13 12:34:41.097696,13322655.94,-1.1,0.55,1.995,3.6,0.983,0.982,3.285,3.11
1235.0,2018-10-13 12:34:41.077832,2018-10-13 15:28:17.866196,13333072.708,-1.1,0.55,1.996,3.6,0.983,0.982,3.285,3.11
1236.0,2018-10-13 15:28:17.762088,2018-10-13 18:21:53.307804,13343488.15,-1.1,0.55,1.994,3.6,0.983,0.982,3.285,3.11
1237.0,2018-10-13 18:21:53.268396,2018-10-13 21:15:30.499048,13353905.341,-1.1,0.55,1.995,3.6,0.983,0.982,3.285,3.11
1238.0,2018-10-13 21:15:30.608012,2018-10-14 00:09:07.339048,13364322.181,-1.1,0.55,1.996,3.6,0.983,0.982,3.285,3.11
1239.0,2018-10-14 00:09:07.424740,2018-10-14 03:02:45.103052,13374739.945,-1.1,0.55,1.995,3.6,0.983,0.982,3.285,3.11
1240.0,2018-10-14 03:02:45.027400,2018-10-14 05:56:19.821672,13385154.664,-1.1,0.55,1.996,3.6,0.983,0.982,3.284,3.11
1241.0,2018-10-14 05:56:19.746276,2018-10-14 08:49:52.897284,13395567.739,-1.1,0.55,1.996,3.6,0.983,0.982,3.284,3.11
1242.0,2018-10-14 08:49:53.153832,2018-10-14 11:43:26.203140,13405981.045,-1.1,0.55,1.996,3.6,0.982,0.982,3.284,3.109
1243.0,2018-10-14 11:43:26.299844,2018-10-14 14:37:00.996860,13416395.839,-1.1,0.55,1.995,3.6,0.982,0.982,3.284,3.109
1244.0,2018-10-14 14:37:01.018920,2018-10-14 17:30:33.445584,13426808.288,-1.1,0.55,1.995,3.6,0.982,0.982,3.284,3.109
1245.0,2018-10-14 17:30:33.641544,2018-10-14 20:24:04.355644,13437219.198,-1.1,0.55,1.996,3.6,0.982,0.981,3.284,3.109
1246.0,2018-10-14 20:24:04.427560,2018-10-14 23:17:36.101036,13447630.943,-1.1,0.55,1.996,3.6,0.982,0.981,3.284,3.109
1247.0,2018-10-14 23:17:36.001708,2018-10-15 02:11:06.984796,13458041.827,-1.1,0.55,1.996,3.6,0.982,0.981,3.284,3.109
1248.0,2018-10-15 02:11:07.049868,2018-10-15 05:04:36.473036,13468451.315,-1.1,0.55,1.996,3.6,0.982,0.981,3.283,3.108
1249.0,2018-10-15 05:04:36.525864,2018-10-15 07:58:05.581388,13478860.423,-1.1,0.55,1.996,3.6,0.982,0.981,3.283,3.108
1250.0,2018-10-15 07:58:05.478472,2018-10-15 10:51:35.597272,13489270.439,-1.1,0.55,1.996,3.6,0.982,0.981,3.283,3.108
1251.0,2018-10-15 10:51:35.740100,2018-10-15 13:45:07.337932,13499682.18,-1.1,0.55,1.996,3.6,0.982,0.981,3.283,3.11
1252.0,2018-10-15 13:45:07.314248,2018-10-15 16:38:29.457300,13510084.299,-1.1,0.55,1.996,3.6,0.983,0.983,3.285,3.115
1253.0,2018-10-15 16:38:29.188068,2018-10-15 19:31:52.824484,13520487.666,-1.1,0.55,1.995,3.6,0.983,0.982,3.285,3.115
1254.0,2018-10-15 19:31:52.897096,2018-10-15 22:25:17.659732,13530892.502,-1.1,0.55,1.996,3.6,0.983,0.982,3.285,3.115
1255.0,2018-10-15 22:25:17.654500,2018-10-16 01:18:42.489980,13541297.332,-1.1,0.55,1.996,3.6,0.983,0.982,3.285,3.114
1256.0,2018-10-16 01:18:42.674248,2018-10-16 04:12:08.223660,13551703.066,-1.1,0.55,1.996,3.6,0.983,0.982,3.284,3.114
1257.0,2018-10-16 04:12:08.217384,2018-10-16 07:05:32.218176,13562107.06,-1.1,0.55,1.996,3.6,0.983,0.982,3.284,3.113
1258.0,2018-10-16 07:05:32.451300,2018-10-16 09:57:59.508976,13572454.351,-1.1,0.55,1.996,3.62,0.989,0.966,3.305,3.059
1259.0,2018-10-16 09:57:59.538024,2018-10-16 12:48:21.804996,13582676.647,-1.1,0.55,1.996,3.6,0.963,0.965,3.217,3.058
1260.0,2018-10-16 12:48:21.842404,2018-10-16 15:39:07.636656,13592922.479,-1.1,0.55,1.996,3.6,0.966,0.967,3.226,3.063
1261.0,2018-10-16 15:39:07.478600,2018-10-16 18:30:09.414876,13603184.257,-1.1,0.55,1.995,3.6,0.967,0.968,3.232,3.067
1262.0,2018-10-16 18:30:09.367624,2018-10-16 21:21:23.209508,13613458.052,-1.1,0.55,1.996,3.6,0.969,0.969,3.236,3.071
1263.0,2018-10-16 21:21:23.315372,2018-10-17 00:12:46.572256,13623741.414,-1.1,0.55,1.996,3.6,0.97,0.97,3.24,3.074
1264.0,2018-10-17 00:12:46.437860,2018-10-17 03:04:18.266156,13634033.108,-1.1,0.55,1.995,3.6,0.971,0.971,3.243,3.076
1265.0,2018-10-17 03:04:18.473544,2018-10-17 05:55:56.094856,13644330.937,-1.1,0.55,1.995,3.6,0.971,0.971,3.246,3.078
1266.0,2018-10-17 05:55:56.013952,2018-10-17 08:47:39.235024,13654634.077,-1.1,0.55,1.996,3.6,0.972,0.972,3.248,3.08
1267.0,2018-10-17 08:47:39.321928,2018-10-17 11:39:26.615384,13664941.457,-1.1,0.55,1.995,3.6,0.973,0.972,3.249,3.081
1268.0,2018-10-17 11:39:26.824008,2018-10-17 14:31:17.305016,13675252.147,-1.1,0.55,1.996,3.6,0.973,0.973,3.251,3.082
1269.0,2018-10-17 14:31:17.209672,2018-10-17 17:23:11.299020,13685566.141,-1.1,0.55,1.996,3.6,0.973,0.973,3.252,3.083
1270.0,2018-10-17 17:23:11.527396,2018-10-17 20:15:08.607940,13695883.45,-1.1,0.55,1.996,3.6,0.974,0.973,3.253,3.084
1271.0,2018-10-17 20:15:08.466760,2018-10-17 23:07:06.636692,13706201.479,-1.1,0.55,1.996,3.6,0.974,0.973,3.253,3.085
1272.0,2018-10-17 23:07:06.454500,2018-10-18 01:59:07.382884,13716522.225,-1.1,0.55,1.995,3.6,0.974,0.973,3.254,3.085
1273.0,2018-10-18 01:59:07.326024,2018-10-18 04:51:08.671208,13726843.513,-1.1,0.55,1.995,3.6,0.974,0.974,3.255,3.086
1274.0,2018-10-18 04:51:08.721736,2018-10-18 07:43:11.227052,13737166.069,-1.1,0.55,1.996,3.6,0.974,0.974,3.255,3.086
1275.0,2018-10-18 07:43:11.428168,2018-10-18 10:35:14.343084,13747489.185,-1.1,0.55,1.995,3.6,0.974,0.974,3.256,3.087
1276.0,2018-10-18 10:35:14.396744,2018-10-18 13:27:18.569092,13757813.411,-1.1,0.55,1.996,3.6,0.975,0.974,3.256,3.087
1277.0,2018-10-18 13:27:18.675940,2018-10-18 16:19:26.314316,13768141.156,-1.1,0.55,1.996,3.6,0.975,0.974,3.257,3.087
1278.0,2018-10-18 16:19:26.363208,2018-10-18 19:11:31.983788,13778466.826,-1.1,0.55,1.995,3.6,0.975,0.974,3.257,3.088
1279.0,2018-10-18 19:11:31.953224,2018-10-18 22:03:41.417220,13788796.259,-1.1,0.55,1.996,3.6,0.975,0.974,3.257,3.088
1280.0,2018-10-18 22:03:41.475400,2018-10-19 00:55:50.165320,13799125.007,-1.1,0.55,1.996,3.6,0.975,0.974,3.257,3.088
1281.0,2018-10-19 00:55:49.949100,2018-10-19 03:47:58.966164,13809453.808,-1.1,0.55,1.995,3.6,0.975,0.974,3.258,3.088
1282.0,2018-10-19 03:47:58.684844,2018-10-19 06:40:08.397696,13819783.24,-1.1,0.55,1.995,3.6,0.975,0.974,3.258,3.088
1283.0,2018-10-19 06:40:08.206720,2018-10-19 10:35:53.973532,13833928.816,-1.1,0.55,1.994,3.6,0.975,0.978,3.258,3.144
1284.0,2018-10-19 10:35:54.021448,2018-10-19 14:32:42.178732,13848137.021,-0.55,0.55,1.999,3.6,0.978,0.979,3.273,3.146
1285.0,2018-10-19 14:32:41.964204,2018-10-19 18:29:46.112072,13862360.954,-0.55,0.55,1.999,3.6,0.98,0.98,3.277,3.148
1286.0,2018-10-19 18:29:46.159588,2018-10-19 18:30:46.159088,13862421.001,0.0,0.0,2.68,2.688,0.0,0.0,0.0,0.0
1287.0,2018-10-29 11:28:54.512700,2018-10-29 15:29:18.558616,13876855.048,-0.55,0.55,1.999,3.6,0.974,0.986,3.27,3.169
1288.0,2018-10-29 15:29:18.573340,2018-10-29 19:28:58.851288,13891235.34,-0.55,0.55,1.999,3.6,0.99,0.987,3.312,3.172
1289.0,2018-10-29 19:28:58.865336,2018-10-29 23:28:29.880828,13905606.37,-0.55,0.55,1.999,3.6,0.989,0.988,3.311,3.173
1290.0,2018-10-29 23:28:29.896476,2018-10-30 05:28:15.195356,13927191.684,-1.1,0.55,1.999,3.6,1.975,1.968,6.609,6.235
1291.0,2018-10-30 05:28:15.210168,2018-10-30 08:22:24.203824,13937640.693,-1.1,0.55,1.996,3.6,0.986,0.984,3.296,3.117
1292.0,2018-10-30 08:22:24.220856,2018-10-30 11:16:24.368988,13948080.858,-1.1,0.55,1.995,3.6,0.985,0.984,3.293,3.116
1293.0,2018-10-30 11:16:24.392376,2018-10-30 14:10:20.285992,13958516.775,-1.1,0.55,1.996,3.6,0.985,0.983,3.292,3.116
1294.0,2018-10-30 14:10:20.295764,2018-10-30 17:04:12.221856,13968948.711,-1.1,0.55,1.996,3.6,0.984,0.983,3.291,3.115
1295.0,2018-10-30 17:04:12.234324,2018-10-30 19:58:01.744664,13979378.234,-1.1,0.55,1.995,3.6,0.984,0.983,3.29,3.115
1296.0,2018-10-30 19:58:01.764536,2018-10-30 22:51:47.259248,13989803.748,-1.1,0.55,1.996,3.6,0.984,0.983,3.289,3.114
1297.0,2018-10-30 22:51:47.272376,2018-10-31 01:45:29.601336,14000226.09,-1.1,0.55,1.995,3.6,0.984,0.983,3.288,3.113
1298.0,2018-10-31 01:45:29.601720,2018-10-31 04:39:12.078336,14010648.567,-1.1,0.55,1.995,3.6,0.984,0.983,3.288,3.113
1299.0,2018-10-31 04:39:12.086712,2018-10-31 07:32:51.649748,14021068.139,-1.1,0.55,1.995,3.6,0.983,0.982,3.287,3.112
1300.0,2018-10-31 07:32:51.671736,2018-10-31 10:26:29.826684,14031486.316,-1.1,0.55,1.996,3.6,0.983,0.982,3.287,3.112
1301.0,2018-10-31 10:26:29.831452,2018-10-31 13:20:03.858920,14041900.348,-1.1,0.55,1.996,3.6,0.983,0.982,3.286,3.111
1302.0,2018-10-31 13:20:03.878584,2018-10-31 16:13:37.722860,14052314.212,-1.1,0.55,1.996,3.6,0.983,0.982,3.286,3.111
1303.0,2018-10-31 16:13:37.745492,2018-10-31 19:07:08.211200,14062724.7,-1.1,0.55,1.996,3.6,0.983,0.982,3.285,3.111
1304.0,2018-10-31 19:07:08.237496,2018-10-31 22:00:38.863996,14073135.353,-1.1,0.55,1.995,3.6,0.983,0.982,3.285,3.11
1305.0,2018-10-31 22:00:38.876856,2018-11-01 00:54:07.946728,14083544.436,-1.1,0.55,1.996,3.6,0.982,0.982,3.284,3.11
1306.0,2018-11-01 00:54:07.959636,2018-11-01 03:47:34.297064,14093950.786,-1.1,0.55,1.996,3.6,0.982,0.981,3.284,3.109
1307.0,2018-11-01 03:47:34.306388,2018-11-01 06:41:00.335188,14104356.824,-1.1,0.55,1.996,3.6,0.982,0.981,3.283,3.109
1308.0,2018-11-01 06:41:00.341944,2018-11-01 09:34:25.114592,14114761.604,-1.1,0.55,1.995,3.6,0.982,0.981,3.283,3.109
1309.0,2018-11-01 09:34:25.133716,2018-11-01 12:27:47.806628,14125164.296,-1.1,0.55,1.995,3.6,0.982,0.981,3.282,3.107
1310.0,2018-11-01 12:27:47.824636,2018-11-01 15:21:11.309072,14135567.798,-1.1,0.55,1.996,3.6,0.982,0.981,3.281,3.107
1311.0,2018-11-01 15:21:11.320472,2018-11-01 18:14:31.755400,14145968.244,-1.1,0.55,1.996,3.6,0.982,0.981,3.281,3.107
1312.0,2018-11-01 18:14:31.753300,2018-11-01 21:07:52.199508,14156368.689,-1.1,0.55,1.996,3.6,0.981,0.98,3.281,3.106
1313.0,2018-11-01 21:07:52.218396,2018-11-02 00:01:11.044672,14166767.534,-1.1,0.55,1.996,3.6,0.981,0.98,3.28,3.106
1314.0,2018-11-02 00:01:11.076760,2018-11-02 02:54:28.741360,14177165.23,-1.1,0.55,1.996,3.6,0.981,0.98,3.28,3.106
1315.0,2018-11-02 02:54:28.756376,2018-11-02 05:47:43.841728,14187560.331,-1.1,0.55,1.996,3.6,0.981,0.98,3.28,3.105
1316.0,2018-11-02 05:47:43.880088,2018-11-02 08:40:58.239652,14197954.729,-1.1,0.55,1.996,3.6,0.981,0.98,3.279,3.105
1317.0,2018-11-02 08:40:58.250136,2018-11-02 11:34:11.362132,14208347.851,-1.1,0.55,1.996,3.6,0.981,0.98,3.279,3.105
1318.0,2018-11-02 11:34:11.342232,2018-11-02 14:27:23.013956,14218739.503,-1.1,0.55,1.996,3.6,0.981,0.98,3.279,3.104
1319.0,2018-11-02 14:27:23.058872,2018-11-02 17:20:33.998812,14229130.488,-1.1,0.55,1.996,3.6,0.981,0.98,3.278,3.104
1320.0,2018-11-02 17:20:34.021048,2018-11-02 20:13:44.706524,14239521.196,-1.1,0.55,1.996,3.6,0.981,0.98,3.278,3.104
1321.0,2018-11-02 20:13:44.721080,2018-11-02 23:06:52.922144,14249909.411,-1.1,0.55,1.996,3.6,0.981,0.98,3.278,3.104
1322.0,2018-11-02 23:06:52.930744,2018-11-03 02:00:01.308524,14260297.798,-1.1,0.55,1.995,3.6,0.98,0.98,3.277,3.103
1323.0,2018-11-03 02:00:01.336316,2018-11-03 04:53:08.944640,14270685.434,-1.1,0.55,1.996,3.6,0.98,0.979,3.277,3.103
1324.0,2018-11-03 04:53:08.956756,2018-11-03 07:46:17.989148,14281074.478,-1.1,0.55,1.996,3.6,0.98,0.979,3.277,3.103
1325.0,2018-11-03 07:46:18.018488,2018-11-03 10:39:23.751824,14291460.241,-1.1,0.55,1.996,3.6,0.98,0.979,3.276,3.103
1326.0,2018-11-03 10:39:23.769752,2018-11-03 13:32:29.910616,14301846.4,-1.1,0.55,1.996,3.6,0.98,0.979,3.276,3.102
1327.0,2018-11-03 13:32:29.947800,2018-11-03 16:25:32.614228,14312229.103,-1.1,0.55,1.996,3.6,0.98,0.979,3.276,3.102
1328.0,2018-11-03 16:25:32.652440,2018-11-03 19:18:36.187856,14322612.677,-1.1,0.55,1.995,3.6,0.98,0.979,3.276,3.102
1329.0,2018-11-03 19:18:36.209748,2018-11-03 22:11:39.337192,14332995.826,-1.1,0.55,1.996,3.6,0.98,0.979,3.275,3.101
1330.0,2018-11-03 22:11:39.373140,2018-11-04 01:04:41.702352,14343378.191,-1.1,0.55,1.996,3.6,0.98,0.979,3.275,3.101
1331.0,2018-11-04 01:04:41.716732,2018-11-04 03:57:41.984976,14353758.474,-1.1,0.55,1.996,3.6,0.98,0.979,3.275,3.101
1332.0,2018-11-04 03:57:41.997140,2018-11-04 06:50:42.167020,14364138.656,-1.1,0.55,1.996,3.6,0.98,0.979,3.274,3.101
1333.0,2018-11-04 06:50:42.178744,2018-11-04 09:43:42.031192,14374518.52,-1.1,0.55,1.996,3.6,0.98,0.979,3.274,3.101
1334.0,2018-11-04 09:43:41.999100,2018-11-04 12:36:40.351756,14384896.841,-1.1,0.549,1.996,3.6,0.98,0.979,3.274,3.101
1335.0,2018-11-04 12:36:40.346296,2018-11-04 15:29:38.670960,14395275.16,-1.1,0.549,1.996,3.6,0.98,0.979,3.274,3.1
1336.0,2018-11-04 15:29:38.692692,2018-11-04 18:22:35.894388,14405652.383,-1.1,0.55,1.996,3.6,0.979,0.979,3.274,3.1
1337.0,2018-11-04 18:22:35.892408,2018-11-04 21:15:31.370604,14416027.86,-1.1,0.55,1.996,3.6,0.979,0.978,3.273,3.1
1338.0,2018-11-04 21:15:31.420056,2018-11-05 00:08:26.030400,14426402.519,-1.1,0.55,1.996,3.6,0.979,0.978,3.273,3.1
1339.0,2018-11-05 00:08:26.097436,2018-11-05 03:01:20.293100,14436776.782,-1.1,0.55,1.995,3.6,0.979,0.978,3.273,3.099
1340.0,2018-11-05 03:01:20.248728,2018-11-05 05:54:14.414864,14447150.904,-1.1,0.55,1.996,3.6,0.979,0.978,3.273,3.099
1341.0,2018-11-05 05:54:14.467256,2018-11-05 08:47:07.503988,14457523.993,-1.1,0.55,1.996,3.6,0.979,0.978,3.273,3.099
1342.0,2018-11-05 08:47:07.505436,2018-11-05 11:39:59.288484,14467895.778,-1.1,0.55,1.996,3.6,0.979,0.978,3.272,3.099
1343.0,2018-11-05 11:39:59.232596,2018-11-05 14:32:51.073696,14478267.563,-1.1,0.55,1.996,3.6,0.979,0.978,3.272,3.099
1344.0,2018-11-05 14:32:51.090328,2018-11-05 17:25:42.268376,14488638.757,-1.1,0.55,1.996,3.6,0.979,0.978,3.272,3.099
1345.0,2018-11-05 17:25:42.358936,2018-11-05 20:18:32.246272,14499008.735,-1.1,0.549,1.995,3.6,0.979,0.978,3.272,3.098
1346.0,2018-11-05 20:18:32.185752,2018-11-05 23:11:21.262664,14509377.752,-1.1,0.55,1.996,3.6,0.979,0.978,3.271,3.098
1347.0,2018-11-05 23:11:21.292572,2018-11-06 02:04:10.931852,14519747.421,-1.1,0.55,1.996,3.6,0.979,0.978,3.271,3.098
1348.0,2018-11-06 02:04:10.921980,2018-11-06 04:56:59.096776,14530115.586,-1.1,0.55,1.996,3.6,0.979,0.978,3.271,3.098
1349.0,2018-11-06 04:56:59.110296,2018-11-06 07:49:45.449664,14540481.939,-1.1,0.55,1.996,3.6,0.979,0.978,3.271,3.097
1350.0,2018-11-06 07:49:45.529240,2018-11-06 10:42:32.293824,14550848.783,-1.1,0.55,1.996,3.6,0.978,0.978,3.27,3.097
1351.0,2018-11-06 10:42:32.342200,2018-11-06 13:35:19.678716,14561216.168,-1.1,0.55,1.995,3.6,0.978,0.978,3.27,3.097
1352.0,2018-11-06 13:35:19.613112,2018-11-06 16:28:05.431436,14571581.921,-1.1,0.55,1.996,3.6,0.978,0.977,3.27,3.097
1353.0,2018-11-06 16:28:05.376696,2018-11-06 19:20:52.232732,14581948.722,-1.1,0.55,1.996,3.6,0.978,0.977,3.27,3.097
1354.0,2018-11-06 19:20:52.188056,2018-11-06 22:13:35.474736,14592311.964,-1.1,0.55,1.996,3.6,0.978,0.977,3.27,3.097
1355.0,2018-11-06 22:13:35.526808,2018-11-07 01:06:19.714128,14602676.203,-1.1,0.55,1.996,3.6,0.978,0.977,3.269,3.096
1356.0,2018-11-07 01:06:19.717528,2018-11-07 03:59:02.973644,14613039.463,-1.1,0.55,1.996,3.6,0.978,0.977,3.269,3.096
1357.0,2018-11-07 03:59:02.991544,2018-11-07 06:51:46.250860,14623402.74,-1.1,0.55,1.996,3.6,0.978,0.977,3.269,3.096
1358.0,2018-11-07 06:51:46.263960,2018-11-07 09:44:26.548636,14633763.038,-1.1,0.55,1.996,3.6,0.978,0.977,3.269,3.096
1359.0,2018-11-07 09:44:26.588856,2018-11-07 12:37:06.919348,14644123.408,-1.1,0.55,1.996,3.6,0.978,0.977,3.269,3.096
1360.0,2018-11-07 12:37:06.912952,2018-11-07 15:29:46.952944,14654483.442,-1.1,0.55,1.996,3.6,0.978,0.977,3.268,3.096
1361.0,2018-11-07 15:29:46.974104,2018-11-07 18:22:26.767896,14664843.257,-1.1,0.55,1.996,3.6,0.978,0.977,3.268,3.095
1362.0,2018-11-07 18:22:26.774012,2018-11-07 21:15:05.192348,14675201.681,-1.1,0.55,1.996,3.6,0.978,0.977,3.268,3.095
1363.0,2018-11-07 21:15:05.197464,2018-11-08 00:07:44.388004,14685560.877,-1.1,0.55,1.996,3.6,0.978,0.977,3.268,3.095
1364.0,2018-11-08 00:07:44.407448,2018-11-08 03:00:22.608020,14695919.097,-1.1,0.55,1.996,3.6,0.978,0.977,3.268,3.095
1365.0,2018-11-08 03:00:22.568856,2018-11-08 05:52:59.706260,14706276.195,-1.1,0.55,1.996,3.6,0.978,0.977,3.268,3.095
1366.0,2018-11-08 05:52:59.682288,2018-11-08 08:45:35.944168,14716632.433,-1.1,0.55,1.996,3.6,0.978,0.977,3.267,3.095
1367.0,2018-11-08 08:45:35.878016,2018-11-08 11:38:11.742316,14726988.231,-1.1,0.55,1.996,3.6,0.978,0.977,3.267,3.094
1368.0,2018-11-08 11:38:11.679128,2018-11-08 14:30:49.555280,14737346.044,-1.1,0.55,1.996,3.6,0.978,0.977,3.267,3.091
1369.0,2018-11-08 14:30:49.579092,2018-11-08 17:23:25.958260,14747702.447,-1.1,0.55,1.996,3.6,0.978,0.977,3.269,3.092
1370.0,2018-11-08 17:23:25.971128,2018-11-08 20:15:59.102368,14758055.591,-1.1,0.55,1.995,3.6,0.978,0.977,3.269,3.092
1371.0,2018-11-08 20:15:59.151800,2018-11-08 23:08:32.281512,14768408.771,-1.1,0.55,1.995,3.6,0.978,0.977,3.269,3.092
1372.0,2018-11-08 23:08:32.266836,2018-11-09 02:01:05.695472,14778762.185,-1.1,0.55,1.995,3.6,0.978,0.977,3.268,3.092
1373.0,2018-11-09 02:01:05.709552,2018-11-09 04:53:38.460936,14789114.95,-1.1,0.55,1.996,3.6,0.977,0.977,3.268,3.092
1374.0,2018-11-09 04:53:38.431472,2018-11-09 07:46:09.503892,14799465.993,-1.1,0.55,1.996,3.6,0.977,0.977,3.268,3.092
1375.0,2018-11-09 07:46:09.515192,2018-11-09 10:38:41.003400,14809817.492,-1.1,0.55,1.996,3.6,0.977,0.977,3.268,3.092
1376.0,2018-11-09 10:38:40.991928,2018-11-09 13:31:11.505004,14820167.994,-1.1,0.55,1.995,3.6,0.977,0.977,3.268,3.091
1377.0,2018-11-09 13:31:11.485624,2018-11-09 16:23:41.419784,14830517.909,-1.1,0.55,1.996,3.6,0.977,0.976,3.267,3.091
1378.0,2018-11-09 16:23:41.456532,2018-11-09 19:16:13.446444,14840869.936,-1.1,0.55,1.995,3.6,0.977,0.976,3.267,3.091
