Repository: Oliver191/MSc_Thesis_Predictive_Maintenance_Batteries

# MSc_Thesis_Predictive_Maintenance_Batteries
The GitHub repository accompanying the MSc Thesis at Esade written by Oliver Caspers regarding the topic “Predictive Maintenance for Lithium-Ion Batteries: Predicting the Remaining Useful Life (RUL) using Data-Driven Machine Learning based on Real-World Battery Datasets”.

SNL_Final.ipynb: The main Jupyter Notebook which contains the main code used to load, clean, and transform the SNL data. Four initial models are evaluated and a RF is chosen to be optimized. The RF is trained to predict the RUL on the training data and optimized using the validation data. Finally, the model is tested using independent testing data from UL.

File: SNL_Cycle_Timeseries_Data/SNL_18650_NCA_25C_20-80_0.5-0.5C_d_cycle_data.csv (part 4 of 5)
Cycle_Index,Start_Time,End_Time,Test_Time (s),Min_Current (A),Max_Current (A),Min_Voltage (V),Max_Voltage (V),Charge_Capacity (Ah),Discharge_Capacity (Ah),Charge_Energy (Wh),Discharge_Energy (Wh)
1002.0,2017-11-19 20:40:06.972271,2017-11-19 22:37:53.277115,8459236.596,-1.625,1.624,2.699,3.98,1.487,1.485,5.605,4.92
1003.0,2017-11-19 22:39:53.302781,2017-11-20 00:37:34.091834,8466417.411,-1.625,1.624,2.699,3.98,1.484,1.485,5.595,4.921
1004.0,2017-11-20 00:39:34.168755,2017-11-20 02:37:17.612998,8473600.932,-1.625,1.624,2.699,3.98,1.485,1.485,5.6,4.921
1005.0,2017-11-20 02:39:17.667891,2017-11-20 04:37:02.232835,8480785.552,-1.625,1.624,2.699,3.98,1.485,1.486,5.597,4.925
1006.0,2017-11-20 04:39:02.314034,2017-11-20 06:36:52.809446,8487976.128,-1.625,1.624,2.699,3.98,1.486,1.487,5.604,4.928
1007.0,2017-11-20 06:38:52.863851,2017-11-20 08:36:42.162200,8495165.481,-1.625,1.624,2.699,3.98,1.486,1.487,5.602,4.927
1008.0,2017-11-20 08:38:42.205601,2017-11-20 10:36:23.449977,8502346.769,-1.625,1.624,2.699,3.98,1.485,1.484,5.598,4.918
1009.0,2017-11-20 10:38:23.509050,2017-11-20 12:36:07.152635,8509530.472,-1.625,1.624,2.699,3.98,1.485,1.486,5.598,4.922
1010.0,2017-11-20 12:38:07.211015,2017-11-20 14:35:52.057145,8516715.376,-1.625,1.624,2.699,3.98,1.485,1.486,5.6,4.922
1011.0,2017-11-20 14:37:52.091857,2017-11-20 16:35:40.743000,8523904.062,-1.625,1.625,2.699,3.98,1.486,1.487,5.601,4.926
1012.0,2017-11-20 16:37:40.779462,2017-11-20 18:35:22.847856,8531086.167,-1.625,1.624,2.699,3.98,1.485,1.484,5.6,4.918
1013.0,2017-11-20 18:37:22.906490,2017-11-20 20:35:11.942813,8538275.262,-1.625,1.624,2.699,3.98,1.485,1.488,5.598,4.93
1014.0,2017-11-20 20:37:11.972283,2017-11-20 22:35:00.584016,8545463.903,-1.625,1.624,2.699,3.98,1.486,1.487,5.601,4.925
1015.0,2017-11-20 22:37:00.615049,2017-11-21 00:34:50.766551,8552654.086,-1.625,1.624,2.699,3.98,1.487,1.486,5.606,4.924
1016.0,2017-11-21 00:36:50.832881,2017-11-21 02:34:34.831796,8559838.151,-1.625,1.624,2.699,3.98,1.485,1.485,5.598,4.921
1017.0,2017-11-21 02:36:34.892229,2017-11-21 04:34:17.788814,8567021.108,-1.625,1.625,2.699,3.98,1.485,1.485,5.6,4.919
1018.0,2017-11-21 04:36:17.841692,2017-11-21 06:33:55.345055,8574198.664,-1.625,1.624,2.699,3.98,1.484,1.484,5.593,4.916
1019.0,2017-11-21 06:35:55.381266,2017-11-21 08:33:28.757044,8581372.076,-1.625,1.624,2.699,3.98,1.483,1.483,5.59,4.914
1020.0,2017-11-21 08:35:28.832587,2017-11-21 10:33:02.319190,8588545.638,-1.625,1.624,2.699,3.98,1.483,1.483,5.59,4.913
1021.0,2017-11-21 10:35:02.371852,2017-11-21 12:32:32.376548,8595715.696,-1.625,1.624,2.699,3.98,1.482,1.482,5.588,4.91
1022.0,2017-11-21 12:34:32.431942,2017-11-21 14:31:57.719794,8602881.039,-1.625,1.624,2.699,3.98,1.481,1.481,5.582,4.908
1023.0,2017-11-21 14:33:57.801238,2017-11-21 16:31:28.673465,8610051.993,-1.625,1.624,2.699,3.98,1.482,1.483,5.587,4.912
1024.0,2017-11-21 16:33:28.759125,2017-11-21 18:30:50.115095,8617213.434,-1.625,1.624,2.699,3.98,1.481,1.479,5.582,4.901
1025.0,2017-11-21 18:32:50.158279,2017-11-21 20:29:56.819839,8624360.139,-1.625,1.624,2.699,3.98,1.477,1.476,5.571,4.89
1026.0,2017-11-21 20:31:56.906019,2017-11-21 22:28:53.913395,8631497.232,-1.625,1.624,2.699,3.98,1.474,1.475,5.56,4.885
1027.0,2017-11-21 22:30:53.948475,2017-11-22 00:27:53.572495,8638636.892,-1.625,1.624,2.699,3.98,1.475,1.475,5.562,4.887
1028.0,2017-11-22 00:29:53.654783,2017-11-22 02:26:57.648309,8645780.967,-1.625,1.624,2.699,3.98,1.475,1.477,5.562,4.893
1029.0,2017-11-22 02:28:57.690958,2017-11-22 04:26:09.096400,8652932.415,-1.625,1.625,2.699,3.98,1.478,1.478,5.571,4.896
1030.0,2017-11-22 04:28:09.158409,2017-11-22 06:25:19.334470,8660082.654,-1.625,1.624,2.699,3.98,1.477,1.478,5.569,4.896
1031.0,2017-11-22 06:27:19.366943,2017-11-22 08:24:23.801745,8667227.121,-1.625,1.624,2.699,3.98,1.477,1.476,5.567,4.889
1032.0,2017-11-22 08:26:23.857848,2017-11-22 10:23:22.900148,8674366.219,-1.625,1.624,2.699,3.98,1.475,1.475,5.562,4.886
1033.0,2017-11-22 10:25:22.939808,2017-11-22 12:22:13.728252,8681497.047,-1.625,1.624,2.699,3.98,1.473,1.473,5.554,4.88
1034.0,2017-11-22 12:24:13.800736,2017-11-22 14:21:09.338700,8688632.658,-1.625,1.624,2.699,3.98,1.473,1.475,5.556,4.886
1035.0,2017-11-22 14:23:09.420519,2017-11-22 16:20:09.170907,8695772.49,-1.625,1.624,2.699,3.98,1.475,1.475,5.563,4.886
1036.0,2017-11-22 16:22:09.237433,2017-11-22 18:18:52.775723,8702896.095,-1.625,1.624,2.699,3.98,1.473,1.471,5.552,4.87
1037.0,2017-11-22 18:20:52.863447,2017-11-22 20:17:25.465577,8710008.785,-1.625,1.624,2.699,3.98,1.469,1.47,5.538,4.866
1038.0,2017-11-22 20:19:25.494106,2017-11-22 22:15:57.390803,8717120.71,-1.625,1.624,2.699,3.98,1.469,1.468,5.541,4.863
1039.0,2017-11-22 22:17:57.390440,2017-11-23 00:14:30.345336,8724233.664,-1.625,1.624,2.699,3.98,1.468,1.47,5.538,4.868
1040.0,2017-11-23 00:16:30.411472,2017-11-23 02:13:06.407501,8731349.727,-1.625,1.624,2.699,3.98,1.469,1.47,5.541,4.869
1041.0,2017-11-23 02:15:06.451293,2017-11-23 04:11:36.098150,8738459.417,-1.625,1.624,2.699,3.98,1.469,1.468,5.539,4.861
1042.0,2017-11-23 04:13:36.203024,2017-11-23 06:10:00.122717,8745563.442,-1.625,1.624,2.699,3.98,1.467,1.467,5.532,4.858
1043.0,2017-11-23 06:12:00.154350,2017-11-23 08:08:21.988793,8752665.308,-1.625,1.624,2.699,3.98,1.466,1.467,5.53,4.857
1044.0,2017-11-23 08:10:22.068801,2017-11-23 10:06:38.499048,8759761.818,-1.625,1.624,2.699,3.98,1.465,1.466,5.525,4.853
1045.0,2017-11-23 10:08:38.587572,2017-11-23 12:04:53.071016,8766856.39,-1.625,1.624,2.699,3.98,1.465,1.465,5.525,4.849
1046.0,2017-11-23 12:06:53.133540,2017-11-23 14:02:55.411504,8773938.731,-1.625,1.624,2.699,3.98,1.463,1.462,5.517,4.839
1047.0,2017-11-23 14:04:55.428195,2017-11-23 16:00:56.356259,8781019.675,-1.625,1.624,2.699,3.98,1.461,1.463,5.512,4.841
1048.0,2017-11-23 16:02:56.450185,2017-11-23 17:58:52.663623,8788095.983,-1.625,1.624,2.699,3.98,1.461,1.461,5.511,4.835
1049.0,2017-11-23 18:00:52.733156,2017-11-23 19:56:47.454697,8795170.774,-1.625,1.624,2.699,3.98,1.46,1.461,5.507,4.836
1050.0,2017-11-23 19:58:47.466298,2017-11-23 21:54:41.324554,8802244.644,-1.625,1.624,2.699,3.98,1.46,1.461,5.507,4.834
1051.0,2017-11-23 21:56:41.370421,2017-11-23 23:52:28.269629,8809311.589,-1.625,1.624,2.699,3.98,1.459,1.458,5.503,4.827
1052.0,2017-11-23 23:54:28.369704,2017-11-24 01:50:08.284137,8816371.603,-1.625,1.624,2.699,3.98,1.458,1.457,5.498,4.822
1053.0,2017-11-24 01:52:08.364478,2017-11-24 03:47:47.856687,8823431.176,-1.625,1.624,2.699,3.98,1.456,1.458,5.494,4.825
1054.0,2017-11-24 03:49:47.916762,2017-11-24 05:45:24.811564,8830488.131,-1.625,1.624,2.699,3.98,1.457,1.456,5.495,4.82
1055.0,2017-11-24 05:47:24.847170,2017-11-24 07:42:56.535055,8837539.854,-1.625,1.624,2.699,3.98,1.455,1.455,5.489,4.817
1056.0,2017-11-24 07:44:56.600085,2017-11-24 09:40:27.159121,8844590.478,-1.625,1.625,2.699,3.98,1.455,1.455,5.488,4.816
1057.0,2017-11-24 09:42:27.220511,2017-11-24 11:37:53.178529,8851636.498,-1.625,1.624,2.699,3.98,1.454,1.454,5.484,4.813
1058.0,2017-11-24 11:39:53.197846,2017-11-24 13:35:16.351076,8858679.67,-1.625,1.624,2.699,3.98,1.453,1.454,5.481,4.811
1059.0,2017-11-24 13:37:16.354812,2017-11-24 15:32:36.574105,8865719.893,-1.625,1.624,2.699,3.98,1.453,1.453,5.48,4.807
1060.0,2017-11-24 15:34:36.589011,2017-11-24 17:29:56.486670,8872759.806,-1.625,1.624,2.699,3.98,1.453,1.453,5.48,4.807
1061.0,2017-11-24 17:31:56.512279,2017-11-24 19:27:10.867872,8879794.187,-1.625,1.625,2.699,3.98,1.451,1.452,5.475,4.803
1062.0,2017-11-24 19:29:10.894926,2017-11-24 21:24:19.004856,8886822.324,-1.625,1.624,2.699,3.98,1.45,1.45,5.47,4.798
1063.0,2017-11-24 21:26:19.085885,2017-11-24 23:21:21.615021,8893844.934,-1.625,1.624,2.699,3.98,1.449,1.449,5.465,4.794
1064.0,2017-11-24 23:23:21.678493,2017-11-25 01:18:24.171307,8900867.49,-1.625,1.624,2.699,3.98,1.449,1.449,5.465,4.794
1065.0,2017-11-25 01:20:24.185846,2017-11-25 03:15:26.925793,8907890.245,-1.625,1.624,2.699,3.98,1.449,1.449,5.466,4.794
1066.0,2017-11-25 03:17:26.923117,2017-11-25 05:12:25.344557,8914908.664,-1.625,1.624,2.699,3.98,1.447,1.448,5.46,4.792
1067.0,2017-11-25 05:14:25.442338,2017-11-25 07:09:25.784575,8921929.104,-1.625,1.624,2.699,3.98,1.448,1.449,5.462,4.793
1068.0,2017-11-25 07:11:25.798870,2017-11-25 09:06:18.509853,8928941.829,-1.625,1.624,2.699,3.98,1.447,1.446,5.458,4.785
1069.0,2017-11-25 09:08:18.522006,2017-11-25 11:03:06.163273,8935949.482,-1.625,1.624,2.699,3.98,1.445,1.446,5.453,4.782
1070.0,2017-11-25 11:05:06.227983,2017-11-25 12:59:50.004409,8942953.323,-1.625,1.624,2.699,3.98,1.444,1.445,5.449,4.78
1071.0,2017-11-25 13:01:50.083676,2017-11-25 14:56:38.292705,8949961.612,-1.625,1.624,2.699,3.98,1.445,1.446,5.451,4.784
1072.0,2017-11-25 14:58:38.330919,2017-11-25 16:53:26.147206,8956969.466,-1.625,1.624,2.699,3.98,1.445,1.446,5.452,4.783
1073.0,2017-11-25 16:55:26.206419,2017-11-25 18:50:06.291528,8963969.611,-1.625,1.624,2.699,3.98,1.445,1.443,5.45,4.773
1074.0,2017-11-25 18:52:06.390359,2017-11-25 20:46:37.329702,8970960.649,-1.625,1.624,2.699,3.98,1.442,1.442,5.439,4.769
1075.0,2017-11-25 20:48:37.359622,2017-11-25 22:43:09.689701,8977953.009,-1.625,1.624,2.699,3.98,1.441,1.442,5.439,4.771
1076.0,2017-11-25 22:45:09.715531,2017-11-26 00:39:43.130750,8984946.45,-1.625,1.624,2.699,3.98,1.442,1.443,5.439,4.772
1077.0,2017-11-26 00:41:43.248071,2017-11-26 02:36:14.446476,8991937.766,-1.625,1.624,2.699,3.98,1.442,1.441,5.441,4.767
1078.0,2017-11-26 02:38:14.463969,2017-11-26 04:32:35.555620,8998918.875,-1.625,1.624,2.699,3.98,1.44,1.439,5.432,4.759
1079.0,2017-11-26 04:34:35.581979,2017-11-26 06:28:47.626222,9005890.945,-1.625,1.624,2.699,3.98,1.437,1.438,5.423,4.754
1080.0,2017-11-26 06:30:47.740446,2017-11-26 08:24:55.118677,9012858.438,-1.625,1.624,2.699,3.98,1.437,1.436,5.421,4.749
1081.0,2017-11-26 08:26:55.125883,2017-11-26 10:20:58.006589,9019821.326,-1.625,1.624,2.699,3.98,1.435,1.436,5.415,4.747
1082.0,2017-11-26 10:22:58.024580,2017-11-26 12:17:00.990380,9026784.309,-1.625,1.624,2.699,3.98,1.435,1.435,5.416,4.747
1083.0,2017-11-26 12:19:01.050501,2017-11-26 14:13:01.378741,9033744.698,-1.625,1.624,2.699,3.98,1.434,1.435,5.412,4.746
1084.0,2017-11-26 14:15:01.414144,2017-11-26 16:09:00.915780,9040704.235,-1.625,1.624,2.699,3.98,1.435,1.434,5.414,4.743
1085.0,2017-11-26 16:11:00.956509,2017-11-26 18:04:56.434566,9047659.754,-1.625,1.624,2.699,3.98,1.433,1.434,5.409,4.741
1086.0,2017-11-26 18:06:56.473733,2017-11-26 20:00:51.387849,9054614.707,-1.625,1.624,2.699,3.98,1.433,1.434,5.409,4.74
1087.0,2017-11-26 20:02:51.487394,2017-11-26 21:56:44.865188,9061568.184,-1.625,1.624,2.699,3.98,1.433,1.433,5.408,4.739
1088.0,2017-11-26 21:58:44.866242,2017-11-26 23:52:34.749004,9068518.068,-1.625,1.624,2.699,3.98,1.432,1.433,5.405,4.736
1089.0,2017-11-26 23:54:34.846720,2017-11-27 01:48:23.158842,9075466.478,-1.625,1.624,2.699,3.98,1.432,1.432,5.403,4.736
1090.0,2017-11-27 01:50:23.274985,2017-11-27 03:44:09.563335,9082412.882,-1.625,1.624,2.699,3.98,1.432,1.431,5.403,4.733
1091.0,2017-11-27 03:46:09.600806,2017-11-27 05:39:54.134256,9089357.453,-1.625,1.624,2.699,3.98,1.431,1.432,5.4,4.733
1092.0,2017-11-27 05:41:54.152511,2017-11-27 07:35:39.005917,9096302.325,-1.625,1.624,2.699,3.98,1.431,1.431,5.402,4.732
1093.0,2017-11-27 07:37:39.088841,2017-11-27 09:31:19.906702,9103243.226,-1.625,1.624,2.699,3.98,1.43,1.431,5.395,4.731
1094.0,2017-11-27 09:33:19.923110,2017-11-27 11:27:05.069291,9110188.388,-1.625,1.624,2.699,3.98,1.431,1.432,5.399,4.734
1095.0,2017-11-27 11:29:05.129740,2017-11-27 13:22:49.880710,9117133.2,-1.625,1.624,2.699,3.98,1.431,1.431,5.4,4.732
1096.0,2017-11-27 13:24:49.909469,2017-11-27 15:18:35.049062,9124078.368,-1.625,1.624,2.699,3.98,1.431,1.432,5.399,4.734
1097.0,2017-11-27 15:20:35.152797,2017-11-27 17:14:31.133748,9131034.453,-1.625,1.624,2.699,3.98,1.434,1.434,5.409,4.741
1098.0,2017-11-27 17:16:31.143328,2017-11-27 19:10:25.783067,9137989.102,-1.625,1.624,2.699,3.98,1.434,1.433,5.41,4.738
1099.0,2017-11-27 19:12:25.821082,2017-11-27 21:06:10.153099,9144933.472,-1.625,1.624,2.699,3.98,1.431,1.431,5.399,4.732
1100.0,2017-11-27 21:08:10.218567,2017-11-27 23:01:48.512445,9151871.831,-1.625,1.624,2.699,3.98,1.43,1.43,5.394,4.727
1101.0,2017-11-27 23:03:48.532675,2017-11-28 00:57:28.549748,9158811.869,-1.625,1.625,2.699,3.98,1.43,1.43,5.397,4.728
1102.0,2017-11-28 00:59:28.512046,2017-11-28 02:53:10.425875,9165753.745,-1.625,1.624,2.699,3.98,1.43,1.431,5.397,4.731
1103.0,2017-11-28 02:55:10.442901,2017-11-28 04:48:47.031060,9172690.35,-1.625,1.624,2.699,3.98,1.429,1.429,5.393,4.726
1104.0,2017-11-28 04:50:47.109666,2017-11-28 06:44:26.334411,9179629.653,-1.625,1.624,2.699,3.98,1.43,1.43,5.394,4.729
1105.0,2017-11-28 06:46:26.369459,2017-11-28 08:40:05.408128,9186568.727,-1.625,1.625,2.699,3.98,1.43,1.43,5.396,4.727
1106.0,2017-11-28 08:42:05.431292,2017-11-28 10:34:52.391210,9193455.71,-1.625,1.624,2.699,3.98,1.418,1.418,5.354,4.683
1107.0,2017-11-28 10:36:52.457727,2017-11-28 12:29:44.611367,9200347.93,-1.625,1.624,2.699,3.98,1.419,1.419,5.359,4.687
1108.0,2017-11-28 12:31:44.679748,2017-11-28 14:24:37.496189,9207240.815,-1.625,1.624,2.699,3.98,1.42,1.419,5.359,4.689
1109.0,2017-11-28 14:26:37.461225,2017-11-28 16:19:31.317300,9214134.636,-1.625,1.624,2.699,3.98,1.419,1.42,5.358,4.691
1110.0,2017-11-28 16:21:31.321659,2017-11-28 18:14:26.684641,9221030.004,-1.625,1.624,2.699,3.98,1.42,1.42,5.362,4.689
1111.0,2017-11-28 18:16:26.761725,2017-11-28 20:09:15.182970,9227918.502,-1.625,1.624,2.699,3.98,1.418,1.419,5.351,4.688
1112.0,2017-11-28 20:11:15.165308,2017-11-28 22:04:10.201270,9234813.52,-1.625,1.624,2.699,3.98,1.42,1.42,5.361,4.69
1113.0,2017-11-28 22:06:10.177951,2017-11-28 23:59:01.125374,9241704.444,-1.625,1.624,2.699,3.98,1.419,1.419,5.358,4.687
1114.0,2017-11-29 00:01:01.152189,2017-11-29 01:53:46.166142,9248589.485,-1.625,1.624,2.699,3.98,1.418,1.418,5.352,4.683
1115.0,2017-11-29 01:55:46.233820,2017-11-29 03:48:33.480972,9255476.8,-1.625,1.624,2.699,3.98,1.418,1.419,5.351,4.687
1116.0,2017-11-29 03:50:33.514443,2017-11-29 05:43:18.527215,9262361.846,-1.625,1.624,2.699,3.98,1.418,1.418,5.352,4.683
1117.0,2017-11-29 05:45:18.569985,2017-11-29 07:37:58.115786,9269241.435,-1.625,1.624,2.699,3.98,1.416,1.417,5.347,4.679
1118.0,2017-11-29 07:39:58.127628,2017-11-29 09:32:36.242481,9276119.562,-1.625,1.624,2.699,3.98,1.416,1.416,5.346,4.678
1119.0,2017-11-29 09:34:36.242613,2017-11-29 11:27:15.535415,9282998.854,-1.625,1.624,2.699,3.98,1.416,1.417,5.345,4.68
1120.0,2017-11-29 11:29:15.512436,2017-11-29 13:21:51.708338,9289875.027,-1.625,1.624,2.699,3.98,1.416,1.416,5.345,4.676
1121.0,2017-11-29 13:23:51.742469,2017-11-29 15:16:24.133604,9296747.453,-1.625,1.624,2.699,3.98,1.415,1.415,5.343,4.672
1122.0,2017-11-29 15:18:24.199577,2017-11-29 17:10:56.959536,9303620.279,-1.625,1.625,2.699,3.98,1.414,1.416,5.339,4.676
1123.0,2017-11-29 17:12:56.968057,2017-11-29 19:05:33.913895,9310497.233,-1.625,1.624,2.699,3.98,1.416,1.416,5.345,4.677
1124.0,2017-11-29 19:07:33.918657,2017-11-29 21:00:10.356948,9317373.676,-1.625,1.624,2.699,3.98,1.416,1.416,5.345,4.677
1125.0,2017-11-29 21:02:10.357127,2017-11-29 22:54:42.237831,9324245.557,-1.625,1.624,2.699,3.98,1.414,1.415,5.339,4.674
1126.0,2017-11-29 22:56:42.257131,2017-11-30 00:49:08.601364,9331111.92,-1.625,1.624,2.699,3.98,1.414,1.413,5.337,4.668
1127.0,2017-11-30 00:51:08.646557,2017-11-30 02:43:38.600549,9337981.92,-1.625,1.624,2.699,3.98,1.414,1.415,5.338,4.673
1128.0,2017-11-30 02:45:38.583923,2017-11-30 04:38:07.539755,9344850.859,-1.625,1.624,2.699,3.98,1.414,1.414,5.337,4.672
1129.0,2017-11-30 04:40:07.599803,2017-11-30 06:32:31.821892,9351715.141,-1.625,1.624,2.699,3.98,1.413,1.413,5.334,4.667
1130.0,2017-11-30 06:34:31.857718,2017-11-30 08:27:00.295726,9358583.615,-1.625,1.624,2.699,3.98,1.414,1.414,5.337,4.671
1131.0,2017-11-30 08:29:00.345045,2017-11-30 10:21:27.627661,9365450.947,-1.625,1.624,2.699,3.98,1.414,1.414,5.337,4.67
1132.0,2017-11-30 10:23:27.709237,2017-11-30 12:15:49.960985,9372313.28,-1.625,1.624,2.699,3.98,1.413,1.412,5.334,4.665
1133.0,2017-11-30 12:17:49.967915,2017-11-30 14:10:11.170596,9379174.49,-1.625,1.624,2.699,3.98,1.412,1.413,5.329,4.667
1134.0,2017-11-30 14:12:11.163763,2017-11-30 16:04:35.390679,9386038.71,-1.625,1.624,2.699,3.98,1.413,1.413,5.333,4.667
1135.0,2017-11-30 16:06:35.390507,2017-11-30 17:58:56.928802,9392900.248,-1.625,1.624,2.699,3.98,1.412,1.412,5.332,4.665
1136.0,2017-11-30 18:00:56.977757,2017-11-30 19:53:16.239759,9399759.559,-1.625,1.624,2.699,3.98,1.412,1.412,5.33,4.663
1137.0,2017-11-30 19:55:16.209119,2017-11-30 21:47:28.265848,9406611.585,-1.625,1.624,2.699,3.98,1.41,1.41,5.325,4.657
1138.0,2017-11-30 21:49:28.253416,2017-11-30 23:41:39.377550,9413462.697,-1.625,1.624,2.699,3.98,1.41,1.41,5.324,4.657
1139.0,2017-11-30 23:43:39.381828,2017-12-01 01:35:47.255495,9420310.575,-1.625,1.624,2.699,3.98,1.409,1.41,5.32,4.655
1140.0,2017-12-01 01:37:47.302381,2017-12-01 03:29:52.575741,9427155.895,-1.625,1.624,2.699,3.98,1.409,1.409,5.319,4.652
1141.0,2017-12-01 03:31:52.629756,2017-12-01 05:23:56.274465,9433999.594,-1.625,1.624,2.699,3.98,1.408,1.409,5.316,4.652
1142.0,2017-12-01 05:25:56.239535,2017-12-01 07:17:59.770781,9440843.09,-1.625,1.624,2.699,3.98,1.408,1.408,5.317,4.651
1143.0,2017-12-01 07:19:59.818444,2017-12-01 09:11:56.810173,9447680.129,-1.625,1.625,2.699,3.98,1.407,1.407,5.311,4.647
1144.0,2017-12-01 09:13:56.805120,2017-12-01 11:05:54.241699,9454517.561,-1.625,1.624,2.699,3.98,1.407,1.407,5.313,4.646
1145.0,2017-12-01 11:07:54.231327,2017-12-01 12:59:50.887676,9461354.207,-1.625,1.624,2.699,3.98,1.407,1.407,5.31,4.647
1146.0,2017-12-01 13:01:50.870501,2017-12-01 14:53:43.109796,9468186.429,-1.625,1.624,2.699,3.98,1.406,1.406,5.308,4.642
1147.0,2017-12-01 14:55:43.109881,2017-12-01 16:47:35.271267,9475018.59,-1.625,1.624,2.699,3.98,1.405,1.406,5.306,4.643
1148.0,2017-12-01 16:49:35.304354,2017-12-01 18:41:24.818636,9481848.138,-1.625,1.624,2.699,3.98,1.406,1.405,5.307,4.639
1149.0,2017-12-01 18:43:24.802227,2017-12-01 20:35:09.632596,9488672.952,-1.625,1.624,2.699,3.98,1.404,1.405,5.299,4.638
1150.0,2017-12-01 20:37:09.715181,2017-12-01 22:28:50.703385,9495494.022,-1.625,1.624,2.699,3.98,1.404,1.403,5.299,4.633
1151.0,2017-12-01 22:30:50.691254,2017-12-02 00:22:30.483984,9502313.803,-1.625,1.624,2.699,3.98,1.403,1.404,5.296,4.634
1152.0,2017-12-02 00:24:30.516025,2017-12-02 02:16:07.557792,9509130.877,-1.625,1.624,2.699,3.98,1.403,1.402,5.295,4.63
1153.0,2017-12-02 02:18:07.535502,2017-12-02 04:09:45.292764,9515948.612,-1.625,1.624,2.699,3.98,1.402,1.403,5.294,4.633
1154.0,2017-12-02 04:11:45.311336,2017-12-02 06:03:20.227764,9522763.547,-1.625,1.624,2.699,3.98,1.401,1.402,5.292,4.63
1155.0,2017-12-02 06:05:20.313779,2017-12-02 07:56:55.741664,9529579.061,-1.625,1.624,2.699,3.98,1.402,1.402,5.293,4.63
1156.0,2017-12-02 07:58:55.817832,2017-12-02 09:50:31.181751,9536394.501,-1.625,1.624,2.699,3.98,1.402,1.402,5.294,4.629
1157.0,2017-12-02 09:52:31.185229,2017-12-02 11:43:58.417536,9543201.737,-1.625,1.624,2.699,3.98,1.4,1.4,5.286,4.623
1158.0,2017-12-02 11:45:58.429290,2017-12-02 13:37:28.334942,9550011.654,-1.625,1.624,2.699,3.98,1.401,1.401,5.289,4.625
1159.0,2017-12-02 13:39:28.374439,2017-12-02 15:30:55.195632,9556818.515,-1.625,1.624,2.699,3.98,1.4,1.4,5.287,4.622
1160.0,2017-12-02 15:32:55.242635,2017-12-02 17:24:15.500594,9563618.82,-1.625,1.624,2.699,3.98,1.399,1.399,5.281,4.617
1161.0,2017-12-02 17:26:15.559786,2017-12-02 19:17:32.513659,9570415.833,-1.625,1.624,2.699,3.98,1.398,1.398,5.278,4.615
1162.0,2017-12-02 19:19:32.501583,2017-12-02 21:10:45.656318,9577208.975,-1.625,1.624,2.699,3.98,1.397,1.397,5.275,4.612
1163.0,2017-12-02 21:12:45.676186,2017-12-02 23:03:53.662273,9583996.981,-1.625,1.624,2.699,3.98,1.396,1.396,5.271,4.607
1164.0,2017-12-02 23:05:53.690378,2017-12-03 00:57:00.066108,9590783.385,-1.625,1.624,2.699,3.98,1.395,1.396,5.269,4.607
1165.0,2017-12-03 00:59:00.037566,2017-12-03 02:50:03.079580,9597566.399,-1.625,1.624,2.699,3.98,1.395,1.395,5.266,4.605
1166.0,2017-12-03 02:52:03.129109,2017-12-03 04:43:02.282221,9604345.601,-1.625,1.624,2.699,3.98,1.394,1.394,5.264,4.601
1167.0,2017-12-03 04:45:02.325423,2017-12-03 06:36:00.201253,9611123.52,-1.625,1.624,2.699,3.98,1.394,1.393,5.263,4.6
1168.0,2017-12-03 06:38:00.236206,2017-12-03 08:28:55.453760,9617898.773,-1.625,1.624,2.699,3.98,1.393,1.393,5.26,4.598
1169.0,2017-12-03 08:30:55.476167,2017-12-03 10:21:46.386143,9624669.705,-1.625,1.624,2.699,3.98,1.392,1.392,5.256,4.595
1170.0,2017-12-03 10:23:46.420280,2017-12-03 12:14:38.681904,9631442.001,-1.625,1.624,2.699,3.98,1.392,1.392,5.258,4.596
1171.0,2017-12-03 12:16:38.698444,2017-12-03 14:07:27.784852,9638211.104,-1.625,1.624,2.699,3.98,1.391,1.392,5.255,4.594
1172.0,2017-12-03 14:09:27.825696,2017-12-03 16:00:13.869611,9644977.189,-1.625,1.624,2.699,3.98,1.391,1.391,5.253,4.591
1173.0,2017-12-03 16:02:13.945534,2017-12-03 17:52:56.756531,9651740.076,-1.625,1.624,2.699,3.98,1.39,1.391,5.248,4.59
1174.0,2017-12-03 17:54:56.721689,2017-12-03 19:45:42.470685,9658505.79,-1.625,1.624,2.699,3.98,1.391,1.391,5.252,4.591
1175.0,2017-12-03 19:47:42.470404,2017-12-03 21:38:20.587158,9665263.906,-1.625,1.624,2.699,3.98,1.389,1.389,5.246,4.584
1176.0,2017-12-03 21:40:20.640313,2017-12-03 23:30:58.738095,9672022.057,-1.625,1.624,2.699,3.98,1.389,1.389,5.246,4.585
1177.0,2017-12-03 23:32:58.813300,2017-12-04 01:23:35.159201,9678778.478,-1.625,1.624,2.699,3.98,1.389,1.389,5.245,4.583
1178.0,2017-12-04 01:25:35.144028,2017-12-04 03:16:10.414991,9685533.734,-1.625,1.624,2.699,3.98,1.388,1.389,5.242,4.584
1179.0,2017-12-04 03:18:10.479925,2017-12-04 05:08:42.712516,9692286.032,-1.625,1.624,2.699,3.98,1.388,1.388,5.242,4.58
1180.0,2017-12-04 05:10:42.696517,2017-12-04 07:01:09.454006,9699032.773,-1.625,1.624,2.699,3.98,1.387,1.386,5.237,4.576
1181.0,2017-12-04 07:03:09.441909,2017-12-04 08:53:36.216417,9705779.535,-1.625,1.624,2.699,3.98,1.386,1.387,5.234,4.579
1182.0,2017-12-04 08:55:36.224407,2017-12-04 10:48:11.505658,9712654.825,-1.625,1.624,2.699,3.98,1.416,1.415,5.34,4.689
1183.0,2017-12-04 10:50:11.474336,2017-12-04 12:42:49.685196,9719533.004,-1.625,1.624,2.699,3.98,1.416,1.416,5.341,4.692
1184.0,2017-12-04 12:44:49.683021,2017-12-04 14:37:22.497330,9726405.816,-1.625,1.624,2.699,3.98,1.415,1.415,5.335,4.689
1185.0,2017-12-04 14:39:22.562786,2017-12-04 16:32:00.605483,9733283.925,-1.625,1.624,2.699,3.98,1.416,1.417,5.339,4.694
1186.0,2017-12-04 16:34:00.590430,2017-12-04 18:26:40.521492,9740163.841,-1.625,1.624,2.699,3.98,1.417,1.417,5.343,4.694
1187.0,2017-12-04 18:28:40.585015,2017-12-04 20:21:19.218682,9747042.538,-1.625,1.624,2.699,3.98,1.416,1.417,5.34,4.694
1188.0,2017-12-04 20:23:19.184119,2017-12-04 22:15:58.839888,9753922.159,-1.625,1.624,2.699,3.98,1.416,1.417,5.341,4.695
1189.0,2017-12-04 22:17:58.883471,2017-12-05 00:10:41.399382,9760804.718,-1.625,1.624,2.699,3.98,1.417,1.417,5.344,4.698
1190.0,2017-12-05 00:12:41.307451,2017-12-05 02:05:23.424174,9767686.743,-1.625,1.624,2.699,3.98,1.417,1.418,5.342,4.699
1191.0,2017-12-05 02:07:23.414881,2017-12-05 04:00:07.278452,9774570.597,-1.625,1.624,2.699,3.98,1.417,1.418,5.345,4.699
1192.0,2017-12-05 04:02:07.214221,2017-12-05 05:54:51.343531,9781454.663,-1.625,1.624,2.699,3.98,1.418,1.418,5.345,4.699
1193.0,2017-12-05 05:56:51.396287,2017-12-05 07:49:36.022272,9788339.341,-1.625,1.624,2.699,3.98,1.417,1.418,5.344,4.7
1194.0,2017-12-05 07:51:35.974389,2017-12-05 09:44:20.181308,9795223.5,-1.625,1.624,2.699,3.98,1.417,1.418,5.344,4.699
1195.0,2017-12-05 09:46:20.281429,2017-12-05 11:39:02.879787,9802106.199,-1.625,1.625,2.699,3.98,1.417,1.417,5.344,4.698
1196.0,2017-12-05 11:41:02.860107,2017-12-05 13:33:45.420610,9808988.74,-1.625,1.624,2.699,3.98,1.417,1.417,5.343,4.699
1197.0,2017-12-05 13:35:45.390839,2017-12-05 15:28:24.486444,9815867.805,-1.625,1.624,2.699,3.98,1.416,1.417,5.34,4.696
1198.0,2017-12-05 15:30:24.557961,2017-12-05 17:23:02.370413,9822745.689,-1.625,1.624,2.699,3.98,1.416,1.416,5.34,4.694
1199.0,2017-12-05 17:25:02.371791,2017-12-05 19:17:36.037548,9829619.357,-1.625,1.624,2.699,3.98,1.415,1.415,5.336,4.692
1200.0,2017-12-05 19:19:36.029648,2017-12-05 21:12:08.310013,9836491.629,-1.625,1.624,2.699,3.98,1.415,1.415,5.335,4.691
1201.0,2017-12-05 21:14:08.251345,2017-12-05 23:06:39.420991,9843362.74,-1.625,1.624,2.699,3.98,1.414,1.415,5.333,4.69
1202.0,2017-12-05 23:08:39.349198,2017-12-06 01:01:10.818738,9850234.138,-1.625,1.624,2.699,3.98,1.414,1.415,5.333,4.691
1203.0,2017-12-06 01:03:10.906144,2017-12-06 02:55:43.541906,9857106.861,-1.625,1.624,2.699,3.98,1.415,1.415,5.335,4.69
1204.0,2017-12-06 02:57:43.634133,2017-12-06 04:50:15.636186,9863978.955,-1.625,1.624,2.699,3.98,1.415,1.415,5.334,4.691
1205.0,2017-12-06 04:52:15.638616,2017-12-06 06:44:43.341160,9870846.66,-1.625,1.624,2.699,3.98,1.414,1.413,5.333,4.686
1206.0,2017-12-06 06:46:43.402610,2017-12-06 08:39:08.015071,9877711.334,-1.625,1.624,2.699,3.98,1.413,1.413,5.328,4.686
1207.0,2017-12-06 08:41:08.083673,2017-12-06 10:33:29.338132,9884572.657,-1.625,1.624,2.699,3.98,1.412,1.412,5.326,4.682
1208.0,2017-12-06 10:35:29.455304,2017-12-06 12:27:48.742387,9891432.061,-1.625,1.624,2.699,3.98,1.412,1.412,5.324,4.682
1209.0,2017-12-06 12:29:48.811312,2017-12-06 14:22:10.174336,9898293.493,-1.625,1.624,2.699,3.98,1.412,1.413,5.326,4.683
1210.0,2017-12-06 14:24:10.261060,2017-12-06 16:16:32.174599,9905155.494,-1.625,1.625,2.699,3.98,1.412,1.413,5.326,4.684
1211.0,2017-12-06 16:18:32.076780,2017-12-06 18:10:55.511244,9912018.83,-1.625,1.625,2.699,3.98,1.413,1.413,5.327,4.685
1212.0,2017-12-06 18:12:55.574960,2017-12-06 20:05:17.631191,9918880.95,-1.625,1.624,2.699,3.98,1.413,1.413,5.326,4.683
1213.0,2017-12-06 20:07:17.698069,2017-12-06 21:59:39.180800,9925742.5,-1.625,1.624,2.699,3.98,1.412,1.413,5.325,4.684
1214.0,2017-12-06 22:01:39.156054,2017-12-06 23:54:04.223074,9932607.542,-1.625,1.624,2.699,3.98,1.413,1.413,5.329,4.686
1215.0,2017-12-06 23:56:04.222400,2017-12-07 01:48:26.789922,9939470.109,-1.625,1.624,2.699,3.98,1.413,1.413,5.327,4.684
1216.0,2017-12-07 01:50:26.933752,2017-12-07 03:42:45.414184,9946328.733,-1.625,1.624,2.699,3.98,1.411,1.412,5.322,4.681
1217.0,2017-12-07 03:44:45.399595,2017-12-07 05:37:07.250675,9953190.57,-1.625,1.624,2.699,3.98,1.412,1.413,5.325,4.684
1218.0,2017-12-07 05:39:07.363833,2017-12-07 07:31:29.392657,9960052.712,-1.625,1.624,2.699,3.98,1.412,1.413,5.325,4.684
1219.0,2017-12-07 07:33:29.384014,2017-12-07 09:25:52.325173,9966915.644,-1.625,1.624,2.699,3.98,1.413,1.413,5.326,4.685
1220.0,2017-12-07 09:27:52.399292,2017-12-07 11:20:20.608747,9973783.928,-1.625,1.625,2.699,3.98,1.414,1.414,5.329,4.689
1221.0,2017-12-07 11:22:20.518733,2017-12-07 13:14:49.487399,9980652.806,-1.625,1.624,2.699,3.98,1.414,1.414,5.333,4.688
1222.0,2017-12-07 13:16:49.551441,2017-12-07 15:09:10.019941,9987513.339,-1.625,1.624,2.699,3.98,1.412,1.412,5.325,4.682
1223.0,2017-12-07 15:11:10.158845,2017-12-07 17:03:24.256347,9994367.575,-1.625,1.624,2.699,3.98,1.411,1.411,5.319,4.677
1224.0,2017-12-07 17:05:24.338499,2017-12-07 18:57:39.833247,10001223.152,-1.625,1.625,2.699,3.98,1.41,1.412,5.318,4.681
1225.0,2017-12-07 18:59:39.767560,2017-12-07 20:51:52.475254,10008075.794,-1.625,1.624,2.699,3.98,1.411,1.41,5.32,4.674
1226.0,2017-12-07 20:53:52.491292,2017-12-07 22:46:00.027653,10014923.347,-1.625,1.624,2.699,3.98,1.409,1.41,5.313,4.674
1227.0,2017-12-07 22:47:59.976368,2017-12-08 00:40:15.455372,10021778.774,-1.625,1.624,2.699,3.98,1.411,1.412,5.319,4.68
1228.0,2017-12-08 00:42:15.396602,2017-12-08 02:34:29.270721,10028632.59,-1.625,1.624,2.699,3.98,1.411,1.411,5.319,4.677
1229.0,2017-12-08 02:36:29.170902,2017-12-08 04:28:43.803541,10035487.123,-1.625,1.624,2.699,3.98,1.411,1.411,5.318,4.679
1230.0,2017-12-08 04:30:43.850978,2017-12-08 06:23:04.106577,10042347.426,-1.625,1.624,2.699,3.98,1.412,1.413,5.323,4.684
1231.0,2017-12-08 06:25:04.248390,2017-12-08 08:17:23.320035,10049206.639,-1.625,1.624,2.699,3.98,1.412,1.412,5.323,4.681
1232.0,2017-12-08 08:19:23.288216,2017-12-08 10:11:37.851948,10056061.171,-1.625,1.624,2.699,3.98,1.411,1.411,5.319,4.678
1233.0,2017-12-08 10:13:37.885411,2017-12-08 12:05:54.714525,10062918.034,-1.625,1.624,2.699,3.98,1.412,1.411,5.322,4.679
1234.0,2017-12-08 12:07:54.802155,2017-12-08 14:00:10.333001,10069773.652,-1.625,1.624,2.699,3.98,1.411,1.411,5.32,4.679
1235.0,2017-12-08 14:02:10.309927,2017-12-08 15:54:21.099075,10076624.418,-1.625,1.624,2.699,3.98,1.41,1.41,5.316,4.675
1236.0,2017-12-08 15:56:21.045261,2017-12-08 17:48:32.099677,10083475.419,-1.625,1.624,2.699,3.98,1.41,1.41,5.316,4.676
1237.0,2017-12-08 17:50:32.218696,2017-12-08 19:42:40.215068,10090323.534,-1.625,1.625,2.699,3.98,1.41,1.409,5.314,4.672
1238.0,2017-12-08 19:44:40.126921,2017-12-08 21:36:47.737313,10097171.056,-1.625,1.624,2.699,3.98,1.409,1.41,5.313,4.673
1239.0,2017-12-08 21:38:47.800579,2017-12-08 23:30:53.479797,10104016.799,-1.625,1.624,2.699,3.98,1.409,1.409,5.311,4.672
1240.0,2017-12-08 23:32:53.582227,2017-12-09 01:24:58.590057,10110861.909,-1.625,1.624,2.699,3.98,1.409,1.409,5.311,4.671
1241.0,2017-12-09 01:26:58.512064,2017-12-09 03:19:00.582880,10117703.902,-1.625,1.624,2.699,3.98,1.408,1.408,5.309,4.668
1242.0,2017-12-09 03:21:00.678716,2017-12-09 05:13:03.282821,10124546.602,-1.625,1.624,2.699,3.98,1.408,1.408,5.309,4.669
1243.0,2017-12-09 05:15:03.365900,2017-12-09 07:07:03.335185,10131386.654,-1.625,1.624,2.699,3.98,1.408,1.408,5.307,4.667
1244.0,2017-12-09 07:09:03.416857,2017-12-09 09:01:05.991347,10138229.31,-1.625,1.624,2.699,3.98,1.408,1.409,5.309,4.67
1245.0,2017-12-09 09:03:05.950940,2017-12-09 10:55:03.203739,10145066.523,-1.625,1.624,2.699,3.98,1.407,1.407,5.304,4.665
1246.0,2017-12-09 10:57:03.329334,2017-12-09 12:49:03.712078,10151907.031,-1.625,1.624,2.699,3.98,1.408,1.408,5.307,4.668
1247.0,2017-12-09 12:51:03.618294,2017-12-09 14:43:00.549214,10158743.868,-1.625,1.624,2.699,3.98,1.407,1.407,5.306,4.664
1248.0,2017-12-09 14:45:00.573944,2017-12-09 16:36:56.986333,10165580.305,-1.625,1.625,2.699,3.98,1.406,1.407,5.302,4.666
1249.0,2017-12-09 16:38:57.097556,2017-12-09 18:30:51.265476,10172414.585,-1.625,1.624,2.699,3.98,1.406,1.406,5.303,4.662
1250.0,2017-12-09 18:32:51.209681,2017-12-09 20:24:46.822924,10179250.142,-1.625,1.624,2.699,3.98,1.406,1.407,5.303,4.664
1251.0,2017-12-09 20:26:46.758905,2017-12-09 22:18:42.715340,10186086.034,-1.625,1.624,2.699,3.98,1.407,1.407,5.303,4.664
1252.0,2017-12-09 22:20:42.815469,2017-12-10 00:12:35.178118,10192918.497,-1.625,1.624,2.699,3.98,1.406,1.406,5.3,4.662
1253.0,2017-12-10 00:14:35.186292,2017-12-10 02:06:25.927450,10199749.246,-1.625,1.624,2.699,3.98,1.405,1.406,5.299,4.66
1254.0,2017-12-10 02:08:25.919356,2017-12-10 04:00:17.128733,10206580.448,-1.625,1.625,2.699,3.98,1.406,1.406,5.3,4.66
1255.0,2017-12-10 04:02:17.167457,2017-12-10 05:54:08.391684,10213411.711,-1.625,1.625,2.699,3.98,1.406,1.406,5.299,4.661
1256.0,2017-12-10 05:56:08.399214,2017-12-10 07:47:56.451916,10220239.771,-1.625,1.625,2.699,3.98,1.405,1.405,5.297,4.658
1257.0,2017-12-10 07:49:56.376353,2017-12-10 09:41:43.808434,10227067.127,-1.625,1.625,2.699,3.98,1.404,1.405,5.295,4.658
1258.0,2017-12-10 09:43:43.835963,2017-12-10 11:35:28.103599,10233891.423,-1.625,1.624,2.699,3.98,1.404,1.404,5.295,4.654
1259.0,2017-12-10 11:37:28.104269,2017-12-10 13:29:12.797346,10240716.116,-1.625,1.624,2.699,3.98,1.404,1.405,5.293,4.657
1260.0,2017-12-10 13:31:12.756347,2017-12-10 15:22:56.024479,10247539.344,-1.625,1.624,2.699,3.98,1.404,1.404,5.293,4.655
1261.0,2017-12-10 15:24:55.939333,2017-12-10 17:16:37.776011,10254361.095,-1.625,1.624,2.699,3.98,1.403,1.404,5.292,4.653
1262.0,2017-12-10 17:18:37.832103,2017-12-10 19:10:17.560184,10261180.879,-1.625,1.625,2.699,3.98,1.403,1.403,5.29,4.652
1263.0,2017-12-10 19:12:17.628993,2017-12-10 21:03:56.740794,10268000.06,-1.625,1.624,2.699,3.98,1.403,1.403,5.289,4.652
1264.0,2017-12-10 21:05:56.789685,2017-12-10 22:57:35.440238,10274818.759,-1.625,1.624,2.699,3.98,1.403,1.403,5.289,4.651
1265.0,2017-12-10 22:59:35.344146,2017-12-11 00:51:10.502794,10281633.822,-1.625,1.624,2.699,3.98,1.402,1.402,5.286,4.648
1266.0,2017-12-11 00:53:10.474685,2017-12-11 02:44:46.908813,10288450.228,-1.625,1.624,2.699,3.98,1.402,1.403,5.287,4.65
1267.0,2017-12-11 02:46:46.841041,2017-12-11 04:38:21.650010,10295264.969,-1.625,1.624,2.699,3.98,1.402,1.402,5.286,4.648
1268.0,2017-12-11 04:40:21.649549,2017-12-11 06:31:52.249575,10302075.569,-1.625,1.624,2.699,3.98,1.401,1.401,5.283,4.645
1269.0,2017-12-11 06:33:52.356441,2017-12-11 08:25:21.138925,10308884.458,-1.625,1.624,2.699,3.98,1.4,1.401,5.281,4.644
1270.0,2017-12-11 08:27:21.178209,2017-12-11 10:09:44.172102,10315147.491,-1.625,1.624,2.699,3.98,1.277,1.278,4.829,4.166
1271.0,2017-12-11 10:11:44.309445,2017-12-11 11:55:08.464130,10321471.783,-1.625,1.624,2.699,3.98,1.291,1.292,4.896,4.222
1272.0,2017-12-11 11:57:08.498077,2017-12-11 13:41:03.118785,10327826.438,-1.625,1.624,2.699,3.98,1.298,1.298,4.92,4.249
1273.0,2017-12-11 13:43:03.176991,2017-12-11 15:27:22.956771,10334206.276,-1.625,1.625,2.699,3.98,1.304,1.304,4.939,4.27
1274.0,2017-12-11 15:29:22.908076,2017-12-11 17:14:00.849340,10340604.168,-1.625,1.624,2.699,3.98,1.308,1.308,4.953,4.286
1275.0,2017-12-11 17:16:00.926303,2017-12-11 19:00:50.539065,10347013.858,-1.625,1.624,2.699,3.98,1.31,1.311,4.962,4.297
1276.0,2017-12-11 19:02:50.447987,2017-12-11 20:47:53.710826,10353437.03,-1.625,1.624,2.699,3.98,1.314,1.314,4.974,4.308
1277.0,2017-12-11 20:49:53.645859,2017-12-11 22:35:07.459126,10359870.778,-1.625,1.624,2.699,3.98,1.316,1.316,4.981,4.318
1278.0,2017-12-11 22:37:07.452632,2017-12-12 00:22:29.164872,10366312.484,-1.625,1.624,2.699,3.98,1.318,1.318,4.988,4.324
1279.0,2017-12-12 00:24:29.151805,2017-12-12 02:09:59.599764,10372762.919,-1.625,1.624,2.699,3.98,1.319,1.32,4.994,4.332
1280.0,2017-12-12 02:11:59.703572,2017-12-12 03:57:36.075097,10379219.394,-1.625,1.624,2.699,3.98,1.321,1.321,5.0,4.337
1281.0,2017-12-12 03:59:36.211963,2017-12-12 05:45:15.397068,10385678.716,-1.625,1.624,2.699,3.98,1.321,1.322,5.001,4.34
1282.0,2017-12-12 05:47:15.415020,2017-12-12 07:32:56.476911,10392139.796,-1.625,1.624,2.699,3.98,1.322,1.322,5.003,4.342
1283.0,2017-12-12 07:34:56.577870,2017-12-12 09:20:43.083793,10398606.403,-1.625,1.624,2.699,3.98,1.323,1.323,5.008,4.346
1284.0,2017-12-12 09:22:43.046548,2017-12-12 11:08:33.590179,10405076.909,-1.625,1.624,2.699,3.98,1.324,1.324,5.011,4.35
1285.0,2017-12-12 11:10:33.638780,2017-12-12 12:56:23.700835,10411547.02,-1.625,1.624,2.699,3.98,1.324,1.324,5.01,4.35
1286.0,2017-12-12 12:58:23.768213,2017-12-12 14:44:17.502729,10418020.822,-1.625,1.625,2.699,3.98,1.325,1.325,5.013,4.353
1287.0,2017-12-12 14:46:17.568689,2017-12-12 16:32:13.067839,10424496.387,-1.625,1.625,2.699,3.98,1.325,1.325,5.015,4.354
1288.0,2017-12-12 16:34:13.069180,2017-12-12 18:20:07.905098,10430971.224,-1.625,1.624,2.699,3.98,1.325,1.326,5.013,4.355
1289.0,2017-12-12 18:22:08.031729,2017-12-12 20:08:09.760809,10437453.08,-1.625,1.624,2.699,3.98,1.327,1.327,5.02,4.36
1290.0,2017-12-12 20:10:09.898923,2017-12-12 21:56:08.666863,10443931.986,-1.625,1.624,2.699,3.98,1.326,1.326,5.017,4.358
1291.0,2017-12-12 21:58:08.670841,2017-12-12 23:44:07.512304,10450410.831,-1.625,1.624,2.699,3.98,1.326,1.326,5.016,4.359
1292.0,2017-12-12 23:46:07.460434,2017-12-13 01:32:08.784309,10456892.103,-1.625,1.624,2.699,3.98,1.326,1.327,5.018,4.361
1293.0,2017-12-13 01:34:08.774707,2017-12-13 03:20:12.466017,10463375.785,-1.625,1.624,2.699,3.98,1.327,1.327,5.021,4.362
1294.0,2017-12-13 03:22:12.502294,2017-12-13 05:08:15.534293,10469858.853,-1.625,1.624,2.699,3.98,1.327,1.327,5.02,4.362
1295.0,2017-12-13 05:10:15.553318,2017-12-13 06:56:17.847798,10476341.167,-1.625,1.624,2.699,3.98,1.327,1.327,5.019,4.362
1296.0,2017-12-13 06:58:17.941871,2017-12-13 08:44:23.038546,10482826.358,-1.625,1.624,2.699,3.98,1.327,1.328,5.022,4.364
1297.0,2017-12-13 08:46:23.061356,2017-12-13 10:32:26.259024,10489309.578,-1.625,1.625,2.699,3.98,1.327,1.327,5.02,4.363
1298.0,2017-12-13 10:34:26.306125,2017-12-13 12:20:26.140379,10495789.459,-1.625,1.624,2.699,3.98,1.326,1.327,5.017,4.36
1299.0,2017-12-13 12:22:26.148150,2017-12-13 14:08:30.344925,10502273.664,-1.625,1.624,2.699,3.98,1.327,1.328,5.02,4.364
1300.0,2017-12-13 14:10:30.411448,2017-12-13 15:56:35.472085,10508758.791,-1.625,1.624,2.699,3.98,1.327,1.328,5.021,4.365
1301.0,2017-12-13 15:58:35.618025,2017-12-13 17:44:39.697645,10515243.017,-1.625,1.624,2.699,3.98,1.327,1.327,5.02,4.364
1302.0,2017-12-13 17:46:39.749531,2017-12-13 19:32:42.781390,10521726.1,-1.625,1.624,2.699,3.98,1.327,1.327,5.019,4.363
1303.0,2017-12-13 19:34:42.722091,2017-12-13 21:20:45.313318,10528208.632,-1.625,1.624,2.699,3.98,1.327,1.327,5.019,4.363
1304.0,2017-12-13 21:22:45.282615,2017-12-13 23:08:47.478158,10534690.797,-1.625,1.624,2.699,3.98,1.327,1.327,5.019,4.362
1305.0,2017-12-13 23:10:47.412921,2017-12-14 00:56:46.914064,10541170.233,-1.625,1.624,2.699,3.98,1.326,1.326,5.016,4.36
1306.0,2017-12-14 00:58:46.950790,2017-12-14 02:44:46.873618,10547650.193,-1.625,1.624,2.699,3.98,1.326,1.327,5.016,4.361
1307.0,2017-12-14 02:46:46.824808,2017-12-14 04:32:46.859297,10554130.178,-1.625,1.624,2.699,3.98,1.326,1.327,5.017,4.361
1308.0,2017-12-14 04:34:46.959927,2017-12-14 06:20:48.088772,10560611.408,-1.625,1.624,2.699,3.98,1.326,1.327,5.017,4.362
1309.0,2017-12-14 06:22:48.137420,2017-12-14 08:08:50.599827,10567093.919,-1.625,1.624,2.699,3.98,1.327,1.327,5.019,4.363
1310.0,2017-12-14 08:10:50.676618,2017-12-14 09:56:49.308955,10573572.628,-1.625,1.624,2.699,3.98,1.326,1.326,5.016,4.36
1311.0,2017-12-14 09:58:49.259238,2017-12-14 11:44:48.271904,10580051.591,-1.625,1.624,2.699,3.98,1.326,1.326,5.016,4.361
1312.0,2017-12-14 11:46:48.194664,2017-12-14 13:32:46.819671,10586530.139,-1.625,1.624,2.699,3.98,1.326,1.326,5.017,4.36
1313.0,2017-12-14 13:34:46.774961,2017-12-14 15:20:19.793667,10592983.113,-1.625,1.624,2.699,3.98,1.32,1.321,4.995,4.34
1314.0,2017-12-14 15:22:19.785640,2017-12-14 17:07:57.575731,10599440.895,-1.625,1.624,2.699,3.98,1.321,1.322,4.998,4.343
1315.0,2017-12-14 17:09:57.677704,2017-12-14 18:55:36.591962,10605899.911,-1.625,1.624,2.699,3.98,1.322,1.322,5.0,4.344
1316.0,2017-12-14 18:57:36.590020,2017-12-14 20:43:16.189424,10612359.508,-1.625,1.624,2.699,3.98,1.322,1.322,5.001,4.344
1317.0,2017-12-14 20:45:16.131809,2017-12-14 22:30:54.254891,10618817.574,-1.625,1.624,2.699,3.98,1.321,1.322,4.998,4.345
1318.0,2017-12-14 22:32:54.264208,2017-12-15 00:18:32.696221,10625276.015,-1.625,1.624,2.699,3.98,1.321,1.322,4.999,4.344
1319.0,2017-12-15 00:20:32.679493,2017-12-15 02:06:12.184095,10631735.503,-1.625,1.624,2.699,3.98,1.322,1.322,5.0,4.345
1320.0,2017-12-15 02:08:12.143015,2017-12-15 03:53:51.347853,10638194.667,-1.625,1.624,2.699,3.98,1.321,1.322,4.999,4.345
1321.0,2017-12-15 03:55:51.312825,2017-12-15 05:41:28.842792,10644652.162,-1.625,1.624,2.699,3.98,1.321,1.322,4.998,4.344
1322.0,2017-12-15 05:43:28.952268,2017-12-15 07:29:05.787706,10651109.107,-1.625,1.624,2.699,3.98,1.321,1.321,4.998,4.343
1323.0,2017-12-15 07:31:05.727367,2017-12-15 09:16:41.440876,10657564.76,-1.625,1.624,2.699,3.98,1.321,1.321,4.996,4.343
1324.0,2017-12-15 09:18:41.475180,2017-12-15 11:04:16.487922,10664019.807,-1.625,1.624,2.699,3.98,1.321,1.321,4.996,4.342
1325.0,2017-12-15 11:06:16.443859,2017-12-15 12:51:51.955257,10670475.274,-1.625,1.624,2.699,3.98,1.321,1.321,4.997,4.343
1326.0,2017-12-15 12:53:51.895778,2017-12-15 14:39:25.861134,10676929.18,-1.625,1.624,2.699,3.98,1.32,1.321,4.995,4.342
1327.0,2017-12-15 14:41:25.924569,2017-12-15 16:26:59.791902,10683383.111,-1.625,1.624,2.699,3.98,1.32,1.321,4.995,4.342
1328.0,2017-12-15 16:28:59.852802,2017-12-15 18:14:32.341494,10689835.661,-1.625,1.625,2.699,3.98,1.32,1.32,4.994,4.34
1329.0,2017-12-15 18:16:32.475674,2017-12-15 20:02:04.093977,10696287.413,-1.625,1.624,2.699,3.98,1.32,1.32,4.993,4.34
1330.0,2017-12-15 20:04:04.222342,2017-12-15 21:49:36.703547,10702740.023,-1.625,1.624,2.699,3.98,1.32,1.32,4.993,4.341
1331.0,2017-12-15 21:51:36.780498,2017-12-15 23:37:08.582043,10709191.901,-1.625,1.625,2.699,3.98,1.32,1.32,4.993,4.34
1332.0,2017-12-15 23:39:08.637388,2017-12-16 01:24:40.098976,10715643.418,-1.625,1.625,2.699,3.98,1.32,1.32,4.993,4.34
