Repository: Oliver191/MSc_Thesis_Predictive_Maintenance_Batteries

# MSc_Thesis_Predictive_Maintenance_Batteries
The GitHub repository accompanying the MSc Thesis at Esade written by Oliver Caspers regarding the topic “Predictive Maintenance for Lithium-Ion Batteries: Predicting the Remaining Useful Life (RUL) using Data-Driven Machine Learning based on Real-World Battery Datasets”.

SNL_Final.ipynb: The main Jupyter Notebook which contains the main code used to load, clean, and transform the SNL data. Four initial models are evaluated and a RF is chosen to be optimized. The RF is trained to predict the RUL on the training data and optimized using the validation data. Finally, the model is tested using independent testing data from UL.

File: SNL_Cycle_Timeseries_Data/SNL_18650_NMC_25C_20-80_0.5-0.5C_b_cycle_data.csv (part 4 of 11)
Cycle_Index,Start_Time,End_Time,Test_Time (s),Min_Current (A),Max_Current (A),Min_Voltage (V),Max_Voltage (V),Charge_Capacity (Ah),Discharge_Capacity (Ah),Charge_Energy (Wh),Discharge_Energy (Wh)
1028.0,2018-01-28 03:06:58.106979,2018-01-28 05:22:24.093077,9040944.373,-1.5,1.499,3.179,4.02,1.593,1.592,5.982,5.721
1029.0,2018-01-28 05:24:24.132424,2018-01-28 07:39:51.409026,9049191.689,-1.5,1.499,3.179,4.02,1.593,1.592,5.983,5.722
1030.0,2018-01-28 07:41:51.431604,2018-01-28 09:57:20.207477,9057440.487,-1.5,1.499,3.179,4.02,1.593,1.592,5.984,5.723
1031.0,2018-01-28 09:59:20.231714,2018-01-28 12:14:45.417264,9065685.697,-1.5,1.499,3.179,4.02,1.593,1.592,5.981,5.721
1032.0,2018-01-28 12:16:45.422189,2018-01-28 14:32:11.989595,9073932.27,-1.5,1.499,3.179,4.02,1.593,1.592,5.982,5.722
1033.0,2018-01-28 14:34:11.992254,2018-01-28 16:49:36.914894,9082177.195,-1.5,1.499,3.179,4.02,1.593,1.592,5.981,5.721
1034.0,2018-01-28 16:51:36.928680,2018-01-28 19:07:02.217266,9090422.497,-1.5,1.499,3.179,4.02,1.593,1.592,5.981,5.721
1035.0,2018-01-28 19:09:02.226849,2018-01-28 21:24:29.319667,9098669.6,-1.5,1.499,3.179,4.02,1.593,1.592,5.983,5.722
1036.0,2018-01-28 21:26:29.328303,2018-01-28 23:41:51.825946,9106912.106,-1.5,1.499,3.179,4.02,1.592,1.591,5.979,5.719
1037.0,2018-01-28 23:43:51.873011,2018-01-29 01:59:15.400319,9115155.68,-1.5,1.499,3.179,4.02,1.592,1.591,5.98,5.719
1038.0,2018-01-29 02:01:15.425054,2018-01-29 04:16:40.626237,9123400.906,-1.5,1.499,3.179,4.02,1.593,1.592,5.981,5.721
1039.0,2018-01-29 04:18:40.678189,2018-01-29 06:34:03.496574,9131643.777,-1.5,1.499,3.179,4.02,1.592,1.591,5.979,5.719
1040.0,2018-01-29 06:36:03.524815,2018-01-29 08:51:24.955463,9139885.235,-1.5,1.499,3.179,4.02,1.592,1.59,5.98,5.715
1041.0,2018-01-29 08:53:24.987051,2018-01-29 11:07:44.863407,9148065.143,-1.5,1.499,3.179,4.02,1.579,1.578,5.932,5.665
1042.0,2018-01-29 11:09:44.948539,2018-01-29 13:24:37.330259,9156277.61,-1.5,1.499,3.179,4.02,1.586,1.585,5.957,5.692
1043.0,2018-01-29 13:26:37.391652,2018-01-29 15:41:31.357554,9164491.638,-1.5,1.499,3.179,4.02,1.586,1.585,5.958,5.694
1044.0,2018-01-29 15:43:31.392393,2018-01-29 17:58:25.895058,9172706.175,-1.5,1.499,3.179,4.02,1.586,1.585,5.959,5.695
1045.0,2018-01-29 18:00:25.969558,2018-01-29 20:15:24.645732,9180924.926,-1.5,1.499,3.179,4.02,1.587,1.586,5.962,5.698
1046.0,2018-01-29 20:17:24.704233,2018-01-29 22:32:22.442109,9189142.722,-1.5,1.499,3.179,4.02,1.587,1.586,5.961,5.698
1047.0,2018-01-29 22:34:22.514489,2018-01-30 00:49:22.232895,9197362.513,-1.5,1.499,3.179,4.02,1.587,1.586,5.962,5.699
1048.0,2018-01-30 00:51:22.306637,2018-01-30 03:06:23.762654,9205584.043,-1.5,1.499,3.179,4.02,1.588,1.587,5.964,5.701
1049.0,2018-01-30 03:08:23.762843,2018-01-30 05:23:25.446401,9213805.726,-1.5,1.499,3.179,4.02,1.588,1.587,5.964,5.701
1050.0,2018-01-30 05:23:25.446527,2018-01-30 09:25:59.109442,9228359.389,-1.5,1.499,1.999,4.2,2.433,2.64,9.469,9.64
1051.0,2018-01-30 09:25:59.258748,2018-01-30 13:37:02.572552,9243422.853,-1.5,1.499,1.999,4.2,2.646,2.643,10.197,9.659
1052.0,2018-01-30 13:37:02.667254,2018-01-30 17:48:07.437698,9258487.718,-1.5,1.499,1.999,4.2,2.646,2.643,10.195,9.658
1053.0,2018-01-30 17:48:07.437814,2018-01-30 17:49:07.590475,9258547.87,0.0,0.0,2.716,2.726,0.0,0.0,0.0,0.0
1054.0,2018-01-31 08:45:29.031078,2018-01-31 12:55:59.239394,9273588.11,-1.5,1.499,1.999,4.2,2.637,2.645,10.2,9.651
1055.0,2018-01-31 12:55:59.301625,2018-01-31 17:06:15.882665,9288604.753,-1.5,1.499,1.999,4.2,2.649,2.643,10.217,9.645
1056.0,2018-01-31 17:06:15.914061,2018-01-31 21:16:19.793010,9303608.663,-1.5,1.499,1.998,4.2,2.645,2.64,10.203,9.638
1057.0,2018-01-31 21:16:19.793139,2018-02-01 02:56:15.255552,9324004.126,-1.5,1.499,2.715,4.2,3.965,3.781,15.037,13.719
1058.0,2018-02-01 02:58:15.311209,2018-02-01 05:14:40.761041,9332309.632,-1.5,1.499,3.179,4.02,1.606,1.603,6.034,5.734
1059.0,2018-02-01 05:16:40.816558,2018-02-01 07:32:54.750681,9340603.621,-1.5,1.499,3.179,4.02,1.604,1.601,6.026,5.725
1060.0,2018-02-01 07:34:54.802645,2018-02-01 09:48:14.931277,9348723.802,-1.5,1.499,3.179,4.02,1.568,1.564,5.893,5.577
1061.0,2018-02-01 09:50:14.989456,2018-02-01 12:05:16.545167,9356945.416,-1.5,1.499,3.179,4.02,1.589,1.586,5.973,5.666
1062.0,2018-02-01 12:07:16.597801,2018-02-01 14:22:09.540590,9365158.411,-1.5,1.499,3.179,4.02,1.587,1.584,5.966,5.661
1063.0,2018-02-01 14:24:09.594587,2018-02-01 16:38:53.220001,9373362.09,-1.5,1.499,3.179,4.02,1.585,1.582,5.959,5.656
1064.0,2018-02-01 16:40:53.274866,2018-02-01 18:55:46.778260,9381575.649,-1.5,1.499,3.179,4.02,1.587,1.584,5.965,5.668
1065.0,2018-02-01 18:57:46.832243,2018-02-01 21:12:33.422955,9389782.293,-1.5,1.499,3.179,4.02,1.586,1.583,5.96,5.663
1066.0,2018-02-01 21:14:33.474900,2018-02-01 23:29:14.096068,9397982.967,-1.5,1.499,3.179,4.02,1.584,1.582,5.954,5.661
1067.0,2018-02-01 23:31:14.149698,2018-02-02 01:45:47.761833,9406176.632,-1.5,1.499,3.179,4.02,1.583,1.58,5.949,5.657
1068.0,2018-02-02 01:47:47.808641,2018-02-02 04:02:14.204968,9414363.075,-1.5,1.499,3.179,4.02,1.581,1.579,5.943,5.652
1069.0,2018-02-02 04:04:14.241801,2018-02-02 06:18:35.420028,9422544.291,-1.5,1.499,3.179,4.02,1.58,1.578,5.938,5.65
1070.0,2018-02-02 06:20:35.446685,2018-02-02 08:34:47.178673,9430716.049,-1.5,1.499,3.179,4.02,1.579,1.575,5.935,5.641
1071.0,2018-02-02 08:36:47.228862,2018-02-02 10:50:06.103273,9438834.974,-1.5,1.499,3.179,4.02,1.566,1.565,5.891,5.6
1072.0,2018-02-02 10:52:06.159076,2018-02-02 13:05:20.907616,9446949.778,-1.5,1.499,3.179,4.02,1.566,1.564,5.888,5.597
1073.0,2018-02-02 13:07:20.965633,2018-02-02 15:20:52.629928,9455081.5,-1.5,1.499,3.179,4.02,1.569,1.568,5.901,5.612
1074.0,2018-02-02 15:22:52.683869,2018-02-02 17:36:28.194777,9463217.065,-1.5,1.499,3.179,4.02,1.57,1.569,5.903,5.616
1075.0,2018-02-02 17:38:28.254189,2018-02-02 19:52:00.292728,9471349.163,-1.5,1.499,3.179,4.02,1.569,1.568,5.901,5.613
1076.0,2018-02-02 19:54:00.352122,2018-02-02 22:07:32.546668,9479481.417,-1.5,1.499,3.179,4.02,1.569,1.568,5.901,5.614
1077.0,2018-02-02 22:09:32.606327,2018-02-03 00:23:00.785921,9487609.656,-1.5,1.5,3.179,4.02,1.568,1.567,5.898,5.611
1078.0,2018-02-03 00:25:00.839482,2018-02-03 02:38:27.317997,9495736.188,-1.5,1.499,3.179,4.02,1.568,1.567,5.896,5.611
1079.0,2018-02-03 02:40:27.378023,2018-02-03 04:53:54.651504,9503863.522,-1.5,1.499,3.179,4.02,1.568,1.567,5.897,5.612
1080.0,2018-02-03 04:55:54.703998,2018-02-03 07:09:18.696697,9511987.567,-1.5,1.499,3.179,4.02,1.567,1.566,5.894,5.609
1081.0,2018-02-03 07:11:18.751605,2018-02-03 09:24:43.514260,9520112.385,-1.5,1.499,3.179,4.02,1.568,1.566,5.894,5.611
1082.0,2018-02-03 09:26:43.573205,2018-02-03 11:40:05.782180,9528234.653,-1.5,1.5,3.179,4.02,1.567,1.566,5.893,5.608
1083.0,2018-02-03 11:42:05.825227,2018-02-03 13:55:26.345639,9536355.216,-1.5,1.499,3.179,4.02,1.567,1.566,5.891,5.608
1084.0,2018-02-03 13:57:26.401364,2018-02-03 16:10:44.884331,9544473.755,-1.5,1.499,3.179,4.02,1.566,1.565,5.89,5.606
1085.0,2018-02-03 16:12:44.949399,2018-02-03 18:26:01.826438,9552590.697,-1.5,1.499,3.179,4.02,1.566,1.565,5.888,5.605
1086.0,2018-02-03 18:28:01.866879,2018-02-03 20:41:19.819298,9560708.69,-1.5,1.499,3.179,4.02,1.566,1.565,5.889,5.606
1087.0,2018-02-03 20:43:19.868209,2018-02-03 22:56:35.587627,9568824.458,-1.5,1.499,3.179,4.02,1.566,1.565,5.887,5.605
1088.0,2018-02-03 22:58:35.641289,2018-02-04 01:11:52.276520,9576941.147,-1.5,1.499,3.179,4.02,1.566,1.565,5.888,5.606
1089.0,2018-02-04 01:13:52.336644,2018-02-04 03:27:05.327838,9585054.198,-1.5,1.499,3.179,4.02,1.565,1.564,5.885,5.603
1090.0,2018-02-04 03:29:05.388205,2018-02-04 05:42:18.942332,9593167.813,-1.5,1.499,3.179,4.02,1.565,1.564,5.885,5.604
1091.0,2018-02-04 05:44:19.003556,2018-02-04 07:57:30.654183,9601279.525,-1.5,1.499,3.179,4.02,1.565,1.564,5.884,5.602
1092.0,2018-02-04 07:59:30.713672,2018-02-04 10:12:39.953826,9609388.824,-1.5,1.499,3.179,4.02,1.564,1.563,5.882,5.601
1093.0,2018-02-04 10:14:40.007572,2018-02-04 12:27:48.049554,9617496.92,-1.5,1.499,3.179,4.02,1.564,1.563,5.881,5.6
1094.0,2018-02-04 12:29:48.095894,2018-02-04 14:42:57.121789,9625605.992,-1.5,1.499,3.179,4.02,1.564,1.563,5.882,5.601
1095.0,2018-02-04 14:44:57.161878,2018-02-04 16:58:03.988527,9633712.859,-1.5,1.499,3.179,4.02,1.564,1.563,5.88,5.599
1096.0,2018-02-04 17:00:04.050367,2018-02-04 19:13:10.545511,9641819.416,-1.5,1.499,3.179,4.02,1.564,1.563,5.88,5.599
1097.0,2018-02-04 19:15:10.597193,2018-02-04 21:28:17.540606,9649926.411,-1.5,1.499,3.179,4.02,1.564,1.563,5.88,5.6
1098.0,2018-02-04 21:30:17.582774,2018-02-04 23:43:22.726478,9658031.597,-1.5,1.499,3.179,4.02,1.564,1.562,5.879,5.598
1099.0,2018-02-04 23:45:22.787762,2018-02-05 01:58:26.437204,9666135.308,-1.5,1.499,3.179,4.02,1.563,1.562,5.878,5.597
1100.0,2018-02-05 02:00:26.483565,2018-02-05 04:13:28.479059,9674237.35,-1.5,1.499,3.179,4.02,1.563,1.562,5.877,5.596
1101.0,2018-02-05 04:15:28.539194,2018-02-05 06:28:30.061750,9682338.932,-1.5,1.499,3.179,4.02,1.563,1.562,5.876,5.596
1102.0,2018-02-05 06:30:30.103658,2018-02-05 08:43:29.269034,9690438.14,-1.5,1.499,3.179,4.02,1.563,1.561,5.876,5.592
1103.0,2018-02-05 08:45:29.332151,2018-02-05 10:57:54.037813,9698502.908,-1.5,1.499,3.179,4.02,1.555,1.554,5.849,5.563
1104.0,2018-02-05 10:59:54.096413,2018-02-05 13:12:03.531189,9706552.402,-1.5,1.5,3.179,4.02,1.552,1.55,5.84,5.548
1105.0,2018-02-05 13:14:03.574394,2018-02-05 15:25:19.016385,9714547.887,-1.5,1.499,3.179,4.02,1.54,1.54,5.794,5.506
1106.0,2018-02-05 15:27:19.064333,2018-02-05 17:40:22.351198,9722651.222,-1.5,1.499,3.179,4.02,1.563,1.562,5.877,5.599
1107.0,2018-02-05 17:42:22.406150,2018-02-05 19:55:29.667315,9730758.538,-1.5,1.499,3.179,4.02,1.564,1.563,5.88,5.602
1108.0,2018-02-05 19:57:29.713204,2018-02-05 22:10:39.394209,9738868.265,-1.5,1.499,3.179,4.02,1.564,1.563,5.882,5.604
1109.0,2018-02-05 22:12:39.434977,2018-02-06 00:25:51.372046,9746980.243,-1.5,1.499,3.179,4.02,1.565,1.564,5.884,5.606
1110.0,2018-02-06 00:27:51.426917,2018-02-06 02:41:01.657602,9755090.528,-1.5,1.499,3.179,4.02,1.564,1.563,5.882,5.605
1111.0,2018-02-06 02:43:01.708367,2018-02-06 04:56:13.305728,9763202.176,-1.5,1.499,3.179,4.02,1.565,1.564,5.883,5.606
1112.0,2018-02-06 04:58:13.354751,2018-02-06 07:11:25.011130,9771313.882,-1.5,1.499,3.179,4.02,1.565,1.564,5.883,5.606
1113.0,2018-02-06 07:13:25.058649,2018-02-06 09:26:35.539359,9779424.41,-1.5,1.499,3.179,4.02,1.564,1.563,5.882,5.605
1114.0,2018-02-06 09:28:35.598092,2018-02-06 11:41:46.414641,9787535.285,-1.5,1.499,3.179,4.02,1.565,1.564,5.882,5.606
1115.0,2018-02-06 11:43:46.471546,2018-02-06 13:56:58.666407,9795647.537,-1.5,1.499,3.179,4.02,1.565,1.564,5.884,5.607
1116.0,2018-02-06 13:58:58.698497,2018-02-06 16:12:08.395566,9803757.266,-1.5,1.499,3.179,4.02,1.564,1.563,5.881,5.605
1117.0,2018-02-06 16:14:08.472030,2018-02-06 18:27:18.433284,9811867.304,-1.5,1.499,3.179,4.02,1.564,1.563,5.882,5.605
1118.0,2018-02-06 18:29:18.473896,2018-02-06 20:42:28.160754,9819977.031,-1.5,1.499,3.179,4.02,1.564,1.563,5.882,5.605
1119.0,2018-02-06 20:44:28.243027,2018-02-06 22:57:37.934702,9828086.805,-1.5,1.499,3.179,4.02,1.564,1.563,5.881,5.605
1120.0,2018-02-06 22:59:37.980865,2018-02-07 01:12:47.131534,9836196.002,-1.5,1.499,3.179,4.02,1.564,1.563,5.881,5.605
1121.0,2018-02-07 01:14:47.171790,2018-02-07 03:27:54.686436,9844303.557,-1.5,1.499,3.179,4.02,1.564,1.563,5.88,5.604
1122.0,2018-02-07 03:29:54.718350,2018-02-07 05:43:02.089884,9852410.96,-1.5,1.499,3.179,4.02,1.564,1.563,5.879,5.604
1123.0,2018-02-07 05:45:02.144209,2018-02-07 07:58:10.029761,9860518.9,-1.5,1.499,3.179,4.02,1.564,1.563,5.88,5.604
1124.0,2018-02-07 08:00:10.107751,2018-02-07 10:13:18.884454,9868627.755,-1.5,1.499,3.179,4.02,1.564,1.563,5.881,5.605
1125.0,2018-02-07 10:15:18.924507,2018-02-07 12:28:22.382437,9876731.253,-1.5,1.499,3.179,4.02,1.563,1.562,5.876,5.601
1126.0,2018-02-07 12:30:22.446429,2018-02-07 14:43:27.386869,9884836.257,-1.5,1.499,3.179,4.02,1.563,1.562,5.878,5.602
1127.0,2018-02-07 14:45:27.434096,2018-02-07 16:58:33.649164,9892942.52,-1.5,1.499,3.179,4.02,1.564,1.563,5.879,5.603
1128.0,2018-02-07 17:00:33.685655,2018-02-07 19:13:40.362493,9901049.233,-1.5,1.499,3.179,4.02,1.564,1.563,5.879,5.603
1129.0,2018-02-07 19:15:40.434276,2018-02-07 21:28:44.479958,9909153.35,-1.5,1.499,3.179,4.02,1.563,1.562,5.877,5.601
1130.0,2018-02-07 21:30:44.537714,2018-02-07 23:43:47.836213,9917256.707,-1.5,1.499,3.179,4.02,1.563,1.562,5.876,5.601
1131.0,2018-02-07 23:45:47.878360,2018-02-08 01:58:48.521193,9925357.392,-1.5,1.499,3.179,4.02,1.562,1.561,5.875,5.599
1132.0,2018-02-08 02:00:48.606214,2018-02-08 04:13:51.896835,9933460.767,-1.5,1.499,3.179,4.02,1.563,1.562,5.876,5.601
1133.0,2018-02-08 04:15:51.966193,2018-02-08 06:28:55.944871,9941564.815,-1.5,1.499,3.179,4.02,1.563,1.562,5.877,5.601
1134.0,2018-02-08 06:30:56.031268,2018-02-08 08:43:58.032412,9949666.903,-1.5,1.499,3.179,4.02,1.563,1.562,5.876,5.6
1135.0,2018-02-08 08:45:58.059106,2018-02-08 10:58:58.416175,9957767.287,-1.5,1.499,3.179,4.02,1.563,1.561,5.876,5.595
1136.0,2018-02-08 11:00:58.462334,2018-02-08 13:13:33.050197,9965841.921,-1.5,1.499,3.179,4.02,1.557,1.556,5.856,5.576
1137.0,2018-02-08 13:15:33.097039,2018-02-08 15:28:13.873030,9973922.744,-1.5,1.499,3.179,4.02,1.558,1.557,5.86,5.582
1138.0,2018-02-08 15:30:13.898977,2018-02-08 17:36:46.236372,9981635.107,-1.5,1.499,3.179,4.02,1.486,1.476,5.586,5.243
1139.0,2018-02-08 17:38:46.276206,2018-02-08 19:45:21.734059,9989350.605,-1.5,1.499,3.179,4.02,1.482,1.481,5.592,5.263
1140.0,2018-02-08 19:47:21.809074,2018-02-08 21:54:00.798341,9997069.669,-1.5,1.499,3.179,4.02,1.483,1.482,5.595,5.266
1141.0,2018-02-08 21:56:00.828865,2018-02-09 00:02:41.728877,10004790.599,-1.5,1.499,3.179,4.02,1.483,1.482,5.596,5.268
1142.0,2018-02-09 00:04:41.780063,2018-02-09 02:11:25.252781,10012514.123,-1.5,1.499,3.179,4.02,1.484,1.483,5.598,5.27
1143.0,2018-02-09 02:13:25.297789,2018-02-09 04:20:07.726978,10020236.597,-1.5,1.499,3.179,4.02,1.484,1.483,5.597,5.269
1144.0,2018-02-09 04:22:07.764110,2018-02-09 06:28:52.427965,10027961.298,-1.5,1.499,3.179,4.02,1.484,1.483,5.599,5.271
1145.0,2018-02-09 06:30:52.491955,2018-02-09 08:37:37.865793,10035686.736,-1.5,1.499,3.179,4.02,1.484,1.483,5.599,5.272
1146.0,2018-02-09 08:39:37.895510,2018-02-09 10:46:23.606616,10043412.477,-1.5,1.499,3.179,4.02,1.484,1.483,5.599,5.272
1147.0,2018-02-09 10:48:23.633931,2018-02-09 12:55:10.652815,10051139.523,-1.5,1.499,3.179,4.02,1.485,1.484,5.6,5.273
1148.0,2018-02-09 12:57:10.710995,2018-02-09 15:03:57.416148,10058866.287,-1.5,1.499,3.179,4.02,1.484,1.484,5.6,5.273
1149.0,2018-02-09 15:05:57.473385,2018-02-09 17:12:43.676565,10066592.547,-1.5,1.499,3.179,4.02,1.484,1.484,5.599,5.273
1150.0,2018-02-09 17:14:43.700787,2018-02-09 19:21:32.995023,10074321.866,-1.5,1.499,3.179,4.02,1.485,1.484,5.602,5.275
1151.0,2018-02-09 19:23:33.053919,2018-02-09 21:30:20.385712,10082049.256,-1.5,1.499,3.179,4.02,1.485,1.484,5.6,5.274
1152.0,2018-02-09 21:32:20.444484,2018-02-09 23:39:08.869849,10089777.74,-1.5,1.5,3.179,4.02,1.485,1.484,5.601,5.275
1153.0,2018-02-09 23:41:08.930353,2018-02-10 01:47:57.046774,10097505.917,-1.5,1.499,3.179,4.02,1.485,1.484,5.601,5.275
1154.0,2018-02-10 01:49:57.077495,2018-02-10 03:56:43.228186,10105232.099,-1.5,1.499,3.179,4.02,1.484,1.483,5.599,5.273
1155.0,2018-02-10 03:58:43.288425,2018-02-10 06:05:32.060142,10112960.931,-1.5,1.499,3.179,4.02,1.485,1.484,5.601,5.275
1156.0,2018-02-10 06:07:32.122707,2018-02-10 08:14:20.257942,10120689.128,-1.5,1.499,3.179,4.02,1.485,1.484,5.601,5.275
1157.0,2018-02-10 08:16:20.305763,2018-02-10 10:23:08.584706,10128417.455,-1.5,1.499,3.179,4.02,1.485,1.484,5.601,5.275
1158.0,2018-02-10 10:25:08.665440,2018-02-10 12:31:57.133694,10136146.004,-1.5,1.499,3.179,4.02,1.485,1.484,5.601,5.275
1159.0,2018-02-10 12:33:57.184799,2018-02-10 14:40:45.813202,10143874.684,-1.5,1.499,3.179,4.02,1.485,1.484,5.601,5.275
1160.0,2018-02-10 14:42:45.866450,2018-02-10 16:49:37.030126,10151605.901,-1.5,1.499,3.179,4.02,1.485,1.485,5.603,5.278
1161.0,2018-02-10 16:51:37.089461,2018-02-10 18:58:25.016124,10159333.887,-1.5,1.499,3.179,4.02,1.485,1.484,5.601,5.275
1162.0,2018-02-10 19:00:25.045161,2018-02-10 21:07:12.974245,10167061.845,-1.5,1.499,3.179,4.02,1.485,1.484,5.601,5.275
1163.0,2018-02-10 21:09:13.004477,2018-02-10 23:16:01.840865,10174790.711,-1.5,1.499,3.179,4.02,1.485,1.484,5.601,5.276
1164.0,2018-02-10 23:18:01.873482,2018-02-11 01:24:49.340484,10182518.211,-1.5,1.499,3.179,4.02,1.485,1.484,5.6,5.275
1165.0,2018-02-11 01:26:49.404483,2018-02-11 03:33:38.715537,10190247.586,-1.5,1.499,3.179,4.02,1.485,1.484,5.602,5.276
1166.0,2018-02-11 03:35:38.751663,2018-02-11 05:42:25.881328,10197974.752,-1.5,1.499,3.179,4.02,1.485,1.484,5.6,5.275
1167.0,2018-02-11 05:44:25.917349,2018-02-11 07:51:13.859237,10205702.73,-1.5,1.499,3.179,4.02,1.485,1.484,5.601,5.275
1168.0,2018-02-11 07:53:13.896009,2018-02-11 10:00:03.277443,10213432.148,-1.5,1.499,3.179,4.02,1.485,1.484,5.602,5.276
1169.0,2018-02-11 10:02:03.317419,2018-02-11 12:08:52.486523,10221161.357,-1.5,1.499,3.179,4.02,1.485,1.484,5.601,5.276
1170.0,2018-02-11 12:10:52.529550,2018-02-11 14:17:42.579404,10228891.45,-1.5,1.499,3.179,4.02,1.485,1.484,5.602,5.277
1171.0,2018-02-11 14:19:42.657939,2018-02-11 16:26:32.904336,10236621.775,-1.5,1.499,3.179,4.02,1.485,1.484,5.602,5.277
1172.0,2018-02-11 16:28:32.956421,2018-02-11 18:35:21.430517,10244350.301,-1.5,1.499,3.179,4.02,1.485,1.484,5.601,5.276
1173.0,2018-02-11 18:37:21.515679,2018-02-11 20:44:12.087370,10252080.958,-1.5,1.499,3.179,4.02,1.485,1.484,5.602,5.278
1174.0,2018-02-11 20:46:12.146810,2018-02-11 22:53:01.166752,10259810.037,-1.5,1.499,3.179,4.02,1.485,1.484,5.601,5.276
1175.0,2018-02-11 22:55:01.228688,2018-02-12 01:01:49.817248,10267538.688,-1.5,1.499,3.179,4.02,1.485,1.484,5.601,5.276
1176.0,2018-02-12 01:03:49.881584,2018-02-12 03:10:38.254491,10275267.125,-1.5,1.499,3.179,4.02,1.485,1.484,5.601,5.276
1177.0,2018-02-12 03:12:38.288875,2018-02-12 05:19:24.697144,10282993.568,-1.499,1.499,3.179,4.02,1.484,1.483,5.599,5.274
1178.0,2018-02-12 05:21:24.761417,2018-02-12 07:28:14.322348,10290723.193,-1.5,1.499,3.179,4.02,1.485,1.484,5.602,5.277
1179.0,2018-02-12 07:30:14.390110,2018-02-12 09:37:12.171438,10298461.042,-1.5,1.499,3.179,4.02,1.485,1.488,5.6,5.301
1180.0,2018-02-12 09:39:12.248233,2018-02-12 11:49:05.002293,10306373.873,-1.5,1.499,3.179,4.02,1.523,1.522,5.737,5.437
1181.0,2018-02-12 11:51:05.050387,2018-02-12 14:00:56.279591,10314285.15,-1.5,1.499,3.179,4.02,1.524,1.521,5.74,5.431
1182.0,2018-02-12 14:00:56.279716,2018-02-12 17:57:55.551429,10328504.422,-1.5,1.499,1.999,4.2,2.401,2.61,9.384,9.497
1183.0,2018-02-12 17:57:55.704461,2018-02-12 22:04:00.235690,10343269.106,-1.5,1.499,1.999,4.2,2.616,2.614,10.116,9.52
1184.0,2018-02-12 22:04:00.238034,2018-02-13 02:10:07.902109,10358036.773,-1.5,1.499,1.999,4.2,2.616,2.614,10.115,9.522
1185.0,2018-02-13 02:10:07.902232,2018-02-13 02:11:08.036759,10358096.907,0.0,0.0,2.718,2.729,0.0,0.0,0.0,0.0
1186.0,2018-02-13 16:11:52.005162,2018-02-13 20:21:26.140992,10373081.048,-1.5,1.499,1.999,4.2,2.619,2.628,10.126,9.599
1187.0,2018-02-13 20:21:26.203536,2018-02-14 00:30:32.531455,10388027.439,-1.5,1.499,1.998,4.2,2.631,2.625,10.148,9.591
1188.0,2018-02-14 00:30:32.657323,2018-02-14 04:39:27.189582,10402962.097,-1.5,1.5,1.999,4.2,2.628,2.623,10.136,9.584
1189.0,2018-02-14 04:39:27.189690,2018-02-14 10:18:07.368304,10423282.276,-1.5,1.499,2.716,4.2,3.946,3.768,14.967,13.684
1190.0,2018-02-14 10:20:07.424291,2018-02-14 12:35:58.647883,10431553.555,-1.5,1.499,3.179,4.02,1.599,1.596,6.007,5.712
1191.0,2018-02-14 12:37:58.706924,2018-02-14 14:53:38.100076,10439813.007,-1.5,1.499,3.179,4.02,1.596,1.594,5.998,5.704
1192.0,2018-02-14 14:55:38.154317,2018-02-14 17:11:08.070954,10448062.978,-1.5,1.499,3.179,4.02,1.594,1.592,5.991,5.696
1193.0,2018-02-14 17:13:08.129057,2018-02-14 19:28:25.436586,10456300.344,-1.5,1.499,3.179,4.02,1.592,1.589,5.982,5.687
1194.0,2018-02-14 19:30:25.493314,2018-02-14 21:45:30.854404,10464525.762,-1.5,1.499,3.179,4.02,1.59,1.586,5.973,5.678
1195.0,2018-02-14 21:47:30.906209,2018-02-15 00:02:22.257553,10472737.165,-1.5,1.499,3.179,4.02,1.587,1.583,5.963,5.668
1196.0,2018-02-15 00:04:22.313081,2018-02-15 02:19:00.842409,10480935.75,-1.5,1.499,3.179,4.02,1.584,1.581,5.952,5.66
1197.0,2018-02-15 02:21:00.896396,2018-02-15 04:35:27.469484,10489122.377,-1.5,1.499,3.179,4.02,1.581,1.578,5.943,5.652
1198.0,2018-02-15 04:37:27.525975,2018-02-15 06:51:41.125502,10497296.033,-1.5,1.499,3.179,4.02,1.578,1.576,5.933,5.643
1199.0,2018-02-15 06:53:41.186547,2018-02-15 09:07:47.235787,10505462.143,-1.5,1.499,3.179,4.02,1.577,1.574,5.927,5.639
1200.0,2018-02-15 09:09:47.292086,2018-02-15 11:23:42.015604,10513616.923,-1.5,1.499,3.179,4.02,1.574,1.572,5.918,5.631
1201.0,2018-02-15 11:25:42.066532,2018-02-15 13:39:30.140955,10521765.048,-1.5,1.499,3.179,4.02,1.573,1.571,5.912,5.627
1202.0,2018-02-15 13:41:30.198754,2018-02-15 15:55:11.532799,10529906.44,-1.5,1.499,3.179,4.02,1.571,1.569,5.907,5.623
1203.0,2018-02-15 15:57:11.590102,2018-02-15 18:10:47.937806,10538042.845,-1.5,1.499,3.179,4.02,1.57,1.569,5.903,5.62
1204.0,2018-02-15 18:12:47.986307,2018-02-15 20:26:17.410214,10546172.317,-1.5,1.499,3.179,4.02,1.569,1.567,5.898,5.615
1205.0,2018-02-15 20:28:17.470057,2018-02-15 22:41:40.587705,10554295.495,-1.5,1.499,3.179,4.02,1.567,1.566,5.892,5.61
1206.0,2018-02-15 22:43:40.648538,2018-02-16 00:57:01.299015,10562416.206,-1.5,1.499,3.179,4.02,1.567,1.565,5.89,5.609
1207.0,2018-02-16 00:59:01.357085,2018-02-16 03:12:18.923521,10570533.831,-1.5,1.499,3.179,4.02,1.566,1.565,5.888,5.607
1208.0,2018-02-16 03:14:18.973558,2018-02-16 05:27:33.821204,10578648.728,-1.5,1.499,3.179,4.02,1.566,1.564,5.886,5.605
1209.0,2018-02-16 05:29:33.874484,2018-02-16 07:42:45.198300,10586760.106,-1.5,1.499,3.179,4.02,1.565,1.563,5.883,5.603
1210.0,2018-02-16 07:44:45.249368,2018-02-16 09:57:53.863791,10594868.771,-1.5,1.499,3.179,4.02,1.564,1.563,5.881,5.601
1211.0,2018-02-16 09:59:53.923875,2018-02-16 12:12:57.446768,10602972.354,-1.5,1.499,3.179,4.02,1.563,1.562,5.877,5.597
1212.0,2018-02-16 12:14:57.507315,2018-02-16 14:28:02.594191,10611077.501,-1.5,1.499,3.179,4.02,1.563,1.562,5.878,5.599
1213.0,2018-02-16 14:30:02.642281,2018-02-16 16:43:03.703712,10619178.611,-1.5,1.499,3.179,4.02,1.563,1.561,5.875,5.596
1214.0,2018-02-16 16:45:03.763868,2018-02-16 18:58:02.849776,10627277.757,-1.5,1.499,3.179,4.02,1.562,1.561,5.873,5.595
1215.0,2018-02-16 19:00:02.903389,2018-02-16 21:13:01.351424,10635376.259,-1.5,1.499,3.179,4.02,1.562,1.561,5.873,5.594
1216.0,2018-02-16 21:15:01.413298,2018-02-16 23:27:57.220798,10643472.128,-1.5,1.499,3.179,4.02,1.561,1.56,5.871,5.593
1217.0,2018-02-16 23:29:57.286533,2018-02-17 01:42:52.538960,10651567.446,-1.5,1.499,3.179,4.02,1.561,1.56,5.871,5.592
1218.0,2018-02-17 01:44:52.607258,2018-02-17 03:57:45.052328,10659659.96,-1.5,1.499,3.179,4.02,1.561,1.56,5.868,5.59
1219.0,2018-02-17 03:59:45.118827,2018-02-17 06:12:37.060499,10667751.968,-1.5,1.499,3.179,4.02,1.561,1.56,5.868,5.59
1220.0,2018-02-17 06:14:37.124492,2018-02-17 08:27:27.530578,10675842.438,-1.5,1.499,3.179,4.02,1.56,1.559,5.867,5.589
1221.0,2018-02-17 08:29:27.589483,2018-02-17 10:42:16.359436,10683931.267,-1.5,1.499,3.179,4.02,1.56,1.559,5.865,5.588
1222.0,2018-02-17 10:44:16.410596,2018-02-17 12:57:02.259255,10692017.166,-1.5,1.499,3.179,4.02,1.559,1.558,5.863,5.586
1223.0,2018-02-17 12:59:02.329446,2018-02-17 15:11:48.714872,10700103.622,-1.5,1.499,3.179,4.02,1.559,1.559,5.864,5.587
1224.0,2018-02-17 15:13:48.773184,2018-02-17 17:26:33.354626,10708188.262,-1.5,1.499,3.179,4.02,1.559,1.558,5.863,5.585
1225.0,2018-02-17 17:28:33.398288,2018-02-17 19:41:15.825544,10716270.733,-1.5,1.499,3.179,4.02,1.559,1.558,5.861,5.583
1226.0,2018-02-17 19:43:15.882285,2018-02-17 21:55:56.898478,10724351.806,-1.5,1.499,3.179,4.02,1.558,1.557,5.86,5.582
1227.0,2018-02-17 21:57:56.966429,2018-02-18 00:10:35.629540,10732430.537,-1.5,1.499,3.179,4.02,1.558,1.557,5.858,5.581
1228.0,2018-02-18 00:12:35.673276,2018-02-18 02:25:14.819157,10740509.726,-1.5,1.499,3.179,4.02,1.558,1.557,5.858,5.581
1229.0,2018-02-18 02:27:14.871015,2018-02-18 04:39:53.470882,10748588.378,-1.5,1.499,3.179,4.02,1.558,1.557,5.858,5.581
1230.0,2018-02-18 04:41:53.529793,2018-02-18 06:54:30.018234,10756664.925,-1.5,1.499,3.179,4.02,1.557,1.556,5.856,5.579
1231.0,2018-02-18 06:56:30.080735,2018-02-18 09:09:06.701294,10764741.609,-1.5,1.499,3.179,4.02,1.557,1.556,5.856,5.58
1232.0,2018-02-18 09:11:06.767474,2018-02-18 11:23:43.490023,10772818.397,-1.5,1.499,3.179,4.02,1.557,1.556,5.857,5.58
1233.0,2018-02-18 11:25:43.560274,2018-02-18 13:38:16.259331,10780891.167,-1.5,1.499,3.179,4.02,1.557,1.556,5.853,5.577
1234.0,2018-02-18 13:40:16.327183,2018-02-18 15:52:49.020584,10788963.928,-1.5,1.499,3.179,4.02,1.557,1.556,5.853,5.577
1235.0,2018-02-18 15:54:49.085664,2018-02-18 18:07:19.461412,10797034.369,-1.5,1.499,3.179,4.02,1.556,1.555,5.851,5.575
1236.0,2018-02-18 18:09:19.520057,2018-02-18 20:21:50.570949,10805105.478,-1.5,1.499,3.179,4.02,1.556,1.555,5.852,5.576
1237.0,2018-02-18 20:23:50.624295,2018-02-18 22:36:20.445813,10813175.353,-1.5,1.499,3.179,4.02,1.556,1.555,5.851,5.575
1238.0,2018-02-18 22:38:20.492198,2018-02-19 00:50:49.642737,10821244.55,-1.5,1.499,3.179,4.02,1.556,1.555,5.851,5.574
1239.0,2018-02-19 00:52:49.711622,2018-02-19 03:05:18.095435,10829313.003,-1.5,1.499,3.179,4.02,1.556,1.555,5.85,5.574
1240.0,2018-02-19 03:07:18.155053,2018-02-19 05:19:47.456844,10837382.364,-1.5,1.499,3.179,4.02,1.556,1.555,5.851,5.575
1241.0,2018-02-19 05:21:47.508088,2018-02-19 07:34:15.689893,10845450.597,-1.5,1.499,3.179,4.02,1.556,1.555,5.85,5.574
1242.0,2018-02-19 07:36:15.741432,2018-02-19 09:48:40.856471,10853515.764,-1.5,1.499,3.179,4.02,1.555,1.554,5.847,5.571
1243.0,2018-02-19 09:50:40.909002,2018-02-19 12:03:05.123156,10861580.03,-1.5,1.499,3.179,4.02,1.555,1.554,5.847,5.571
1244.0,2018-02-19 12:05:05.171715,2018-02-19 14:17:30.045910,10869644.953,-1.5,1.499,3.179,4.02,1.555,1.554,5.847,5.571
1245.0,2018-02-19 14:19:30.110613,2018-02-19 16:31:55.173177,10877710.08,-1.5,1.499,3.179,4.02,1.555,1.554,5.847,5.572
1246.0,2018-02-19 16:33:55.223136,2018-02-19 18:46:18.912594,10885773.82,-1.5,1.499,3.179,4.02,1.555,1.554,5.846,5.57
1247.0,2018-02-19 18:48:18.945515,2018-02-19 21:00:39.819824,10893834.727,-1.5,1.499,3.179,4.02,1.554,1.553,5.844,5.568
1248.0,2018-02-19 21:02:39.862239,2018-02-19 23:14:59.410925,10901894.318,-1.5,1.499,3.179,4.02,1.554,1.553,5.843,5.567
1249.0,2018-02-19 23:16:59.460834,2018-02-20 01:29:19.837849,10909954.745,-1.5,1.499,3.179,4.02,1.554,1.553,5.844,5.568
1250.0,2018-02-20 01:31:19.865182,2018-02-20 03:43:38.165580,10918013.073,-1.5,1.499,3.179,4.02,1.553,1.553,5.842,5.566
1251.0,2018-02-20 03:45:38.229680,2018-02-20 05:57:57.447356,10926072.355,-1.5,1.499,3.179,4.02,1.554,1.553,5.843,5.567
1252.0,2018-02-20 05:59:57.518374,2018-02-20 08:12:15.250168,10934130.157,-1.5,1.499,3.179,4.02,1.553,1.553,5.842,5.566
1253.0,2018-02-20 08:14:15.294548,2018-02-20 10:26:30.347448,10942185.255,-1.5,1.499,3.179,4.02,1.553,1.552,5.839,5.564
1254.0,2018-02-20 10:28:30.423191,2018-02-20 12:40:46.726952,10950241.634,-1.5,1.499,3.179,4.02,1.553,1.552,5.84,5.565
1255.0,2018-02-20 12:42:46.805182,2018-02-20 14:55:03.519453,10958298.427,-1.5,1.499,3.179,4.02,1.553,1.552,5.841,5.565
1256.0,2018-02-20 14:57:03.569305,2018-02-20 17:09:20.258571,10966355.166,-1.5,1.499,3.179,4.02,1.553,1.552,5.841,5.565
1257.0,2018-02-20 17:11:20.342288,2018-02-20 19:23:34.005335,10974408.913,-1.5,1.499,3.179,4.02,1.553,1.552,5.838,5.563
1258.0,2018-02-20 19:25:34.086965,2018-02-20 21:37:47.340116,10982462.247,-1.5,1.499,3.179,4.02,1.552,1.552,5.838,5.563
1259.0,2018-02-20 21:39:47.387681,2018-02-20 23:51:59.666401,10990514.574,-1.5,1.499,3.179,4.02,1.552,1.551,5.837,5.562
1260.0,2018-02-20 23:53:59.709818,2018-02-21 02:06:13.166963,10998568.074,-1.5,1.499,3.179,4.02,1.552,1.552,5.838,5.563
1261.0,2018-02-21 02:08:13.208096,2018-02-21 04:20:25.551587,11006620.459,-1.5,1.499,3.179,4.02,1.552,1.551,5.837,5.562
1262.0,2018-02-21 04:22:25.604023,2018-02-21 06:34:36.954759,11014671.862,-1.5,1.499,3.179,4.02,1.552,1.551,5.837,5.561
1263.0,2018-02-21 06:36:37.032590,2018-02-21 08:48:49.089196,11022723.996,-1.5,1.499,3.179,4.02,1.552,1.551,5.837,5.562
1264.0,2018-02-21 08:50:49.162422,2018-02-21 11:03:00.647459,11030775.555,-1.5,1.499,3.179,4.02,1.552,1.551,5.837,5.562
1265.0,2018-02-21 11:05:00.714750,2018-02-21 13:17:09.439203,11038824.346,-1.5,1.499,3.179,4.02,1.552,1.551,5.835,5.559
1266.0,2018-02-21 13:19:09.496262,2018-02-21 15:31:17.762121,11046872.669,-1.5,1.499,3.179,4.02,1.551,1.551,5.834,5.559
1267.0,2018-02-21 15:33:17.839379,2018-02-21 17:45:26.176788,11054921.084,-1.5,1.499,3.179,4.02,1.551,1.551,5.834,5.559
1268.0,2018-02-21 17:47:26.243123,2018-02-21 19:59:33.090088,11062967.997,-1.5,1.499,3.179,4.02,1.551,1.55,5.833,5.558
1269.0,2018-02-21 20:01:33.174366,2018-02-21 22:13:42.588765,11071017.496,-1.5,1.499,3.179,4.02,1.552,1.551,5.835,5.56
1270.0,2018-02-21 22:15:42.664410,2018-02-22 00:27:51.341516,11079066.249,-1.5,1.499,3.179,4.02,1.551,1.551,5.835,5.559
1271.0,2018-02-22 00:29:51.375483,2018-02-22 02:41:58.407211,11087113.314,-1.5,1.499,3.179,4.02,1.551,1.55,5.833,5.558
1272.0,2018-02-22 02:43:58.459455,2018-02-22 04:56:05.371967,11095160.279,-1.5,1.499,3.179,4.02,1.551,1.55,5.833,5.558
1273.0,2018-02-22 04:58:05.411332,2018-02-22 07:10:09.547866,11103204.455,-1.5,1.499,3.179,4.02,1.551,1.55,5.831,5.556
1274.0,2018-02-22 07:12:09.632149,2018-02-22 09:24:15.389505,11111250.297,-1.5,1.499,3.179,4.02,1.551,1.55,5.832,5.557
1275.0,2018-02-22 09:26:15.458922,2018-02-22 11:38:23.014477,11119297.922,-1.5,1.499,3.179,4.02,1.551,1.55,5.834,5.559
1276.0,2018-02-22 11:40:23.087490,2018-02-22 13:52:29.104159,11127344.011,-1.5,1.499,3.179,4.02,1.551,1.55,5.833,5.557
1277.0,2018-02-22 13:54:29.131368,2018-02-22 16:06:32.568041,11135387.475,-1.5,1.499,3.179,4.02,1.55,1.55,5.83,5.556
1278.0,2018-02-22 16:08:32.619690,2018-02-22 18:20:35.050990,11143429.958,-1.5,1.499,3.179,4.02,1.55,1.549,5.83,5.555
1279.0,2018-02-22 18:22:35.102386,2018-02-22 20:34:39.106131,11151474.013,-1.5,1.499,3.179,4.02,1.55,1.55,5.831,5.556
1280.0,2018-02-22 20:36:39.139771,2018-02-22 22:48:41.170927,11159516.078,-1.5,1.499,3.179,4.02,1.55,1.549,5.829,5.554
1281.0,2018-02-22 22:50:41.245944,2018-02-23 01:02:42.641056,11167557.548,-1.5,1.499,3.179,4.02,1.55,1.549,5.829,5.554
1282.0,2018-02-23 01:04:42.693604,2018-02-23 03:16:44.294145,11175599.201,-1.5,1.499,3.179,4.02,1.55,1.549,5.829,5.554
1283.0,2018-02-23 03:18:44.325150,2018-02-23 05:30:45.882404,11183640.79,-1.5,1.499,3.179,4.02,1.55,1.549,5.829,5.554
1284.0,2018-02-23 05:32:45.922849,2018-02-23 07:44:46.998915,11191681.906,-1.5,1.499,3.179,4.02,1.55,1.549,5.829,5.554
1285.0,2018-02-23 07:46:47.079463,2018-02-23 09:58:47.891716,11199722.799,-1.5,1.499,3.179,4.02,1.55,1.549,5.829,5.554
1286.0,2018-02-23 10:00:47.949218,2018-02-23 12:12:48.558962,11207763.466,-1.5,1.499,3.179,4.02,1.55,1.549,5.828,5.554
1287.0,2018-02-23 12:14:48.624334,2018-02-23 14:26:48.656999,11215803.564,-1.5,1.499,3.179,4.02,1.55,1.549,5.828,5.553
1288.0,2018-02-23 14:28:48.729320,2018-02-23 16:40:46.275408,11223841.183,-1.5,1.499,3.179,4.02,1.549,1.548,5.826,5.551
1289.0,2018-02-23 16:42:46.319544,2018-02-23 18:54:44.903200,11231879.81,-1.5,1.499,3.179,4.02,1.549,1.549,5.827,5.552
1290.0,2018-02-23 18:56:44.983151,2018-02-23 21:08:41.669287,11239916.577,-1.5,1.499,3.179,4.02,1.549,1.548,5.825,5.55
1291.0,2018-02-23 21:10:41.750582,2018-02-23 23:22:40.158827,11247955.066,-1.5,1.499,3.179,4.02,1.549,1.549,5.827,5.552
1292.0,2018-02-23 23:24:40.244859,2018-02-24 01:36:38.349249,11255993.256,-1.5,1.499,3.179,4.02,1.549,1.548,5.827,5.551
1293.0,2018-02-24 01:38:38.376309,2018-02-24 03:50:34.582419,11264029.49,-1.5,1.499,3.179,4.02,1.549,1.548,5.825,5.55
1294.0,2018-02-24 03:52:34.641703,2018-02-24 06:04:30.786724,11272065.694,-1.5,1.499,3.179,4.02,1.549,1.548,5.825,5.55
1295.0,2018-02-24 06:06:30.815443,2018-02-24 08:18:26.399593,11280101.307,-1.5,1.499,3.179,4.02,1.549,1.548,5.825,5.549
1296.0,2018-02-24 08:20:26.428224,2018-02-24 10:32:19.887179,11288134.794,-1.5,1.499,3.179,4.02,1.548,1.547,5.823,5.548
1297.0,2018-02-24 10:34:19.943550,2018-02-24 12:46:15.957671,11296170.865,-1.5,1.499,3.179,4.02,1.549,1.548,5.825,5.55
1298.0,2018-02-24 12:48:15.983109,2018-02-24 15:00:11.716794,11304206.624,-1.5,1.499,3.179,4.02,1.549,1.548,5.825,5.55
1299.0,2018-02-24 15:02:11.773821,2018-02-24 17:14:07.476586,11312242.384,-1.5,1.499,3.179,4.02,1.549,1.548,5.825,5.55
1300.0,2018-02-24 17:16:07.502256,2018-02-24 19:28:03.642274,11320278.55,-1.5,1.499,3.179,4.02,1.549,1.548,5.825,5.55
1301.0,2018-02-24 19:30:03.700038,2018-02-24 21:41:56.091886,11328310.999,-1.5,1.499,3.179,4.02,1.548,1.547,5.822,5.547
1302.0,2018-02-24 21:43:56.144043,2018-02-24 23:55:50.493607,11336345.401,-1.5,1.499,3.179,4.02,1.549,1.548,5.824,5.549
1303.0,2018-02-24 23:57:50.574661,2018-02-25 02:09:44.075981,11344378.983,-1.5,1.499,3.179,4.02,1.548,1.547,5.823,5.548
1304.0,2018-02-25 02:11:44.122319,2018-02-25 04:23:38.054223,11352412.961,-1.5,1.499,3.179,4.02,1.548,1.548,5.824,5.548
1305.0,2018-02-25 04:25:38.128794,2018-02-25 06:37:30.897798,11360445.805,-1.5,1.499,3.179,4.02,1.548,1.547,5.823,5.547
1306.0,2018-02-25 06:39:30.967211,2018-02-25 08:51:22.819734,11368477.727,-1.5,1.499,3.179,4.02,1.548,1.547,5.822,5.547
1307.0,2018-02-25 08:53:22.882863,2018-02-25 11:05:14.254552,11376509.162,-1.5,1.499,3.179,4.02,1.548,1.547,5.822,5.546
1308.0,2018-02-25 11:07:14.279202,2018-02-25 13:19:06.324275,11384541.232,-1.5,1.499,3.179,4.02,1.548,1.547,5.822,5.547
1309.0,2018-02-25 13:21:06.374353,2018-02-25 15:32:58.469973,11392573.377,-1.5,1.499,3.179,4.02,1.548,1.547,5.822,5.547
1310.0,2018-02-25 15:34:58.545538,2018-02-25 17:46:48.192212,11400603.099,-1.5,1.499,3.179,4.02,1.548,1.547,5.82,5.545
1311.0,2018-02-25 17:48:48.258154,2018-02-25 20:00:38.322469,11408633.23,-1.5,1.499,3.179,4.02,1.548,1.547,5.821,5.545
1312.0,2018-02-25 20:02:38.378775,2018-02-25 22:14:26.924377,11416661.832,-1.5,1.499,3.179,4.02,1.547,1.546,5.819,5.544
1313.0,2018-02-25 22:16:27.000325,2018-02-26 00:28:15.022844,11424689.93,-1.5,1.499,3.179,4.02,1.547,1.546,5.819,5.544
1314.0,2018-02-26 00:30:15.086187,2018-02-26 02:42:02.458505,11432717.366,-1.5,1.499,3.179,4.02,1.547,1.546,5.818,5.543
1315.0,2018-02-26 02:44:02.571065,2018-02-26 04:55:49.478945,11440744.386,-1.5,1.499,3.179,4.02,1.547,1.546,5.818,5.543
1316.0,2018-02-26 04:57:49.483395,2018-02-26 07:09:38.050130,11448772.957,-1.5,1.499,3.179,4.02,1.547,1.546,5.819,5.544
1317.0,2018-02-26 07:11:38.105616,2018-02-26 09:23:23.063414,11456797.971,-1.5,1.499,3.179,4.02,1.547,1.545,5.818,5.539
1318.0,2018-02-26 09:25:23.096425,2018-02-26 11:32:53.158286,11464568.066,-1.5,1.499,3.179,4.02,1.496,1.49,5.637,5.303
1319.0,2018-02-26 11:32:53.158419,2018-02-26 15:26:11.930570,11478566.838,-1.5,1.499,1.998,4.2,2.38,2.581,9.31,9.366
1320.0,2018-02-26 15:26:12.093405,2018-02-26 19:27:45.801299,11493060.709,-1.5,1.499,1.999,4.2,2.585,2.583,10.019,9.381
1321.0,2018-02-26 19:27:45.886587,2018-02-26 23:29:20.162356,11507555.07,-1.5,1.499,1.999,4.2,2.585,2.583,10.018,9.381
1322.0,2018-02-26 23:29:20.162472,2018-02-26 23:30:20.311437,11507615.219,0.0,0.0,2.721,2.731,0.0,0.0,0.0,0.0
1323.0,2018-03-06 15:21:33.013821,2018-03-06 19:26:16.347991,11522308.567,-1.5,1.499,1.999,4.2,2.584,2.604,10.032,9.48
1324.0,2018-03-06 19:26:16.473416,2018-03-06 23:31:09.728181,11537001.947,-1.5,1.499,1.999,4.2,2.608,2.601,10.087,9.473
1325.0,2018-03-06 23:31:09.760554,2018-03-07 03:35:52.611097,11551684.83,-1.5,1.499,1.998,4.2,2.605,2.6,10.073,9.469
1326.0,2018-03-07 03:35:52.611204,2018-03-07 09:04:27.676035,11571399.895,-1.5,1.499,2.716,4.2,3.821,3.642,14.505,13.16
1327.0,2018-03-07 09:06:27.732131,2018-03-07 11:18:33.565166,11579445.784,-1.5,1.499,3.179,4.02,1.552,1.549,5.841,5.52
1328.0,2018-03-07 11:20:33.618119,2018-03-07 13:32:26.946233,11587479.165,-1.5,1.499,3.179,4.02,1.549,1.546,5.832,5.511
1329.0,2018-03-07 13:34:27.003220,2018-03-07 15:46:09.066236,11595501.285,-1.5,1.499,3.179,4.02,1.547,1.544,5.824,5.502
1330.0,2018-03-07 15:48:09.124574,2018-03-07 17:59:37.332971,11603509.552,-1.5,1.499,3.179,4.02,1.544,1.541,5.814,5.492
1331.0,2018-03-07 18:01:37.385803,2018-03-07 20:12:52.738781,11611504.957,-1.5,1.499,3.179,4.02,1.542,1.538,5.804,5.483
1332.0,2018-03-07 20:14:52.796399,2018-03-07 22:25:52.675120,11619484.894,-1.5,1.499,3.179,4.02,1.538,1.535,5.792,5.472
1333.0,2018-03-07 22:27:52.728252,2018-03-08 00:38:41.252285,11627453.471,-1.5,1.499,3.179,4.02,1.536,1.533,5.783,5.465
1334.0,2018-03-08 00:40:41.305676,2018-03-08 02:51:16.665998,11635408.885,-1.5,1.499,3.179,4.02,1.533,1.53,5.773,5.456
1335.0,2018-03-08 02:53:16.722281,2018-03-08 05:03:42.179862,11643354.399,-1.5,1.499,3.179,4.02,1.531,1.528,5.765,5.45
1336.0,2018-03-08 05:05:42.230476,2018-03-08 07:15:58.051597,11651290.27,-1.5,1.499,3.179,4.02,1.529,1.526,5.757,5.444
1337.0,2018-03-08 07:17:58.112172,2018-03-08 09:28:07.289931,11659219.509,-1.5,1.499,3.179,4.02,1.527,1.525,5.751,5.44
1338.0,2018-03-08 09:30:07.339896,2018-03-08 11:40:10.075384,11667142.294,-1.5,1.499,3.179,4.02,1.526,1.524,5.746,5.436
1339.0,2018-03-08 11:42:10.133363,2018-03-08 13:52:08.062303,11675060.281,-1.5,1.499,3.179,4.02,1.525,1.523,5.742,5.433
1340.0,2018-03-08 13:54:08.120128,2018-03-08 16:04:00.183375,11682972.402,-1.5,1.499,3.179,4.02,1.523,1.522,5.738,5.429
1341.0,2018-03-08 16:06:00.239822,2018-03-08 18:15:48.772380,11690880.991,-1.5,1.499,3.179,4.02,1.523,1.521,5.735,5.427
1342.0,2018-03-08 18:17:48.825742,2018-03-08 20:27:34.774509,11698786.993,-1.5,1.499,3.179,4.02,1.522,1.521,5.733,5.425
1343.0,2018-03-08 20:29:34.836161,2018-03-08 22:39:17.144356,11706689.363,-1.5,1.499,3.179,4.02,1.521,1.52,5.73,5.423
1344.0,2018-03-08 22:41:17.192812,2018-03-09 00:50:54.739176,11714586.958,-1.5,1.499,3.179,4.02,1.52,1.519,5.726,5.42
1345.0,2018-03-09 00:52:54.797806,2018-03-09 03:02:33.131115,11722485.35,-1.5,1.499,3.179,4.02,1.52,1.519,5.727,5.42
1346.0,2018-03-09 03:04:33.185790,2018-03-09 05:14:07.823557,11730380.042,-1.5,1.499,3.179,4.02,1.52,1.518,5.724,5.418
1347.0,2018-03-09 05:16:07.883750,2018-03-09 07:25:37.594694,11738269.813,-1.5,1.499,3.179,4.02,1.519,1.517,5.72,5.414
1348.0,2018-03-09 07:27:37.652322,2018-03-09 09:37:06.452126,11746158.671,-1.5,1.499,3.179,4.02,1.518,1.517,5.719,5.414
1349.0,2018-03-09 09:39:06.506034,2018-03-09 11:48:30.579761,11754042.798,-1.5,1.499,3.179,4.02,1.517,1.516,5.715,5.41
1350.0,2018-03-09 11:50:30.637961,2018-03-09 13:59:55.172040,11761927.391,-1.5,1.499,3.179,4.02,1.517,1.516,5.716,5.411
1351.0,2018-03-09 14:01:55.234715,2018-03-09 16:11:15.153693,11769807.372,-1.5,1.499,3.179,4.02,1.516,1.515,5.712,5.407
1352.0,2018-03-09 16:13:15.213937,2018-03-09 18:22:36.205606,11777688.424,-1.5,1.499,3.179,4.02,1.517,1.516,5.713,5.408
1353.0,2018-03-09 18:24:36.264736,2018-03-09 20:33:51.692345,11785563.911,-1.5,1.499,3.179,4.02,1.516,1.514,5.709,5.404
1354.0,2018-03-09 20:35:51.741466,2018-03-09 22:45:07.711113,11793439.93,-1.5,1.499,3.179,4.02,1.516,1.515,5.709,5.405
1355.0,2018-03-09 22:47:07.751283,2018-03-10 00:56:21.671843,11801313.891,-1.5,1.499,3.179,4.02,1.515,1.514,5.707,5.403
1356.0,2018-03-10 00:58:21.731060,2018-03-10 03:07:34.064474,11809186.283,-1.499,1.499,3.179,4.02,1.515,1.514,5.706,5.402
1357.0,2018-03-10 03:09:34.108814,2018-03-10 05:18:46.662775,11817058.881,-1.5,1.499,3.179,4.02,1.515,1.514,5.706,5.402
1358.0,2018-03-10 05:20:46.723816,2018-03-10 07:29:55.060570,11824927.279,-1.5,1.499,3.179,4.02,1.514,1.513,5.703,5.399
1359.0,2018-03-10 07:31:55.131611,2018-03-10 09:41:05.081466,11832797.3,-1.5,1.499,3.179,4.02,1.514,1.513,5.704,5.401
1360.0,2018-03-10 09:43:05.133615,2018-03-10 11:52:12.296525,11840664.515,-1.5,1.499,3.179,4.02,1.514,1.513,5.702,5.399
1361.0,2018-03-10 11:54:12.356496,2018-03-10 14:03:19.347201,11848531.566,-1.5,1.499,3.179,4.02,1.514,1.513,5.702,5.399
1362.0,2018-03-10 14:05:19.414933,2018-03-10 16:14:25.234298,11856397.453,-1.5,1.499,3.179,4.02,1.514,1.512,5.701,5.398
