Repository: Oliver191/MSc_Thesis_Predictive_Maintenance_Batteries

# MSc_Thesis_Predictive_Maintenance_Batteries
The GitHub repository accompanying the MSc Thesis at Esade written by Oliver Caspers regarding the topic “Predictive Maintenance for Lithium-Ion Batteries: Predicting the Remaining Useful Life (RUL) using Data-Driven Machine Learning based on Real-World Battery Datasets”.

SNL_Final.ipynb: The main Jupyter Notebook which contains the main code used to load, clean, and transform the SNL data. Four initial models are evaluated and a RF is chosen to be optimized. The RF is trained to predict the RUL on the training data and optimized using the validation data. Finally, the model is tested using independent testing data from UL.

File: SNL_Cycle_Timeseries_Data/SNL_18650_NMC_25C_20-80_0.5-0.5C_c_cycle_data.csv (part 4 of 4)
Cycle_Index,Start_Time,End_Time,Test_Time (s),Min_Current (A),Max_Current (A),Min_Voltage (V),Max_Voltage (V),Charge_Capacity (Ah),Discharge_Capacity (Ah),Charge_Energy (Wh),Discharge_Energy (Wh)
1030.0,2017-12-18 20:06:37.375148,2017-12-18 22:10:01.049762,8888280.577,-1.499,1.499,3.179,4.02,1.442,1.442,5.447,5.112
1031.0,2017-12-18 22:12:01.217876,2017-12-19 00:15:25.106492,8895804.634,-1.499,1.499,3.179,4.02,1.442,1.442,5.446,5.112
1032.0,2017-12-19 00:17:25.163922,2017-12-19 02:20:48.112285,8903327.64,-1.499,1.499,3.179,4.02,1.441,1.442,5.446,5.111
1033.0,2017-12-19 02:22:48.150713,2017-12-19 04:26:12.499345,8910852.027,-1.499,1.499,3.179,4.02,1.442,1.442,5.447,5.112
1034.0,2017-12-19 04:28:12.552462,2017-12-19 06:31:34.961663,8918374.489,-1.499,1.499,3.179,4.02,1.441,1.442,5.445,5.111
1035.0,2017-12-19 06:33:34.901098,2017-12-19 08:36:58.836891,8925898.365,-1.499,1.499,3.179,4.02,1.442,1.442,5.446,5.112
1036.0,2017-12-19 08:38:58.825078,2017-12-19 10:42:05.399306,8933404.927,-1.499,1.499,3.179,4.02,1.438,1.438,5.432,5.097
1037.0,2017-12-19 10:44:05.385351,2017-12-19 12:47:32.938924,8940932.467,-1.499,1.499,3.179,4.02,1.442,1.443,5.449,5.116
1038.0,2017-12-19 12:49:33.096785,2017-12-19 15:11:18.254799,8949557.782,-1.5,1.499,1.999,4.02,1.444,1.649,5.455,5.712
1039.0,2017-12-19 15:11:18.254924,2017-12-19 19:11:34.580481,8963974.108,-1.5,1.499,1.998,4.2,2.564,2.569,9.97,9.324
1040.0,2017-12-19 19:11:34.674342,2017-12-19 23:11:22.565043,8978362.093,-1.5,1.499,1.999,4.2,2.573,2.568,9.983,9.325
1041.0,2017-12-19 23:11:22.689863,2017-12-20 03:11:08.253947,8992747.782,-1.5,1.499,1.999,4.2,2.57,2.566,9.972,9.321
1042.0,2017-12-20 03:11:08.254070,2017-12-20 03:12:08.344409,8992807.872,0.0,0.0,2.754,2.766,0.0,0.0,0.0,0.0
1043.0,2017-12-20 10:19:06.003723,2017-12-20 14:24:00.126544,9007511.999,-1.5,1.5,1.999,4.2,2.583,2.587,10.012,9.449
1044.0,2017-12-20 14:24:00.251463,2017-12-20 18:28:26.585628,9022178.458,-1.5,1.499,1.998,4.2,2.589,2.584,10.016,9.438
1045.0,2017-12-20 18:28:26.616970,2017-12-20 22:32:25.850517,9036817.723,-1.5,1.499,1.999,4.2,2.584,2.58,9.996,9.425
1046.0,2017-12-20 22:32:25.850641,2017-12-21 04:01:52.961388,9056584.833,-1.499,1.499,2.75,4.2,3.822,3.662,14.519,13.261
1047.0,2017-12-21 04:03:53.016321,2017-12-21 06:16:17.195710,9064649.068,-1.5,1.499,3.179,4.02,1.555,1.553,5.853,5.545
1048.0,2017-12-21 06:18:17.249713,2017-12-21 08:30:26.332032,9072698.204,-1.5,1.499,3.179,4.02,1.552,1.551,5.841,5.535
1049.0,2017-12-21 08:32:26.384430,2017-12-21 10:44:25.572213,9080737.444,-1.5,1.499,3.179,4.02,1.55,1.549,5.833,5.528
1050.0,2017-12-21 10:46:25.630141,2017-12-21 12:58:15.086806,9088766.959,-1.499,1.499,3.179,4.02,1.548,1.547,5.826,5.521
1051.0,2017-12-21 13:00:15.142554,2017-12-21 15:11:53.055598,9096784.928,-1.499,1.499,3.179,4.02,1.545,1.544,5.817,5.512
1052.0,2017-12-21 15:13:53.113522,2017-12-21 17:25:22.008067,9104793.88,-1.5,1.499,3.179,4.02,1.543,1.542,5.81,5.506
1053.0,2017-12-21 17:27:22.061507,2017-12-21 19:38:41.407639,9112793.28,-1.499,1.499,3.179,4.02,1.541,1.54,5.803,5.5
1054.0,2017-12-21 19:40:41.464693,2017-12-21 21:51:52.200142,9120784.072,-1.5,1.499,3.179,4.02,1.539,1.538,5.796,5.494
1055.0,2017-12-21 21:53:52.254636,2017-12-22 00:04:55.344224,9128767.216,-1.499,1.499,3.179,4.02,1.538,1.537,5.79,5.488
1056.0,2017-12-22 00:06:55.398993,2017-12-22 02:17:51.348229,9136743.22,-1.499,1.499,3.179,4.02,1.536,1.535,5.784,5.484
1057.0,2017-12-22 02:19:51.400092,2017-12-22 04:30:39.701943,9144711.574,-1.499,1.499,3.179,4.02,1.535,1.534,5.778,5.479
1058.0,2017-12-22 04:32:39.753807,2017-12-22 06:43:20.915659,9152672.788,-1.499,1.499,3.179,4.02,1.533,1.532,5.773,5.474
1059.0,2017-12-22 06:45:20.971728,2017-12-22 08:55:53.737211,9160625.609,-1.5,1.499,3.179,4.02,1.531,1.531,5.766,5.468
1060.0,2017-12-22 08:57:53.797081,2017-12-22 11:08:20.079612,9168571.952,-1.5,1.499,3.179,4.02,1.53,1.529,5.761,5.463
1061.0,2017-12-22 11:10:20.129642,2017-12-22 13:20:40.786369,9176512.658,-1.499,1.499,3.179,4.02,1.529,1.528,5.757,5.46
1062.0,2017-12-22 13:22:40.838373,2017-12-22 15:32:55.795648,9184447.668,-1.5,1.499,3.179,4.02,1.528,1.527,5.752,5.456
1063.0,2017-12-22 15:34:55.856053,2017-12-22 17:45:05.658097,9192377.53,-1.499,1.499,3.179,4.02,1.526,1.526,5.748,5.452
1064.0,2017-12-22 17:47:05.718542,2017-12-22 19:57:09.692287,9200301.564,-1.499,1.499,3.179,4.02,1.525,1.525,5.744,5.448
1065.0,2017-12-22 19:59:09.743612,2017-12-22 22:09:09.776332,9208221.648,-1.499,1.499,3.179,4.02,1.524,1.524,5.74,5.446
1066.0,2017-12-22 22:11:09.827719,2017-12-23 00:21:09.360275,9216141.232,-1.499,1.499,3.179,4.02,1.524,1.524,5.74,5.445
1067.0,2017-12-23 00:23:09.410616,2017-12-23 02:33:04.081893,9224055.954,-1.499,1.499,3.179,4.02,1.523,1.523,5.736,5.442
1068.0,2017-12-23 02:35:04.138772,2017-12-23 04:44:57.651693,9231969.524,-1.499,1.499,3.179,4.02,1.523,1.523,5.736,5.441
1069.0,2017-12-23 04:46:57.713488,2017-12-23 06:56:46.486948,9239878.359,-1.499,1.499,3.179,4.02,1.522,1.522,5.732,5.438
1070.0,2017-12-23 06:58:46.546073,2017-12-23 09:08:31.265916,9247783.138,-1.499,1.499,3.179,4.02,1.521,1.521,5.728,5.435
1071.0,2017-12-23 09:10:31.315772,2017-12-23 11:20:14.971179,9255686.843,-1.499,1.499,3.179,4.02,1.521,1.521,5.728,5.435
1072.0,2017-12-23 11:22:15.025495,2017-12-23 13:31:54.282498,9263586.155,-1.5,1.499,3.179,4.02,1.52,1.52,5.724,5.432
1073.0,2017-12-23 13:33:54.334553,2017-12-23 15:43:29.899372,9271481.771,-1.5,1.499,3.179,4.02,1.519,1.519,5.722,5.429
1074.0,2017-12-23 15:45:29.942797,2017-12-23 17:55:03.834075,9279375.706,-1.499,1.499,3.179,4.02,1.519,1.519,5.72,5.428
1075.0,2017-12-23 17:57:03.897340,2017-12-23 20:06:36.328370,9287268.2,-1.499,1.499,3.179,4.02,1.518,1.519,5.719,5.427
1076.0,2017-12-23 20:08:36.377897,2017-12-23 22:18:06.718704,9295158.591,-1.5,1.499,3.179,4.02,1.518,1.518,5.717,5.426
1077.0,2017-12-23 22:20:06.782444,2017-12-24 00:29:33.495281,9303045.367,-1.5,1.499,3.179,4.02,1.517,1.517,5.715,5.423
1078.0,2017-12-24 00:31:33.536165,2017-12-24 02:40:58.266044,9310930.138,-1.499,1.499,3.179,4.02,1.517,1.517,5.713,5.422
1079.0,2017-12-24 02:42:58.312156,2017-12-24 04:52:20.364502,9318812.237,-1.499,1.499,3.179,4.02,1.516,1.516,5.711,5.42
1080.0,2017-12-24 04:54:20.411418,2017-12-24 07:03:42.028406,9326693.9,-1.5,1.499,3.179,4.02,1.516,1.516,5.711,5.42
1081.0,2017-12-24 07:05:42.075679,2017-12-24 09:15:01.474471,9334573.347,-1.499,1.499,3.179,4.02,1.516,1.516,5.709,5.418
1082.0,2017-12-24 09:17:01.518167,2017-12-24 11:26:18.597183,9342450.469,-1.5,1.499,3.179,4.02,1.515,1.515,5.707,5.416
1083.0,2017-12-24 11:28:18.664995,2017-12-24 13:37:32.386404,9350324.258,-1.5,1.499,3.179,4.02,1.515,1.515,5.705,5.413
1084.0,2017-12-24 13:39:32.441703,2017-12-24 15:48:45.574416,9358197.446,-1.5,1.499,3.179,4.02,1.514,1.515,5.704,5.413
1085.0,2017-12-24 15:50:45.615973,2017-12-24 17:59:57.784548,9366069.657,-1.499,1.499,3.179,4.02,1.514,1.514,5.703,5.413
1086.0,2017-12-24 18:01:57.842129,2017-12-24 20:11:09.949231,9373941.821,-1.5,1.499,3.179,4.02,1.514,1.514,5.704,5.413
1087.0,2017-12-24 20:13:09.991914,2017-12-24 22:22:18.318129,9381810.19,-1.5,1.499,3.179,4.02,1.513,1.514,5.7,5.41
1088.0,2017-12-24 22:24:18.370269,2017-12-25 00:33:26.497998,9389678.37,-1.499,1.499,3.179,4.02,1.513,1.514,5.701,5.41
1089.0,2017-12-25 00:35:26.559829,2017-12-25 02:44:31.924568,9397543.797,-1.5,1.499,3.179,4.02,1.513,1.513,5.698,5.408
1090.0,2017-12-25 02:46:31.991378,2017-12-25 04:55:38.241225,9405410.113,-1.499,1.499,3.179,4.02,1.513,1.513,5.699,5.409
1091.0,2017-12-25 04:57:38.283179,2017-12-25 07:06:40.264917,9413272.137,-1.499,1.499,3.179,4.02,1.512,1.512,5.696,5.405
1092.0,2017-12-25 07:08:40.306305,2017-12-25 09:17:40.224262,9421132.096,-1.5,1.499,3.179,4.02,1.512,1.512,5.694,5.404
1093.0,2017-12-25 09:19:40.293256,2017-12-25 11:28:38.609742,9428990.482,-1.5,1.499,3.179,4.02,1.511,1.512,5.693,5.403
1094.0,2017-12-25 11:30:38.672230,2017-12-25 13:39:34.257292,9436846.129,-1.5,1.499,3.179,4.02,1.511,1.511,5.691,5.401
1095.0,2017-12-25 13:41:34.309097,2017-12-25 15:50:32.153555,9444704.026,-1.5,1.499,3.179,4.02,1.511,1.512,5.693,5.403
1096.0,2017-12-25 15:52:32.198136,2017-12-25 18:01:28.028100,9452559.9,-1.5,1.499,3.179,4.02,1.511,1.511,5.691,5.401
1097.0,2017-12-25 18:03:28.093069,2017-12-25 20:12:21.276822,9460413.149,-1.499,1.499,3.179,4.02,1.51,1.511,5.689,5.399
1098.0,2017-12-25 20:14:21.327163,2017-12-25 22:23:13.856905,9468265.729,-1.499,1.499,3.179,4.02,1.51,1.51,5.688,5.398
1099.0,2017-12-25 22:25:13.922644,2017-12-26 00:34:03.670199,9476115.542,-1.499,1.499,3.179,4.02,1.509,1.51,5.686,5.396
1100.0,2017-12-26 00:36:03.715643,2017-12-26 02:44:53.173542,9483965.046,-1.5,1.499,3.179,4.02,1.509,1.51,5.686,5.396
1101.0,2017-12-26 02:46:53.229497,2017-12-26 04:55:39.769941,9491811.642,-1.5,1.499,3.179,4.02,1.509,1.509,5.684,5.394
1102.0,2017-12-26 04:57:39.831726,2017-12-26 07:06:29.571965,9499661.444,-1.5,1.499,3.179,4.02,1.509,1.51,5.687,5.396
1103.0,2017-12-26 07:08:29.613536,2017-12-26 09:17:14.125082,9507505.997,-1.5,1.499,3.179,4.02,1.508,1.509,5.682,5.392
1104.0,2017-12-26 09:19:14.169109,2017-12-26 11:27:56.935729,9515348.808,-1.5,1.499,3.179,4.02,1.508,1.508,5.681,5.391
1105.0,2017-12-26 11:29:56.979652,2017-12-26 13:38:40.027010,9523191.899,-1.5,1.499,3.179,4.02,1.508,1.508,5.681,5.391
1106.0,2017-12-26 13:40:40.101895,2017-12-26 15:49:22.087566,9531033.96,-1.5,1.499,3.179,4.02,1.508,1.508,5.681,5.391
1107.0,2017-12-26 15:51:22.161271,2017-12-26 18:00:01.548923,9538873.421,-1.499,1.499,3.179,4.02,1.507,1.508,5.678,5.389
1108.0,2017-12-26 18:02:01.616472,2017-12-26 20:10:41.273794,9546713.146,-1.5,1.499,3.179,4.02,1.507,1.508,5.679,5.389
1109.0,2017-12-26 20:12:41.335999,2017-12-26 22:21:19.670474,9554551.543,-1.5,1.499,3.179,4.02,1.507,1.507,5.678,5.388
1110.0,2017-12-26 22:23:19.725163,2017-12-27 00:31:58.294611,9562390.167,-1.5,1.499,3.179,4.02,1.507,1.508,5.678,5.388
1111.0,2017-12-27 00:33:58.373451,2017-12-27 02:42:34.491129,9570226.363,-1.499,1.499,3.179,4.02,1.507,1.507,5.676,5.386
1112.0,2017-12-27 02:44:34.527659,2017-12-27 04:53:10.872541,9578062.745,-1.499,1.499,3.179,4.02,1.507,1.507,5.676,5.386
1113.0,2017-12-27 04:55:10.898319,2017-12-27 07:03:46.629128,9585898.501,-1.499,1.499,3.179,4.02,1.507,1.507,5.676,5.386
1114.0,2017-12-27 07:05:46.705907,2017-12-27 09:14:20.850208,9593732.722,-1.499,1.499,3.179,4.02,1.506,1.507,5.674,5.385
1115.0,2017-12-27 09:16:20.912421,2017-12-27 11:24:55.152990,9601567.025,-1.5,1.499,3.179,4.02,1.506,1.507,5.675,5.385
1116.0,2017-12-27 11:26:55.232243,2017-12-27 13:35:28.600257,9609400.472,-1.499,1.499,3.179,4.02,1.506,1.506,5.674,5.384
1117.0,2017-12-27 13:37:28.663874,2017-12-27 15:46:00.469881,9617232.342,-1.5,1.499,3.179,4.02,1.506,1.506,5.673,5.383
1118.0,2017-12-27 15:48:00.515433,2017-12-27 17:56:33.440932,9625065.313,-1.499,1.499,3.179,4.02,1.506,1.506,5.674,5.384
1119.0,2017-12-27 17:58:33.501325,2017-12-27 20:07:05.301072,9632897.173,-1.5,1.499,3.179,4.02,1.506,1.506,5.673,5.383
1120.0,2017-12-27 20:09:05.343233,2017-12-27 22:17:36.418159,9640728.29,-1.499,1.499,3.179,4.02,1.506,1.506,5.672,5.383
1121.0,2017-12-27 22:19:36.472413,2017-12-28 00:28:04.915539,9648556.788,-1.499,1.499,3.179,4.02,1.505,1.505,5.67,5.38
1122.0,2017-12-28 00:30:04.946133,2017-12-28 02:38:32.497708,9656384.37,-1.5,1.499,3.179,4.02,1.505,1.505,5.669,5.38
1123.0,2017-12-28 02:40:32.534643,2017-12-28 04:48:58.973940,9664210.846,-1.499,1.499,3.179,4.02,1.505,1.505,5.669,5.379
1124.0,2017-12-28 04:50:59.015082,2017-12-28 06:59:24.837920,9672036.71,-1.499,1.499,3.179,4.02,1.504,1.505,5.668,5.379
1125.0,2017-12-28 07:01:24.913664,2017-12-28 09:09:47.493481,9679859.366,-1.5,1.499,3.179,4.02,1.504,1.504,5.665,5.376
1126.0,2017-12-28 09:11:47.536424,2017-12-28 11:20:12.207007,9687684.079,-1.499,1.499,3.179,4.02,1.504,1.505,5.667,5.378
1127.0,2017-12-28 11:22:12.282808,2017-12-28 13:30:36.487340,9695508.359,-1.499,1.499,3.179,4.02,1.504,1.505,5.667,5.378
1128.0,2017-12-28 13:32:36.564036,2017-12-28 15:40:59.582986,9703331.455,-1.5,1.499,3.179,4.02,1.504,1.504,5.666,5.377
1129.0,2017-12-28 15:42:59.627239,2017-12-28 17:51:23.331702,9711155.204,-1.499,1.499,3.179,4.02,1.504,1.504,5.667,5.377
1130.0,2017-12-28 17:53:23.407202,2017-12-28 20:01:47.174054,9718979.046,-1.499,1.499,3.179,4.02,1.504,1.504,5.667,5.377
1131.0,2017-12-28 20:03:47.249640,2017-12-28 22:12:09.391265,9726801.263,-1.499,1.499,3.179,4.02,1.504,1.504,5.665,5.376
1132.0,2017-12-28 22:14:09.433096,2017-12-29 00:22:28.226815,9734620.099,-1.499,1.499,3.179,4.02,1.503,1.503,5.663,5.373
1133.0,2017-12-29 00:24:28.260725,2017-12-29 02:32:49.881811,9742441.754,-1.499,1.499,3.179,4.02,1.504,1.504,5.665,5.376
1134.0,2017-12-29 02:34:49.912173,2017-12-29 04:43:10.339083,9750262.211,-1.5,1.499,3.179,4.02,1.503,1.504,5.664,5.375
1135.0,2017-12-29 04:45:10.395634,2017-12-29 06:53:30.092755,9758081.965,-1.5,1.499,3.179,4.02,1.503,1.504,5.663,5.374
1136.0,2017-12-29 06:55:30.142547,2017-12-29 09:03:46.294912,9765898.167,-1.499,1.499,3.179,4.02,1.502,1.503,5.66,5.372
1137.0,2017-12-29 09:05:46.363922,2017-12-29 11:14:02.680004,9773714.552,-1.499,1.499,3.179,4.02,1.502,1.503,5.661,5.372
1138.0,2017-12-29 11:16:02.736815,2017-12-29 13:24:19.121947,9781530.994,-1.5,1.499,3.179,4.02,1.503,1.503,5.661,5.372
1139.0,2017-12-29 13:26:19.198248,2017-12-29 15:34:35.216453,9789347.088,-1.499,1.499,3.179,4.02,1.502,1.503,5.661,5.371
1140.0,2017-12-29 15:36:35.248752,2017-12-29 17:44:49.492013,9797161.364,-1.499,1.499,3.179,4.02,1.502,1.502,5.659,5.37
1141.0,2017-12-29 17:46:49.571563,2017-12-29 19:55:03.721235,9804975.593,-1.499,1.499,3.179,4.02,1.502,1.502,5.659,5.37
1142.0,2017-12-29 19:57:03.785495,2017-12-29 22:05:16.842202,9812788.714,-1.499,1.499,3.179,4.02,1.502,1.502,5.658,5.369
1143.0,2017-12-29 22:07:16.920059,2017-12-30 00:15:30.161167,9820602.033,-1.499,1.499,3.179,4.02,1.502,1.502,5.659,5.369
1144.0,2017-12-30 00:17:30.222447,2017-12-30 02:25:44.428573,9828416.301,-1.5,1.499,3.179,4.02,1.502,1.503,5.659,5.37
1145.0,2017-12-30 02:27:44.505379,2017-12-30 04:35:56.900212,9836228.772,-1.499,1.499,3.179,4.02,1.502,1.502,5.658,5.368
1146.0,2017-12-30 04:37:56.927456,2017-12-30 06:46:08.472201,9844040.344,-1.5,1.499,3.179,4.02,1.501,1.502,5.657,5.368
1147.0,2017-12-30 06:48:08.542059,2017-12-30 08:56:18.109928,9851849.982,-1.499,1.499,3.179,4.02,1.501,1.502,5.656,5.366
1148.0,2017-12-30 08:58:18.188200,2017-12-30 11:06:29.835720,9859661.708,-1.5,1.499,3.179,4.02,1.502,1.502,5.658,5.368
1149.0,2017-12-30 11:08:29.894492,2017-12-30 13:16:39.721651,9867471.594,-1.5,1.499,3.179,4.02,1.501,1.502,5.656,5.367
1150.0,2017-12-30 13:18:39.789407,2017-12-30 15:26:46.165001,9875278.037,-1.5,1.499,3.179,4.02,1.5,1.501,5.653,5.364
1151.0,2017-12-30 15:28:46.204590,2017-12-30 17:36:52.180343,9883084.052,-1.5,1.499,3.179,4.02,1.5,1.501,5.653,5.364
1152.0,2017-12-30 17:38:52.222454,2017-12-30 19:46:58.547575,9890890.42,-1.5,1.499,3.179,4.02,1.5,1.501,5.653,5.364
1153.0,2017-12-30 19:48:58.592761,2017-12-30 21:57:03.454916,9898695.327,-1.499,1.499,3.179,4.02,1.5,1.501,5.652,5.363
1154.0,2017-12-30 21:59:03.500807,2017-12-31 00:07:09.083128,9906500.955,-1.5,1.499,3.179,4.02,1.5,1.501,5.653,5.364
1155.0,2017-12-31 00:09:09.130839,2017-12-31 02:17:15.060561,9914306.933,-1.499,1.499,3.179,4.02,1.5,1.501,5.653,5.364
1156.0,2017-12-31 02:19:15.110627,2017-12-31 04:27:20.357551,9922112.23,-1.499,1.499,3.179,4.02,1.5,1.501,5.652,5.363
1157.0,2017-12-31 04:29:20.439973,2017-12-31 06:37:25.251612,9929917.124,-1.499,1.499,3.179,4.02,1.5,1.501,5.652,5.363
1158.0,2017-12-31 06:39:25.303460,2017-12-31 08:47:29.428970,9937721.301,-1.499,1.499,3.179,4.02,1.5,1.5,5.652,5.362
1159.0,2017-12-31 08:49:29.479885,2017-12-31 10:57:31.541531,9945523.414,-1.5,1.499,3.179,4.02,1.499,1.5,5.65,5.361
1160.0,2017-12-31 10:59:31.619729,2017-12-31 13:07:30.517085,9953322.389,-1.499,1.499,3.179,4.02,1.499,1.499,5.647,5.358
1161.0,2017-12-31 13:09:30.554965,2017-12-31 15:17:32.746891,9961124.619,-1.5,1.499,3.179,4.02,1.5,1.5,5.65,5.361
1162.0,2017-12-31 15:19:32.812571,2017-12-31 17:27:35.309704,9968927.182,-1.499,1.499,3.179,4.02,1.5,1.5,5.651,5.361
1163.0,2017-12-31 17:29:35.340918,2017-12-31 19:37:37.815052,9976729.687,-1.5,1.499,3.179,4.02,1.5,1.5,5.65,5.361
1164.0,2017-12-31 19:39:37.858535,2017-12-31 21:47:36.530254,9984528.402,-1.5,1.499,3.179,4.02,1.499,1.499,5.647,5.358
1165.0,2017-12-31 21:49:36.564515,2017-12-31 23:57:34.092591,9992325.965,-1.499,1.499,3.179,4.02,1.499,1.499,5.647,5.357
1166.0,2017-12-31 23:59:34.146803,2018-01-01 02:07:32.433637,10000124.306,-1.5,1.499,3.179,4.02,1.499,1.499,5.647,5.358
1167.0,2018-01-01 02:09:32.509358,2018-01-01 04:17:29.776480,10007921.649,-1.499,1.499,3.179,4.02,1.498,1.499,5.646,5.357
1168.0,2018-01-01 04:19:29.809421,2018-01-01 06:27:27.178843,10015719.051,-1.5,1.499,3.179,4.02,1.499,1.499,5.646,5.357
1169.0,2018-01-01 06:29:27.231510,2018-01-01 08:37:23.202589,10023515.075,-1.5,1.499,3.179,4.02,1.498,1.499,5.645,5.356
1170.0,2018-01-01 08:39:23.272993,2018-01-01 10:47:21.748132,10031313.62,-1.499,1.499,3.179,4.02,1.499,1.499,5.647,5.358
1171.0,2018-01-01 10:49:21.809103,2018-01-01 12:57:17.797121,10039109.669,-1.5,1.499,3.179,4.02,1.498,1.499,5.645,5.356
1172.0,2018-01-01 12:59:17.844287,2018-01-01 15:07:14.430068,10046906.302,-1.5,1.499,3.179,4.02,1.498,1.499,5.646,5.357
1173.0,2018-01-01 15:09:14.526969,2018-01-01 17:17:09.399194,10054701.271,-1.499,1.499,3.179,4.02,1.498,1.499,5.644,5.355
1174.0,2018-01-01 17:19:09.449484,2018-01-01 19:27:05.072363,10062496.944,-1.499,1.499,3.179,4.02,1.498,1.499,5.645,5.356
1175.0,2018-01-01 19:29:05.139739,2018-01-01 21:37:00.046687,10070291.919,-1.5,1.499,3.179,4.02,1.498,1.498,5.645,5.355
1176.0,2018-01-01 21:39:00.098842,2018-01-01 23:46:54.193418,10078086.065,-1.499,1.499,3.179,4.02,1.498,1.498,5.644,5.355
1177.0,2018-01-01 23:48:54.228507,2018-01-02 01:56:49.977484,10085881.85,-1.5,1.499,3.179,4.02,1.498,1.499,5.645,5.356
1178.0,2018-01-02 01:58:50.061425,2018-01-02 04:06:42.095397,10093673.967,-1.499,1.499,3.179,4.02,1.497,1.498,5.642,5.353
1179.0,2018-01-02 04:08:42.128019,2018-01-02 06:16:32.934192,10101464.806,-1.5,1.499,3.179,4.02,1.497,1.498,5.641,5.352
1180.0,2018-01-02 06:18:33.038440,2018-01-02 08:26:25.675059,10109257.547,-1.499,1.499,3.179,4.02,1.498,1.498,5.643,5.354
1181.0,2018-01-02 08:28:25.760250,2018-01-02 10:36:18.608841,10117050.481,-1.499,1.499,3.179,4.02,1.498,1.498,5.643,5.354
1182.0,2018-01-02 10:38:18.644015,2018-01-02 12:46:08.486598,10124840.359,-1.499,1.499,3.179,4.02,1.497,1.497,5.641,5.352
1183.0,2018-01-02 12:48:08.498185,2018-01-02 14:55:59.949443,10132631.821,-1.5,1.499,3.179,4.02,1.497,1.498,5.642,5.353
1184.0,2018-01-02 14:58:00.002698,2018-01-02 17:05:50.599331,10140422.471,-1.5,1.499,3.179,4.02,1.497,1.498,5.641,5.352
1185.0,2018-01-02 17:07:50.583395,2018-01-02 19:15:40.666915,10148212.539,-1.5,1.499,3.179,4.02,1.497,1.497,5.641,5.352
1186.0,2018-01-02 19:17:40.674482,2018-01-02 21:25:30.711597,10156002.584,-1.499,1.499,3.179,4.02,1.497,1.497,5.641,5.351
1187.0,2018-01-02 21:27:30.679815,2018-01-02 23:35:20.966406,10163792.838,-1.499,1.499,3.179,4.02,1.497,1.497,5.641,5.352
1188.0,2018-01-02 23:37:20.989847,2018-01-03 01:45:08.324377,10171580.196,-1.499,1.499,3.179,4.02,1.496,1.497,5.639,5.35
1189.0,2018-01-03 01:47:08.288889,2018-01-03 03:54:58.317529,10179370.19,-1.5,1.499,3.179,4.02,1.497,1.498,5.641,5.352
1190.0,2018-01-03 03:56:58.336818,2018-01-03 06:04:48.975326,10187160.847,-1.499,1.499,3.179,4.02,1.497,1.498,5.642,5.352
1191.0,2018-01-03 06:06:48.987804,2018-01-03 08:14:37.190351,10194949.062,-1.5,1.499,3.179,4.02,1.497,1.497,5.639,5.35
1192.0,2018-01-03 08:16:37.207675,2018-01-03 10:24:25.326578,10202737.199,-1.499,1.499,3.179,4.02,1.497,1.497,5.64,5.35
1193.0,2018-01-03 10:26:25.379590,2018-01-03 12:34:12.804420,10210524.676,-1.499,1.499,3.179,4.02,1.496,1.497,5.639,5.35
1194.0,2018-01-03 12:36:12.845428,2018-01-03 14:43:59.058486,10218310.931,-1.5,1.499,3.179,4.02,1.496,1.497,5.638,5.349
1195.0,2018-01-03 14:45:59.053950,2018-01-03 16:53:43.957558,10226095.83,-1.499,1.499,3.179,4.02,1.496,1.496,5.637,5.348
1196.0,2018-01-03 16:55:43.936978,2018-01-03 19:03:26.402207,10233878.274,-1.5,1.499,3.179,4.02,1.495,1.496,5.635,5.346
1197.0,2018-01-03 19:05:26.470805,2018-01-03 21:13:09.442456,10241661.314,-1.499,1.499,3.179,4.02,1.496,1.496,5.636,5.346
1198.0,2018-01-03 21:15:09.460484,2018-01-03 23:22:53.721307,10249445.593,-1.5,1.499,3.179,4.02,1.496,1.496,5.636,5.347
1199.0,2018-01-03 23:24:53.800335,2018-01-04 01:32:36.167694,10257228.04,-1.5,1.499,3.179,4.02,1.495,1.496,5.635,5.346
1200.0,2018-01-04 01:34:36.132697,2018-01-04 03:42:17.912752,10265009.785,-1.499,1.499,3.179,4.02,1.495,1.496,5.635,5.345
1201.0,2018-01-04 03:44:17.919223,2018-01-04 05:52:00.312763,10272792.185,-1.499,1.499,3.179,4.02,1.495,1.496,5.635,5.346
1202.0,2018-01-04 05:54:00.361627,2018-01-04 08:01:41.262460,10280573.134,-1.5,1.499,3.179,4.02,1.495,1.496,5.634,5.345
1203.0,2018-01-04 08:03:41.335706,2018-01-04 10:11:22.206806,10288354.079,-1.499,1.499,3.179,4.02,1.495,1.496,5.634,5.345
1204.0,2018-01-04 10:13:22.241962,2018-01-04 12:21:03.287055,10296135.159,-1.499,1.499,3.179,4.02,1.495,1.496,5.634,5.345
1205.0,2018-01-04 12:23:03.252782,2018-01-04 14:30:42.409393,10303914.281,-1.5,1.499,3.179,4.02,1.495,1.495,5.633,5.343
1206.0,2018-01-04 14:32:42.412311,2018-01-04 16:40:21.720922,10311693.593,-1.5,1.499,3.179,4.02,1.495,1.495,5.633,5.344
1207.0,2018-01-04 16:42:21.745521,2018-01-04 18:50:02.550664,10319474.423,-1.499,1.499,3.179,4.02,1.495,1.496,5.634,5.345
1208.0,2018-01-04 18:52:02.567754,2018-01-04 20:59:42.765015,10327254.637,-1.499,1.499,3.179,4.02,1.495,1.495,5.634,5.344
1209.0,2018-01-04 21:01:42.836744,2018-01-04 23:09:22.111293,10335033.983,-1.5,1.499,3.179,4.02,1.495,1.495,5.633,5.343
1210.0,2018-01-04 23:11:22.173606,2018-01-05 01:18:59.444493,10342811.317,-1.5,1.499,3.179,4.02,1.494,1.495,5.631,5.342
1211.0,2018-01-05 01:20:59.525243,2018-01-05 03:28:36.161880,10350588.034,-1.499,1.499,3.179,4.02,1.494,1.495,5.631,5.341
1212.0,2018-01-05 03:30:36.228908,2018-01-05 05:38:14.103705,10358365.976,-1.5,1.499,3.179,4.02,1.494,1.495,5.632,5.342
1213.0,2018-01-05 05:40:14.174437,2018-01-05 07:47:50.040432,10366141.912,-1.499,1.499,3.179,4.02,1.494,1.494,5.63,5.341
1214.0,2018-01-05 07:49:50.033466,2018-01-05 09:57:24.978686,10373916.851,-1.5,1.499,3.179,4.02,1.494,1.494,5.629,5.34
1215.0,2018-01-05 09:59:24.971012,2018-01-05 12:07:01.070018,10381692.942,-1.499,1.499,3.179,4.02,1.494,1.495,5.63,5.341
1216.0,2018-01-05 12:09:01.140908,2018-01-05 14:16:36.241903,10389468.114,-1.5,1.499,3.179,4.02,1.494,1.494,5.63,5.34
1217.0,2018-01-05 14:18:36.296310,2018-01-05 16:26:12.677053,10397244.549,-1.499,1.499,3.179,4.02,1.494,1.495,5.631,5.341
1218.0,2018-01-05 16:28:12.748335,2018-01-05 18:35:46.818522,10405018.691,-1.5,1.499,3.179,4.02,1.494,1.494,5.629,5.34
1219.0,2018-01-05 18:37:46.903037,2018-01-05 20:45:20.124967,10412791.997,-1.5,1.499,3.179,4.02,1.494,1.494,5.628,5.339
1220.0,2018-01-05 20:47:20.174494,2018-01-05 22:54:53.748710,10420565.621,-1.499,1.499,3.179,4.02,1.494,1.494,5.629,5.339
1221.0,2018-01-05 22:56:53.748197,2018-01-06 01:04:24.925252,10428336.797,-1.499,1.499,3.179,4.02,1.493,1.493,5.626,5.337
1222.0,2018-01-06 01:06:24.948764,2018-01-06 03:13:58.126549,10436109.999,-1.499,1.499,3.179,4.02,1.493,1.494,5.628,5.339
1223.0,2018-01-06 03:15:58.115118,2018-01-06 05:23:30.332967,10443882.205,-1.5,1.499,3.179,4.02,1.493,1.494,5.628,5.338
1224.0,2018-01-06 05:25:30.363186,2018-01-06 07:33:02.429052,10451654.301,-1.499,1.499,3.179,4.02,1.493,1.494,5.627,5.338
1225.0,2018-01-06 07:35:02.453274,2018-01-06 09:42:33.336473,10459425.209,-1.499,1.499,3.179,4.02,1.493,1.493,5.626,5.337
1226.0,2018-01-06 09:44:33.306286,2018-01-06 11:52:03.470248,10467195.342,-1.5,1.499,3.179,4.02,1.493,1.493,5.626,5.337
1227.0,2018-01-06 11:54:03.478169,2018-01-06 14:01:35.500317,10474967.372,-1.5,1.499,3.179,4.02,1.493,1.494,5.627,5.338
1228.0,2018-01-06 14:03:35.564797,2018-01-06 16:11:04.887141,10482736.759,-1.5,1.499,3.179,4.02,1.493,1.493,5.625,5.336
1229.0,2018-01-06 16:13:04.910258,2018-01-06 18:20:32.728259,10490504.6,-1.5,1.499,3.179,4.02,1.492,1.493,5.624,5.335
1230.0,2018-01-06 18:22:32.770275,2018-01-06 20:30:02.203942,10498274.076,-1.499,1.499,3.179,4.02,1.493,1.493,5.625,5.336
1231.0,2018-01-06 20:32:02.220264,2018-01-06 22:39:32.493430,10506044.365,-1.499,1.499,3.179,4.02,1.493,1.493,5.626,5.336
1232.0,2018-01-06 22:41:32.485334,2018-01-07 00:49:00.428191,10513812.3,-1.5,1.499,3.179,4.02,1.492,1.493,5.624,5.335
1233.0,2018-01-07 00:51:00.407801,2018-01-07 02:58:29.857573,10521581.73,-1.499,1.499,3.179,4.02,1.493,1.493,5.625,5.336
1234.0,2018-01-07 03:00:29.921006,2018-01-07 05:07:59.491238,10529351.363,-1.5,1.499,3.179,4.02,1.493,1.493,5.625,5.336
1235.0,2018-01-07 05:09:59.576051,2018-01-07 07:17:28.595538,10537120.468,-1.499,1.499,3.179,4.02,1.493,1.493,5.625,5.336
1236.0,2018-01-07 07:19:28.560309,2018-01-07 09:26:57.199182,10544889.071,-1.499,1.499,3.179,4.02,1.493,1.493,5.625,5.335
1237.0,2018-01-07 09:28:57.262364,2018-01-07 11:36:25.410133,10552657.282,-1.499,1.499,3.179,4.02,1.492,1.493,5.624,5.335
1238.0,2018-01-07 11:38:25.445642,2018-01-07 13:45:53.366469,10560425.239,-1.499,1.499,3.179,4.02,1.492,1.493,5.624,5.335
1239.0,2018-01-07 13:47:53.436534,2018-01-07 15:55:21.910776,10568193.783,-1.499,1.499,3.179,4.02,1.493,1.493,5.625,5.335
1240.0,2018-01-07 15:57:21.922355,2018-01-07 18:04:49.217024,10575961.089,-1.499,1.499,3.179,4.02,1.492,1.493,5.624,5.334
1241.0,2018-01-07 18:06:49.293099,2018-01-07 20:14:16.779674,10583728.652,-1.499,1.499,3.179,4.02,1.492,1.493,5.624,5.334
1242.0,2018-01-07 20:16:16.795691,2018-01-07 22:23:43.708763,10591495.581,-1.499,1.499,3.179,4.02,1.492,1.493,5.623,5.334
1243.0,2018-01-07 22:25:43.789116,2018-01-08 00:33:09.721756,10599261.594,-1.499,1.499,3.179,4.02,1.492,1.492,5.623,5.333
1244.0,2018-01-08 00:35:09.802191,2018-01-08 02:42:34.140937,10607026.013,-1.499,1.499,3.179,4.02,1.492,1.492,5.621,5.332
1245.0,2018-01-08 02:44:34.125024,2018-01-08 04:51:58.505552,10614790.378,-1.499,1.499,3.179,4.02,1.492,1.492,5.621,5.332
1246.0,2018-01-08 04:53:58.471740,2018-01-08 07:01:23.206988,10622555.079,-1.499,1.499,3.179,4.02,1.492,1.492,5.621,5.332
1247.0,2018-01-08 07:03:23.202917,2018-01-08 09:10:48.778164,10630320.65,-1.499,1.499,3.179,4.02,1.492,1.492,5.622,5.333
1248.0,2018-01-08 09:12:48.814251,2018-01-08 11:20:12.972102,10638084.844,-1.499,1.499,3.179,4.02,1.492,1.492,5.621,5.332
1249.0,2018-01-08 11:22:13.055467,2018-01-08 13:29:35.559935,10645847.432,-1.499,1.499,3.179,4.02,1.491,1.492,5.62,5.33
1250.0,2018-01-08 13:31:35.604967,2018-01-08 15:38:59.319902,10653611.192,-1.499,1.499,3.179,4.02,1.492,1.492,5.621,5.331
1251.0,2018-01-08 15:40:59.296678,2018-01-08 17:48:19.958990,10661371.831,-1.499,1.499,3.179,4.02,1.491,1.491,5.618,5.329
1252.0,2018-01-08 17:50:19.942739,2018-01-08 19:57:38.995028,10669130.867,-1.499,1.499,3.179,4.02,1.491,1.491,5.618,5.327
1253.0,2018-01-08 19:59:38.983299,2018-01-08 22:06:56.747086,10676888.619,-1.499,1.499,3.179,4.02,1.49,1.491,5.616,5.326
1254.0,2018-01-08 22:08:56.784565,2018-01-09 00:16:12.724212,10684644.596,-1.499,1.499,3.179,4.02,1.49,1.49,5.615,5.325
1255.0,2018-01-09 00:18:12.761172,2018-01-09 02:25:30.200904,10692402.073,-1.499,1.499,3.179,4.02,1.49,1.491,5.616,5.326
1256.0,2018-01-09 02:27:30.208446,2018-01-09 04:34:44.417290,10700156.289,-1.499,1.499,3.179,4.02,1.49,1.49,5.614,5.323
1257.0,2018-01-09 04:36:44.499579,2018-01-09 06:44:00.795155,10707912.667,-1.499,1.499,3.179,4.02,1.49,1.49,5.615,5.325
1258.0,2018-01-09 06:46:00.768045,2018-01-09 08:53:16.834418,10715668.706,-1.499,1.499,3.179,4.02,1.49,1.49,5.615,5.325
1259.0,2018-01-09 08:55:16.911626,2018-01-09 11:00:51.029990,10723322.902,-1.499,1.499,3.179,4.02,1.472,1.466,5.548,5.224
1260.0,2018-01-09 11:02:51.029734,2018-01-09 13:04:54.065911,10730765.938,-1.499,1.499,3.179,4.02,1.425,1.425,5.384,5.054
1261.0,2018-01-09 13:06:54.088846,2018-01-09 15:08:59.082851,10738210.955,-1.499,1.499,3.179,4.02,1.425,1.426,5.386,5.055
1262.0,2018-01-09 15:10:59.058990,2018-01-09 17:13:02.734352,10745654.606,-1.499,1.499,3.179,4.02,1.425,1.425,5.385,5.054
1263.0,2018-01-09 17:15:02.705731,2018-01-09 19:17:04.154384,10753096.026,-1.5,1.499,3.179,4.02,1.424,1.425,5.383,5.052
1264.0,2018-01-09 19:19:04.146527,2018-01-09 21:21:05.887086,10760537.759,-1.499,1.499,3.179,4.02,1.424,1.425,5.383,5.052
1265.0,2018-01-09 21:23:05.931711,2018-01-09 23:25:06.745783,10767978.618,-1.499,1.499,3.179,4.02,1.424,1.425,5.382,5.052
1266.0,2018-01-09 23:27:06.826024,2018-01-10 01:29:10.086385,10775421.958,-1.5,1.499,3.179,4.02,1.425,1.425,5.384,5.054
1267.0,2018-01-10 01:31:10.049632,2018-01-10 03:33:13.872605,10782865.745,-1.499,1.499,3.179,4.02,1.425,1.425,5.385,5.054
1268.0,2018-01-10 03:35:13.938701,2018-01-10 05:37:17.717242,10790309.589,-1.499,1.499,3.179,4.02,1.425,1.425,5.385,5.054
1269.0,2018-01-10 05:39:17.698108,2018-01-10 07:41:22.165272,10797754.037,-1.499,1.499,3.179,4.02,1.425,1.425,5.385,5.055
1270.0,2018-01-10 07:43:22.156148,2018-01-10 09:45:28.530587,10805200.403,-1.499,1.499,3.179,4.02,1.425,1.426,5.387,5.057
1271.0,2018-01-10 09:47:28.493131,2018-01-10 11:49:15.957659,10812627.83,-1.499,1.499,3.179,4.02,1.422,1.421,5.373,5.039
1272.0,2018-01-10 11:51:15.945616,2018-01-10 13:52:40.103554,10820031.976,-1.5,1.499,3.179,4.02,1.417,1.417,5.355,5.02
1273.0,2018-01-10 13:54:40.136844,2018-01-10 15:56:00.860792,10827432.733,-1.499,1.499,3.179,4.02,1.416,1.416,5.353,5.018
1274.0,2018-01-10 15:58:00.885238,2018-01-10 17:59:21.336459,10834833.208,-1.499,1.499,3.179,4.02,1.416,1.416,5.352,5.017
1275.0,2018-01-10 18:01:21.320941,2018-01-10 20:02:41.268200,10842233.14,-1.499,1.499,3.179,4.02,1.416,1.416,5.352,5.017
1276.0,2018-01-10 20:04:41.265315,2018-01-10 22:06:00.936352,10849632.808,-1.499,1.499,3.179,4.02,1.416,1.416,5.351,5.017
1277.0,2018-01-10 22:08:00.948983,2018-01-11 00:09:24.183732,10857036.056,-1.499,1.499,3.179,4.02,1.416,1.417,5.355,5.02
1278.0,2018-01-11 00:11:24.217686,2018-01-11 02:12:48.197352,10864440.069,-1.499,1.499,3.179,4.02,1.417,1.417,5.355,5.021
1279.0,2018-01-11 02:14:48.238141,2018-01-11 04:16:14.950324,10871846.822,-1.499,1.499,3.179,4.02,1.417,1.418,5.357,5.023
1280.0,2018-01-11 04:18:14.939696,2018-01-11 06:19:39.409344,10879251.281,-1.499,1.499,3.179,4.02,1.417,1.417,5.355,5.021
1281.0,2018-01-11 06:21:39.484429,2018-01-11 08:23:05.562305,10886657.434,-1.499,1.499,3.179,4.02,1.417,1.417,5.356,5.023
1282.0,2018-01-11 08:25:05.647424,2018-01-11 10:26:32.173755,10894064.046,-1.499,1.499,3.179,4.02,1.417,1.417,5.357,5.023
1283.0,2018-01-11 10:28:32.229076,2018-01-11 12:29:50.560456,10901462.432,-1.499,1.499,3.179,4.02,1.415,1.416,5.351,5.016
1284.0,2018-01-11 12:31:50.612155,2018-01-11 14:33:12.320201,10908864.192,-1.5,1.499,3.179,4.02,1.416,1.417,5.353,5.019
1285.0,2018-01-11 14:35:12.370482,2018-01-11 16:36:33.726958,10916265.599,-1.499,1.499,3.179,4.02,1.416,1.416,5.353,5.019
1286.0,2018-01-11 16:38:33.779853,2018-01-11 18:39:58.581117,10923670.453,-1.499,1.499,3.179,4.02,1.417,1.417,5.356,5.021
1287.0,2018-01-11 18:41:58.581673,2018-01-11 20:43:23.619925,10931075.492,-1.499,1.499,3.179,4.02,1.417,1.417,5.356,5.022
1288.0,2018-01-11 20:45:23.597805,2018-01-11 22:46:47.887754,10938479.76,-1.5,1.499,3.179,4.02,1.417,1.417,5.355,5.021
1289.0,2018-01-11 22:48:47.919686,2018-01-12 00:50:14.270576,10945886.143,-1.499,1.499,3.179,4.02,1.417,1.417,5.357,5.023
1290.0,2018-01-12 00:52:14.282186,2018-01-12 02:53:41.124087,10953292.996,-1.5,1.499,3.179,4.02,1.417,1.418,5.357,5.023
1291.0,2018-01-12 02:55:41.147249,2018-01-12 04:57:09.558780,10960701.431,-1.499,1.499,3.179,4.02,1.417,1.418,5.358,5.025
1292.0,2018-01-12 04:59:09.596047,2018-01-12 07:00:38.364019,10968110.236,-1.499,1.499,3.179,4.02,1.418,1.418,5.358,5.025
1293.0,2018-01-12 07:02:38.369080,2018-01-12 09:04:06.603786,10975518.476,-1.499,1.499,3.179,4.02,1.417,1.418,5.358,5.025
1294.0,2018-01-12 09:06:06.669462,2018-01-12 11:07:35.087682,10982926.96,-1.499,1.499,3.179,4.02,1.417,1.418,5.358,5.025
1295.0,2018-01-12 11:09:35.135986,2018-01-12 13:11:04.004087,10990335.876,-1.5,1.499,3.179,4.02,1.418,1.418,5.359,5.026
1296.0,2018-01-12 13:11:04.004224,2018-01-12 16:58:03.658313,11003955.53,-1.5,1.5,1.999,4.2,2.326,2.511,9.128,9.107
1297.0,2018-01-12 16:58:03.705176,2018-01-12 20:53:00.141700,11018052.014,-1.5,1.499,1.999,4.2,2.516,2.516,9.782,9.136
1298.0,2018-01-12 20:53:00.251257,2018-01-13 00:48:08.067530,11032159.94,-1.499,1.499,1.999,4.2,2.517,2.517,9.787,9.14
1299.0,2018-01-13 00:48:08.067661,2018-01-13 00:49:08.145574,11032220.018,0.0,0.0,2.754,2.766,0.0,0.0,0.0,0.0
1300.0,2018-01-17 13:25:16.003597,2018-01-17 17:02:58.446598,11045292.464,-1.524,1.5,1.999,4.2,2.302,2.319,9.105,8.12
1301.0,2018-01-17 17:02:58.477785,2018-01-17 20:44:24.451963,11058578.47,-1.507,1.499,1.994,4.2,2.369,2.362,9.297,8.285
1302.0,2018-01-17 20:44:24.482840,2018-01-18 00:26:28.349919,11071902.368,-1.508,1.499,1.997,4.2,2.375,2.372,9.33,8.281
1303.0,2018-01-18 00:26:28.350044,2018-01-18 04:26:46.005147,11086320.023,-1.499,1.499,2.777,4.2,2.744,2.511,10.647,8.54
1304.0,2018-01-18 04:28:46.030109,2018-01-18 06:08:15.351474,11092409.369,-1.505,1.499,3.179,4.02,1.139,1.147,4.374,3.914
1305.0,2018-01-18 06:10:15.376642,2018-01-18 07:52:29.410800,11098663.428,-1.499,1.499,3.179,4.02,1.166,1.189,4.457,4.092
1306.0,2018-01-18 07:54:29.438675,2018-01-18 09:41:28.765602,11105202.783,-1.5,1.499,3.179,4.02,1.228,1.245,4.693,4.318
1307.0,2018-01-18 09:43:28.822810,2018-01-18 11:34:04.641362,11111958.659,-1.499,1.499,3.179,4.02,1.282,1.282,4.873,4.457
1308.0,2018-01-18 11:36:04.695523,2018-01-18 13:26:43.921015,11118717.939,-1.499,1.499,3.179,4.02,1.283,1.282,4.878,4.459
1309.0,2018-01-18 13:28:43.980037,2018-01-18 15:19:17.382251,11125471.4,-1.499,1.499,3.179,4.02,1.282,1.281,4.873,4.455
1310.0,2018-01-18 15:21:17.440021,2018-01-18 17:11:50.465125,11132224.483,-1.5,1.499,3.179,4.02,1.282,1.281,4.873,4.456
1311.0,2018-01-18 17:13:50.521390,2018-01-18 19:04:24.761013,11138978.779,-1.5,1.499,3.179,4.02,1.282,1.281,4.873,4.458
1312.0,2018-01-18 19:06:24.817626,2018-01-18 20:56:58.839122,11145732.857,-1.499,1.499,3.179,4.02,1.282,1.281,4.872,4.459
1313.0,2018-01-18 20:58:58.895639,2018-01-18 22:49:33.510686,11152487.528,-1.499,1.499,3.179,4.02,1.282,1.281,4.873,4.46
1314.0,2018-01-18 22:51:33.567971,2018-01-19 00:42:08.872422,11159242.89,-1.499,1.499,3.179,4.02,1.282,1.281,4.873,4.461
1315.0,2018-01-19 00:44:08.924243,2018-01-19 02:34:41.544934,11165995.563,-1.499,1.499,3.179,4.02,1.281,1.281,4.871,4.46
1316.0,2018-01-19 02:36:41.594316,2018-01-19 04:27:12.248997,11172746.267,-1.499,1.499,3.179,4.02,1.281,1.281,4.869,4.459
1317.0,2018-01-19 04:29:12.308530,2018-01-19 06:19:44.796391,11179498.814,-1.5,1.499,3.179,4.02,1.281,1.281,4.871,4.461
1318.0,2018-01-19 06:21:44.853424,2018-01-19 08:12:15.246247,11186249.264,-1.499,1.499,3.179,4.02,1.281,1.281,4.869,4.46
1319.0,2018-01-19 08:14:15.309070,2018-01-19 10:04:47.458834,11193001.476,-1.5,1.499,3.179,4.02,1.281,1.281,4.87,4.462
1320.0,2018-01-19 10:06:47.518306,2018-01-19 11:57:14.302271,11199748.32,-1.5,1.499,3.179,4.02,1.28,1.28,4.866,4.459
1321.0,2018-01-19 11:59:14.349995,2018-01-19 13:49:39.859973,11206493.878,-1.5,1.499,3.179,4.02,1.28,1.28,4.864,4.458
1322.0,2018-01-19 13:51:39.909495,2018-01-19 15:42:04.235098,11213238.253,-1.5,1.499,3.179,4.02,1.279,1.279,4.863,4.457
1323.0,2018-01-19 15:44:04.284341,2018-01-19 17:34:27.078449,11219981.096,-1.5,1.499,3.179,4.02,1.279,1.279,4.862,4.456
1324.0,2018-01-19 17:36:27.140554,2018-01-19 19:26:52.585478,11226726.603,-1.5,1.499,3.179,4.02,1.28,1.28,4.864,4.459
1325.0,2018-01-19 19:28:52.633525,2018-01-19 21:19:15.174638,11233469.192,-1.5,1.499,3.179,4.02,1.279,1.279,4.862,4.457
1326.0,2018-01-19 21:21:15.235348,2018-01-19 23:11:35.973644,11240209.991,-1.499,1.499,3.179,4.02,1.279,1.279,4.86,4.456
1327.0,2018-01-19 23:13:36.028152,2018-01-20 01:03:57.285541,11246951.303,-1.499,1.499,3.179,4.02,1.279,1.279,4.861,4.456
1328.0,2018-01-20 01:05:57.335046,2018-01-20 02:56:19.660517,11253693.678,-1.5,1.499,3.179,4.02,1.279,1.279,4.861,4.457
1329.0,2018-01-20 02:58:19.721933,2018-01-20 04:48:39.993077,11260434.011,-1.499,1.499,3.179,4.02,1.278,1.279,4.86,4.456
1330.0,2018-01-20 04:50:40.047935,2018-01-20 06:40:59.305149,11267173.323,-1.499,1.499,3.179,4.02,1.278,1.278,4.859,4.456
1331.0,2018-01-20 06:42:59.367355,2018-01-20 08:33:17.983359,11273912.001,-1.499,1.499,3.179,4.02,1.278,1.278,4.858,4.455
1332.0,2018-01-20 08:35:18.036101,2018-01-20 10:25:37.554970,11280651.573,-1.5,1.499,3.179,4.02,1.278,1.278,4.859,4.456
1333.0,2018-01-20 10:27:37.615551,2018-01-20 12:17:56.821179,11287390.839,-1.5,1.499,3.179,4.02,1.278,1.278,4.858,4.456
1334.0,2018-01-20 12:19:56.872888,2018-01-20 14:10:17.671383,11294131.689,-1.5,1.499,3.179,4.02,1.279,1.279,4.86,4.458
1335.0,2018-01-20 14:12:17.732800,2018-01-20 16:02:38.784560,11300872.802,-1.499,1.499,3.179,4.02,1.279,1.279,4.86,4.458
1336.0,2018-01-20 16:04:38.824752,2018-01-20 17:55:00.334192,11307614.352,-1.5,1.499,3.179,4.02,1.279,1.279,4.86,4.459
1337.0,2018-01-20 17:57:00.400884,2018-01-20 19:47:20.244665,11314354.262,-1.499,1.499,3.179,4.02,1.278,1.279,4.859,4.457
1338.0,2018-01-20 19:49:20.303953,2018-01-20 21:39:38.632931,11321092.651,-1.5,1.499,3.179,4.02,1.278,1.278,4.858,4.456
1339.0,2018-01-20 21:41:38.682430,2018-01-20 23:31:59.459670,11327833.477,-1.499,1.499,3.179,4.02,1.278,1.279,4.86,4.459
1340.0,2018-01-20 23:33:59.503231,2018-01-21 01:24:15.425379,11334569.443,-1.499,1.499,3.179,4.02,1.278,1.278,4.856,4.455
1341.0,2018-01-21 01:26:15.486218,2018-01-21 03:16:28.849767,11341302.867,-1.499,1.499,3.179,4.02,1.277,1.277,4.854,4.453
1342.0,2018-01-21 03:18:28.892771,2018-01-21 05:08:43.188931,11348037.207,-1.499,1.499,3.179,4.02,1.277,1.277,4.855,4.454
1343.0,2018-01-21 05:10:43.246913,2018-01-21 07:00:56.729274,11354770.747,-1.499,1.499,3.179,4.02,1.277,1.277,4.854,4.453
1344.0,2018-01-21 07:02:56.769585,2018-01-21 08:53:09.076023,11361503.094,-1.5,1.5,3.179,4.02,1.277,1.277,4.853,4.452
1345.0,2018-01-21 08:55:09.143771,2018-01-21 10:45:15.770519,11368229.788,-1.5,1.499,3.179,4.02,1.276,1.276,4.849,4.448
1346.0,2018-01-21 10:47:15.840433,2018-01-21 12:37:21.252230,11374955.27,-1.499,1.499,3.179,4.02,1.275,1.276,4.847,4.447
1347.0,2018-01-21 12:39:21.322426,2018-01-21 14:29:24.016833,11381678.034,-1.499,1.499,3.179,4.02,1.275,1.275,4.846,4.445
1348.0,2018-01-21 14:31:24.082800,2018-01-21 16:21:26.768487,11388400.786,-1.499,1.499,3.179,4.02,1.275,1.275,4.846,4.445
1349.0,2018-01-21 16:23:26.830144,2018-01-21 18:13:29.632440,11395123.65,-1.499,1.499,3.179,4.02,1.275,1.275,4.846,4.445
1350.0,2018-01-21 18:15:29.690298,2018-01-21 20:05:28.859324,11401842.877,-1.499,1.499,3.179,4.02,1.274,1.274,4.843,4.442
1351.0,2018-01-21 20:07:28.907358,2018-01-21 21:57:25.431908,11408559.45,-1.499,1.499,3.179,4.02,1.273,1.274,4.841,4.441
1352.0,2018-01-21 21:59:25.496931,2018-01-21 23:49:23.868191,11415277.886,-1.5,1.499,3.179,4.02,1.274,1.274,4.842,4.442
1353.0,2018-01-21 23:51:23.922428,2018-01-22 01:41:21.943795,11421995.961,-1.499,1.499,3.179,4.02,1.274,1.274,4.842,4.442
1354.0,2018-01-22 01:43:22.002151,2018-01-22 03:33:23.578837,11428717.596,-1.499,1.499,3.179,4.02,1.275,1.275,4.845,4.445
1355.0,2018-01-22 03:35:23.631553,2018-01-22 05:25:22.759145,11435436.777,-1.5,1.499,3.179,4.02,1.274,1.274,4.843,4.443
1356.0,2018-01-22 05:27:22.802018,2018-01-22 07:17:21.940768,11442155.958,-1.5,1.499,3.179,4.02,1.274,1.274,4.842,4.443
1357.0,2018-01-22 07:19:22.005126,2018-01-22 09:09:12.126935,11448866.145,-1.499,1.499,3.179,4.02,1.274,1.27,4.844,4.417
1358.0,2018-01-22 09:11:12.185757,2018-01-22 10:58:46.230513,11455440.248,-1.499,1.499,3.179,4.02,1.244,1.244,4.733,4.324
1359.0,2018-01-22 11:00:46.294193,2018-01-22 12:48:28.536796,11462022.554,-1.499,1.499,3.179,4.02,1.245,1.246,4.739,4.331
1360.0,2018-01-22 12:50:28.604882,2018-01-22 14:38:14.794107,11468608.812,-1.5,1.499,3.179,4.02,1.246,1.247,4.742,4.334
1361.0,2018-01-22 14:40:14.855596,2018-01-22 16:28:07.828264,11475201.846,-1.5,1.499,3.179,4.02,1.248,1.248,4.748,4.34
1362.0,2018-01-22 16:30:07.878581,2018-01-22 18:18:04.375831,11481798.393,-1.499,1.499,3.179,4.02,1.248,1.249,4.75,4.343
1363.0,2018-01-22 18:20:04.436299,2018-01-22 20:08:08.297860,11488402.315,-1.499,1.499,3.179,4.02,1.25,1.25,4.756,4.349
1364.0,2018-01-22 20:10:08.349229,2018-01-22 21:58:13.692324,11495007.71,-1.499,1.499,3.179,4.02,1.25,1.251,4.757,4.35
1365.0,2018-01-22 22:00:13.736808,2018-01-22 23:48:21.191307,11501615.209,-1.499,1.499,3.179,4.02,1.251,1.251,4.758,4.352
1366.0,2018-01-22 23:50:21.232438,2018-01-23 01:38:32.336756,11508226.354,-1.5,1.499,3.179,4.02,1.251,1.252,4.761,4.355
1367.0,2018-01-23 01:40:32.380616,2018-01-23 03:28:45.865232,11514839.883,-1.499,1.499,3.179,4.02,1.252,1.252,4.763,4.357
1368.0,2018-01-23 03:30:45.915658,2018-01-23 05:19:00.757760,11521454.775,-1.499,1.499,3.179,4.02,1.252,1.253,4.764,4.358
1369.0,2018-01-23 05:21:00.816973,2018-01-23 07:09:14.051453,11528068.069,-1.499,1.499,3.179,4.02,1.252,1.252,4.763,4.357
1370.0,2018-01-23 07:11:14.116705,2018-01-23 08:59:29.623948,11534683.642,-1.499,1.499,3.179,4.02,1.252,1.253,4.764,4.359
1371.0,2018-01-23 09:01:29.679156,2018-01-23 10:49:46.715530,11541300.733,-1.5,1.499,3.179,4.02,1.253,1.253,4.766,4.36
1372.0,2018-01-23 10:51:46.779873,2018-01-23 12:40:00.875436,11547914.893,-1.5,1.499,3.179,4.02,1.252,1.253,4.763,4.358
1373.0,2018-01-23 12:42:00.939209,2018-01-23 14:30:17.244859,11554531.262,-1.5,1.499,3.179,4.02,1.253,1.253,4.765,4.36
1374.0,2018-01-23 14:32:17.288244,2018-01-23 16:20:34.661752,11561148.679,-1.499,1.499,3.179,4.02,1.253,1.253,4.766,4.361
1375.0,2018-01-23 16:22:34.733689,2018-01-23 18:10:52.274376,11567766.292,-1.5,1.499,3.179,4.02,1.253,1.253,4.766,4.361
1376.0,2018-01-23 18:12:52.327720,2018-01-23 20:01:13.817688,11574387.835,-1.499,1.499,3.179,4.02,1.254,1.254,4.769,4.364
1377.0,2018-01-23 20:03:13.845519,2018-01-23 21:51:35.658147,11581009.676,-1.499,1.499,3.179,4.02,1.254,1.254,4.769,4.365
1378.0,2018-01-23 21:53:35.721638,2018-01-23 23:41:58.121020,11587632.139,-1.499,1.499,3.179,4.02,1.254,1.254,4.769,4.365
1379.0,2018-01-23 23:43:58.174519,2018-01-24 01:32:22.052192,11594256.07,-1.5,1.499,3.179,4.02,1.254,1.255,4.77,4.367
1380.0,2018-01-24 01:34:22.128748,2018-01-24 03:22:44.882389,11600878.9,-1.5,1.499,3.179,4.02,1.254,1.254,4.77,4.366
1381.0,2018-01-24 03:24:44.964780,2018-01-24 05:13:11.026666,11607505.044,-1.499,1.499,3.179,4.02,1.255,1.255,4.772,4.368
1382.0,2018-01-24 05:15:11.073362,2018-01-24 07:03:39.781921,11614133.8,-1.5,1.499,3.179,4.02,1.255,1.256,4.774,4.371
1383.0,2018-01-24 07:05:39.828412,2018-01-24 08:54:08.090133,11620762.108,-1.5,1.499,3.179,4.02,1.255,1.255,4.774,4.37
1384.0,2018-01-24 08:56:08.167145,2018-01-24 10:44:38.405241,11627392.423,-1.5,1.499,3.179,4.02,1.255,1.256,4.775,4.372
1385.0,2018-01-24 10:46:38.453279,2018-01-24 12:35:07.258948,11634021.277,-1.499,1.499,3.179,4.02,1.255,1.256,4.774,4.371
1386.0,2018-01-24 12:37:07.338247,2018-01-24 14:25:35.955720,11640649.973,-1.499,1.499,3.179,4.02,1.255,1.256,4.774,4.371
1387.0,2018-01-24 14:27:36.034624,2018-01-24 16:16:04.745828,11647278.763,-1.5,1.499,3.179,4.02,1.255,1.256,4.774,4.371
1388.0,2018-01-24 16:18:04.793255,2018-01-24 18:06:35.128540,11653909.146,-1.499,1.499,3.179,4.02,1.255,1.256,4.775,4.373
1389.0,2018-01-24 18:08:35.209711,2018-01-24 19:57:07.643809,11660541.661,-1.499,1.499,3.179,4.02,1.256,1.256,4.777,4.374
1390.0,2018-01-24 19:59:07.699751,2018-01-24 21:47:37.958130,11667171.976,-1.499,1.499,3.179,4.02,1.255,1.256,4.775,4.372
1391.0,2018-01-24 21:49:37.984603,2018-01-24 23:38:10.154005,11673804.172,-1.499,1.499,3.179,4.02,1.256,1.256,4.776,4.374
1392.0,2018-01-24 23:40:10.170724,2018-01-25 01:28:40.679371,11680434.697,-1.5,1.499,3.179,4.02,1.256,1.256,4.775,4.373
1393.0,2018-01-25 01:30:40.730021,2018-01-25 03:19:12.306182,11687066.324,-1.5,1.499,3.179,4.02,1.256,1.256,4.776,4.374
1394.0,2018-01-25 03:21:12.314333,2018-01-25 05:09:43.758479,11693697.776,-1.499,1.499,3.179,4.02,1.256,1.256,4.776,4.374
1395.0,2018-01-25 05:11:43.786793,2018-01-25 07:00:13.880699,11700327.898,-1.5,1.499,3.179,4.02,1.255,1.256,4.775,4.373
1396.0,2018-01-25 07:02:13.926547,2018-01-25 08:50:05.726799,11706919.744,-1.499,1.499,3.179,4.02,1.256,1.239,4.777,4.291
1397.0,2018-01-25 08:52:05.764627,2018-01-25 10:30:47.369369,11712961.387,-1.499,1.499,3.179,4.02,1.132,1.134,4.329,3.895
1398.0,2018-01-25 10:32:47.404042,2018-01-25 12:11:39.775626,11719013.793,-1.5,1.499,3.179,4.02,1.135,1.136,4.339,3.903
1399.0,2018-01-25 12:13:39.844392,2018-01-25 13:52:45.545886,11725079.563,-1.5,1.499,3.179,4.02,1.138,1.138,4.348,3.915
1400.0,2018-01-25 13:54:45.588468,2018-01-25 15:34:04.913683,11731158.931,-1.5,1.499,3.179,4.02,1.141,1.141,4.358,3.925
1401.0,2018-01-25 15:36:04.972013,2018-01-25 17:15:39.547351,11737253.565,-1.5,1.499,3.179,4.02,1.144,1.144,4.37,3.937
1402.0,2018-01-25 17:17:39.614395,2018-01-25 18:57:23.675265,11743357.693,-1.5,1.499,3.179,4.02,1.146,1.146,4.377,3.945
1403.0,2018-01-25 18:59:23.735264,2018-01-25 20:39:17.439141,11749471.457,-1.5,1.499,3.179,4.02,1.148,1.148,4.384,3.953
1404.0,2018-01-25 20:41:17.507855,2018-01-25 22:21:22.698015,11755596.716,-1.499,1.499,3.179,4.02,1.15,1.151,4.393,3.962
1405.0,2018-01-25 22:23:22.762829,2018-01-26 00:03:33.663280,11761727.681,-1.5,1.499,3.179,4.02,1.151,1.152,4.397,3.967
1406.0,2018-01-26 00:05:33.701941,2018-01-26 01:45:49.676101,11767863.694,-1.499,1.499,3.179,4.02,1.153,1.153,4.402,3.97
1407.0,2018-01-26 01:47:49.728173,2018-01-26 03:28:09.447416,11774003.465,-1.5,1.499,3.179,4.02,1.153,1.154,4.404,3.974
1408.0,2018-01-26 03:30:09.487383,2018-01-26 05:10:35.902643,11780149.92,-1.499,1.499,3.179,4.02,1.155,1.155,4.41,3.979
1409.0,2018-01-26 05:12:35.942105,2018-01-26 06:53:06.666851,11786300.684,-1.499,1.499,3.179,4.02,1.155,1.156,4.412,3.983
1410.0,2018-01-26 06:55:06.712268,2018-01-26 08:35:43.636926,11792457.655,-1.499,1.499,3.179,4.02,1.157,1.157,4.417,3.988
1411.0,2018-01-26 08:37:43.667158,2018-01-26 10:18:21.780287,11798615.798,-1.499,1.499,3.179,4.02,1.157,1.158,4.418,3.989
1412.0,2018-01-26 10:20:21.828508,2018-01-26 12:01:05.228074,11804779.246,-1.499,1.499,3.179,4.02,1.158,1.159,4.422,3.993
1413.0,2018-01-26 12:03:05.271613,2018-01-26 13:43:53.067685,11810947.085,-1.5,1.499,3.179,4.02,1.159,1.16,4.426,3.997
1414.0,2018-01-26 13:45:53.113621,2018-01-26 15:26:46.664421,11817120.682,-1.5,1.499,3.179,4.02,1.16,1.161,4.43,4.001
1415.0,2018-01-26 15:28:46.691334,2018-01-26 17:09:43.734295,11823297.752,-1.5,1.499,3.179,4.02,1.161,1.161,4.432,4.004
1416.0,2018-01-26 17:11:43.809351,2018-01-26 18:52:45.543858,11829479.561,-1.5,1.499,3.179,4.02,1.162,1.162,4.436,4.008
1417.0,2018-01-26 18:54:45.612794,2018-01-26 20:35:47.709589,11835661.727,-1.5,1.499,3.179,4.02,1.162,1.162,4.436,4.008
1418.0,2018-01-26 20:37:47.741780,2018-01-26 22:18:54.546557,11841848.564,-1.499,1.499,3.179,4.02,1.163,1.163,4.44,4.012
1419.0,2018-01-26 22:20:54.580674,2018-01-27 00:02:02.295760,11848036.313,-1.499,1.499,3.179,4.02,1.163,1.164,4.441,4.013
1420.0,2018-01-27 00:04:02.333460,2018-01-27 01:45:05.930730,11854219.948,-1.5,1.499,3.179,4.02,1.162,1.163,4.438,4.009
1421.0,2018-01-27 01:47:05.965115,2018-01-27 03:28:13.024278,11860407.042,-1.499,1.499,3.179,4.02,1.163,1.164,4.44,4.012
1422.0,2018-01-27 03:30:13.092590,2018-01-27 05:11:23.125450,11866597.143,-1.5,1.499,3.179,4.02,1.164,1.164,4.442,4.015
1423.0,2018-01-27 05:13:23.201079,2018-01-27 06:54:31.561212,11872785.579,-1.499,1.499,3.179,4.02,1.163,1.164,4.441,4.014
1424.0,2018-01-27 06:56:31.610040,2018-01-27 08:37:46.823047,11878980.841,-1.5,1.499,3.179,4.02,1.165,1.165,4.446,4.019
1425.0,2018-01-27 08:39:46.887685,2018-01-27 10:21:01.382664,11885175.4,-1.5,1.499,3.179,4.02,1.165,1.165,4.446,4.018
1426.0,2018-01-27 10:23:01.430562,2018-01-27 12:04:19.110500,11891373.128,-1.5,1.499,3.179,4.02,1.165,1.166,4.448,4.021
1427.0,2018-01-27 12:06:19.146623,2018-01-27 13:47:35.991425,11897570.009,-1.499,1.499,3.179,4.02,1.165,1.166,4.448,4.02
1428.0,2018-01-27 13:47:35.991553,2018-01-27 17:19:06.036478,11910260.054,-1.5,1.499,1.999,4.2,2.137,2.346,8.477,8.31
1429.0,2018-01-27 17:19:06.082939,2018-01-27 20:59:40.084489,11923494.102,-1.5,1.5,1.999,4.2,2.355,2.355,9.247,8.355
1430.0,2018-01-27 20:59:40.185481,2018-01-28 00:40:32.765228,11936746.783,-1.5,1.5,1.998,4.2,2.358,2.358,9.26,8.374
1431.0,2018-01-28 00:40:32.765347,2018-01-28 00:41:32.854414,11936806.872,0.0,0.0,2.76,2.772,0.0,0.0,0.0,0.0
