Repository: Oliver191/MSc_Thesis_Predictive_Maintenance_Batteries

# MSc_Thesis_Predictive_Maintenance_Batteries
The GitHub repository accompanying the MSc Thesis at Esade written by Oliver Caspers regarding the topic “Predictive Maintenance for Lithium-Ion Batteries: Predicting the Remaining Useful Life (RUL) using Data-Driven Machine Learning based on Real-World Battery Datasets”.

SNL_Final.ipynb: The main Jupyter Notebook which contains the main code used to load, clean, and transform the SNL data. Four initial models are evaluated and a RF is chosen to be optimized. The RF is trained to predict the RUL on the training data and optimized using the validation data. Finally, the model is tested using independent testing data from UL.

File: SNL_Cycle_Timeseries_Data/SNL_18650_LFP_25C_0-100_0.5-2C_b_cycle_data.csv (part 5 of 12)
Cycle_Index,Start_Time,End_Time,Test_Time (s),Min_Current (A),Max_Current (A),Min_Voltage (V),Max_Voltage (V),Charge_Capacity (Ah),Discharge_Capacity (Ah),Charge_Energy (Wh),Discharge_Energy (Wh)
1370.0,2018-08-03 18:35:37.126268,2018-08-03 21:02:55.859485,12612496.808,-2.2,0.549,1.988,3.6,0.992,0.992,3.309,3.09
1371.0,2018-08-03 21:04:55.933349,2018-08-03 23:32:12.216769,12621453.165,-2.2,0.549,1.996,3.6,0.992,0.991,3.309,3.089
1372.0,2018-08-03 23:34:12.252329,2018-08-04 02:01:27.950119,12630408.899,-2.2,0.549,1.999,3.6,0.992,0.991,3.309,3.089
1373.0,2018-08-04 02:03:27.977449,2018-08-04 04:30:47.939032,12639368.888,-2.2,0.549,1.99,3.6,0.992,0.991,3.309,3.089
1374.0,2018-08-04 04:32:47.965326,2018-08-04 07:00:03.666799,12648324.615,-2.2,0.549,1.996,3.6,0.992,0.991,3.309,3.089
1375.0,2018-08-04 07:02:03.747563,2018-08-04 09:29:20.143984,12657281.093,-2.2,0.549,1.999,3.6,0.992,0.991,3.309,3.089
1376.0,2018-08-04 09:31:20.217540,2018-08-04 11:58:32.961840,12666233.91,-2.2,0.549,1.994,3.6,0.992,0.991,3.309,3.089
1377.0,2018-08-04 12:00:33.022552,2018-08-04 14:27:46.166334,12675187.115,-2.2,0.549,1.995,3.6,0.992,0.991,3.309,3.089
1378.0,2018-08-04 14:29:46.246214,2018-08-04 16:56:59.416081,12684140.365,-2.2,0.549,1.994,3.6,0.992,0.991,3.309,3.089
1379.0,2018-08-04 16:58:59.452367,2018-08-04 19:26:21.099834,12693102.048,-2.2,0.549,1.995,3.6,0.992,0.991,3.309,3.089
1380.0,2018-08-04 19:28:21.169307,2018-08-04 21:55:38.158367,12702059.107,-2.2,0.549,1.995,3.6,0.992,0.991,3.309,3.089
1381.0,2018-08-04 21:57:38.221896,2018-08-05 00:24:50.997901,12711011.947,-2.2,0.549,1.991,3.6,0.992,0.991,3.308,3.089
1382.0,2018-08-05 00:26:51.064198,2018-08-05 02:54:09.326646,12719970.275,-2.2,0.549,1.996,3.6,0.992,0.991,3.309,3.088
1383.0,2018-08-05 02:56:09.389280,2018-08-05 05:23:20.097385,12728921.046,-2.2,0.549,1.996,3.6,0.992,0.991,3.308,3.088
1384.0,2018-08-05 05:25:20.143957,2018-08-05 07:52:33.025547,12737873.974,-2.2,0.549,1.997,3.6,0.992,0.991,3.308,3.088
1385.0,2018-08-05 07:54:33.090716,2018-08-05 10:21:50.127828,12746831.076,-2.2,0.549,1.994,3.6,0.992,0.991,3.308,3.088
1386.0,2018-08-05 10:23:50.187300,2018-08-05 12:50:58.568923,12755779.518,-2.2,0.549,1.994,3.6,0.992,0.991,3.308,3.088
1387.0,2018-08-05 12:52:58.608531,2018-08-05 15:20:10.560730,12764731.509,-2.2,0.549,1.993,3.6,0.992,0.991,3.308,3.088
1388.0,2018-08-05 15:22:10.617449,2018-08-05 17:49:16.799439,12773677.748,-2.2,0.549,1.992,3.6,0.991,0.991,3.307,3.088
1389.0,2018-08-05 17:51:16.863911,2018-08-05 20:18:22.912324,12782623.861,-2.2,0.549,1.992,3.6,0.991,0.991,3.307,3.087
1390.0,2018-08-05 20:20:22.984318,2018-08-05 22:47:38.163593,12791579.112,-2.2,0.549,1.988,3.6,0.992,0.991,3.308,3.088
1391.0,2018-08-05 22:49:38.195501,2018-08-06 01:16:49.310858,12800530.259,-2.2,0.549,1.998,3.6,0.991,0.991,3.307,3.087
1392.0,2018-08-06 01:18:49.389813,2018-08-06 03:45:57.328501,12809478.277,-2.2,0.549,1.989,3.6,0.991,0.991,3.307,3.087
1393.0,2018-08-06 03:47:57.387125,2018-08-06 06:15:07.231134,12818428.18,-2.2,0.549,1.993,3.6,0.991,0.991,3.307,3.087
1394.0,2018-08-06 06:17:07.261378,2018-08-06 08:44:21.593844,12827382.542,-2.2,0.549,1.989,3.6,0.991,0.991,3.307,3.087
1395.0,2018-08-06 08:46:21.669831,2018-08-06 11:13:34.482407,12836335.431,-2.2,0.549,1.996,3.6,0.991,0.991,3.307,3.087
1396.0,2018-08-06 11:15:34.545961,2018-08-06 13:42:44.612877,12845285.562,-2.2,0.549,1.99,3.6,0.991,0.991,3.307,3.087
1397.0,2018-08-06 13:44:44.675269,2018-08-06 16:11:59.073861,12854240.022,-2.2,0.549,1.997,3.6,0.991,0.991,3.308,3.086
1398.0,2018-08-06 16:13:59.126142,2018-08-06 18:41:10.176375,12863191.125,-2.2,0.549,1.993,3.6,0.991,0.991,3.307,3.086
1399.0,2018-08-06 18:43:10.213294,2018-08-06 21:10:21.029926,12872141.979,-2.2,0.549,1.991,3.6,0.991,0.991,3.308,3.086
1400.0,2018-08-06 21:12:21.113632,2018-08-06 23:39:28.471375,12881089.42,-2.2,0.549,1.991,3.6,0.991,0.991,3.307,3.086
1401.0,2018-08-06 23:41:28.533588,2018-08-07 02:08:35.513011,12890036.462,-2.2,0.549,1.996,3.6,0.991,0.991,3.307,3.086
1402.0,2018-08-07 02:10:35.584542,2018-08-07 04:37:50.917058,12898991.866,-2.2,0.549,1.995,3.6,0.991,0.991,3.307,3.086
1403.0,2018-08-07 04:39:50.948975,2018-08-07 07:06:56.647747,12907937.596,-2.2,0.549,1.988,3.6,0.991,0.991,3.307,3.085
1404.0,2018-08-07 07:08:56.717992,2018-08-07 09:36:02.970215,12916883.919,-2.2,0.549,1.996,3.6,0.991,0.991,3.307,3.085
1405.0,2018-08-07 09:38:03.017156,2018-08-07 12:05:13.674551,12925834.623,-2.2,0.549,1.993,3.6,0.991,0.991,3.307,3.086
1406.0,2018-08-07 12:07:13.705209,2018-08-07 14:34:14.706158,12934775.655,-2.2,0.549,1.996,3.6,0.991,0.991,3.306,3.085
1407.0,2018-08-07 14:36:14.736411,2018-08-07 17:03:23.121844,12943724.07,-2.2,0.549,1.993,3.6,0.991,0.991,3.307,3.086
1408.0,2018-08-07 17:05:23.163380,2018-08-07 19:32:29.954797,12952670.903,-2.2,0.549,1.999,3.6,0.991,0.991,3.307,3.086
1409.0,2018-08-07 19:34:30.067843,2018-08-07 22:01:38.794316,12961619.743,-2.2,0.549,1.989,3.6,0.991,0.99,3.306,3.085
1410.0,2018-08-07 22:03:38.856759,2018-08-08 00:30:52.158579,12970573.107,-2.2,0.549,1.998,3.6,0.991,0.99,3.307,3.085
1411.0,2018-08-08 00:32:52.271466,2018-08-08 02:59:59.495738,12979520.444,-2.2,0.549,1.995,3.6,0.991,0.99,3.306,3.085
1412.0,2018-08-08 03:01:59.524380,2018-08-08 05:29:07.809537,12988468.758,-2.2,0.549,1.99,3.6,0.991,0.99,3.306,3.085
1413.0,2018-08-08 05:31:07.880584,2018-08-08 07:58:18.329471,12997419.278,-2.2,0.549,1.991,3.6,0.991,0.99,3.307,3.085
1414.0,2018-08-08 08:00:18.383965,2018-08-08 10:27:22.953855,13006363.902,-2.2,0.549,1.989,3.6,0.991,0.99,3.306,3.085
1415.0,2018-08-08 10:29:23.051830,2018-08-08 12:56:27.658326,13015308.607,-2.2,0.549,1.995,3.6,0.99,0.99,3.303,3.085
1416.0,2018-08-08 12:58:27.713552,2018-08-08 15:25:37.651686,13024258.6,-2.2,0.549,1.999,3.6,0.991,0.99,3.305,3.087
1417.0,2018-08-08 15:27:37.706787,2018-08-08 17:54:42.866506,13033203.815,-2.2,0.549,1.999,3.6,0.991,0.99,3.305,3.086
1418.0,2018-08-08 17:56:42.921917,2018-08-08 20:23:43.932384,13042144.881,-2.2,0.549,1.997,3.6,0.991,0.99,3.305,3.086
1419.0,2018-08-08 20:25:43.987189,2018-08-08 22:52:50.615479,13051091.564,-2.2,0.549,1.999,3.6,0.991,0.99,3.305,3.087
1420.0,2018-08-08 22:54:50.669048,2018-08-09 01:21:53.927615,13060034.876,-2.2,0.549,1.991,3.6,0.991,0.99,3.305,3.086
1421.0,2018-08-09 01:23:53.984424,2018-08-09 03:51:00.456122,13068981.405,-2.2,0.549,1.996,3.6,0.991,0.99,3.305,3.087
1422.0,2018-08-09 03:53:00.513063,2018-08-09 06:20:06.386656,13077927.335,-2.2,0.549,1.998,3.6,0.991,0.99,3.305,3.087
1423.0,2018-08-09 06:22:06.442827,2018-08-09 08:49:09.348396,13086870.297,-2.2,0.549,1.996,3.6,0.991,0.99,3.304,3.086
1424.0,2018-08-09 08:51:09.404099,2018-08-09 11:18:12.323435,13095813.272,-2.2,0.549,1.995,3.6,0.991,0.99,3.305,3.086
1425.0,2018-08-09 11:20:12.375895,2018-08-09 13:47:16.255947,13104757.205,-2.2,0.549,1.997,3.6,0.991,0.99,3.305,3.086
1426.0,2018-08-09 13:49:16.312387,2018-08-09 16:16:11.205227,13113692.154,-2.2,0.549,1.997,3.6,0.99,0.99,3.304,3.086
1427.0,2018-08-09 16:18:11.258772,2018-08-09 18:45:17.168425,13122638.117,-2.2,0.549,1.991,3.6,0.991,0.99,3.304,3.086
1428.0,2018-08-09 18:47:17.221497,2018-08-09 21:14:17.237516,13131578.186,-2.2,0.549,1.991,3.6,0.991,0.99,3.304,3.086
1429.0,2018-08-09 21:16:17.295967,2018-08-09 23:43:15.621838,13140516.57,-2.2,0.549,1.999,3.6,0.991,0.99,3.304,3.086
1430.0,2018-08-09 23:45:15.675338,2018-08-10 02:12:09.901026,13149450.85,-2.2,0.549,1.994,3.6,0.99,0.99,3.303,3.086
1431.0,2018-08-10 02:14:09.958295,2018-08-10 04:41:13.303438,13158394.252,-2.2,0.549,1.989,3.6,0.99,0.99,3.304,3.086
1432.0,2018-08-10 04:43:13.363992,2018-08-10 07:10:13.902154,13167334.851,-2.2,0.549,1.998,3.6,0.99,0.99,3.304,3.085
1433.0,2018-08-10 07:12:13.961234,2018-08-10 09:39:15.621099,13176276.57,-2.2,0.549,1.996,3.6,0.99,0.99,3.304,3.085
1434.0,2018-08-10 09:41:15.680661,2018-08-10 12:08:17.717677,13185218.666,-2.2,0.549,1.998,3.6,0.99,0.99,3.304,3.085
1435.0,2018-08-10 12:10:17.778389,2018-08-10 14:37:17.783987,13194158.733,-2.2,0.549,1.992,3.6,0.99,0.99,3.303,3.085
1436.0,2018-08-10 14:39:17.842458,2018-08-10 17:06:20.565033,13203101.514,-2.2,0.549,1.994,3.6,0.99,0.99,3.304,3.085
1437.0,2018-08-10 17:08:20.625628,2018-08-10 19:35:21.289057,13212042.238,-2.2,0.549,1.998,3.6,0.99,0.99,3.304,3.085
1438.0,2018-08-10 19:37:21.348372,2018-08-10 22:04:22.383100,13220983.332,-2.2,0.549,1.999,3.6,0.99,0.99,3.304,3.085
1439.0,2018-08-10 22:06:22.441633,2018-08-11 00:33:25.444704,13229926.393,-2.2,0.549,1.993,3.6,0.99,0.99,3.303,3.085
1440.0,2018-08-11 00:35:25.505444,2018-08-11 03:02:28.358456,13238869.307,-2.2,0.549,1.989,3.6,0.99,0.99,3.303,3.085
1441.0,2018-08-11 03:04:28.406138,2018-08-11 05:31:33.630703,13247814.579,-2.2,0.549,1.99,3.6,0.99,0.99,3.303,3.085
1442.0,2018-08-11 05:33:33.684774,2018-08-11 08:00:24.436146,13256745.385,-2.2,0.549,1.999,3.6,0.99,0.99,3.302,3.084
1443.0,2018-08-11 08:02:24.488319,2018-08-11 10:29:24.623912,13265685.573,-2.2,0.549,1.997,3.6,0.99,0.99,3.303,3.084
1444.0,2018-08-11 10:31:24.674086,2018-08-11 12:58:28.136270,13274629.085,-2.2,0.549,1.994,3.6,0.99,0.99,3.303,3.085
1445.0,2018-08-11 13:00:28.189676,2018-08-11 15:27:29.284468,13283570.233,-2.2,0.549,1.993,3.6,0.99,0.99,3.303,3.084
1446.0,2018-08-11 15:29:29.337254,2018-08-11 17:56:30.085450,13292511.034,-2.2,0.549,1.999,3.6,0.99,0.99,3.303,3.084
1447.0,2018-08-11 17:58:30.137215,2018-08-11 20:25:26.091935,13301447.041,-2.2,0.549,1.988,3.6,0.99,0.99,3.302,3.084
1448.0,2018-08-11 20:27:26.134944,2018-08-11 22:54:22.125666,13310383.074,-2.2,0.549,1.991,3.6,0.99,0.989,3.302,3.084
1449.0,2018-08-11 22:56:22.190842,2018-08-12 01:23:22.223477,13319323.172,-2.2,0.549,1.99,3.6,0.99,0.99,3.303,3.084
1450.0,2018-08-12 01:25:22.286411,2018-08-12 03:52:23.095341,13328264.044,-2.2,0.549,1.993,3.6,0.99,0.99,3.303,3.084
1451.0,2018-08-12 03:54:23.157194,2018-08-12 06:21:21.958873,13337202.908,-2.2,0.549,1.99,3.6,0.99,0.989,3.302,3.084
1452.0,2018-08-12 06:23:22.016404,2018-08-12 08:50:16.674169,13346137.623,-2.2,0.549,1.99,3.6,0.99,0.989,3.302,3.084
1453.0,2018-08-12 08:52:16.720698,2018-08-12 11:19:17.385817,13355078.334,-2.2,0.549,1.989,3.6,0.99,0.989,3.302,3.084
1454.0,2018-08-12 11:21:17.430981,2018-08-12 13:48:14.118452,13364015.067,-2.2,0.549,1.994,3.6,0.99,0.989,3.302,3.084
1455.0,2018-08-12 13:50:14.187473,2018-08-12 16:17:10.757002,13372951.706,-2.2,0.549,1.997,3.6,0.99,0.989,3.302,3.084
1456.0,2018-08-12 16:19:10.818222,2018-08-12 18:45:59.038189,13381879.987,-2.2,0.549,1.995,3.6,0.99,0.989,3.301,3.084
1457.0,2018-08-12 18:47:59.109155,2018-08-12 21:14:56.841801,13390817.79,-2.2,0.549,1.998,3.6,0.99,0.989,3.302,3.083
1458.0,2018-08-12 21:16:56.906970,2018-08-12 23:43:57.970446,13399758.919,-2.2,0.549,1.991,3.6,0.99,0.989,3.302,3.083
1459.0,2018-08-12 23:45:58.034992,2018-08-13 02:12:53.809113,13408694.758,-2.2,0.549,1.998,3.6,0.99,0.989,3.302,3.083
1460.0,2018-08-13 02:14:53.864710,2018-08-13 04:41:44.355751,13417625.304,-2.2,0.549,1.993,3.6,0.99,0.988,3.301,3.079
1461.0,2018-08-13 04:43:44.411218,2018-08-13 07:10:35.967594,13426556.916,-2.2,0.549,1.99,3.6,0.99,0.989,3.301,3.083
1462.0,2018-08-13 07:12:36.022585,2018-08-13 09:39:33.289192,13435494.238,-2.2,0.549,1.991,3.6,0.99,0.989,3.301,3.083
1463.0,2018-08-13 09:41:33.344236,2018-08-13 12:08:27.709800,13444428.658,-2.2,0.549,1.994,3.6,0.99,0.989,3.301,3.082
1464.0,2018-08-13 12:10:27.765058,2018-08-13 14:37:22.381303,13453363.33,-2.2,0.549,1.998,3.6,0.99,0.989,3.301,3.082
1465.0,2018-08-13 14:39:22.435386,2018-08-13 17:06:16.177009,13462297.126,-2.2,0.549,1.994,3.6,0.99,0.989,3.301,3.083
1466.0,2018-08-13 17:08:16.230693,2018-08-13 19:35:07.725391,13471228.674,-2.2,0.549,1.991,3.6,0.99,0.989,3.301,3.082
1467.0,2018-08-13 19:37:07.782685,2018-08-13 22:04:04.831723,13480165.78,-2.2,0.549,1.996,3.6,0.99,0.989,3.301,3.082
1468.0,2018-08-13 22:06:04.885911,2018-08-14 00:33:01.150781,13489102.099,-2.2,0.549,1.995,3.6,0.99,0.989,3.301,3.082
1469.0,2018-08-14 00:35:01.204474,2018-08-14 03:01:57.843279,13498038.792,-2.2,0.549,1.989,3.6,0.989,0.989,3.3,3.082
1470.0,2018-08-14 03:03:57.897255,2018-08-14 05:30:49.076066,13506970.025,-2.2,0.549,1.998,3.6,0.989,0.989,3.3,3.082
1471.0,2018-08-14 05:32:49.129439,2018-08-14 07:59:42.814572,13515903.763,-2.2,0.549,1.995,3.6,0.99,0.989,3.301,3.082
1472.0,2018-08-14 08:01:42.873044,2018-08-14 10:28:37.555173,13524838.504,-2.2,0.549,1.992,3.6,0.99,0.989,3.301,3.083
1473.0,2018-08-14 10:30:37.610701,2018-08-14 12:57:25.591327,13533766.54,-2.2,0.549,1.999,3.6,0.989,0.989,3.299,3.081
1474.0,2018-08-14 12:59:25.646867,2018-08-14 15:26:17.702967,13542698.652,-2.2,0.549,1.991,3.6,0.989,0.989,3.3,3.081
1475.0,2018-08-14 15:28:17.758537,2018-08-14 17:55:07.663462,13551628.612,-2.2,0.549,1.988,3.6,0.989,0.989,3.3,3.081
1476.0,2018-08-14 17:57:07.718137,2018-08-14 20:24:01.022026,13560561.971,-2.2,0.549,1.998,3.6,0.989,0.989,3.3,3.081
1477.0,2018-08-14 20:26:01.079293,2018-08-14 22:52:51.666817,13569492.615,-2.2,0.549,1.99,3.6,0.989,0.989,3.3,3.081
1478.0,2018-08-14 22:54:51.722111,2018-08-15 01:21:40.829583,13578421.778,-2.2,0.549,1.989,3.6,0.989,0.989,3.3,3.081
1479.0,2018-08-15 01:23:40.884421,2018-08-15 03:50:35.342842,13587356.291,-2.2,0.549,1.997,3.6,0.989,0.989,3.3,3.081
1480.0,2018-08-15 03:52:35.397929,2018-08-15 06:19:29.042934,13596289.992,-2.2,0.549,1.989,3.6,0.989,0.989,3.3,3.081
1481.0,2018-08-15 06:21:29.101081,2018-08-15 08:48:20.092952,13605221.042,-2.2,0.549,1.996,3.6,0.989,0.989,3.3,3.081
1482.0,2018-08-15 08:50:20.151028,2018-08-15 11:17:13.014971,13614153.964,-2.2,0.549,1.998,3.6,0.989,0.989,3.3,3.081
1483.0,2018-08-15 11:19:13.067271,2018-08-15 13:46:03.284123,13623084.233,-2.2,0.549,1.997,3.6,0.989,0.989,3.299,3.081
1484.0,2018-08-15 13:48:03.341957,2018-08-15 16:15:20.992483,13632041.941,-2.2,0.549,1.995,3.6,1.0,0.987,3.338,3.07
1485.0,2018-08-15 16:17:21.047764,2018-08-15 18:42:55.945268,13640896.894,-2.2,0.549,1.989,3.6,0.981,0.983,3.274,3.061
1486.0,2018-08-15 18:44:56.001097,2018-08-15 21:10:46.268752,13649767.217,-2.2,0.549,1.996,3.6,0.983,0.983,3.278,3.063
1487.0,2018-08-15 21:12:46.324594,2018-08-15 23:38:46.839128,13658647.788,-2.2,0.549,1.994,3.6,0.983,0.984,3.28,3.065
1488.0,2018-08-15 23:40:46.894069,2018-08-16 02:06:54.457667,13667535.406,-2.2,0.549,1.994,3.6,0.984,0.984,3.283,3.067
1489.0,2018-08-16 02:08:54.513084,2018-08-16 04:35:01.046873,13676421.996,-2.2,0.549,1.994,3.6,0.984,0.985,3.284,3.068
1490.0,2018-08-16 04:37:01.103085,2018-08-16 07:03:13.789439,13685314.738,-2.2,0.549,1.994,3.6,0.985,0.985,3.286,3.069
1491.0,2018-08-16 07:05:13.844776,2018-08-16 09:31:31.613449,13694212.562,-2.2,0.549,1.994,3.6,0.985,0.985,3.287,3.07
1492.0,2018-08-16 09:33:31.668295,2018-08-16 11:59:45.408014,13703106.357,-2.2,0.549,1.992,3.6,0.986,0.986,3.288,3.07
1493.0,2018-08-16 12:01:45.463542,2018-08-16 14:28:01.609858,13712002.558,-2.2,0.549,1.997,3.6,0.986,0.986,3.289,3.071
1494.0,2018-08-16 14:30:01.662346,2018-08-16 16:56:26.862285,13720907.811,-2.2,0.549,1.99,3.6,0.986,0.986,3.29,3.072
1495.0,2018-08-16 16:58:26.918389,2018-08-16 19:24:46.090322,13729807.039,-2.2,0.549,1.998,3.6,0.986,0.986,3.29,3.073
1496.0,2018-08-16 19:26:46.148304,2018-08-16 21:53:14.770369,13738715.719,-2.2,0.549,1.988,3.6,0.987,0.986,3.291,3.074
1497.0,2018-08-16 21:55:14.822007,2018-08-17 00:21:44.568836,13747625.517,-2.2,0.549,1.996,3.6,0.987,0.987,3.292,3.074
1498.0,2018-08-17 00:23:44.623867,2018-08-17 02:50:17.362821,13756538.311,-2.2,0.549,1.999,3.6,0.987,0.987,3.292,3.074
1499.0,2018-08-17 02:52:17.418075,2018-08-17 05:18:48.609528,13765449.558,-2.2,0.549,1.999,3.6,0.987,0.987,3.292,3.074
1500.0,2018-08-17 05:20:48.662585,2018-08-17 07:47:19.441203,13774360.39,-2.2,0.549,1.993,3.6,0.987,0.987,3.293,3.074
1501.0,2018-08-17 07:49:19.491713,2018-08-17 10:15:54.927095,13783275.876,-2.2,0.549,1.994,3.6,0.987,0.987,3.293,3.075
1502.0,2018-08-17 10:17:54.982266,2018-08-17 12:44:24.218933,13792185.168,-2.2,0.549,1.995,3.6,0.987,0.987,3.293,3.075
1503.0,2018-08-17 12:46:24.268800,2018-08-17 15:12:47.904035,13801088.853,-2.2,0.549,1.991,3.6,0.987,0.987,3.293,3.075
1504.0,2018-08-17 15:14:47.955286,2018-08-17 17:41:21.860274,13810002.809,-2.2,0.549,1.999,3.6,0.987,0.987,3.294,3.076
1505.0,2018-08-17 17:43:21.913806,2018-08-17 20:09:55.465711,13818916.414,-2.2,0.549,1.99,3.6,0.987,0.987,3.294,3.076
1506.0,2018-08-17 20:11:55.520966,2018-08-17 22:38:30.189658,13827831.138,-2.2,0.549,1.995,3.6,0.988,0.987,3.294,3.076
1507.0,2018-08-17 22:40:30.248443,2018-08-18 01:07:03.456523,13836744.405,-2.2,0.549,1.992,3.6,0.988,0.987,3.294,3.076
1508.0,2018-08-18 01:09:03.516549,2018-08-18 03:35:39.185019,13845660.134,-2.2,0.549,1.992,3.6,0.988,0.987,3.294,3.076
1509.0,2018-08-18 03:37:39.234526,2018-08-18 06:04:15.607954,13854576.557,-2.2,0.549,1.989,3.6,0.988,0.987,3.295,3.076
1510.0,2018-08-18 06:06:15.663778,2018-08-18 08:32:51.570674,13863492.519,-2.2,0.549,1.992,3.6,0.988,0.987,3.294,3.076
1511.0,2018-08-18 08:34:51.631896,2018-08-18 11:01:27.117930,13872408.067,-2.2,0.549,1.992,3.6,0.988,0.987,3.295,3.076
1512.0,2018-08-18 11:03:27.168381,2018-08-18 13:29:58.929310,13881319.878,-2.2,0.549,1.994,3.6,0.988,0.987,3.294,3.076
1513.0,2018-08-18 13:31:58.978564,2018-08-18 15:58:27.778049,13890228.727,-2.2,0.549,1.989,3.6,0.988,0.987,3.294,3.076
1514.0,2018-08-18 16:00:27.837115,2018-08-18 18:27:03.832774,13899144.781,-2.2,0.549,1.992,3.6,0.988,0.987,3.295,3.076
1515.0,2018-08-18 18:29:03.881919,2018-08-18 20:55:36.430293,13908057.379,-2.2,0.549,1.996,3.6,0.988,0.987,3.294,3.076
1516.0,2018-08-18 20:55:36.430421,2018-08-19 00:55:44.399453,13922465.348,-0.55,0.549,1.996,3.6,0.988,0.994,3.294,3.201
1517.0,2018-08-19 00:55:44.501593,2018-08-19 04:57:43.380855,13936984.329,-0.55,0.549,1.997,3.6,0.993,0.994,3.317,3.202
1518.0,2018-08-19 04:57:43.402902,2018-08-19 08:59:55.728274,13951516.677,-0.55,0.549,1.999,3.6,0.994,0.994,3.321,3.202
1519.0,2018-08-19 08:59:55.728455,2018-08-19 09:00:55.813559,13951576.762,0.0,0.0,2.67,2.677,0.0,0.0,0.0,0.0
1520.0,2018-08-21 09:04:58.014094,2018-08-21 13:11:01.720560,13966350.483,-0.55,0.549,1.998,3.6,0.99,0.994,3.314,3.202
1521.0,2018-08-21 13:11:01.814241,2018-08-21 17:14:49.151885,13980977.914,-0.55,0.549,1.999,3.6,0.998,0.996,3.333,3.206
1522.0,2018-08-21 17:14:49.183190,2018-08-21 21:18:24.141807,13995592.904,-0.55,0.549,1.999,3.6,0.998,0.996,3.333,3.208
1523.0,2018-08-21 21:18:24.141923,2018-08-22 02:30:08.797319,14014297.56,-2.2,0.549,1.989,3.6,1.99,1.981,6.648,6.165
1524.0,2018-08-22 02:32:08.853608,2018-08-22 04:59:41.972922,14023270.735,-2.2,0.549,1.992,3.6,0.992,0.991,3.311,3.084
1525.0,2018-08-22 05:01:42.029917,2018-08-22 07:29:03.924397,14032232.687,-2.2,0.549,1.992,3.6,0.992,0.991,3.31,3.083
1526.0,2018-08-22 07:31:03.981805,2018-08-22 09:58:21.974899,14041190.737,-2.2,0.549,1.998,3.6,0.991,0.991,3.309,3.083
1527.0,2018-08-22 10:00:22.031710,2018-08-22 12:27:31.841184,14050140.603,-2.2,0.549,1.993,3.6,0.991,0.99,3.307,3.082
1528.0,2018-08-22 12:29:31.896193,2018-08-22 14:56:46.042811,14059094.805,-2.2,0.549,1.999,3.6,0.991,0.99,3.307,3.082
1529.0,2018-08-22 14:58:46.094949,2018-08-22 17:25:59.388835,14068048.151,-2.2,0.549,1.998,3.6,0.991,0.99,3.307,3.082
1530.0,2018-08-22 17:27:59.441693,2018-08-22 19:55:07.960723,14076996.723,-2.2,0.549,1.988,3.6,0.991,0.99,3.306,3.082
1531.0,2018-08-22 19:57:08.017073,2018-08-22 22:24:12.360953,14085941.123,-2.2,0.549,1.989,3.6,0.991,0.99,3.305,3.081
1532.0,2018-08-22 22:26:12.422207,2018-08-23 00:53:19.173731,14094887.936,-2.2,0.549,1.994,3.6,0.99,0.99,3.305,3.081
1533.0,2018-08-23 00:55:19.227994,2018-08-23 03:22:23.797968,14103832.56,-2.2,0.549,1.997,3.6,0.99,0.99,3.304,3.08
1534.0,2018-08-23 03:24:23.857542,2018-08-23 05:51:31.697437,14112780.46,-2.2,0.549,1.991,3.6,0.99,0.99,3.304,3.08
1535.0,2018-08-23 05:53:31.751525,2018-08-23 08:20:33.633355,14121722.396,-2.2,0.549,1.994,3.6,0.99,0.99,3.304,3.08
1536.0,2018-08-23 08:22:33.686286,2018-08-23 10:49:26.647843,14130655.41,-2.2,0.549,1.994,3.6,0.99,0.989,3.303,3.078
1537.0,2018-08-23 10:51:26.699086,2018-08-23 13:18:28.572321,14139597.335,-2.2,0.549,1.999,3.6,0.99,0.989,3.304,3.077
1538.0,2018-08-23 13:20:28.627254,2018-08-23 15:47:30.618143,14148539.38,-2.2,0.549,1.997,3.6,0.99,0.989,3.303,3.077
1539.0,2018-08-23 15:49:30.676108,2018-08-23 18:16:23.736427,14157472.499,-2.2,0.549,1.992,3.6,0.99,0.989,3.303,3.076
1540.0,2018-08-23 18:18:23.796644,2018-08-23 20:45:24.844828,14166413.607,-2.2,0.549,1.992,3.6,0.99,0.989,3.303,3.076
1541.0,2018-08-23 20:47:24.904476,2018-08-23 23:14:16.874142,14175345.636,-2.2,0.549,1.992,3.6,0.99,0.989,3.302,3.076
1542.0,2018-08-23 23:16:16.934094,2018-08-24 01:43:08.622258,14184277.384,-2.2,0.549,1.996,3.6,0.989,0.989,3.302,3.076
1543.0,2018-08-24 01:45:08.682050,2018-08-24 04:12:07.849512,14193216.612,-2.2,0.549,1.99,3.6,0.989,0.989,3.302,3.076
1544.0,2018-08-24 04:14:07.906094,2018-08-24 06:41:06.577315,14202155.34,-2.2,0.549,1.991,3.6,0.989,0.989,3.302,3.076
1545.0,2018-08-24 06:43:06.629405,2018-08-24 09:10:06.108091,14211094.87,-2.2,0.549,1.991,3.6,0.989,0.989,3.302,3.076
1546.0,2018-08-24 09:12:06.160507,2018-08-24 11:38:56.314131,14220025.076,-2.2,0.549,1.999,3.6,0.989,0.989,3.301,3.075
1547.0,2018-08-24 11:40:56.384950,2018-08-24 14:07:52.360094,14228961.122,-2.2,0.549,1.99,3.6,0.989,0.989,3.301,3.075
1548.0,2018-08-24 14:09:52.422041,2018-08-24 16:36:43.175746,14237891.938,-2.2,0.549,1.994,3.6,0.989,0.989,3.301,3.075
1549.0,2018-08-24 16:38:43.220681,2018-08-24 19:05:38.866955,14246827.629,-2.2,0.549,1.996,3.6,0.989,0.989,3.301,3.075
1550.0,2018-08-24 19:07:38.933603,2018-08-24 21:34:30.575372,14255759.338,-2.2,0.549,1.991,3.6,0.989,0.989,3.301,3.075
1551.0,2018-08-24 21:36:30.626057,2018-08-25 00:03:23.409642,14264692.172,-2.2,0.549,1.993,3.6,0.989,0.989,3.301,3.075
1552.0,2018-08-25 00:05:23.477410,2018-08-25 02:32:08.238290,14273617.0,-2.2,0.549,1.996,3.6,0.989,0.988,3.3,3.074
1553.0,2018-08-25 02:34:08.279163,2018-08-25 05:00:57.496391,14282546.259,-2.2,0.549,1.999,3.6,0.989,0.988,3.3,3.074
1554.0,2018-08-25 05:02:57.548650,2018-08-25 07:29:48.928487,14291477.691,-2.2,0.549,1.996,3.6,0.989,0.988,3.3,3.074
1555.0,2018-08-25 07:31:48.995603,2018-08-25 09:58:38.854509,14300407.617,-2.2,0.549,1.99,3.6,0.989,0.988,3.3,3.074
1556.0,2018-08-25 10:00:38.902845,2018-08-25 12:27:31.553745,14309340.316,-2.2,0.549,1.994,3.6,0.989,0.988,3.3,3.074
1557.0,2018-08-25 12:29:31.619111,2018-08-25 14:56:19.312500,14318268.075,-2.2,0.549,1.995,3.6,0.989,0.988,3.3,3.074
1558.0,2018-08-25 14:58:19.355877,2018-08-25 17:25:08.484886,14327197.247,-2.2,0.549,1.991,3.6,0.989,0.988,3.3,3.074
1559.0,2018-08-25 17:27:08.539580,2018-08-25 19:54:00.393812,14336129.156,-2.2,0.549,1.989,3.6,0.989,0.988,3.299,3.074
1560.0,2018-08-25 19:56:00.464227,2018-08-25 22:22:48.077318,14345056.84,-2.2,0.549,1.995,3.6,0.989,0.988,3.299,3.073
1561.0,2018-08-25 22:24:48.125409,2018-08-26 00:51:35.013722,14353983.776,-2.2,0.549,1.995,3.6,0.988,0.988,3.299,3.073
1562.0,2018-08-26 00:53:35.069549,2018-08-26 03:20:23.983530,14362912.746,-2.2,0.549,1.993,3.6,0.988,0.988,3.299,3.073
1563.0,2018-08-26 03:22:24.050315,2018-08-26 05:49:11.870596,14371840.633,-2.2,0.549,1.999,3.6,0.988,0.988,3.299,3.073
1564.0,2018-08-26 05:51:11.915382,2018-08-26 08:17:59.668070,14380768.43,-2.2,0.549,1.991,3.6,0.988,0.988,3.298,3.073
1565.0,2018-08-26 08:19:59.721894,2018-08-26 10:46:48.660641,14389697.423,-2.2,0.549,1.992,3.6,0.988,0.988,3.298,3.073
1566.0,2018-08-26 10:48:48.725565,2018-08-26 13:15:36.977708,14398625.74,-2.2,0.549,1.999,3.6,0.988,0.988,3.298,3.072
1567.0,2018-08-26 13:17:37.021300,2018-08-26 15:44:25.146598,14407553.909,-2.2,0.549,1.991,3.6,0.988,0.988,3.298,3.072
1568.0,2018-08-26 15:46:25.200089,2018-08-26 18:13:11.726718,14416480.489,-2.2,0.549,1.991,3.6,0.988,0.988,3.298,3.072
1569.0,2018-08-26 18:15:11.787112,2018-08-26 20:41:57.740268,14425406.502,-2.2,0.549,1.993,3.6,0.988,0.988,3.298,3.072
1570.0,2018-08-26 20:43:57.806682,2018-08-26 23:10:46.375627,14434335.138,-2.2,0.549,1.989,3.6,0.988,0.988,3.298,3.072
1571.0,2018-08-26 23:12:46.421323,2018-08-27 01:39:32.486620,14443261.249,-2.2,0.549,1.998,3.6,0.988,0.988,3.298,3.072
1572.0,2018-08-27 01:41:32.538793,2018-08-27 04:08:17.276203,14452186.038,-2.2,0.549,1.996,3.6,0.988,0.988,3.297,3.072
1573.0,2018-08-27 04:10:17.332605,2018-08-27 06:37:01.668729,14461110.431,-2.2,0.549,1.993,3.6,0.988,0.988,3.297,3.071
1574.0,2018-08-27 06:39:01.735823,2018-08-27 09:05:42.380581,14470031.143,-2.2,0.549,1.994,3.6,0.988,0.987,3.297,3.071
1575.0,2018-08-27 09:07:42.441939,2018-08-27 11:34:29.015385,14478957.778,-2.2,0.549,1.996,3.6,0.988,0.988,3.297,3.072
1576.0,2018-08-27 11:36:29.048935,2018-08-27 14:03:08.878869,14487877.641,-2.2,0.549,1.988,3.6,0.988,0.987,3.297,3.071
1577.0,2018-08-27 14:05:08.940020,2018-08-27 16:31:57.304957,14496806.067,-2.2,0.549,1.994,3.6,0.988,0.987,3.297,3.072
1578.0,2018-08-27 16:33:57.376416,2018-08-27 19:00:39.135357,14505727.898,-2.2,0.549,1.993,3.6,0.988,0.987,3.297,3.071
1579.0,2018-08-27 19:02:39.174970,2018-08-27 21:29:22.591277,14514651.353,-2.2,0.549,1.999,3.6,0.988,0.987,3.297,3.071
1580.0,2018-08-27 21:31:22.633002,2018-08-27 23:58:07.994373,14523576.757,-2.2,0.549,1.989,3.6,0.988,0.987,3.296,3.071
1581.0,2018-08-28 00:00:08.072433,2018-08-28 02:26:51.541339,14532500.304,-2.2,0.549,1.999,3.6,0.988,0.987,3.296,3.071
1582.0,2018-08-28 02:28:51.621408,2018-08-28 04:55:37.380756,14541426.143,-2.2,0.549,1.996,3.6,0.988,0.987,3.296,3.071
1583.0,2018-08-28 04:57:37.435601,2018-08-28 07:24:23.251895,14550352.014,-2.2,0.549,1.997,3.6,0.988,0.987,3.296,3.072
1584.0,2018-08-28 07:26:23.304263,2018-08-28 09:53:06.694934,14559275.457,-2.2,0.549,1.996,3.6,0.988,0.987,3.296,3.072
1585.0,2018-08-28 09:55:06.749395,2018-08-28 12:21:45.913274,14568194.675,-2.2,0.549,1.995,3.6,0.988,0.987,3.295,3.072
1586.0,2018-08-28 12:23:45.990843,2018-08-28 14:50:21.912626,14577110.675,-2.2,0.549,1.99,3.6,0.987,0.987,3.295,3.072
1587.0,2018-08-28 14:52:21.948586,2018-08-28 17:18:58.466752,14586027.229,-2.2,0.549,1.993,3.6,0.988,0.987,3.295,3.072
1588.0,2018-08-28 17:20:58.493747,2018-08-28 19:47:41.556903,14594950.319,-2.2,0.549,1.993,3.6,0.988,0.987,3.295,3.072
1589.0,2018-08-28 19:49:41.585295,2018-08-28 22:16:22.867563,14603871.63,-2.2,0.549,1.99,3.6,0.987,0.987,3.295,3.072
1590.0,2018-08-28 22:18:22.925823,2018-08-29 00:45:06.740023,14612795.502,-2.2,0.549,1.993,3.6,0.988,0.987,3.295,3.072
1591.0,2018-08-29 00:47:06.769861,2018-08-29 03:13:47.368013,14621716.13,-2.2,0.549,1.989,3.6,0.987,0.987,3.295,3.072
1592.0,2018-08-29 03:15:47.395137,2018-08-29 05:42:26.451842,14630635.214,-2.2,0.549,1.992,3.6,0.987,0.987,3.295,3.072
1593.0,2018-08-29 05:44:26.505344,2018-08-29 08:11:03.443598,14639552.206,-2.2,0.549,1.993,3.6,0.987,0.987,3.294,3.071
1594.0,2018-08-29 08:13:03.513379,2018-08-29 10:39:45.814465,14648474.577,-2.2,0.549,1.994,3.6,0.987,0.987,3.295,3.072
1595.0,2018-08-29 10:41:45.877725,2018-08-29 13:08:19.001892,14657387.764,-2.2,0.549,1.998,3.6,0.987,0.987,3.294,3.071
1596.0,2018-08-29 13:10:19.050603,2018-08-29 15:36:53.821998,14666302.584,-2.2,0.549,1.999,3.6,0.987,0.987,3.294,3.071
1597.0,2018-08-29 15:38:53.858904,2018-08-29 18:05:25.151103,14675213.913,-2.2,0.549,1.998,3.6,0.987,0.987,3.294,3.071
1598.0,2018-08-29 18:07:25.232906,2018-08-29 20:33:59.132439,14684127.895,-2.2,0.549,1.994,3.6,0.987,0.987,3.294,3.071
1599.0,2018-08-29 20:35:59.169678,2018-08-29 23:02:28.522925,14693037.285,-2.2,0.549,1.991,3.6,0.987,0.987,3.293,3.071
1600.0,2018-08-29 23:04:28.602201,2018-08-30 01:31:05.342443,14701954.105,-2.2,0.549,1.999,3.6,0.987,0.987,3.294,3.071
1601.0,2018-08-30 01:33:05.412834,2018-08-30 03:59:40.185318,14710868.948,-2.2,0.549,1.998,3.6,0.987,0.987,3.293,3.071
1602.0,2018-08-30 04:01:40.243898,2018-08-30 06:27:59.363363,14719768.126,-2.2,0.549,1.997,3.6,0.987,0.986,3.293,3.07
1603.0,2018-08-30 06:29:59.416120,2018-08-30 08:56:29.413649,14728678.176,-2.2,0.549,1.999,3.6,0.987,0.986,3.293,3.069
1604.0,2018-08-30 08:58:29.487955,2018-08-30 11:25:04.466324,14737593.229,-2.2,0.549,1.998,3.6,0.987,0.986,3.294,3.066
1605.0,2018-08-30 11:27:04.531445,2018-08-30 13:53:30.523048,14746499.285,-2.2,0.549,1.994,3.6,0.987,0.986,3.294,3.066
1606.0,2018-08-30 13:55:30.562028,2018-08-30 16:22:02.673192,14755411.435,-2.2,0.549,1.996,3.6,0.987,0.986,3.294,3.066
1607.0,2018-08-30 16:24:02.758638,2018-08-30 18:50:34.507857,14764323.27,-2.2,0.549,1.992,3.6,0.987,0.986,3.294,3.066
1608.0,2018-08-30 18:52:34.576470,2018-08-30 21:19:08.622929,14773237.385,-2.2,0.549,1.997,3.6,0.987,0.986,3.294,3.066
1609.0,2018-08-30 21:21:08.678565,2018-08-30 23:47:35.736836,14782144.499,-2.2,0.549,1.992,3.6,0.987,0.986,3.294,3.066
1610.0,2018-08-30 23:49:35.767904,2018-08-31 02:16:05.850882,14791054.613,-2.2,0.549,1.996,3.6,0.987,0.986,3.294,3.066
1611.0,2018-08-31 02:18:05.893734,2018-08-31 04:44:36.857236,14799965.619,-2.2,0.549,1.989,3.6,0.987,0.986,3.294,3.066
1612.0,2018-08-31 04:46:36.913474,2018-08-31 07:12:59.842189,14808868.604,-2.2,0.549,1.995,3.6,0.987,0.986,3.293,3.065
1613.0,2018-08-31 07:14:59.867275,2018-08-31 09:41:32.278812,14817781.041,-2.2,0.549,1.991,3.6,0.987,0.986,3.294,3.066
1614.0,2018-08-31 09:43:32.319313,2018-08-31 12:10:00.990383,14826689.753,-2.2,0.549,1.991,3.6,0.987,0.986,3.294,3.065
1615.0,2018-08-31 12:12:01.040056,2018-08-31 14:38:30.803075,14835599.565,-2.2,0.549,1.992,3.6,0.987,0.986,3.294,3.065
1616.0,2018-08-31 14:40:30.832609,2018-08-31 17:06:59.753341,14844508.516,-2.2,0.549,1.997,3.6,0.987,0.986,3.294,3.065
1617.0,2018-08-31 17:08:59.824006,2018-08-31 19:35:28.522908,14853417.285,-2.2,0.549,1.992,3.6,0.987,0.986,3.293,3.065
1618.0,2018-08-31 19:37:28.571644,2018-08-31 22:04:01.430140,14862330.192,-2.2,0.549,1.995,3.6,0.987,0.986,3.293,3.065
1619.0,2018-08-31 22:06:01.494958,2018-09-01 00:32:27.609867,14871236.372,-2.2,0.549,1.995,3.6,0.987,0.986,3.293,3.065
1620.0,2018-09-01 00:34:27.648797,2018-09-01 03:00:59.946000,14880148.708,-2.2,0.549,1.998,3.6,0.987,0.986,3.293,3.065
1621.0,2018-09-01 03:03:00.000327,2018-09-01 05:29:29.307051,14889058.069,-2.2,0.549,1.998,3.6,0.987,0.986,3.293,3.065
1622.0,2018-09-01 05:31:29.340425,2018-09-01 07:57:57.832127,14897966.594,-2.2,0.549,1.99,3.6,0.986,0.986,3.292,3.066
1623.0,2018-09-01 07:59:57.887756,2018-09-01 10:26:30.288877,14906879.051,-2.2,0.549,1.996,3.6,0.987,0.986,3.293,3.066
1624.0,2018-09-01 10:28:30.344697,2018-09-01 12:54:58.249258,14915787.011,-2.2,0.549,1.998,3.6,0.987,0.986,3.293,3.066
1625.0,2018-09-01 12:56:58.319558,2018-09-01 15:23:27.424883,14924696.187,-2.2,0.549,1.999,3.6,0.987,0.986,3.293,3.066
1626.0,2018-09-01 15:25:27.493913,2018-09-01 17:51:54.101528,14933602.864,-2.2,0.549,1.999,3.6,0.987,0.986,3.293,3.065
1627.0,2018-09-01 17:53:54.171310,2018-09-01 20:20:19.624450,14942508.387,-2.2,0.549,1.994,3.6,0.987,0.986,3.293,3.065
1628.0,2018-09-01 20:22:19.694025,2018-09-01 22:48:36.008587,14951404.771,-2.2,0.549,1.995,3.6,0.986,0.986,3.292,3.065
1629.0,2018-09-01 22:50:36.080030,2018-09-02 01:17:02.187358,14960310.95,-2.2,0.549,1.995,3.6,0.987,0.986,3.293,3.065
1630.0,2018-09-02 01:19:02.256042,2018-09-02 03:45:30.613029,14969219.375,-2.2,0.549,1.992,3.6,0.987,0.986,3.292,3.065
1631.0,2018-09-02 03:47:30.683290,2018-09-02 06:13:55.170736,14978123.933,-2.2,0.549,1.994,3.6,0.986,0.986,3.292,3.065
1632.0,2018-09-02 06:15:55.243059,2018-09-02 08:42:16.366683,14987025.129,-2.2,0.549,1.995,3.6,0.986,0.986,3.292,3.065
1633.0,2018-09-02 08:44:16.436545,2018-09-02 11:10:41.330784,14995930.093,-2.2,0.549,1.994,3.6,0.986,0.986,3.292,3.065
1634.0,2018-09-02 11:12:41.404417,2018-09-02 13:39:04.861124,15004833.623,-2.2,0.549,1.994,3.6,0.986,0.986,3.292,3.065
1635.0,2018-09-02 13:41:04.927736,2018-09-02 16:07:26.861615,15013735.624,-2.2,0.549,1.998,3.6,0.986,0.986,3.292,3.065
1636.0,2018-09-02 16:09:26.935225,2018-09-02 18:35:54.419826,15022643.182,-2.2,0.549,1.99,3.6,0.986,0.986,3.292,3.065
1637.0,2018-09-02 18:37:54.493267,2018-09-02 21:04:19.794845,15031548.557,-2.2,0.549,1.992,3.6,0.986,0.986,3.292,3.065
1638.0,2018-09-02 21:06:19.864346,2018-09-02 23:32:46.304763,15040455.067,-2.2,0.549,1.994,3.6,0.986,0.986,3.292,3.065
1639.0,2018-09-02 23:34:46.379706,2018-09-03 02:01:08.643219,15049357.405,-2.2,0.549,1.998,3.6,0.986,0.986,3.291,3.064
1640.0,2018-09-03 02:03:08.717711,2018-09-03 04:29:33.734255,15058262.496,-2.2,0.549,1.992,3.6,0.986,0.986,3.292,3.064
1641.0,2018-09-03 04:31:33.796988,2018-09-03 06:57:57.024223,15067165.786,-2.2,0.549,1.996,3.6,0.986,0.986,3.291,3.064
1642.0,2018-09-03 06:59:57.087402,2018-09-03 09:26:14.791181,15076063.553,-2.2,0.549,1.989,3.6,0.986,0.986,3.291,3.064
1643.0,2018-09-03 09:28:14.845921,2018-09-03 11:54:36.296749,15084965.059,-2.2,0.549,1.997,3.6,0.986,0.986,3.291,3.064
1644.0,2018-09-03 11:56:36.349195,2018-09-03 14:23:02.236795,15093870.999,-2.2,0.549,1.992,3.6,0.986,0.986,3.291,3.064
1645.0,2018-09-03 14:25:02.293823,2018-09-03 16:51:27.789437,15102776.552,-2.2,0.549,1.984,3.6,0.986,0.986,3.291,3.064
1646.0,2018-09-03 16:53:27.851467,2018-09-03 19:19:49.024759,15111677.787,-2.2,0.549,1.995,3.6,0.986,0.986,3.291,3.064
1647.0,2018-09-03 19:21:49.084000,2018-09-03 21:48:12.361748,15120581.124,-2.2,0.549,1.992,3.6,0.986,0.985,3.291,3.064
1648.0,2018-09-03 21:50:12.421237,2018-09-04 00:16:35.356711,15129484.119,-2.2,0.549,1.992,3.6,0.986,0.985,3.291,3.064
1649.0,2018-09-04 00:18:35.416726,2018-09-04 02:45:00.230778,15138388.993,-2.2,0.549,1.99,3.6,0.986,0.986,3.291,3.064
1650.0,2018-09-04 02:47:00.293690,2018-09-04 05:13:22.361656,15147291.124,-2.2,0.549,1.996,3.6,0.986,0.985,3.291,3.064
1651.0,2018-09-04 05:15:22.422780,2018-09-04 07:41:41.748217,15156190.51,-2.2,0.549,1.989,3.6,0.986,0.985,3.29,3.063
1652.0,2018-09-04 07:43:41.803986,2018-09-04 10:09:59.281456,15165088.044,-2.2,0.549,1.997,3.6,0.986,0.985,3.29,3.063
1653.0,2018-09-04 10:11:59.328710,2018-09-04 12:38:18.688837,15173987.451,-2.2,0.549,1.997,3.6,0.986,0.985,3.29,3.063
1654.0,2018-09-04 12:40:18.730275,2018-09-04 15:06:38.323413,15182887.086,-2.2,0.549,1.991,3.6,0.986,0.985,3.29,3.063
1655.0,2018-09-04 15:08:38.359865,2018-09-04 17:35:00.769950,15191789.532,-2.2,0.549,1.993,3.6,0.986,0.985,3.29,3.063
1656.0,2018-09-04 17:37:00.790076,2018-09-04 20:03:18.440562,15200687.203,-2.2,0.549,1.995,3.6,0.986,0.985,3.29,3.063
1657.0,2018-09-04 20:05:18.452212,2018-09-04 22:31:38.470288,15209587.232,-2.2,0.549,1.99,3.6,0.986,0.985,3.29,3.063
1658.0,2018-09-04 22:33:38.508290,2018-09-05 00:59:56.009487,15218484.772,-2.2,0.549,1.988,3.6,0.986,0.985,3.29,3.063
1659.0,2018-09-05 01:01:56.023478,2018-09-05 03:28:18.348508,15227387.111,-2.2,0.549,1.988,3.6,0.986,0.985,3.29,3.063
1660.0,2018-09-05 03:30:18.361034,2018-09-05 05:56:39.384453,15236288.147,-2.2,0.549,1.993,3.6,0.986,0.985,3.29,3.063
1661.0,2018-09-05 05:58:39.409442,2018-09-05 08:25:01.112106,15245189.874,-2.2,0.549,1.994,3.6,0.986,0.985,3.29,3.063
1662.0,2018-09-05 08:27:01.150802,2018-09-05 10:53:18.809013,15254087.571,-2.2,0.549,1.989,3.6,0.986,0.985,3.289,3.063
1663.0,2018-09-05 10:55:18.823612,2018-09-05 13:21:36.660573,15262985.423,-2.2,0.549,1.999,3.6,0.986,0.985,3.289,3.063
1664.0,2018-09-05 13:23:36.698267,2018-09-05 15:49:51.097839,15271879.86,-2.2,0.549,1.996,3.6,0.985,0.985,3.289,3.062
1665.0,2018-09-05 15:51:51.137359,2018-09-05 18:18:06.652703,15280775.415,-2.2,0.549,1.991,3.6,0.985,0.985,3.289,3.062
1666.0,2018-09-05 18:20:06.664732,2018-09-05 20:46:24.460172,15289673.222,-2.2,0.549,1.992,3.6,0.985,0.985,3.289,3.062
1667.0,2018-09-05 20:48:24.479176,2018-09-05 23:14:38.634995,15298567.397,-2.2,0.549,1.989,3.6,0.985,0.985,3.289,3.062
1668.0,2018-09-05 23:16:38.655412,2018-09-06 01:42:47.229084,15307455.991,-2.2,0.549,1.99,3.6,0.985,0.985,3.288,3.062
1669.0,2018-09-06 01:44:47.257769,2018-09-06 04:11:04.196857,15316352.959,-2.2,0.549,1.999,3.6,0.985,0.985,3.289,3.062
1670.0,2018-09-06 04:13:04.231462,2018-09-06 06:39:22.314449,15325251.077,-2.2,0.549,1.998,3.6,0.985,0.985,3.288,3.062
1671.0,2018-09-06 06:41:22.325589,2018-09-06 09:07:35.142382,15334143.905,-2.2,0.549,1.991,3.6,0.985,0.985,3.288,3.062
1672.0,2018-09-06 09:09:35.152992,2018-09-06 11:35:54.085934,15343042.848,-2.2,0.549,1.991,3.6,0.985,0.985,3.288,3.062
1673.0,2018-09-06 11:37:54.121262,2018-09-06 14:04:10.562769,15351939.325,-2.2,0.549,1.991,3.6,0.985,0.985,3.288,3.062
1674.0,2018-09-06 14:06:10.572073,2018-09-06 16:32:27.467678,15360836.23,-2.2,0.549,1.999,3.6,0.985,0.985,3.288,3.062
1675.0,2018-09-06 16:34:27.482698,2018-09-06 19:00:39.528079,15369728.29,-2.2,0.549,1.999,3.6,0.985,0.985,3.288,3.061
1676.0,2018-09-06 19:02:39.556742,2018-09-06 21:28:47.401485,15378616.164,-2.2,0.549,1.989,3.6,0.985,0.985,3.288,3.061
1677.0,2018-09-06 21:30:47.421477,2018-09-06 23:57:00.029673,15387508.792,-2.2,0.549,1.999,3.6,0.985,0.985,3.288,3.061
1678.0,2018-09-06 23:59:00.064209,2018-09-07 02:25:17.394200,15396406.156,-2.2,0.549,1.995,3.6,0.985,0.985,3.288,3.061
1679.0,2018-09-07 02:27:17.404110,2018-09-07 04:53:31.795893,15405300.558,-2.2,0.549,1.994,3.6,0.985,0.985,3.288,3.061
1680.0,2018-09-07 04:55:31.823479,2018-09-07 07:21:48.223491,15414196.986,-2.2,0.549,1.999,3.6,0.985,0.985,3.288,3.061
1681.0,2018-09-07 07:23:48.240286,2018-09-07 09:50:03.012343,15423091.775,-2.2,0.549,1.992,3.6,0.985,0.985,3.288,3.061
1682.0,2018-09-07 09:52:03.062563,2018-09-07 12:18:21.065071,15431989.827,-2.2,0.549,1.993,3.6,0.985,0.985,3.288,3.061
1683.0,2018-09-07 12:20:21.075883,2018-09-07 14:46:30.634838,15440879.397,-2.2,0.549,1.996,3.6,0.985,0.985,3.287,3.061
1684.0,2018-09-07 14:48:30.670969,2018-09-07 17:14:39.006551,15449767.769,-2.2,0.549,1.995,3.6,0.985,0.985,3.287,3.061
1685.0,2018-09-07 17:16:39.018876,2018-09-07 19:42:51.226985,15458659.989,-2.2,0.549,1.992,3.6,0.985,0.985,3.287,3.061
1686.0,2018-09-07 19:44:51.237667,2018-09-07 22:10:59.903897,15467548.666,-2.2,0.549,1.995,3.6,0.985,0.984,3.287,3.061
1687.0,2018-09-07 22:12:59.954284,2018-09-08 00:39:13.277490,15476442.04,-2.2,0.549,1.997,3.6,0.985,0.985,3.287,3.061
1688.0,2018-09-08 00:41:13.312161,2018-09-08 03:07:23.021200,15485331.783,-2.201,0.549,1.999,3.6,0.985,0.984,3.287,3.06
1689.0,2018-09-08 03:09:23.050257,2018-09-08 05:35:36.261572,15494225.024,-2.2,0.549,1.996,3.6,0.985,0.985,3.287,3.061
1690.0,2018-09-08 05:37:36.259201,2018-09-08 08:03:49.893418,15503118.656,-2.2,0.549,1.99,3.6,0.985,0.984,3.287,3.061
1691.0,2018-09-08 08:05:49.923095,2018-09-08 10:31:59.708999,15512008.471,-2.2,0.549,1.992,3.6,0.985,0.984,3.287,3.06
1692.0,2018-09-08 10:33:59.717168,2018-09-08 13:00:08.249329,15520897.012,-2.2,0.549,1.998,3.6,0.985,0.984,3.286,3.06
1693.0,2018-09-08 13:02:08.265389,2018-09-08 15:28:20.890102,15529789.652,-2.2,0.549,1.993,3.6,0.985,0.984,3.287,3.06
1694.0,2018-09-08 15:30:20.920644,2018-09-08 17:56:34.590996,15538683.353,-2.2,0.549,1.994,3.6,0.985,0.984,3.287,3.06
1695.0,2018-09-08 17:58:34.622012,2018-09-08 20:24:46.853201,15547575.615,-2.2,0.549,1.997,3.6,0.985,0.984,3.286,3.06
1696.0,2018-09-08 20:26:46.867023,2018-09-08 22:52:55.743270,15556464.505,-2.2,0.549,1.991,3.6,0.985,0.984,3.286,3.06
1697.0,2018-09-08 22:54:55.796564,2018-09-09 01:21:06.624780,15565355.387,-2.2,0.549,1.991,3.6,0.985,0.984,3.286,3.06
1698.0,2018-09-09 01:23:06.643038,2018-09-09 03:49:20.275663,15574249.038,-2.2,0.549,1.999,3.6,0.985,0.984,3.286,3.06
1699.0,2018-09-09 03:51:20.325922,2018-09-09 06:17:29.625639,15583138.388,-2.2,0.549,1.993,3.6,0.985,0.984,3.286,3.06
1700.0,2018-09-09 06:19:29.653438,2018-09-09 08:45:37.712388,15592026.475,-2.2,0.549,1.988,3.6,0.985,0.984,3.286,3.06
1701.0,2018-09-09 08:47:37.747471,2018-09-09 11:13:47.158454,15600915.921,-2.2,0.549,1.999,3.6,0.985,0.984,3.286,3.06
1702.0,2018-09-09 11:15:47.171972,2018-09-09 13:41:57.377644,15609806.14,-2.2,0.549,1.994,3.6,0.985,0.984,3.286,3.06
1703.0,2018-09-09 13:43:57.386069,2018-09-09 16:10:05.964536,15618694.727,-2.2,0.549,1.999,3.6,0.985,0.984,3.286,3.06
1704.0,2018-09-09 16:12:05.996360,2018-09-09 18:38:16.210510,15627584.973,-2.2,0.549,1.998,3.6,0.985,0.984,3.286,3.06
1705.0,2018-09-09 18:40:16.252985,2018-09-09 21:06:14.354798,15636463.117,-2.2,0.549,1.994,3.6,0.984,0.984,3.285,3.059
1706.0,2018-09-09 21:08:14.404315,2018-09-09 23:34:24.591271,15645353.353,-2.2,0.549,1.988,3.6,0.984,0.984,3.286,3.059
1707.0,2018-09-09 23:36:24.635348,2018-09-10 02:02:35.292816,15654244.055,-2.2,0.549,1.988,3.6,0.985,0.984,3.286,3.059
