Repository: Oliver191/MSc_Thesis_Predictive_Maintenance_Batteries

# MSc_Thesis_Predictive_Maintenance_Batteries
The GitHub repository accompanying the MSc Thesis at Esade written by Oliver Caspers regarding the topic “Predictive Maintenance for Lithium-Ion Batteries: Predicting the Remaining Useful Life (RUL) using Data-Driven Machine Learning based on Real-World Battery Datasets”.

SNL_Final.ipynb: The main Jupyter Notebook which contains the main code used to load, clean, and transform the SNL data. Four initial models are evaluated and a RF is chosen to be optimized. The RF is trained to predict the RUL on the training data and optimized using the validation data. Finally, the model is tested using independent testing data from UL.

File: SNL_Cycle_Timeseries_Data/SNL_18650_LFP_25C_0-100_0.5-3C_a_cycle_data.csv (part 5 of 14)
Cycle_Index,Start_Time,End_Time,Test_Time (s),Min_Current (A),Max_Current (A),Min_Voltage (V),Max_Voltage (V),Charge_Capacity (Ah),Discharge_Capacity (Ah),Charge_Energy (Wh),Discharge_Energy (Wh)
1371.0,2018-02-21 16:52:13.429708,2018-02-21 19:08:06.473203,11907090.479,-3.3,0.549,1.993,3.6,0.975,0.972,3.254,2.967
1372.0,2018-02-21 19:10:06.499940,2018-02-21 21:26:01.201017,11915365.207,-3.3,0.549,1.997,3.6,0.975,0.972,3.254,2.967
1373.0,2018-02-21 21:28:01.271874,2018-02-21 23:43:52.379182,11923636.385,-3.3,0.549,1.997,3.6,0.974,0.972,3.253,2.966
1374.0,2018-02-21 23:45:52.487746,2018-02-22 02:01:43.958794,11931907.965,-3.3,0.549,1.99,3.6,0.974,0.972,3.253,2.966
1375.0,2018-02-22 02:03:44.075061,2018-02-22 04:19:34.817464,11940178.823,-3.3,0.549,1.99,3.6,0.974,0.972,3.253,2.966
1376.0,2018-02-22 04:21:34.845931,2018-02-22 06:37:25.418339,11948449.424,-3.3,0.549,1.991,3.6,0.974,0.972,3.253,2.966
1377.0,2018-02-22 06:39:25.515324,2018-02-22 08:55:15.072290,11956719.078,-3.3,0.549,1.996,3.6,0.974,0.972,3.252,2.965
1378.0,2018-02-22 08:57:15.079758,2018-02-22 11:13:04.993229,11964988.999,-3.3,0.549,1.997,3.6,0.974,0.972,3.252,2.965
1379.0,2018-02-22 11:15:05.053118,2018-02-22 13:30:52.494576,11973256.501,-3.3,0.549,1.993,3.6,0.974,0.972,3.252,2.965
1380.0,2018-02-22 13:32:52.586586,2018-02-22 15:48:41.119223,11981525.125,-3.3,0.549,1.991,3.6,0.974,0.972,3.252,2.965
1381.0,2018-02-22 15:50:41.163816,2018-02-22 18:06:29.724574,11989793.731,-3.3,0.549,1.991,3.6,0.974,0.972,3.252,2.965
1382.0,2018-02-22 18:08:29.729484,2018-02-22 20:24:17.317532,11998061.324,-3.3,0.549,1.992,3.6,0.974,0.972,3.252,2.964
1383.0,2018-02-22 20:26:17.323384,2018-02-22 22:42:06.291384,12006330.297,-3.3,0.549,1.994,3.6,0.974,0.972,3.251,2.964
1384.0,2018-02-22 22:44:06.363462,2018-02-23 00:59:52.993945,12014597.0,-3.3,0.549,1.993,3.6,0.974,0.972,3.251,2.964
1385.0,2018-02-23 01:01:53.096940,2018-02-23 03:17:40.195444,12022864.201,-3.3,0.549,1.995,3.6,0.974,0.972,3.251,2.964
1386.0,2018-02-23 03:19:40.267204,2018-02-23 05:35:25.081662,12031129.088,-3.3,0.549,1.997,3.6,0.974,0.971,3.251,2.963
1387.0,2018-02-23 05:37:25.118816,2018-02-23 07:53:09.139470,12039393.145,-3.3,0.549,1.998,3.6,0.973,0.971,3.25,2.963
1388.0,2018-02-23 07:55:09.140699,2018-02-23 10:10:54.054720,12047658.061,-3.3,0.549,1.997,3.6,0.973,0.971,3.25,2.963
1389.0,2018-02-23 10:12:54.146886,2018-02-23 12:28:37.484283,12055921.49,-3.3,0.549,1.993,3.6,0.973,0.971,3.25,2.963
1390.0,2018-02-23 12:30:37.538924,2018-02-23 14:46:21.423140,12064185.429,-3.3,0.549,1.993,3.6,0.973,0.971,3.25,2.963
1391.0,2018-02-23 14:48:21.441809,2018-02-23 17:04:04.559734,12072448.566,-3.3,0.549,1.989,3.6,0.973,0.971,3.25,2.963
1392.0,2018-02-23 17:06:04.666025,2018-02-23 19:21:45.605506,12080709.612,-3.3,0.549,1.997,3.6,0.973,0.971,3.249,2.962
1393.0,2018-02-23 19:23:45.670779,2018-02-23 21:39:27.111264,12088971.117,-3.3,0.549,1.998,3.6,0.973,0.971,3.249,2.962
1394.0,2018-02-23 21:41:27.136331,2018-02-23 23:57:09.019171,12097233.025,-3.3,0.549,1.992,3.6,0.973,0.971,3.249,2.962
1395.0,2018-02-23 23:59:09.035930,2018-02-24 02:14:49.454611,12105493.461,-3.3,0.549,1.99,3.6,0.973,0.971,3.249,2.961
1396.0,2018-02-24 02:16:49.492381,2018-02-24 04:32:30.755708,12113754.762,-3.3,0.549,1.989,3.6,0.973,0.971,3.249,2.962
1397.0,2018-02-24 04:34:30.784043,2018-02-24 06:50:11.393047,12122015.399,-3.3,0.549,1.996,3.6,0.973,0.971,3.249,2.961
1398.0,2018-02-24 06:52:11.442643,2018-02-24 09:07:51.518535,12130275.525,-3.3,0.549,1.991,3.6,0.973,0.971,3.248,2.961
1399.0,2018-02-24 09:09:51.525696,2018-02-24 11:25:31.163533,12138535.17,-3.3,0.549,1.998,3.6,0.973,0.971,3.248,2.961
1400.0,2018-02-24 11:27:31.158987,2018-02-24 13:43:09.882970,12146793.889,-3.3,0.549,1.997,3.6,0.973,0.971,3.248,2.961
1401.0,2018-02-24 13:45:09.927520,2018-02-24 16:00:47.610209,12155051.616,-3.3,0.549,1.999,3.6,0.973,0.97,3.248,2.961
1402.0,2018-02-24 16:02:47.608497,2018-02-24 18:18:25.275891,12163309.282,-3.3,0.549,1.993,3.6,0.973,0.97,3.247,2.96
1403.0,2018-02-24 18:20:25.353199,2018-02-24 20:36:02.883046,12171566.889,-3.3,0.549,1.99,3.6,0.973,0.97,3.247,2.96
1404.0,2018-02-24 20:38:02.976469,2018-02-24 22:53:39.614961,12179823.621,-3.3,0.549,1.992,3.6,0.973,0.97,3.247,2.96
1405.0,2018-02-24 22:55:39.691663,2018-02-25 01:11:16.091173,12188080.097,-3.3,0.549,1.999,3.6,0.972,0.97,3.247,2.96
1406.0,2018-02-25 01:13:16.150955,2018-02-25 03:28:50.871259,12196334.877,-3.3,0.549,1.991,3.6,0.972,0.97,3.246,2.96
1407.0,2018-02-25 03:30:50.880231,2018-02-25 05:46:26.199914,12204590.206,-3.3,0.549,1.993,3.6,0.972,0.97,3.247,2.959
1408.0,2018-02-25 05:48:26.315125,2018-02-25 08:04:00.419535,12212844.426,-3.3,0.549,1.999,3.6,0.972,0.97,3.246,2.959
1409.0,2018-02-25 08:06:00.451458,2018-02-25 10:21:33.990520,12221097.997,-3.3,0.549,1.999,3.6,0.972,0.97,3.246,2.959
1410.0,2018-02-25 10:23:34.000160,2018-02-25 12:39:05.750583,12229349.757,-3.3,0.549,1.998,3.6,0.972,0.97,3.246,2.959
1411.0,2018-02-25 12:41:05.766503,2018-02-25 14:56:38.882197,12237602.888,-3.3,0.549,1.989,3.6,0.972,0.97,3.246,2.959
1412.0,2018-02-25 14:58:38.876140,2018-02-25 17:14:12.082453,12245856.088,-3.3,0.549,1.993,3.6,0.972,0.97,3.246,2.958
1413.0,2018-02-25 17:16:12.085464,2018-02-25 19:31:44.441723,12254108.448,-3.3,0.549,1.994,3.6,0.972,0.97,3.245,2.958
1414.0,2018-02-25 19:33:44.452334,2018-02-25 21:49:15.267113,12262359.273,-3.3,0.549,1.992,3.6,0.972,0.97,3.245,2.958
1415.0,2018-02-25 21:51:15.282947,2018-02-26 00:06:45.768125,12270609.774,-3.3,0.549,1.989,3.6,0.972,0.97,3.245,2.958
1416.0,2018-02-26 00:08:45.819993,2018-02-26 02:24:17.415756,12278861.422,-3.3,0.549,1.989,3.6,0.972,0.97,3.245,2.958
1417.0,2018-02-26 02:26:17.474146,2018-02-26 04:41:48.650806,12287112.657,-3.3,0.549,1.99,3.6,0.972,0.97,3.245,2.957
1418.0,2018-02-26 04:43:48.652758,2018-02-26 06:59:18.342765,12295362.349,-3.3,0.549,1.992,3.6,0.972,0.969,3.244,2.957
1419.0,2018-02-26 07:01:18.410422,2018-02-26 09:16:46.502796,12303610.509,-3.3,0.549,1.99,3.6,0.972,0.969,3.244,2.956
1420.0,2018-02-26 09:18:46.597837,2018-02-26 11:34:16.022471,12311860.028,-3.3,0.549,1.994,3.6,0.972,0.97,3.245,2.953
1421.0,2018-02-26 11:36:16.098926,2018-02-26 13:51:47.672100,12320111.678,-3.3,0.549,1.989,3.6,0.972,0.97,3.245,2.955
1422.0,2018-02-26 13:53:47.755146,2018-02-26 16:09:17.154358,12328361.16,-3.3,0.549,1.995,3.6,0.972,0.969,3.245,2.956
1423.0,2018-02-26 16:11:17.208137,2018-02-26 18:26:46.584548,12336610.591,-3.3,0.549,1.993,3.6,0.972,0.969,3.244,2.955
1424.0,2018-02-26 18:28:46.653412,2018-02-26 20:44:14.038310,12344858.044,-3.3,0.549,1.993,3.6,0.971,0.969,3.244,2.956
1425.0,2018-02-26 20:46:14.075715,2018-02-26 23:01:43.651021,12353107.657,-3.3,0.549,1.994,3.6,0.971,0.969,3.244,2.956
1426.0,2018-02-26 23:03:43.660326,2018-02-27 01:19:10.771946,12361354.778,-3.3,0.549,1.998,3.6,0.971,0.969,3.244,2.956
1427.0,2018-02-27 01:21:10.874018,2018-02-27 03:36:37.826584,12369601.833,-3.3,0.549,1.995,3.6,0.971,0.969,3.243,2.956
1428.0,2018-02-27 03:38:37.865273,2018-02-27 05:54:03.968263,12377847.974,-3.3,0.549,1.999,3.6,0.971,0.969,3.243,2.956
1429.0,2018-02-27 05:56:04.066973,2018-02-27 08:11:27.752727,12386091.759,-3.3,0.549,1.989,3.6,0.971,0.969,3.243,2.956
1430.0,2018-02-27 08:13:27.782872,2018-02-27 10:28:53.578747,12394337.585,-3.3,0.549,1.992,3.6,0.971,0.969,3.243,2.956
1431.0,2018-02-27 10:30:53.668071,2018-02-27 12:46:18.318212,12402582.324,-3.3,0.549,1.993,3.6,0.971,0.969,3.242,2.956
1432.0,2018-02-27 12:48:18.428714,2018-02-27 15:03:43.018528,12410827.025,-3.3,0.549,1.997,3.6,0.971,0.969,3.242,2.956
1433.0,2018-02-27 15:05:43.042641,2018-02-27 17:21:07.984116,12419071.99,-3.3,0.549,1.991,3.6,0.971,0.969,3.242,2.956
1434.0,2018-02-27 17:23:08.024867,2018-02-27 19:38:32.185325,12427316.191,-3.3,0.549,1.992,3.6,0.971,0.969,3.242,2.955
1435.0,2018-02-27 19:40:32.295219,2018-02-27 21:55:54.917986,12435558.924,-3.3,0.549,1.997,3.6,0.971,0.969,3.242,2.955
1436.0,2018-02-27 21:57:55.020020,2018-02-28 00:13:17.053069,12443801.059,-3.3,0.549,1.991,3.6,0.971,0.969,3.241,2.955
1437.0,2018-02-28 00:15:17.145985,2018-02-28 02:30:37.946612,12452041.953,-3.3,0.549,1.997,3.6,0.971,0.968,3.241,2.955
1438.0,2018-02-28 02:32:38.012803,2018-02-28 04:47:57.151081,12460281.157,-3.3,0.549,1.993,3.6,0.971,0.968,3.241,2.954
1439.0,2018-02-28 04:49:57.203890,2018-02-28 07:05:17.867308,12468521.873,-3.3,0.549,1.997,3.6,0.971,0.968,3.241,2.954
1440.0,2018-02-28 07:07:17.908767,2018-02-28 09:22:36.440202,12476760.446,-3.3,0.549,1.994,3.6,0.97,0.968,3.24,2.954
1441.0,2018-02-28 09:24:36.467040,2018-02-28 11:39:55.205176,12484999.211,-3.3,0.549,1.991,3.6,0.97,0.968,3.24,2.954
1442.0,2018-02-28 11:41:55.311425,2018-02-28 13:57:14.851213,12493238.857,-3.3,0.549,1.996,3.6,0.97,0.968,3.24,2.954
1443.0,2018-02-28 13:59:14.944454,2018-02-28 16:14:34.537959,12501478.544,-3.3,0.549,1.99,3.6,0.97,0.968,3.24,2.954
1444.0,2018-02-28 16:16:34.618104,2018-02-28 18:31:53.327892,12509717.334,-3.3,0.549,1.989,3.6,0.97,0.968,3.24,2.953
1445.0,2018-02-28 18:33:53.424894,2018-02-28 20:49:10.525743,12517954.532,-3.3,0.549,1.991,3.6,0.97,0.968,3.24,2.953
1446.0,2018-02-28 20:51:10.574431,2018-02-28 23:06:26.528249,12526190.534,-3.3,0.549,1.994,3.6,0.97,0.968,3.239,2.953
1447.0,2018-02-28 23:08:26.589355,2018-03-01 01:23:42.768727,12534426.775,-3.3,0.549,1.997,3.6,0.97,0.968,3.239,2.953
1448.0,2018-03-01 01:25:42.843050,2018-03-01 03:40:58.684223,12542662.69,-3.3,0.549,1.991,3.6,0.97,0.968,3.239,2.953
1449.0,2018-03-01 03:42:58.770963,2018-03-01 05:58:13.584811,12550897.591,-3.3,0.549,1.991,3.6,0.97,0.968,3.239,2.953
1450.0,2018-03-01 06:00:13.619389,2018-03-01 08:15:28.371520,12559132.378,-3.3,0.549,1.996,3.6,0.97,0.968,3.238,2.952
1451.0,2018-03-01 08:17:28.447721,2018-03-01 10:32:43.010690,12567367.017,-3.3,0.549,1.99,3.6,0.97,0.968,3.238,2.953
1452.0,2018-03-01 10:34:43.097110,2018-03-01 12:49:57.190229,12575601.196,-3.3,0.549,1.991,3.6,0.97,0.968,3.238,2.952
1453.0,2018-03-01 12:51:57.254743,2018-03-01 15:07:10.937482,12583834.944,-3.3,0.549,1.994,3.6,0.97,0.968,3.238,2.952
1454.0,2018-03-01 15:09:11.011079,2018-03-01 17:24:22.309092,12592066.315,-3.3,0.549,1.993,3.6,0.97,0.967,3.238,2.952
1455.0,2018-03-01 17:26:22.324538,2018-03-01 19:41:34.043729,12600298.05,-3.3,0.549,1.998,3.6,0.97,0.967,3.237,2.952
1456.0,2018-03-01 19:43:34.095860,2018-03-01 21:58:43.669934,12608527.676,-3.3,0.549,1.996,3.6,0.969,0.967,3.237,2.951
1457.0,2018-03-01 22:00:43.693042,2018-03-02 00:15:53.710982,12616757.717,-3.3,0.549,1.992,3.6,0.969,0.967,3.237,2.951
1458.0,2018-03-02 00:17:53.705905,2018-03-02 02:33:02.730592,12624986.737,-3.3,0.549,1.996,3.6,0.969,0.967,3.236,2.951
1459.0,2018-03-02 02:35:02.726564,2018-03-02 04:50:12.381397,12633216.387,-3.3,0.549,1.989,3.6,0.969,0.967,3.236,2.951
1460.0,2018-03-02 04:52:12.473514,2018-03-02 07:07:22.134820,12641446.141,-3.3,0.549,1.993,3.6,0.969,0.967,3.236,2.95
1461.0,2018-03-02 07:09:22.229309,2018-03-02 09:24:31.621287,12649675.627,-3.3,0.549,1.99,3.6,0.969,0.967,3.237,2.942
1462.0,2018-03-02 09:26:31.722789,2018-03-02 11:41:37.914105,12657901.92,-3.3,0.549,1.999,3.6,0.969,0.967,3.238,2.937
1463.0,2018-03-02 11:43:38.004220,2018-03-02 13:58:34.701949,12666118.708,-3.3,0.549,1.999,3.6,0.969,0.967,3.237,2.939
1464.0,2018-03-02 14:00:34.791421,2018-03-02 16:15:42.346931,12674346.353,-3.3,0.549,1.996,3.6,0.969,0.967,3.237,2.943
1465.0,2018-03-02 16:17:42.435997,2018-03-02 18:32:50.489083,12682574.495,-3.3,0.549,1.993,3.6,0.969,0.967,3.237,2.944
1466.0,2018-03-02 18:34:50.483921,2018-03-02 20:49:56.533150,12690800.539,-3.3,0.549,1.993,3.6,0.969,0.967,3.236,2.944
1467.0,2018-03-02 20:51:56.587468,2018-03-02 23:07:02.001918,12699026.008,-3.3,0.549,1.995,3.6,0.969,0.967,3.236,2.945
1468.0,2018-03-02 23:09:02.020566,2018-03-03 01:24:05.824507,12707249.831,-3.3,0.549,1.995,3.6,0.969,0.967,3.236,2.945
1469.0,2018-03-03 01:26:05.929843,2018-03-03 03:41:10.618813,12715474.625,-3.3,0.549,1.998,3.6,0.969,0.967,3.236,2.945
1470.0,2018-03-03 03:43:10.686683,2018-03-03 05:58:12.916860,12723696.923,-3.3,0.549,1.997,3.6,0.969,0.967,3.235,2.945
1471.0,2018-03-03 06:00:12.974954,2018-03-03 08:15:17.897079,12731921.903,-3.3,0.549,1.994,3.6,0.969,0.966,3.235,2.945
1472.0,2018-03-03 08:17:17.981099,2018-03-03 10:32:21.197124,12740145.203,-3.3,0.549,1.993,3.6,0.969,0.966,3.235,2.945
1473.0,2018-03-03 10:34:21.210505,2018-03-03 12:49:23.838446,12748367.844,-3.3,0.549,1.997,3.6,0.969,0.966,3.235,2.945
1474.0,2018-03-03 12:51:23.936299,2018-03-03 15:06:26.972781,12756590.979,-3.3,0.549,1.993,3.6,0.968,0.966,3.234,2.945
1475.0,2018-03-03 15:08:26.968395,2018-03-03 17:23:28.790892,12764812.797,-3.3,0.549,1.997,3.6,0.968,0.966,3.234,2.945
1476.0,2018-03-03 17:25:28.869635,2018-03-03 19:40:30.847786,12773034.854,-3.3,0.549,1.995,3.6,0.968,0.966,3.234,2.945
1477.0,2018-03-03 19:42:30.885381,2018-03-03 21:57:30.078587,12781254.085,-3.3,0.549,1.991,3.6,0.968,0.966,3.234,2.945
1478.0,2018-03-03 21:59:30.101503,2018-03-04 00:14:28.655348,12789472.661,-3.3,0.549,1.994,3.6,0.968,0.966,3.233,2.944
1479.0,2018-03-04 00:16:28.755824,2018-03-04 02:31:27.417606,12797691.424,-3.3,0.549,1.997,3.6,0.968,0.966,3.233,2.944
1480.0,2018-03-04 02:33:27.424368,2018-03-04 04:48:25.677992,12805909.684,-3.3,0.549,1.992,3.6,0.968,0.966,3.233,2.945
1481.0,2018-03-04 04:50:25.793683,2018-03-04 07:05:23.810024,12814127.816,-3.3,0.549,1.998,3.6,0.968,0.966,3.233,2.944
1482.0,2018-03-04 07:07:23.877539,2018-03-04 09:22:20.434149,12822344.44,-3.3,0.549,1.997,3.6,0.968,0.966,3.232,2.944
1483.0,2018-03-04 09:24:20.451059,2018-03-04 11:39:16.261357,12830560.267,-3.3,0.549,1.993,3.6,0.968,0.966,3.232,2.944
1484.0,2018-03-04 11:41:16.258126,2018-03-04 13:56:15.043385,12838779.049,-3.3,0.549,1.996,3.6,0.968,0.966,3.232,2.944
1485.0,2018-03-04 13:58:15.118461,2018-03-04 16:13:11.759592,12846995.766,-3.3,0.549,1.997,3.6,0.968,0.966,3.232,2.944
1486.0,2018-03-04 16:15:11.846470,2018-03-04 18:30:08.305466,12855212.311,-3.3,0.549,1.998,3.6,0.968,0.966,3.232,2.944
1487.0,2018-03-04 18:32:08.342138,2018-03-04 20:47:04.209526,12863428.216,-3.3,0.549,1.996,3.6,0.968,0.966,3.231,2.944
1488.0,2018-03-04 20:49:04.257345,2018-03-04 23:03:59.219545,12871643.226,-3.3,0.55,1.991,3.6,0.968,0.966,3.232,2.944
1489.0,2018-03-04 23:05:59.308010,2018-03-05 01:20:54.204985,12879858.211,-3.3,0.549,1.992,3.6,0.968,0.966,3.231,2.944
1490.0,2018-03-05 01:22:54.365693,2018-03-05 03:37:48.633574,12888072.64,-3.3,0.549,1.992,3.6,0.968,0.965,3.231,2.944
1491.0,2018-03-05 03:39:48.740233,2018-03-05 05:54:42.375700,12896286.382,-3.3,0.549,1.998,3.6,0.968,0.965,3.231,2.943
1492.0,2018-03-05 05:56:42.333369,2018-03-05 08:11:33.966851,12904497.973,-3.3,0.549,1.999,3.6,0.967,0.965,3.23,2.943
1493.0,2018-03-05 08:13:34.122405,2018-03-05 10:28:25.952135,12912709.958,-3.3,0.549,1.999,3.6,0.967,0.965,3.23,2.943
1494.0,2018-03-05 10:30:26.122877,2018-03-05 12:45:19.128376,12920923.134,-3.3,0.549,1.995,3.6,0.967,0.965,3.23,2.943
1495.0,2018-03-05 12:47:19.130213,2018-03-05 15:02:10.226635,12929134.233,-3.3,0.549,1.991,3.6,0.967,0.965,3.23,2.943
1496.0,2018-03-05 15:04:10.169505,2018-03-05 17:19:03.249334,12937347.255,-3.3,0.549,1.989,3.6,0.967,0.965,3.23,2.943
1497.0,2018-03-05 17:21:03.229977,2018-03-05 19:35:53.980960,12945557.987,-3.3,0.549,1.996,3.6,0.967,0.965,3.23,2.942
1498.0,2018-03-05 19:37:54.057704,2018-03-05 21:52:44.657492,12953768.664,-3.3,0.549,1.995,3.6,0.967,0.965,3.229,2.942
1499.0,2018-03-05 21:54:44.768399,2018-03-06 00:09:36.847447,12961980.853,-3.3,0.549,1.996,3.6,0.967,0.965,3.229,2.942
1500.0,2018-03-06 00:11:36.963261,2018-03-06 02:26:25.332754,12970189.339,-3.3,0.549,1.998,3.6,0.967,0.965,3.229,2.942
1501.0,2018-03-06 02:28:25.447191,2018-03-06 04:43:15.502395,12978399.508,-3.3,0.549,1.995,3.6,0.967,0.965,3.229,2.941
1502.0,2018-03-06 04:45:15.462352,2018-03-06 07:00:03.017886,12986607.024,-3.3,0.549,1.991,3.6,0.967,0.965,3.229,2.942
1503.0,2018-03-06 07:02:03.194309,2018-03-06 09:16:51.149790,12994815.156,-3.3,0.549,1.997,3.6,0.967,0.965,3.229,2.941
1504.0,2018-03-06 09:18:51.167953,2018-03-06 11:33:39.950171,13003023.956,-3.3,0.549,1.997,3.6,0.967,0.965,3.228,2.941
1505.0,2018-03-06 11:35:40.105280,2018-03-06 13:50:26.806362,13011230.812,-3.3,0.549,1.996,3.6,0.967,0.965,3.228,2.941
1506.0,2018-03-06 13:52:26.957372,2018-03-06 16:07:15.435662,13019439.442,-3.3,0.549,1.997,3.6,0.967,0.965,3.228,2.934
1507.0,2018-03-06 16:09:15.561563,2018-03-06 18:24:03.553027,13027647.559,-3.3,0.549,1.995,3.6,0.967,0.965,3.229,2.941
1508.0,2018-03-06 18:26:03.692961,2018-03-06 20:40:51.256330,13035855.262,-3.3,0.549,1.996,3.6,0.967,0.965,3.228,2.942
1509.0,2018-03-06 20:42:51.213511,2018-03-06 22:57:37.883754,13044061.89,-3.3,0.549,1.995,3.6,0.967,0.964,3.228,2.942
1510.0,2018-03-06 22:59:37.837211,2018-03-07 01:14:23.024419,13052267.03,-3.3,0.549,1.999,3.6,0.967,0.964,3.227,2.943
1511.0,2018-03-07 01:16:23.190188,2018-03-07 03:31:08.513217,13060472.519,-3.3,0.549,1.998,3.6,0.966,0.964,3.227,2.943
1512.0,2018-03-07 03:33:08.579468,2018-03-07 05:47:52.725583,13068676.732,-3.3,0.549,1.992,3.6,0.966,0.964,3.226,2.944
1513.0,2018-03-07 05:49:52.752499,2018-03-07 08:04:38.629817,13076882.636,-3.3,0.549,1.999,3.6,0.967,0.964,3.227,2.944
1514.0,2018-03-07 08:06:38.776078,2018-03-07 10:21:23.571116,13085087.577,-3.3,0.549,1.993,3.6,0.966,0.964,3.226,2.944
1515.0,2018-03-07 10:23:23.616607,2018-03-07 12:38:05.605889,13093289.612,-3.3,0.549,1.999,3.6,0.966,0.964,3.226,2.944
1516.0,2018-03-07 12:40:05.733590,2018-03-07 14:54:49.096108,13101493.102,-3.3,0.549,1.999,3.6,0.966,0.964,3.226,2.944
1517.0,2018-03-07 14:56:49.183541,2018-03-07 17:11:31.735549,13109695.742,-3.3,0.549,1.997,3.6,0.966,0.964,3.226,2.944
1518.0,2018-03-07 17:13:31.843843,2018-03-07 19:28:14.520916,13117898.527,-3.3,0.549,1.994,3.6,0.966,0.964,3.226,2.944
1519.0,2018-03-07 19:30:14.681701,2018-03-07 21:44:54.979678,13126098.986,-3.3,0.549,1.993,3.6,0.966,0.964,3.225,2.944
1520.0,2018-03-07 21:46:55.063633,2018-03-08 00:01:35.944946,13134299.951,-3.3,0.549,1.995,3.6,0.966,0.964,3.225,2.944
1521.0,2018-03-08 00:03:36.109639,2018-03-08 02:18:18.704384,13142502.71,-3.3,0.549,1.994,3.6,0.966,0.964,3.225,2.944
1522.0,2018-03-08 02:20:18.858818,2018-03-08 04:34:59.231282,13150703.237,-3.3,0.549,1.989,3.6,0.966,0.964,3.225,2.944
1523.0,2018-03-08 04:36:59.246803,2018-03-08 06:51:39.296273,13158903.302,-3.3,0.549,1.997,3.6,0.966,0.964,3.225,2.943
1524.0,2018-03-08 06:53:39.328297,2018-03-08 09:08:18.347215,13167102.353,-3.3,0.549,1.99,3.6,0.966,0.964,3.224,2.943
1525.0,2018-03-08 09:10:18.369131,2018-03-08 11:24:58.374481,13175302.381,-3.3,0.549,1.992,3.6,0.966,0.964,3.225,2.94
1526.0,2018-03-08 11:26:58.384792,2018-03-08 13:41:35.976123,13183499.982,-3.3,0.549,1.998,3.6,0.966,0.964,3.225,2.94
1527.0,2018-03-08 13:43:35.909252,2018-03-08 15:58:13.351534,13191697.358,-3.3,0.549,1.997,3.6,0.966,0.964,3.224,2.941
1528.0,2018-03-08 16:00:13.402943,2018-03-08 18:14:50.832468,13199894.838,-3.3,0.549,1.998,3.6,0.966,0.963,3.224,2.94
1529.0,2018-03-08 18:16:50.771000,2018-03-08 20:31:28.642737,13208092.649,-3.3,0.55,1.995,3.6,0.966,0.963,3.224,2.94
1530.0,2018-03-08 20:33:28.719137,2018-03-08 22:48:06.569282,13216290.575,-3.3,0.549,1.99,3.6,0.966,0.964,3.224,2.94
1531.0,2018-03-08 22:50:06.721746,2018-03-09 01:04:44.673941,13224488.68,-3.3,0.549,1.992,3.6,0.966,0.963,3.224,2.94
1532.0,2018-03-09 01:06:44.683277,2018-03-09 03:21:21.328865,13232685.335,-3.3,0.549,1.998,3.6,0.965,0.963,3.223,2.94
1533.0,2018-03-09 03:23:21.349268,2018-03-09 05:37:57.212303,13240881.218,-3.3,0.549,1.993,3.6,0.965,0.963,3.223,2.94
1534.0,2018-03-09 05:39:57.148922,2018-03-09 07:54:33.167508,13249077.174,-3.3,0.549,1.998,3.6,0.965,0.963,3.223,2.94
1535.0,2018-03-09 07:56:33.207357,2018-03-09 10:11:06.656362,13257270.662,-3.3,0.549,1.99,3.6,0.965,0.963,3.222,2.94
1536.0,2018-03-09 10:13:06.671149,2018-03-09 12:27:42.581290,13265466.587,-3.3,0.549,1.999,3.6,0.965,0.963,3.223,2.94
1537.0,2018-03-09 12:29:42.637648,2018-03-09 14:44:15.790033,13273659.796,-3.3,0.549,1.991,3.6,0.965,0.963,3.222,2.939
1538.0,2018-03-09 14:46:15.757959,2018-03-09 17:00:50.992156,13281854.998,-3.3,0.549,1.99,3.6,0.965,0.963,3.222,2.94
1539.0,2018-03-09 17:02:50.937653,2018-03-09 19:17:24.226772,13290048.233,-3.3,0.549,1.993,3.6,0.965,0.963,3.222,2.939
1540.0,2018-03-09 19:19:24.365512,2018-03-09 21:33:57.420875,13298241.427,-3.3,0.549,1.992,3.6,0.965,0.963,3.222,2.939
1541.0,2018-03-09 21:35:57.502429,2018-03-09 23:50:30.762864,13306434.769,-3.3,0.549,1.993,3.6,0.965,0.963,3.222,2.939
1542.0,2018-03-09 23:52:30.694190,2018-03-10 02:07:02.247690,13314626.254,-3.3,0.549,1.995,3.6,0.965,0.963,3.221,2.939
1543.0,2018-03-10 02:09:02.275103,2018-03-10 04:23:33.898725,13322817.905,-3.3,0.549,1.993,3.6,0.965,0.963,3.221,2.939
1544.0,2018-03-10 04:25:33.960052,2018-03-10 06:40:05.090521,13331009.097,-3.3,0.549,1.99,3.6,0.965,0.963,3.221,2.938
1545.0,2018-03-10 06:42:05.029267,2018-03-10 08:56:36.449912,13339200.456,-3.3,0.549,1.993,3.6,0.965,0.963,3.221,2.938
1546.0,2018-03-10 08:58:36.547610,2018-03-10 11:13:07.255893,13347391.262,-3.3,0.549,1.999,3.6,0.965,0.962,3.221,2.938
1547.0,2018-03-10 11:15:07.229849,2018-03-10 13:29:37.878266,13355581.884,-3.3,0.549,1.991,3.6,0.965,0.962,3.22,2.938
1548.0,2018-03-10 13:31:37.916179,2018-03-10 15:46:08.318587,13363772.325,-3.3,0.549,1.999,3.6,0.965,0.962,3.22,2.938
1549.0,2018-03-10 15:48:08.388595,2018-03-10 18:02:37.100779,13371961.107,-3.3,0.549,1.998,3.6,0.964,0.962,3.22,2.938
1550.0,2018-03-10 18:04:37.168823,2018-03-10 20:19:05.155615,13380149.162,-3.3,0.549,1.997,3.6,0.964,0.962,3.22,2.937
1551.0,2018-03-10 20:21:05.282598,2018-03-10 22:35:34.511221,13388338.517,-3.3,0.549,1.995,3.6,0.964,0.962,3.22,2.937
1552.0,2018-03-10 22:37:34.481338,2018-03-11 00:52:01.766200,13396525.772,-3.3,0.549,1.991,3.6,0.964,0.962,3.22,2.937
1553.0,2018-03-11 00:54:01.731894,2018-03-11 03:08:30.444784,13404714.451,-3.3,0.549,1.99,3.6,0.964,0.962,3.22,2.937
1554.0,2018-03-11 03:10:30.409010,2018-03-11 05:24:57.800261,13412901.806,-3.3,0.549,1.99,3.6,0.964,0.962,3.219,2.937
1555.0,2018-03-11 05:26:57.854106,2018-03-11 07:41:23.512282,13421087.518,-3.3,0.549,1.997,3.6,0.964,0.962,3.219,2.936
1556.0,2018-03-11 07:43:23.621984,2018-03-11 09:57:49.665466,13429273.671,-3.3,0.549,1.99,3.6,0.964,0.962,3.219,2.937
1557.0,2018-03-11 09:59:49.612697,2018-03-11 12:14:16.109172,13437460.115,-3.3,0.549,1.994,3.6,0.964,0.962,3.219,2.936
1558.0,2018-03-11 12:16:16.082562,2018-03-11 14:30:41.560350,13445645.566,-3.3,0.549,1.989,3.6,0.964,0.962,3.219,2.936
1559.0,2018-03-11 14:32:41.620549,2018-03-11 16:47:06.670092,13453830.676,-3.3,0.549,1.99,3.6,0.964,0.962,3.219,2.936
1560.0,2018-03-11 16:49:06.691152,2018-03-11 19:03:31.967500,13462015.974,-3.3,0.549,1.994,3.6,0.964,0.962,3.218,2.936
1561.0,2018-03-11 19:05:31.918868,2018-03-11 21:19:57.704592,13470201.711,-3.3,0.549,1.994,3.6,0.964,0.962,3.218,2.936
1562.0,2018-03-11 21:21:57.836502,2018-03-11 23:36:21.315063,13478385.321,-3.3,0.549,1.991,3.6,0.964,0.962,3.218,2.936
1563.0,2018-03-11 23:38:21.373897,2018-03-12 01:52:45.385417,13486569.391,-3.3,0.549,1.99,3.6,0.964,0.962,3.218,2.936
1564.0,2018-03-12 01:54:45.497115,2018-03-12 04:09:08.821158,13494752.827,-3.3,0.549,1.998,3.6,0.964,0.962,3.217,2.935
1565.0,2018-03-12 04:11:08.921883,2018-03-12 06:25:31.836703,13502935.843,-3.3,0.549,1.996,3.6,0.964,0.962,3.217,2.935
1566.0,2018-03-12 06:27:31.988693,2018-03-12 08:41:54.492675,13511118.499,-3.3,0.549,1.994,3.6,0.964,0.961,3.217,2.935
1567.0,2018-03-12 08:43:54.585411,2018-03-12 10:58:15.348130,13519299.354,-3.3,0.549,1.996,3.6,0.963,0.961,3.217,2.935
1568.0,2018-03-12 11:00:15.364104,2018-03-12 13:14:36.020805,13527480.027,-3.3,0.549,1.998,3.6,0.963,0.961,3.216,2.934
1569.0,2018-03-12 13:16:36.147276,2018-03-12 15:30:56.539796,13535660.546,-3.3,0.549,1.993,3.6,0.963,0.961,3.216,2.935
1570.0,2018-03-12 15:32:56.713405,2018-03-12 17:47:16.465868,13543840.472,-3.3,0.549,1.993,3.6,0.963,0.961,3.216,2.934
1571.0,2018-03-12 17:49:16.436036,2018-03-12 20:03:35.888978,13552019.895,-3.3,0.549,1.992,3.6,0.963,0.961,3.216,2.934
1572.0,2018-03-12 20:05:36.030161,2018-03-12 22:19:56.999820,13560201.006,-3.3,0.549,1.998,3.6,0.963,0.961,3.216,2.934
1573.0,2018-03-12 22:21:57.127027,2018-03-13 00:36:15.860429,13568379.866,-3.3,0.549,1.996,3.6,0.963,0.961,3.216,2.934
1574.0,2018-03-13 00:38:16.032260,2018-03-13 02:52:35.526101,13576559.532,-3.3,0.549,1.99,3.6,0.963,0.961,3.215,2.934
1575.0,2018-03-13 02:54:35.681481,2018-03-13 05:08:55.782409,13584739.788,-3.3,0.549,1.998,3.6,0.963,0.961,3.215,2.933
1576.0,2018-03-13 05:10:55.952908,2018-03-13 07:25:15.098850,13592919.105,-3.3,0.549,1.997,3.6,0.963,0.961,3.215,2.933
1577.0,2018-03-13 07:27:15.033539,2018-03-13 09:41:33.064136,13601097.07,-3.3,0.549,1.999,3.6,0.963,0.961,3.215,2.933
1578.0,2018-03-13 09:43:33.198995,2018-03-13 11:57:50.263491,13609274.27,-3.3,0.549,1.993,3.6,0.963,0.961,3.215,2.933
1579.0,2018-03-13 11:59:50.205761,2018-03-13 14:14:08.476978,13617452.483,-3.3,0.549,1.99,3.6,0.963,0.961,3.215,2.933
1580.0,2018-03-13 14:16:08.650574,2018-03-13 16:30:25.393140,13625629.399,-3.3,0.549,1.995,3.6,0.963,0.961,3.214,2.933
1581.0,2018-03-13 16:32:25.514259,2018-03-13 18:46:40.284124,13633804.29,-3.3,0.549,1.994,3.6,0.963,0.961,3.214,2.933
1582.0,2018-03-13 18:48:40.412289,2018-03-13 21:02:56.799112,13641980.805,-3.3,0.549,1.998,3.6,0.963,0.961,3.214,2.932
1583.0,2018-03-13 21:04:56.749557,2018-03-13 23:19:11.568122,13650155.574,-3.3,0.549,1.994,3.6,0.963,0.961,3.214,2.933
1584.0,2018-03-13 23:21:11.744329,2018-03-14 01:35:25.911979,13658329.918,-3.3,0.549,1.995,3.6,0.963,0.96,3.214,2.932
1585.0,2018-03-14 01:37:26.078406,2018-03-14 03:51:41.138856,13666505.145,-3.3,0.549,1.997,3.6,0.962,0.96,3.214,2.932
1586.0,2018-03-14 03:53:41.187859,2018-03-14 06:07:55.832683,13674679.839,-3.3,0.549,1.99,3.6,0.962,0.96,3.213,2.931
1587.0,2018-03-14 06:09:55.982095,2018-03-14 08:24:09.018642,13682853.025,-3.3,0.549,1.997,3.6,0.962,0.96,3.213,2.932
1588.0,2018-03-14 08:26:09.172220,2018-03-14 10:40:22.847520,13691026.854,-3.3,0.549,1.992,3.6,0.962,0.96,3.213,2.931
1589.0,2018-03-14 10:42:22.787554,2018-03-14 12:56:35.444067,13699199.45,-3.3,0.549,1.993,3.6,0.962,0.96,3.213,2.931
1590.0,2018-03-14 12:58:35.450110,2018-03-14 15:12:47.179632,13707371.186,-3.3,0.549,1.999,3.6,0.962,0.96,3.213,2.931
1591.0,2018-03-14 15:14:47.344131,2018-03-14 17:28:59.830681,13715543.837,-3.3,0.549,1.996,3.6,0.962,0.96,3.213,2.931
1592.0,2018-03-14 17:30:59.811002,2018-03-14 19:45:12.149403,13723716.155,-3.3,0.549,1.995,3.6,0.962,0.96,3.212,2.931
1593.0,2018-03-14 19:47:12.226472,2018-03-14 22:01:24.760777,13731888.767,-3.3,0.549,1.993,3.6,0.962,0.96,3.212,2.931
1594.0,2018-03-14 22:03:24.778492,2018-03-15 00:17:36.603124,13740060.609,-3.3,0.549,1.99,3.6,0.962,0.96,3.212,2.931
1595.0,2018-03-15 00:19:36.779384,2018-03-15 02:33:48.110096,13748232.116,-3.3,0.549,1.991,3.6,0.962,0.96,3.212,2.931
1596.0,2018-03-15 02:35:48.287804,2018-03-15 04:49:59.623096,13756403.629,-3.3,0.549,1.993,3.6,0.962,0.96,3.212,2.93
1597.0,2018-03-15 04:51:59.771371,2018-03-15 07:06:10.140974,13764574.147,-3.3,0.549,1.999,3.6,0.962,0.96,3.212,2.93
1598.0,2018-03-15 07:08:10.258104,2018-03-15 09:22:21.003455,13772745.009,-3.3,0.549,1.996,3.6,0.962,0.96,3.212,2.93
1599.0,2018-03-15 09:24:20.996547,2018-03-15 11:38:29.866309,13780913.872,-3.3,0.549,1.997,3.6,0.962,0.96,3.211,2.93
1600.0,2018-03-15 11:40:29.950718,2018-03-15 13:54:39.124420,13789083.13,-3.3,0.549,1.992,3.6,0.962,0.96,3.211,2.93
1601.0,2018-03-15 13:56:39.143892,2018-03-15 16:10:46.497529,13797250.504,-3.3,0.549,1.995,3.6,0.962,0.96,3.211,2.93
1602.0,2018-03-15 16:12:46.668137,2018-03-15 18:26:52.534957,13805416.541,-3.3,0.549,1.993,3.6,0.962,0.959,3.211,2.929
1603.0,2018-03-15 18:28:52.542102,2018-03-15 20:42:59.167733,13813583.174,-3.3,0.549,1.996,3.6,0.962,0.959,3.211,2.929
1604.0,2018-03-15 20:44:59.262465,2018-03-15 22:59:06.932539,13821750.939,-3.3,0.549,1.99,3.6,0.962,0.959,3.21,2.929
1605.0,2018-03-15 23:01:06.928900,2018-03-16 01:15:12.643447,13829916.649,-3.3,0.549,1.995,3.6,0.962,0.959,3.21,2.929
1606.0,2018-03-16 01:17:12.740762,2018-03-16 03:31:19.666347,13838083.672,-3.3,0.549,1.995,3.6,0.961,0.959,3.21,2.928
1607.0,2018-03-16 03:33:19.757715,2018-03-16 05:47:25.412438,13846249.418,-3.3,0.549,1.999,3.6,0.961,0.959,3.21,2.928
1608.0,2018-03-16 05:49:25.464666,2018-03-16 08:03:29.843163,13854413.849,-3.3,0.549,1.995,3.6,0.961,0.959,3.209,2.928
1609.0,2018-03-16 08:05:30.010691,2018-03-16 10:19:35.172067,13862579.178,-3.3,0.549,1.99,3.6,0.961,0.959,3.209,2.928
1610.0,2018-03-16 10:21:35.330816,2018-03-16 12:34:29.480300,13870673.486,-3.3,0.549,1.995,3.6,0.95,0.959,3.174,2.923
1611.0,2018-03-16 12:36:29.535850,2018-03-16 14:50:35.428239,13878839.434,-3.3,0.549,1.99,3.6,0.961,0.959,3.21,2.924
1612.0,2018-03-16 14:52:35.483516,2018-03-16 17:06:40.814278,13887004.82,-3.3,0.549,1.995,3.6,0.961,0.959,3.21,2.924
1613.0,2018-03-16 17:08:40.868904,2018-03-16 19:22:46.044505,13895170.051,-3.3,0.549,1.991,3.6,0.961,0.959,3.21,2.924
1614.0,2018-03-16 19:24:46.100330,2018-03-16 21:38:50.212141,13903334.218,-3.3,0.549,1.99,3.6,0.961,0.959,3.209,2.925
1615.0,2018-03-16 21:40:50.269245,2018-03-16 23:54:53.600670,13911497.607,-3.3,0.549,1.997,3.6,0.961,0.959,3.209,2.924
1616.0,2018-03-16 23:56:53.653859,2018-03-17 02:10:56.736704,13919660.743,-3.3,0.549,1.996,3.6,0.961,0.959,3.209,2.924
1617.0,2018-03-17 02:12:56.793469,2018-03-17 04:27:00.878375,13927824.884,-3.3,0.549,1.996,3.6,0.961,0.959,3.209,2.924
1618.0,2018-03-17 04:29:00.932662,2018-03-17 06:43:02.269551,13935986.276,-3.3,0.549,1.999,3.6,0.961,0.959,3.208,2.924
1619.0,2018-03-17 06:45:02.324640,2018-03-17 08:59:04.508484,13944148.515,-3.3,0.549,1.996,3.6,0.961,0.959,3.208,2.924
1620.0,2018-03-17 09:01:04.565919,2018-03-17 11:15:07.899412,13952311.905,-3.3,0.549,1.995,3.6,0.961,0.959,3.208,2.924
1621.0,2018-03-17 11:17:07.953162,2018-03-17 13:31:08.450192,13960472.456,-3.3,0.549,1.997,3.6,0.961,0.959,3.208,2.924
1622.0,2018-03-17 13:33:08.503587,2018-03-17 15:47:08.653838,13968632.66,-3.3,0.549,1.994,3.6,0.961,0.958,3.208,2.924
1623.0,2018-03-17 15:49:08.705955,2018-03-17 18:03:09.423193,13976793.429,-3.3,0.549,1.99,3.6,0.961,0.959,3.208,2.924
1624.0,2018-03-17 18:05:09.475214,2018-03-17 20:19:09.746964,13984953.753,-3.3,0.549,1.998,3.6,0.961,0.958,3.208,2.924
1625.0,2018-03-17 20:21:09.805479,2018-03-17 22:35:09.023351,13993113.029,-3.3,0.549,1.996,3.6,0.96,0.958,3.207,2.924
1626.0,2018-03-17 22:37:09.079241,2018-03-18 00:51:09.229032,14001273.235,-3.3,0.549,1.996,3.6,0.961,0.958,3.207,2.924
1627.0,2018-03-18 00:53:09.291500,2018-03-18 03:07:08.231995,14009432.238,-3.3,0.549,1.999,3.6,0.96,0.958,3.207,2.924
1628.0,2018-03-18 03:09:08.291324,2018-03-18 05:23:07.206322,14017591.212,-3.3,0.549,1.994,3.6,0.96,0.958,3.207,2.924
1629.0,2018-03-18 05:25:07.262458,2018-03-18 07:39:06.010482,14025750.017,-3.3,0.549,1.993,3.6,0.96,0.958,3.207,2.923
1630.0,2018-03-18 07:41:06.063289,2018-03-18 09:55:04.831901,14033908.838,-3.3,0.549,1.993,3.6,0.96,0.958,3.207,2.924
1631.0,2018-03-18 09:57:04.881412,2018-03-18 12:11:01.888544,14042065.895,-3.3,0.549,1.993,3.6,0.96,0.958,3.206,2.923
1632.0,2018-03-18 12:13:01.947313,2018-03-18 14:26:59.861398,14050223.867,-3.3,0.549,1.993,3.6,0.96,0.958,3.205,2.923
1633.0,2018-03-18 14:28:59.917013,2018-03-18 16:42:56.386519,14058380.393,-3.3,0.549,1.995,3.6,0.96,0.958,3.206,2.923
1634.0,2018-03-18 16:44:56.441659,2018-03-18 18:58:52.912043,14066536.918,-3.3,0.549,1.993,3.6,0.96,0.958,3.206,2.923
1635.0,2018-03-18 19:00:52.967941,2018-03-18 21:14:49.219196,14074693.225,-3.3,0.549,1.998,3.6,0.96,0.958,3.206,2.922
1636.0,2018-03-18 21:16:49.275418,2018-03-18 23:30:44.372576,14082848.379,-3.3,0.549,1.99,3.6,0.96,0.958,3.205,2.922
1637.0,2018-03-18 23:32:44.428895,2018-03-19 01:46:38.497757,14091002.504,-3.3,0.549,1.991,3.6,0.96,0.958,3.205,2.922
1638.0,2018-03-19 01:48:38.551381,2018-03-19 04:02:32.929749,14099156.936,-3.3,0.549,1.991,3.6,0.96,0.958,3.205,2.921
1639.0,2018-03-19 04:04:32.984780,2018-03-19 06:18:27.152439,14107311.158,-3.3,0.549,1.996,3.6,0.96,0.958,3.205,2.922
1640.0,2018-03-19 06:20:27.207068,2018-03-19 08:34:23.205982,14115467.212,-3.3,0.549,1.999,3.6,0.96,0.957,3.205,2.918
1641.0,2018-03-19 08:36:23.263955,2018-03-19 10:50:15.319072,14123619.325,-3.3,0.549,1.997,3.6,0.959,0.957,3.204,2.919
1642.0,2018-03-19 10:52:15.375009,2018-03-19 13:06:02.665751,14131766.672,-3.3,0.549,1.995,3.6,0.959,0.956,3.203,2.913
1643.0,2018-03-19 13:08:02.717773,2018-03-19 15:21:46.101232,14139910.107,-3.3,0.549,1.99,3.6,0.958,0.956,3.201,2.914
1644.0,2018-03-19 15:23:46.158341,2018-03-19 17:37:27.815966,14148051.822,-3.3,0.549,1.991,3.6,0.958,0.956,3.201,2.913
1645.0,2018-03-19 17:39:27.869623,2018-03-19 19:53:09.703383,14156193.709,-3.3,0.549,1.991,3.6,0.958,0.956,3.201,2.913
1646.0,2018-03-19 19:55:09.757448,2018-03-19 22:08:50.473978,14164334.48,-3.3,0.549,1.995,3.6,0.958,0.956,3.201,2.913
1647.0,2018-03-19 22:10:50.526711,2018-03-20 00:24:31.206487,14172475.213,-3.3,0.549,1.999,3.6,0.958,0.956,3.201,2.913
1648.0,2018-03-20 00:26:31.257901,2018-03-20 02:40:10.312442,14180614.318,-3.3,0.549,1.993,3.6,0.958,0.956,3.2,2.913
1649.0,2018-03-20 02:42:10.367392,2018-03-20 04:55:50.412450,14188754.418,-3.3,0.549,1.991,3.6,0.958,0.956,3.201,2.913
1650.0,2018-03-20 04:57:50.465266,2018-03-20 07:11:30.847247,14196894.853,-3.3,0.549,1.995,3.6,0.958,0.956,3.2,2.913
1651.0,2018-03-20 07:13:30.897761,2018-03-20 09:27:09.175532,14205033.182,-3.3,0.549,1.991,3.6,0.958,0.956,3.2,2.913
1652.0,2018-03-20 09:29:09.236257,2018-03-20 11:42:48.515363,14213172.521,-3.3,0.549,1.998,3.6,0.958,0.956,3.2,2.913
1653.0,2018-03-20 11:44:48.572666,2018-03-20 13:58:26.493596,14221310.5,-3.3,0.549,1.992,3.6,0.958,0.956,3.2,2.913
1654.0,2018-03-20 14:00:26.544886,2018-03-20 16:14:05.136517,14229449.143,-3.3,0.549,1.993,3.6,0.958,0.956,3.2,2.913
1655.0,2018-03-20 16:16:05.198600,2018-03-20 18:29:42.384771,14237586.391,-3.3,0.549,1.998,3.6,0.958,0.956,3.2,2.912
1656.0,2018-03-20 18:31:42.439918,2018-03-20 20:45:19.869312,14245723.875,-3.3,0.549,1.997,3.6,0.958,0.956,3.199,2.912
1657.0,2018-03-20 20:47:19.918104,2018-03-20 23:00:58.062236,14253862.068,-3.3,0.549,1.991,3.6,0.958,0.956,3.199,2.912
1658.0,2018-03-20 23:02:58.120824,2018-03-21 01:16:35.356013,14261999.362,-3.3,0.549,1.992,3.6,0.958,0.956,3.199,2.912
1659.0,2018-03-21 01:18:35.407401,2018-03-21 03:32:11.494664,14270135.501,-3.3,0.549,1.993,3.6,0.958,0.956,3.199,2.912
1660.0,2018-03-21 03:34:11.553164,2018-03-21 05:47:47.816904,14278271.823,-3.3,0.549,1.999,3.6,0.958,0.956,3.199,2.912
1661.0,2018-03-21 05:49:47.866768,2018-03-21 08:03:22.355116,14286406.361,-3.3,0.549,1.993,3.6,0.958,0.956,3.199,2.911
1662.0,2018-03-21 08:05:22.403433,2018-03-21 10:18:56.632383,14294540.638,-3.3,0.549,1.993,3.6,0.958,0.956,3.199,2.911
1663.0,2018-03-21 10:20:56.683436,2018-03-21 12:34:30.617268,14302674.623,-3.3,0.549,1.995,3.6,0.958,0.955,3.198,2.911
1664.0,2018-03-21 12:36:30.668124,2018-03-21 14:50:03.620816,14310807.627,-3.3,0.549,1.993,3.6,0.958,0.955,3.198,2.911
1665.0,2018-03-21 14:52:03.673258,2018-03-21 17:05:35.723047,14318939.729,-3.3,0.549,1.997,3.6,0.957,0.955,3.198,2.911
1666.0,2018-03-21 17:07:35.775471,2018-03-21 19:21:09.797893,14327073.804,-3.3,0.549,1.997,3.6,0.957,0.955,3.198,2.911
1667.0,2018-03-21 19:23:09.853778,2018-03-21 21:36:42.695525,14335206.702,-3.3,0.549,1.997,3.6,0.957,0.955,3.198,2.91
1668.0,2018-03-21 21:38:42.752789,2018-03-21 23:52:14.690827,14343338.697,-3.3,0.549,1.993,3.6,0.957,0.955,3.198,2.911
1669.0,2018-03-21 23:54:14.747899,2018-03-22 02:07:47.437029,14351471.443,-3.3,0.549,1.996,3.6,0.957,0.955,3.197,2.91
1670.0,2018-03-22 02:09:47.495637,2018-03-22 04:23:19.843234,14359603.849,-3.3,0.549,1.997,3.6,0.957,0.955,3.197,2.91
1671.0,2018-03-22 04:25:19.901810,2018-03-22 06:38:52.033146,14367736.039,-3.3,0.549,1.993,3.6,0.957,0.955,3.197,2.91
1672.0,2018-03-22 06:40:52.092224,2018-03-22 08:54:22.501547,14375866.508,-3.3,0.549,1.994,3.6,0.957,0.955,3.197,2.91
1673.0,2018-03-22 08:56:22.558018,2018-03-22 11:09:52.490241,14383996.496,-3.3,0.549,1.999,3.6,0.957,0.955,3.197,2.909
1674.0,2018-03-22 11:11:52.543420,2018-03-22 13:25:22.410625,14392126.417,-3.3,0.549,1.992,3.6,0.957,0.955,3.196,2.91
1675.0,2018-03-22 13:27:22.463028,2018-03-22 15:40:52.914629,14400256.921,-3.3,0.549,1.992,3.6,0.957,0.955,3.196,2.91
1676.0,2018-03-22 15:42:52.979158,2018-03-22 17:56:22.514375,14408386.52,-3.3,0.549,1.991,3.6,0.957,0.955,3.196,2.909
1677.0,2018-03-22 17:58:22.555288,2018-03-22 20:11:50.779836,14416514.786,-3.3,0.549,1.999,3.6,0.957,0.955,3.196,2.909
1678.0,2018-03-22 20:13:50.846316,2018-03-22 22:27:17.768065,14424641.774,-3.3,0.549,1.993,3.6,0.957,0.955,3.196,2.909
1679.0,2018-03-22 22:29:17.826020,2018-03-23 00:42:46.758158,14432770.764,-3.3,0.549,1.992,3.6,0.957,0.955,3.196,2.909
1680.0,2018-03-23 00:44:46.811315,2018-03-23 02:58:14.352185,14440898.358,-3.3,0.549,1.997,3.6,0.957,0.955,3.196,2.909
1681.0,2018-03-23 03:00:14.398119,2018-03-23 05:13:41.446778,14449025.453,-3.3,0.549,1.996,3.6,0.957,0.955,3.195,2.908
1682.0,2018-03-23 05:15:41.515914,2018-03-23 07:29:08.132472,14457152.138,-3.3,0.549,1.997,3.6,0.957,0.955,3.195,2.909
1683.0,2018-03-23 07:31:08.193199,2018-03-23 09:44:33.687489,14465277.694,-3.3,0.549,1.993,3.6,0.957,0.955,3.195,2.908
1684.0,2018-03-23 09:46:33.737622,2018-03-23 11:59:59.608707,14473403.615,-3.3,0.549,1.998,3.6,0.957,0.954,3.195,2.908
1685.0,2018-03-23 12:01:59.648915,2018-03-23 14:15:24.049639,14481528.056,-3.3,0.549,1.993,3.6,0.956,0.955,3.195,2.908
1686.0,2018-03-23 14:17:24.109039,2018-03-23 16:30:50.664067,14489654.67,-3.3,0.549,1.997,3.6,0.957,0.954,3.195,2.908
1687.0,2018-03-23 16:32:50.714750,2018-03-23 18:46:15.929264,14497779.935,-3.3,0.549,1.995,3.6,0.957,0.954,3.195,2.908
1688.0,2018-03-23 18:48:16.000205,2018-03-23 21:01:41.180659,14505905.187,-3.3,0.549,1.998,3.6,0.956,0.954,3.195,2.908
1689.0,2018-03-23 21:03:41.240641,2018-03-23 23:17:04.039626,14514028.046,-3.3,0.549,1.993,3.6,0.956,0.954,3.194,2.908
1690.0,2018-03-23 23:19:04.084586,2018-03-24 01:32:27.935053,14522151.941,-3.3,0.549,1.998,3.6,0.956,0.954,3.194,2.907
1691.0,2018-03-24 01:34:27.998212,2018-03-24 03:47:52.153280,14530276.159,-3.3,0.549,1.995,3.6,0.956,0.954,3.194,2.907
1692.0,2018-03-24 03:49:52.203694,2018-03-24 06:03:14.255204,14538398.261,-3.3,0.549,1.991,3.6,0.956,0.954,3.194,2.907
1693.0,2018-03-24 06:05:14.321255,2018-03-24 08:18:37.889305,14546521.895,-3.3,0.549,1.992,3.6,0.956,0.954,3.194,2.907
1694.0,2018-03-24 08:20:37.941649,2018-03-24 10:34:00.810828,14554644.817,-3.3,0.549,1.995,3.6,0.956,0.954,3.194,2.907
1695.0,2018-03-24 10:36:00.879526,2018-03-24 12:49:23.767262,14562767.773,-3.3,0.549,1.992,3.6,0.956,0.954,3.194,2.907
1696.0,2018-03-24 12:51:23.821338,2018-03-24 15:04:46.382888,14570890.389,-3.3,0.549,1.994,3.6,0.956,0.954,3.193,2.907
1697.0,2018-03-24 15:06:46.453270,2018-03-24 17:20:09.469979,14579013.476,-3.3,0.549,1.996,3.6,0.956,0.954,3.193,2.907
1698.0,2018-03-24 17:22:09.494202,2018-03-24 19:35:30.650264,14587134.656,-3.3,0.549,1.991,3.6,0.956,0.954,3.193,2.907
1699.0,2018-03-24 19:37:30.719536,2018-03-24 21:50:51.134728,14595255.141,-3.3,0.549,1.999,3.6,0.956,0.954,3.193,2.906
1700.0,2018-03-24 21:52:51.185183,2018-03-25 00:06:09.945283,14603373.951,-3.3,0.549,1.993,3.6,0.956,0.954,3.192,2.906
1701.0,2018-03-25 00:08:09.974372,2018-03-25 02:21:30.267353,14611494.273,-3.3,0.549,1.99,3.6,0.956,0.954,3.193,2.906
1702.0,2018-03-25 02:23:30.340384,2018-03-25 04:36:50.858988,14619614.865,-3.3,0.549,1.998,3.6,0.956,0.954,3.193,2.906
1703.0,2018-03-25 04:38:50.944685,2018-03-25 06:52:10.530889,14627734.537,-3.3,0.549,1.992,3.6,0.956,0.954,3.192,2.906
1704.0,2018-03-25 06:54:10.596436,2018-03-25 09:07:29.558830,14635853.565,-3.3,0.549,1.997,3.6,0.956,0.954,3.192,2.905
1705.0,2018-03-25 09:09:29.603434,2018-03-25 11:22:48.219675,14643972.226,-3.3,0.549,1.991,3.6,0.956,0.954,3.192,2.906
1706.0,2018-03-25 11:24:48.305013,2018-03-25 13:38:07.920868,14652091.927,-3.3,0.549,1.992,3.6,0.956,0.954,3.192,2.905
1707.0,2018-03-25 13:40:07.985907,2018-03-25 15:53:25.631182,14660209.637,-3.3,0.549,1.999,3.6,0.956,0.953,3.192,2.905
