Repository: Oliver191/MSc_Thesis_Predictive_Maintenance_Batteries

# MSc_Thesis_Predictive_Maintenance_Batteries
The GitHub repository accompanying the MSc Thesis at Esade written by Oliver Caspers regarding the topic “Predictive Maintenance for Lithium-Ion Batteries: Predicting the Remaining Useful Life (RUL) using Data-Driven Machine Learning based on Real-World Battery Datasets”.

SNL_Final.ipynb: The main Jupyter Notebook which contains the main code used to load, clean, and transform the SNL data. Four initial models are evaluated and a RF is chosen to be optimized. The RF is trained to predict the RUL on the training data and optimized using the validation data. Finally, the model is tested using independent testing data from UL.

File: SNL_Cycle_Timeseries_Data/SNL_18650_LFP_25C_20-80_0.5-3C_a_cycle_data.csv (part 5 of 9)
Cycle_Index,Start_Time,End_Time,Test_Time (s),Min_Current (A),Max_Current (A),Min_Voltage (V),Max_Voltage (V),Charge_Capacity (Ah),Discharge_Capacity (Ah),Charge_Energy (Wh),Discharge_Energy (Wh)
1365.0,2017-11-29 21:54:06.430849,2017-11-29 23:26:10.506404,7838518.557,-3.301,0.549,2.945,3.417,0.66,0.66,2.213,2.019
1366.0,2017-11-29 23:28:10.560793,2017-11-30 01:00:14.395577,7844162.446,-3.301,0.549,2.945,3.417,0.66,0.66,2.213,2.019
1367.0,2017-11-30 01:02:14.415246,2017-11-30 02:34:18.430885,7849806.482,-3.301,0.549,2.945,3.417,0.66,0.66,2.213,2.019
1368.0,2017-11-30 02:36:18.416189,2017-11-30 04:08:22.316440,7855450.367,-3.301,0.549,2.945,3.418,0.66,0.66,2.213,2.019
1369.0,2017-11-30 04:10:22.283098,2017-11-30 05:42:26.238906,7861094.29,-3.3,0.549,2.946,3.418,0.66,0.66,2.213,2.02
1370.0,2017-11-30 05:44:26.202183,2017-11-30 07:16:30.042202,7866738.093,-3.301,0.549,2.946,3.418,0.66,0.66,2.213,2.02
1371.0,2017-11-30 07:18:30.049210,2017-11-30 08:50:33.854293,7872381.905,-3.301,0.549,2.946,3.418,0.66,0.66,2.213,2.02
1372.0,2017-11-30 08:52:33.831939,2017-11-30 10:24:37.605864,7878025.657,-3.301,0.549,2.946,3.418,0.66,0.66,2.213,2.02
1373.0,2017-11-30 10:26:37.642147,2017-11-30 11:58:41.690970,7883669.742,-3.301,0.549,2.946,3.418,0.66,0.66,2.213,2.02
1374.0,2017-11-30 12:00:41.755408,2017-11-30 13:32:45.548128,7889313.599,-3.301,0.549,2.947,3.418,0.66,0.66,2.213,2.02
1375.0,2017-11-30 13:34:45.624889,2017-11-30 15:06:49.582526,7894957.633,-3.301,0.549,2.947,3.418,0.66,0.66,2.213,2.02
1376.0,2017-11-30 15:08:49.593753,2017-11-30 16:40:53.576952,7900601.628,-3.301,0.549,2.947,3.419,0.66,0.66,2.213,2.02
1377.0,2017-11-30 16:42:53.616423,2017-11-30 18:14:57.562200,7906245.613,-3.301,0.549,2.947,3.419,0.66,0.66,2.213,2.02
1378.0,2017-11-30 18:16:57.598582,2017-11-30 19:49:01.522326,7911889.573,-3.301,0.549,2.947,3.419,0.66,0.66,2.213,2.02
1379.0,2017-11-30 19:51:01.539824,2017-11-30 21:23:05.519603,7917533.57,-3.301,0.549,2.947,3.419,0.66,0.66,2.213,2.02
1380.0,2017-11-30 21:25:05.549490,2017-11-30 22:57:09.491847,7923177.543,-3.3,0.549,2.948,3.419,0.66,0.66,2.213,2.02
1381.0,2017-11-30 22:59:09.518581,2017-12-01 00:31:13.470259,7928821.521,-3.301,0.549,2.948,3.419,0.66,0.66,2.213,2.02
1382.0,2017-12-01 00:33:13.478271,2017-12-01 02:05:17.454824,7934465.506,-3.301,0.549,2.948,3.42,0.66,0.66,2.213,2.02
1383.0,2017-12-01 02:07:17.444176,2017-12-01 03:39:21.461173,7940109.512,-3.301,0.549,2.948,3.42,0.66,0.66,2.213,2.02
1384.0,2017-12-01 03:41:21.462966,2017-12-01 05:13:25.333116,7945753.384,-3.301,0.549,2.948,3.42,0.66,0.66,2.213,2.02
1385.0,2017-12-01 05:15:25.237734,2017-12-01 06:47:29.116673,7951397.167,-3.301,0.549,2.948,3.42,0.66,0.66,2.213,2.021
1386.0,2017-12-01 06:49:29.033828,2017-12-01 08:21:32.703270,7957040.754,-3.301,0.549,2.948,3.42,0.66,0.66,2.213,2.02
1387.0,2017-12-01 08:23:32.804359,2017-12-01 09:55:36.638806,7962684.689,-3.3,0.549,2.949,3.42,0.66,0.66,2.213,2.02
1388.0,2017-12-01 09:57:36.627271,2017-12-01 11:29:40.627036,7968328.678,-3.3,0.549,2.949,3.42,0.66,0.66,2.213,2.021
1389.0,2017-12-01 11:31:40.674693,2017-12-01 13:03:44.480624,7973972.531,-3.301,0.549,2.949,3.42,0.66,0.66,2.213,2.021
1390.0,2017-12-01 13:05:44.415602,2017-12-01 14:37:48.355078,7979616.406,-3.301,0.549,2.949,3.421,0.66,0.66,2.213,2.021
1391.0,2017-12-01 14:39:48.442870,2017-12-01 16:11:52.313388,7985260.364,-3.301,0.549,2.949,3.421,0.66,0.66,2.213,2.021
1392.0,2017-12-01 16:13:52.413626,2017-12-01 17:45:56.355918,7990904.407,-3.301,0.549,2.95,3.421,0.66,0.66,2.213,2.021
1393.0,2017-12-01 17:47:56.281050,2017-12-01 19:20:00.388586,7996548.439,-3.301,0.549,2.95,3.421,0.66,0.66,2.214,2.021
1394.0,2017-12-01 19:22:00.529334,2017-12-01 20:54:04.443538,8002192.494,-3.301,0.549,2.95,3.421,0.66,0.66,2.214,2.021
1395.0,2017-12-01 20:56:04.549852,2017-12-01 22:28:08.504587,8007836.555,-3.301,0.549,2.95,3.421,0.66,0.66,2.214,2.021
1396.0,2017-12-01 22:30:08.576668,2017-12-02 00:02:12.775418,8013480.826,-3.301,0.549,2.95,3.421,0.66,0.66,2.214,2.021
1397.0,2017-12-02 00:04:12.688425,2017-12-02 01:36:16.506256,8019124.557,-3.301,0.549,2.951,3.421,0.66,0.66,2.214,2.021
1398.0,2017-12-02 01:38:16.462972,2017-12-02 03:10:20.602735,8024768.653,-3.301,0.549,2.95,3.422,0.66,0.66,2.214,2.021
1399.0,2017-12-02 03:12:20.634649,2017-12-02 04:44:24.721724,8030412.772,-3.301,0.549,2.951,3.422,0.66,0.66,2.214,2.021
1400.0,2017-12-02 04:46:24.625801,2017-12-02 06:18:28.566210,8036056.617,-3.301,0.549,2.951,3.422,0.66,0.66,2.214,2.021
1401.0,2017-12-02 06:20:28.467144,2017-12-02 07:52:32.526529,8041700.577,-3.301,0.549,2.951,3.422,0.66,0.66,2.214,2.021
1402.0,2017-12-02 07:54:32.565066,2017-12-02 09:26:36.462242,8047344.513,-3.301,0.549,2.951,3.422,0.66,0.66,2.214,2.021
1403.0,2017-12-02 09:28:36.513164,2017-12-02 11:00:40.482184,8052988.533,-3.301,0.549,2.952,3.422,0.66,0.66,2.214,2.021
1404.0,2017-12-02 11:02:40.467579,2017-12-02 12:34:44.492597,8058632.543,-3.301,0.549,2.952,3.423,0.66,0.66,2.214,2.021
1405.0,2017-12-02 12:36:44.506111,2017-12-02 14:08:48.509201,8064276.56,-3.3,0.549,2.952,3.423,0.66,0.66,2.214,2.021
1406.0,2017-12-02 14:10:48.519570,2017-12-02 15:42:52.641757,8069920.692,-3.301,0.549,2.952,3.423,0.66,0.66,2.214,2.021
1407.0,2017-12-02 15:44:52.555336,2017-12-02 17:16:56.499546,8075564.55,-3.301,0.549,2.952,3.423,0.66,0.66,2.214,2.021
1408.0,2017-12-02 17:18:56.410079,2017-12-02 18:51:00.425939,8081208.477,-3.301,0.549,2.952,3.423,0.66,0.66,2.214,2.021
1409.0,2017-12-02 18:53:00.568032,2017-12-02 20:25:04.608865,8086852.66,-3.301,0.549,2.952,3.424,0.66,0.66,2.214,2.021
1410.0,2017-12-02 20:27:04.559998,2017-12-02 21:59:08.626561,8092496.677,-3.301,0.549,2.952,3.424,0.66,0.66,2.214,2.022
1411.0,2017-12-02 22:01:08.746957,2017-12-02 23:33:12.744843,8098140.796,-3.301,0.549,2.952,3.424,0.66,0.66,2.214,2.021
1412.0,2017-12-02 23:35:12.674391,2017-12-03 01:07:16.525284,8103784.576,-3.301,0.549,2.953,3.424,0.66,0.66,2.214,2.021
1413.0,2017-12-03 01:09:16.607626,2017-12-03 02:41:20.623774,8109428.674,-3.301,0.549,2.953,3.424,0.66,0.66,2.214,2.022
1414.0,2017-12-03 02:43:20.640623,2017-12-03 04:15:24.603791,8115072.654,-3.3,0.549,2.953,3.424,0.66,0.66,2.214,2.022
1415.0,2017-12-03 04:17:24.586318,2017-12-03 05:49:28.558693,8120716.609,-3.301,0.549,2.953,3.425,0.66,0.66,2.214,2.022
1416.0,2017-12-03 05:51:28.694145,2017-12-03 07:23:32.738411,8126360.789,-3.301,0.549,2.953,3.425,0.66,0.66,2.214,2.022
1417.0,2017-12-03 07:25:32.808324,2017-12-03 08:57:36.783767,8132004.834,-3.301,0.549,2.954,3.425,0.66,0.66,2.214,2.022
1418.0,2017-12-03 08:59:36.819260,2017-12-03 10:31:40.647796,8137648.698,-3.3,0.549,2.954,3.425,0.66,0.66,2.214,2.022
1419.0,2017-12-03 10:33:40.570614,2017-12-03 12:05:44.533170,8143292.584,-3.301,0.549,2.954,3.425,0.66,0.66,2.214,2.022
1420.0,2017-12-03 12:07:44.530857,2017-12-03 13:39:48.455566,8148936.506,-3.301,0.549,2.954,3.425,0.66,0.66,2.214,2.022
1421.0,2017-12-03 13:41:48.496834,2017-12-03 15:13:52.586816,8154580.638,-3.301,0.549,2.955,3.425,0.66,0.66,2.214,2.022
1422.0,2017-12-03 15:15:52.546999,2017-12-03 16:47:56.490346,8160224.541,-3.301,0.549,2.954,3.426,0.66,0.66,2.214,2.022
1423.0,2017-12-03 16:49:56.431763,2017-12-03 18:22:00.306393,8165868.357,-3.301,0.549,2.954,3.426,0.66,0.66,2.214,2.022
1424.0,2017-12-03 18:24:00.307146,2017-12-03 19:56:04.363108,8171512.414,-3.3,0.549,2.955,3.426,0.66,0.66,2.214,2.022
1425.0,2017-12-03 19:58:04.298394,2017-12-03 21:30:08.583048,8177156.634,-3.301,0.549,2.955,3.426,0.66,0.66,2.214,2.022
1426.0,2017-12-03 21:32:08.531179,2017-12-03 23:04:12.794740,8182800.845,-3.301,0.549,2.955,3.426,0.66,0.66,2.214,2.022
1427.0,2017-12-03 23:06:12.896424,2017-12-04 00:38:17.138967,8188445.19,-3.301,0.549,2.955,3.427,0.66,0.66,2.214,2.022
1428.0,2017-12-04 00:40:17.284817,2017-12-04 02:12:21.506229,8194089.557,-3.301,0.549,2.955,3.427,0.66,0.66,2.215,2.022
1429.0,2017-12-04 02:14:21.446199,2017-12-04 03:46:25.599298,8199733.65,-3.301,0.549,2.955,3.427,0.66,0.66,2.215,2.022
1430.0,2017-12-04 03:48:25.676876,2017-12-04 05:20:29.808021,8205377.859,-3.301,0.549,2.955,3.427,0.66,0.66,2.215,2.022
1431.0,2017-12-04 05:22:29.820162,2017-12-04 06:54:33.836073,8211021.887,-3.301,0.549,2.956,3.427,0.66,0.66,2.215,2.022
1432.0,2017-12-04 06:56:33.907416,2017-12-04 08:28:37.870187,8216665.921,-3.301,0.549,2.955,3.427,0.66,0.66,2.215,2.022
1433.0,2017-12-04 08:30:37.829109,2017-12-04 10:02:41.863273,8222309.914,-3.301,0.549,2.955,3.428,0.66,0.66,2.215,2.021
1434.0,2017-12-04 10:04:41.809050,2017-12-04 11:36:45.795718,8227953.846,-3.301,0.549,2.955,3.428,0.66,0.66,2.215,2.022
1435.0,2017-12-04 11:38:45.716532,2017-12-04 13:10:49.862414,8233597.913,-3.301,0.549,2.956,3.428,0.66,0.66,2.215,2.022
1436.0,2017-12-04 13:12:49.936383,2017-12-04 14:44:53.873181,8239241.924,-3.301,0.549,2.956,3.428,0.66,0.66,2.215,2.023
1437.0,2017-12-04 14:46:53.897153,2017-12-04 16:18:57.760576,8244885.811,-3.301,0.549,2.957,3.428,0.66,0.66,2.215,2.023
1438.0,2017-12-04 16:20:57.749895,2017-12-04 17:53:01.798580,8250529.849,-3.301,0.549,2.957,3.429,0.66,0.66,2.215,2.023
1439.0,2017-12-04 17:55:01.722304,2017-12-04 19:27:05.831140,8256173.882,-3.301,0.549,2.957,3.429,0.66,0.66,2.215,2.023
1440.0,2017-12-04 19:29:05.920228,2017-12-04 21:01:10.309586,8261818.36,-3.301,0.549,2.958,3.429,0.66,0.66,2.215,2.023
1441.0,2017-12-04 21:03:10.255463,2017-12-04 22:35:14.514677,8267462.565,-3.301,0.549,2.958,3.429,0.66,0.66,2.215,2.024
1442.0,2017-12-04 22:37:14.473441,2017-12-05 00:09:18.414243,8273106.465,-3.301,0.549,2.959,3.43,0.66,0.66,2.215,2.024
1443.0,2017-12-05 00:11:18.510703,2017-12-05 01:43:22.820904,8278750.872,-3.301,0.549,2.959,3.43,0.66,0.66,2.215,2.024
1444.0,2017-12-05 01:45:22.914634,2017-12-05 03:17:27.203710,8284395.254,-3.301,0.549,2.959,3.43,0.66,0.66,2.215,2.024
1445.0,2017-12-05 03:19:27.294690,2017-12-05 04:51:31.359570,8290039.41,-3.301,0.549,2.959,3.43,0.66,0.66,2.215,2.024
1446.0,2017-12-05 04:53:31.260272,2017-12-05 06:25:35.350485,8295683.401,-3.301,0.549,2.959,3.431,0.66,0.66,2.215,2.024
1447.0,2017-12-05 06:27:35.357568,2017-12-05 07:59:39.551524,8301327.602,-3.301,0.549,2.959,3.431,0.66,0.66,2.215,2.024
1448.0,2017-12-05 08:01:39.571448,2017-12-05 09:33:43.587923,8306971.639,-3.301,0.549,2.96,3.431,0.66,0.66,2.215,2.024
1449.0,2017-12-05 09:35:43.651880,2017-12-05 11:07:47.725326,8312615.776,-3.301,0.549,2.96,3.431,0.66,0.66,2.215,2.024
1450.0,2017-12-05 11:09:47.645876,2017-12-05 12:41:51.697456,8318259.748,-3.301,0.549,2.96,3.431,0.66,0.66,2.215,2.024
1451.0,2017-12-05 12:43:51.692793,2017-12-05 14:15:55.808848,8323903.86,-3.301,0.549,2.96,3.432,0.66,0.66,2.215,2.024
1452.0,2017-12-05 14:17:55.793864,2017-12-05 15:49:59.849266,8329547.9,-3.3,0.549,2.96,3.432,0.66,0.66,2.215,2.024
1453.0,2017-12-05 15:51:59.862353,2017-12-05 17:24:03.671950,8335191.723,-3.3,0.549,2.961,3.432,0.66,0.66,2.215,2.024
1454.0,2017-12-05 17:26:03.785790,2017-12-05 18:58:07.724226,8340835.775,-3.301,0.549,2.961,3.432,0.66,0.66,2.215,2.024
1455.0,2017-12-05 19:00:07.647407,2017-12-05 20:32:11.915521,8346479.966,-3.301,0.549,2.961,3.432,0.66,0.66,2.215,2.024
1456.0,2017-12-05 20:34:11.968372,2017-12-05 22:06:16.035077,8352124.086,-3.301,0.549,2.961,3.433,0.66,0.66,2.215,2.025
1457.0,2017-12-05 22:08:16.163248,2017-12-05 23:40:20.333682,8357768.384,-3.301,0.549,2.961,3.433,0.66,0.66,2.215,2.025
1458.0,2017-12-05 23:42:20.271513,2017-12-06 01:14:24.326830,8363412.378,-3.301,0.549,2.962,3.433,0.66,0.66,2.215,2.025
1459.0,2017-12-06 01:16:24.371139,2017-12-06 02:48:28.623902,8369056.675,-3.301,0.549,2.962,3.433,0.66,0.66,2.215,2.025
1460.0,2017-12-06 02:50:28.665421,2017-12-06 04:22:32.787469,8374700.838,-3.301,0.549,2.962,3.433,0.66,0.66,2.215,2.025
1461.0,2017-12-06 04:24:32.716737,2017-12-06 05:56:36.926492,8380344.977,-3.301,0.549,2.962,3.434,0.66,0.66,2.215,2.025
1462.0,2017-12-06 05:58:36.946556,2017-12-06 07:30:40.994496,8385989.045,-3.301,0.549,2.962,3.434,0.66,0.66,2.215,2.025
1463.0,2017-12-06 07:32:41.136645,2017-12-06 09:04:45.147551,8391633.198,-3.301,0.549,2.962,3.434,0.66,0.66,2.215,2.025
1464.0,2017-12-06 09:06:45.146191,2017-12-06 10:38:49.182281,8397277.233,-3.301,0.549,2.962,3.434,0.66,0.66,2.215,2.025
1465.0,2017-12-06 10:40:49.302986,2017-12-06 12:12:53.411312,8402921.462,-3.301,0.549,2.962,3.435,0.66,0.66,2.215,2.025
1466.0,2017-12-06 12:14:53.528872,2017-12-06 13:46:57.396494,8408565.447,-3.301,0.549,2.963,3.435,0.66,0.66,2.215,2.025
1467.0,2017-12-06 13:48:57.526542,2017-12-06 15:21:01.434672,8414209.485,-3.301,0.549,2.963,3.435,0.66,0.66,2.215,2.025
1468.0,2017-12-06 15:23:01.530365,2017-12-06 16:55:05.573121,8419853.624,-3.301,0.549,2.963,3.435,0.66,0.66,2.215,2.025
1469.0,2017-12-06 16:57:05.665735,2017-12-06 18:29:09.592899,8425497.644,-3.301,0.549,2.963,3.436,0.66,0.66,2.216,2.025
1470.0,2017-12-06 18:31:09.573095,2017-12-06 20:03:13.634905,8431141.686,-3.301,0.549,2.963,3.436,0.66,0.66,2.216,2.025
1471.0,2017-12-06 20:05:13.549556,2017-12-06 21:37:17.761890,8436785.813,-3.301,0.549,2.963,3.436,0.66,0.66,2.216,2.025
1472.0,2017-12-06 21:39:17.720631,2017-12-06 23:11:21.927028,8442429.978,-3.301,0.549,2.964,3.436,0.66,0.66,2.216,2.025
1473.0,2017-12-06 23:13:21.992262,2017-12-07 00:45:26.099238,8448074.15,-3.301,0.549,2.964,3.437,0.66,0.66,2.216,2.025
1474.0,2017-12-07 00:47:26.208593,2017-12-07 02:19:30.372411,8453718.423,-3.301,0.549,2.965,3.437,0.66,0.66,2.216,2.025
1475.0,2017-12-07 02:21:30.494605,2017-12-07 03:53:34.653028,8459362.704,-3.301,0.549,2.964,3.438,0.66,0.66,2.216,2.025
1476.0,2017-12-07 03:55:34.788083,2017-12-07 05:27:38.893838,8465006.945,-3.301,0.549,2.965,3.438,0.66,0.66,2.216,2.026
1477.0,2017-12-07 05:29:39.010507,2017-12-07 07:01:43.173575,8470651.224,-3.301,0.549,2.965,3.438,0.66,0.66,2.216,2.025
1478.0,2017-12-07 07:03:43.287527,2017-12-07 08:35:47.445165,8476295.496,-3.301,0.549,2.965,3.438,0.66,0.66,2.216,2.025
1479.0,2017-12-07 08:37:47.540775,2017-12-07 10:09:51.541744,8481939.592,-3.3,0.549,2.965,3.439,0.66,0.66,2.216,2.025
1480.0,2017-12-07 10:11:51.660243,2017-12-07 11:43:55.748968,8487583.8,-3.301,0.549,2.965,3.439,0.66,0.66,2.216,2.026
1481.0,2017-12-07 11:45:55.848236,2017-12-07 13:17:59.992345,8493228.043,-3.301,0.549,2.966,3.439,0.66,0.66,2.216,2.026
1482.0,2017-12-07 13:20:00.073298,2017-12-07 14:52:04.145479,8498872.196,-3.3,0.549,2.966,3.439,0.66,0.66,2.216,2.026
1483.0,2017-12-07 14:54:04.157383,2017-12-07 16:26:08.407682,8504516.458,-3.301,0.549,2.966,3.44,0.66,0.66,2.216,2.026
1484.0,2017-12-07 16:28:08.307286,2017-12-07 18:00:12.489447,8510160.54,-3.301,0.549,2.966,3.44,0.66,0.66,2.216,2.026
1485.0,2017-12-07 18:02:12.448604,2017-12-07 19:34:16.671997,8515804.723,-3.301,0.549,2.966,3.441,0.66,0.66,2.216,2.026
1486.0,2017-12-07 19:36:16.816107,2017-12-07 21:08:21.128024,8521449.179,-3.301,0.549,2.966,3.441,0.66,0.66,2.216,2.026
1487.0,2017-12-07 21:10:21.129034,2017-12-07 22:42:25.592316,8527093.643,-3.301,0.549,2.967,3.441,0.66,0.66,2.216,2.026
1488.0,2017-12-07 22:44:25.731430,2017-12-08 00:16:30.079710,8532738.13,-3.301,0.549,2.967,3.442,0.66,0.66,2.216,2.026
1489.0,2017-12-08 00:18:30.075603,2017-12-08 01:50:34.450687,8538382.501,-3.301,0.549,2.967,3.442,0.66,0.66,2.216,2.026
1490.0,2017-12-08 01:52:34.459894,2017-12-08 03:24:38.595725,8544026.646,-3.301,0.549,2.967,3.443,0.66,0.66,2.216,2.026
1491.0,2017-12-08 03:26:38.555310,2017-12-08 04:58:42.685516,8549670.736,-3.301,0.549,2.967,3.443,0.66,0.66,2.216,2.026
1492.0,2017-12-08 05:00:42.767274,2017-12-08 06:32:47.047992,8555315.099,-3.301,0.549,2.967,3.443,0.66,0.66,2.216,2.026
1493.0,2017-12-08 06:34:47.017779,2017-12-08 08:06:51.340329,8560959.391,-3.301,0.549,2.967,3.443,0.66,0.66,2.216,2.026
1494.0,2017-12-08 08:08:51.338631,2017-12-08 09:40:55.354373,8566603.405,-3.301,0.549,2.968,3.444,0.66,0.66,2.216,2.026
1495.0,2017-12-08 09:42:55.486341,2017-12-08 11:14:59.633475,8572247.684,-3.301,0.549,2.967,3.444,0.66,0.66,2.216,2.026
1496.0,2017-12-08 11:16:59.559804,2017-12-08 12:49:03.603847,8577891.655,-3.301,0.549,2.966,3.444,0.66,0.66,2.217,2.026
1497.0,2017-12-08 12:51:03.507916,2017-12-08 14:23:07.470182,8583535.521,-3.301,0.549,2.967,3.445,0.66,0.66,2.217,2.026
1498.0,2017-12-08 14:25:07.549106,2017-12-08 15:57:11.604994,8589179.656,-3.301,0.549,2.967,3.445,0.66,0.66,2.217,2.026
1499.0,2017-12-08 15:59:11.696414,2017-12-08 17:31:15.605359,8594823.656,-3.301,0.549,2.967,3.445,0.66,0.66,2.217,2.026
1500.0,2017-12-08 17:33:15.662401,2017-12-08 19:05:19.643337,8600467.694,-3.3,0.549,2.967,3.446,0.66,0.66,2.217,2.026
1501.0,2017-12-08 19:07:19.619263,2017-12-08 20:39:23.813293,8606111.864,-3.301,0.549,2.967,3.446,0.66,0.66,2.217,2.026
1502.0,2017-12-08 20:41:23.911233,2017-12-08 22:13:28.146127,8611756.197,-3.301,0.549,2.968,3.446,0.66,0.66,2.217,2.026
1503.0,2017-12-08 22:15:28.084958,2017-12-08 23:47:32.158015,8617400.209,-3.301,0.549,2.968,3.447,0.66,0.66,2.217,2.026
1504.0,2017-12-08 23:49:32.203265,2017-12-09 01:21:36.426818,8623044.478,-3.301,0.549,2.968,3.447,0.66,0.66,2.217,2.026
1505.0,2017-12-09 01:23:36.422578,2017-12-09 02:55:40.765870,8628688.817,-3.301,0.549,2.968,3.448,0.66,0.66,2.217,2.026
1506.0,2017-12-09 02:57:40.790225,2017-12-09 04:29:45.112306,8634333.163,-3.301,0.549,2.968,3.448,0.66,0.66,2.217,2.026
1507.0,2017-12-09 04:31:45.071559,2017-12-09 06:03:49.357036,8639977.408,-3.301,0.549,2.969,3.449,0.66,0.66,2.217,2.026
1508.0,2017-12-09 06:05:49.438601,2017-12-09 07:37:53.656696,8645621.707,-3.301,0.549,2.969,3.449,0.66,0.66,2.217,2.026
1509.0,2017-12-09 07:39:53.657561,2017-12-09 09:11:57.901877,8651265.953,-3.301,0.549,2.969,3.45,0.66,0.66,2.217,2.026
1510.0,2017-12-09 09:13:57.837623,2017-12-09 10:46:01.857609,8656909.908,-3.301,0.549,2.969,3.45,0.66,0.66,2.217,2.026
1511.0,2017-12-09 10:48:01.884252,2017-12-09 12:20:05.725940,8662553.777,-3.3,0.549,2.969,3.45,0.66,0.66,2.217,2.026
1512.0,2017-12-09 12:22:05.702148,2017-12-09 13:54:09.724692,8668197.775,-3.301,0.549,2.969,3.45,0.66,0.66,2.217,2.026
1513.0,2017-12-09 13:56:09.838677,2017-12-09 15:28:13.651727,8673841.702,-3.301,0.549,2.97,3.451,0.66,0.66,2.217,2.026
1514.0,2017-12-09 15:30:13.715309,2017-12-09 17:02:17.709360,8679485.76,-3.301,0.549,2.97,3.451,0.66,0.66,2.217,2.026
1515.0,2017-12-09 17:04:17.738997,2017-12-09 18:36:21.851613,8685129.902,-3.301,0.549,2.97,3.451,0.66,0.66,2.217,2.026
1516.0,2017-12-09 18:36:21.851747,2017-12-09 22:11:18.174595,8698026.225,-0.55,0.549,1.998,3.601,0.752,0.966,2.543,3.102
1517.0,2017-12-09 22:11:18.371118,2017-12-10 02:11:12.592449,8712420.643,-0.55,0.549,1.999,3.601,0.964,0.967,3.234,3.106
1518.0,2017-12-10 02:11:12.599996,2017-12-10 06:11:48.700266,8726856.751,-0.55,0.549,1.999,3.601,0.966,0.969,3.243,3.113
1519.0,2017-12-10 06:11:48.700392,2017-12-10 06:12:48.755298,8726916.806,0.0,0.0,2.663,2.673,0.0,0.0,0.0,0.0
1520.0,2017-12-14 10:55:10.011188,2017-12-14 15:03:58.223435,8741855.029,-0.55,0.549,1.999,3.601,0.962,1.004,3.25,3.219
1521.0,2017-12-14 15:03:58.254978,2017-12-14 19:14:27.514568,8756884.321,-0.55,0.549,1.999,3.601,1.005,1.004,3.371,3.222
1522.0,2017-12-14 19:14:27.546510,2017-12-14 23:24:22.437277,8771879.243,-0.55,0.549,1.999,3.601,1.004,1.004,3.368,3.222
1523.0,2017-12-14 23:24:22.437385,2017-12-15 01:56:53.523674,8781030.33,-3.301,0.549,2.637,3.6,0.975,0.88,3.263,2.686
1524.0,2017-12-15 01:58:53.547031,2017-12-15 03:30:58.683099,8786675.489,-3.301,0.549,2.876,3.392,0.66,0.66,2.206,2.008
1525.0,2017-12-15 03:32:58.706208,2017-12-15 05:05:03.342841,8792320.149,-3.301,0.549,2.874,3.393,0.66,0.66,2.204,2.008
1526.0,2017-12-15 05:07:03.367679,2017-12-15 06:39:08.113741,8797964.92,-3.301,0.549,2.873,3.394,0.66,0.66,2.203,2.008
1527.0,2017-12-15 06:41:08.136541,2017-12-15 08:13:13.097927,8803609.904,-3.301,0.549,2.873,3.394,0.66,0.66,2.203,2.008
1528.0,2017-12-15 08:15:13.119319,2017-12-15 09:47:17.835165,8809254.641,-3.301,0.549,2.873,3.395,0.66,0.66,2.203,2.008
1529.0,2017-12-15 09:49:17.862478,2017-12-15 11:21:22.464889,8814899.271,-3.301,0.549,2.873,3.395,0.66,0.66,2.203,2.008
1530.0,2017-12-15 11:23:22.490082,2017-12-15 12:55:27.158710,8820543.965,-3.301,0.549,2.873,3.395,0.66,0.66,2.203,2.008
1531.0,2017-12-15 12:57:27.182171,2017-12-15 14:29:31.588778,8826188.395,-3.301,0.549,2.873,3.395,0.66,0.66,2.203,2.008
1532.0,2017-12-15 14:31:31.609617,2017-12-15 16:03:36.167626,8831832.974,-3.301,0.549,2.873,3.395,0.66,0.66,2.203,2.009
1533.0,2017-12-15 16:05:36.194051,2017-12-15 17:37:40.692639,8837477.499,-3.301,0.549,2.873,3.395,0.66,0.66,2.204,2.009
1534.0,2017-12-15 17:39:40.716797,2017-12-15 19:11:45.070070,8843121.876,-3.301,0.549,2.873,3.396,0.66,0.66,2.204,2.009
1535.0,2017-12-15 19:13:45.091610,2017-12-15 20:45:49.839159,8848766.645,-3.301,0.549,2.874,3.396,0.66,0.66,2.204,2.009
1536.0,2017-12-15 20:47:49.866767,2017-12-15 22:19:54.782653,8854411.589,-3.301,0.549,2.874,3.396,0.66,0.66,2.204,2.009
1537.0,2017-12-15 22:21:54.808850,2017-12-15 23:53:59.525776,8860056.332,-3.301,0.549,2.874,3.396,0.66,0.66,2.204,2.009
1538.0,2017-12-15 23:55:59.557698,2017-12-16 01:28:04.364989,8865701.171,-3.301,0.549,2.876,3.396,0.66,0.66,2.204,2.009
1539.0,2017-12-16 01:30:04.395184,2017-12-16 03:02:09.339640,8871346.146,-3.301,0.549,2.876,3.396,0.66,0.66,2.204,2.009
1540.0,2017-12-16 03:04:09.368196,2017-12-16 04:36:14.121626,8876990.928,-3.301,0.549,2.876,3.396,0.66,0.66,2.204,2.009
1541.0,2017-12-16 04:38:14.148262,2017-12-16 06:10:18.944778,8882635.751,-3.301,0.549,2.877,3.396,0.66,0.66,2.204,2.009
1542.0,2017-12-16 06:12:18.969670,2017-12-16 07:44:23.856397,8888280.662,-3.301,0.549,2.877,3.396,0.66,0.66,2.204,2.009
1543.0,2017-12-16 07:46:23.879577,2017-12-16 09:18:28.575135,8893925.381,-3.301,0.549,2.877,3.397,0.66,0.66,2.204,2.009
1544.0,2017-12-16 09:20:28.596353,2017-12-16 10:52:33.334963,8899570.141,-3.301,0.549,2.878,3.396,0.66,0.66,2.204,2.009
1545.0,2017-12-16 10:54:33.354117,2017-12-16 12:26:37.963695,8905214.77,-3.301,0.549,2.878,3.397,0.66,0.66,2.204,2.009
1546.0,2017-12-16 12:28:37.980803,2017-12-16 14:00:42.523539,8910859.33,-3.301,0.549,2.879,3.397,0.66,0.66,2.204,2.009
1547.0,2017-12-16 14:02:42.553987,2017-12-16 15:34:47.061025,8916503.867,-3.301,0.549,2.88,3.397,0.66,0.66,2.204,2.01
1548.0,2017-12-16 15:36:47.089176,2017-12-16 17:08:51.747932,8922148.554,-3.301,0.549,2.879,3.397,0.66,0.66,2.204,2.01
1549.0,2017-12-16 17:10:51.774153,2017-12-16 18:42:56.272795,8927793.079,-3.301,0.549,2.88,3.398,0.66,0.66,2.204,2.009
1550.0,2017-12-16 18:44:56.296752,2017-12-16 20:17:01.056577,8933437.863,-3.301,0.549,2.882,3.397,0.66,0.66,2.204,2.01
1551.0,2017-12-16 20:19:01.078726,2017-12-16 21:51:05.959971,8939082.766,-3.301,0.549,2.881,3.398,0.66,0.66,2.204,2.01
1552.0,2017-12-16 21:53:05.980406,2017-12-16 23:25:10.529942,8944727.336,-3.301,0.549,2.882,3.398,0.66,0.66,2.204,2.01
1553.0,2017-12-16 23:27:10.548192,2017-12-17 00:59:15.218494,8950372.024,-3.301,0.549,2.883,3.398,0.66,0.66,2.204,2.01
1554.0,2017-12-17 01:01:15.250171,2017-12-17 02:33:20.056980,8956016.863,-3.301,0.549,2.883,3.398,0.66,0.66,2.204,2.01
1555.0,2017-12-17 02:35:20.087079,2017-12-17 04:07:24.812075,8961661.618,-3.301,0.549,2.883,3.398,0.66,0.66,2.204,2.01
1556.0,2017-12-17 04:09:24.840099,2017-12-17 05:41:29.608133,8967306.414,-3.301,0.549,2.884,3.398,0.66,0.66,2.205,2.01
1557.0,2017-12-17 05:43:29.634139,2017-12-17 07:15:34.273145,8972951.079,-3.301,0.549,2.884,3.398,0.66,0.66,2.205,2.01
1558.0,2017-12-17 07:17:34.297158,2017-12-17 08:49:38.900867,8978595.707,-3.301,0.549,2.884,3.398,0.66,0.66,2.205,2.01
1559.0,2017-12-17 08:51:38.922864,2017-12-17 10:23:43.585028,8984240.391,-3.301,0.549,2.886,3.398,0.66,0.66,2.205,2.011
1560.0,2017-12-17 10:25:43.605164,2017-12-17 11:57:48.153792,8989884.96,-3.301,0.549,2.885,3.399,0.66,0.66,2.205,2.01
1561.0,2017-12-17 11:59:48.187219,2017-12-17 13:31:52.496711,8995529.303,-3.301,0.549,2.886,3.399,0.66,0.66,2.205,2.01
1562.0,2017-12-17 13:33:52.511937,2017-12-17 15:05:57.145045,9001173.951,-3.301,0.549,2.887,3.399,0.66,0.66,2.205,2.011
1563.0,2017-12-17 15:07:57.173921,2017-12-17 16:40:01.834402,9006818.64,-3.301,0.549,2.887,3.399,0.66,0.66,2.205,2.01
1564.0,2017-12-17 16:42:01.861435,2017-12-17 18:14:06.205518,9012463.012,-3.301,0.549,2.887,3.399,0.66,0.66,2.205,2.011
1565.0,2017-12-17 18:16:06.214125,2017-12-17 19:48:10.865681,9018107.672,-3.301,0.549,2.888,3.399,0.66,0.66,2.205,2.011
1566.0,2017-12-17 19:50:10.888256,2017-12-17 21:22:15.614056,9023752.42,-3.301,0.549,2.888,3.399,0.66,0.66,2.205,2.011
1567.0,2017-12-17 21:24:15.650278,2017-12-17 22:56:20.388029,9029397.194,-3.301,0.549,2.888,3.399,0.66,0.66,2.205,2.011
1568.0,2017-12-17 22:58:20.422354,2017-12-18 00:30:25.172105,9035041.978,-3.301,0.549,2.89,3.399,0.66,0.66,2.205,2.011
1569.0,2017-12-18 00:32:25.189002,2017-12-18 02:04:30.060237,9040686.866,-3.301,0.549,2.889,3.399,0.66,0.66,2.205,2.011
1570.0,2017-12-18 02:06:30.075614,2017-12-18 03:38:34.787201,9046331.593,-3.301,0.549,2.89,3.399,0.66,0.66,2.205,2.011
1571.0,2017-12-18 03:40:34.800692,2017-12-18 05:12:39.586751,9051976.393,-3.301,0.549,2.891,3.399,0.66,0.66,2.205,2.011
1572.0,2017-12-18 05:14:39.598527,2017-12-18 06:46:44.302855,9057621.109,-3.301,0.549,2.89,3.399,0.66,0.66,2.205,2.011
1573.0,2017-12-18 06:48:44.312581,2017-12-18 08:20:48.966002,9063265.772,-3.301,0.549,2.89,3.4,0.66,0.66,2.205,2.01
1574.0,2017-12-18 08:22:48.985937,2017-12-18 09:54:53.587070,9068910.393,-3.301,0.549,2.889,3.4,0.66,0.66,2.206,2.009
1575.0,2017-12-18 09:56:53.647974,2017-12-18 11:28:58.353969,9074555.16,-3.301,0.549,2.887,3.401,0.66,0.66,2.206,2.008
1576.0,2017-12-18 11:30:58.410284,2017-12-18 13:03:02.758953,9080199.565,-3.301,0.549,2.889,3.401,0.66,0.66,2.206,2.008
1577.0,2017-12-18 13:05:02.818724,2017-12-18 14:37:07.327396,9085844.133,-3.301,0.549,2.891,3.4,0.66,0.66,2.206,2.01
1578.0,2017-12-18 14:39:07.374667,2017-12-18 16:11:11.868617,9091488.675,-3.301,0.549,2.891,3.401,0.66,0.66,2.206,2.01
1579.0,2017-12-18 16:13:11.913958,2017-12-18 17:45:16.421452,9097133.227,-3.301,0.549,2.892,3.401,0.66,0.66,2.206,2.01
1580.0,2017-12-18 17:47:16.482266,2017-12-18 19:19:21.159695,9102777.966,-3.301,0.549,2.893,3.4,0.66,0.66,2.206,2.011
1581.0,2017-12-18 19:21:21.218658,2017-12-18 20:53:25.955155,9108422.761,-3.301,0.549,2.893,3.401,0.66,0.66,2.206,2.01
1582.0,2017-12-18 20:55:26.012337,2017-12-18 22:27:30.620007,9114067.426,-3.301,0.549,2.894,3.401,0.66,0.66,2.206,2.011
1583.0,2017-12-18 22:29:30.675240,2017-12-19 00:01:35.654376,9119712.46,-3.301,0.549,2.895,3.401,0.66,0.66,2.206,2.011
1584.0,2017-12-19 00:03:35.708161,2017-12-19 01:35:40.559606,9125357.366,-3.301,0.549,2.894,3.401,0.66,0.66,2.206,2.011
1585.0,2017-12-19 01:37:40.611491,2017-12-19 03:09:45.271226,9131002.077,-3.301,0.549,2.895,3.401,0.66,0.66,2.206,2.011
1586.0,2017-12-19 03:11:45.321146,2017-12-19 04:43:50.102202,9136646.908,-3.301,0.549,2.896,3.401,0.66,0.66,2.206,2.011
1587.0,2017-12-19 04:45:50.150450,2017-12-19 06:17:55.021924,9142291.828,-3.301,0.549,2.896,3.401,0.66,0.66,2.206,2.011
1588.0,2017-12-19 06:19:55.068495,2017-12-19 07:51:59.592297,9147936.398,-3.301,0.549,2.897,3.402,0.66,0.66,2.206,2.011
1589.0,2017-12-19 07:53:59.640453,2017-12-19 09:26:04.616207,9153581.422,-3.301,0.549,2.898,3.401,0.66,0.66,2.206,2.012
1590.0,2017-12-19 09:28:04.683213,2017-12-19 11:00:09.681391,9159226.487,-3.301,0.549,2.898,3.401,0.66,0.66,2.206,2.012
1591.0,2017-12-19 11:02:09.738340,2017-12-19 12:34:14.341717,9164871.148,-3.301,0.549,2.899,3.401,0.66,0.66,2.206,2.012
1592.0,2017-12-19 12:36:14.393170,2017-12-19 14:08:19.019179,9170515.825,-3.301,0.549,2.9,3.402,0.66,0.66,2.206,2.012
1593.0,2017-12-19 14:10:19.060344,2017-12-19 15:42:23.638421,9176160.444,-3.301,0.549,2.893,3.402,0.66,0.66,2.206,2.008
1594.0,2017-12-19 15:44:23.698976,2017-12-19 17:16:27.948954,9181804.755,-3.301,0.549,2.895,3.403,0.66,0.66,2.207,2.009
1595.0,2017-12-19 17:18:28.018371,2017-12-19 18:50:32.463192,9187449.269,-3.301,0.549,2.896,3.403,0.66,0.66,2.207,2.01
1596.0,2017-12-19 18:52:32.530124,2017-12-19 20:24:37.107425,9193093.913,-3.301,0.549,2.896,3.403,0.66,0.66,2.207,2.01
1597.0,2017-12-19 20:26:37.153358,2017-12-19 21:58:41.644585,9198738.451,-3.301,0.549,2.897,3.403,0.66,0.66,2.207,2.01
1598.0,2017-12-19 22:00:41.688283,2017-12-19 23:32:46.331844,9204383.138,-3.301,0.549,2.898,3.402,0.66,0.66,2.207,2.011
1599.0,2017-12-19 23:34:46.373847,2017-12-20 01:06:51.108006,9210027.914,-3.301,0.549,2.898,3.403,0.66,0.66,2.207,2.01
1600.0,2017-12-20 01:08:51.148472,2017-12-20 02:40:55.691131,9215672.497,-3.301,0.549,2.898,3.403,0.66,0.66,2.207,2.01
1601.0,2017-12-20 02:42:55.744904,2017-12-20 04:15:00.283028,9221317.089,-3.301,0.549,2.9,3.403,0.66,0.66,2.207,2.011
1602.0,2017-12-20 04:17:00.334594,2017-12-20 05:49:05.432736,9226962.239,-3.301,0.549,2.9,3.403,0.66,0.66,2.207,2.011
1603.0,2017-12-20 05:51:05.445556,2017-12-20 07:23:10.779754,9232607.586,-3.301,0.549,2.9,3.403,0.66,0.66,2.207,2.011
1604.0,2017-12-20 07:25:10.786168,2017-12-20 08:57:15.957510,9238252.763,-3.301,0.549,2.901,3.403,0.66,0.66,2.207,2.011
1605.0,2017-12-20 08:59:16.016882,2017-12-20 10:31:21.133639,9243897.94,-3.301,0.549,2.897,3.405,0.66,0.66,2.207,2.007
1606.0,2017-12-20 10:33:21.173426,2017-12-20 12:05:25.229476,9249542.035,-3.301,0.549,2.899,3.404,0.66,0.66,2.207,2.009
1607.0,2017-12-20 12:07:25.281342,2017-12-20 13:39:29.665743,9255186.472,-3.301,0.549,2.9,3.404,0.66,0.66,2.207,2.01
1608.0,2017-12-20 13:41:29.721029,2017-12-20 15:13:34.044164,9260830.85,-3.301,0.549,2.901,3.404,0.66,0.66,2.207,2.01
1609.0,2017-12-20 15:15:34.128197,2017-12-20 16:47:38.176594,9266474.983,-3.301,0.549,2.901,3.404,0.66,0.66,2.207,2.01
1610.0,2017-12-20 16:49:38.238555,2017-12-20 18:21:42.512012,9272119.318,-3.301,0.549,2.902,3.404,0.66,0.66,2.207,2.011
1611.0,2017-12-20 18:23:42.571798,2017-12-20 19:55:47.027956,9277763.834,-3.301,0.549,2.903,3.404,0.66,0.66,2.207,2.011
1612.0,2017-12-20 19:57:47.053965,2017-12-20 21:29:51.348773,9283408.155,-3.301,0.549,2.903,3.404,0.66,0.66,2.207,2.011
1613.0,2017-12-20 21:31:51.434495,2017-12-20 23:03:56.068558,9289052.875,-3.301,0.549,2.904,3.404,0.66,0.66,2.207,2.011
1614.0,2017-12-20 23:05:56.121216,2017-12-21 00:38:00.814185,9294697.62,-3.301,0.549,2.904,3.404,0.66,0.66,2.207,2.011
1615.0,2017-12-21 00:40:00.896076,2017-12-21 02:12:05.366320,9300342.172,-3.301,0.549,2.905,3.404,0.66,0.66,2.207,2.012
1616.0,2017-12-21 02:14:05.415054,2017-12-21 03:46:10.005650,9305986.812,-3.301,0.549,2.905,3.404,0.66,0.66,2.207,2.012
1617.0,2017-12-21 03:48:10.083554,2017-12-21 05:20:14.701522,9311631.508,-3.301,0.549,2.906,3.404,0.66,0.66,2.207,2.012
1618.0,2017-12-21 05:22:14.777358,2017-12-21 06:54:19.078621,9317275.885,-3.301,0.549,2.906,3.404,0.66,0.66,2.207,2.012
1619.0,2017-12-21 06:56:19.121035,2017-12-21 08:28:23.635964,9322920.442,-3.301,0.549,2.907,3.404,0.66,0.66,2.207,2.012
1620.0,2017-12-21 08:30:23.675640,2017-12-21 10:02:28.092597,9328564.899,-3.301,0.549,2.906,3.404,0.66,0.66,2.207,2.012
1621.0,2017-12-21 10:04:28.161213,2017-12-21 11:36:32.229055,9334209.035,-3.301,0.549,2.907,3.404,0.66,0.66,2.207,2.012
1622.0,2017-12-21 11:38:32.263442,2017-12-21 13:10:36.513276,9339853.319,-3.301,0.549,2.908,3.404,0.66,0.66,2.207,2.013
1623.0,2017-12-21 13:12:36.576558,2017-12-21 14:44:40.914507,9345497.72,-3.301,0.549,2.908,3.405,0.66,0.66,2.207,2.013
1624.0,2017-12-21 14:46:40.943689,2017-12-21 16:18:45.214270,9351142.02,-3.301,0.549,2.908,3.405,0.66,0.66,2.207,2.013
1625.0,2017-12-21 16:20:45.272325,2017-12-21 17:52:49.631354,9356786.437,-3.301,0.549,2.908,3.404,0.66,0.66,2.207,2.013
1626.0,2017-12-21 17:54:49.655755,2017-12-21 19:26:54.261086,9362431.067,-3.301,0.549,2.908,3.405,0.66,0.66,2.207,2.013
1627.0,2017-12-21 19:28:54.345980,2017-12-21 21:00:59.009170,9368075.815,-3.301,0.549,2.909,3.405,0.66,0.66,2.207,2.013
1628.0,2017-12-21 21:02:59.060990,2017-12-21 22:35:03.845569,9373720.652,-3.301,0.549,2.91,3.405,0.66,0.66,2.207,2.013
1629.0,2017-12-21 22:37:03.926732,2017-12-22 00:09:08.739370,9379365.545,-3.301,0.549,2.91,3.405,0.66,0.66,2.208,2.013
1630.0,2017-12-22 00:11:08.818977,2017-12-22 01:43:13.628182,9385010.434,-3.301,0.549,2.911,3.405,0.66,0.66,2.208,2.013
1631.0,2017-12-22 01:45:13.675328,2017-12-22 03:17:18.356884,9390655.163,-3.301,0.549,2.911,3.405,0.66,0.66,2.208,2.013
1632.0,2017-12-22 03:19:18.401909,2017-12-22 04:51:23.142045,9396299.948,-3.301,0.549,2.911,3.405,0.66,0.66,2.208,2.013
1633.0,2017-12-22 04:53:23.185519,2017-12-22 06:25:27.984393,9401944.79,-3.301,0.549,2.912,3.405,0.66,0.66,2.208,2.013
1634.0,2017-12-22 06:27:28.056704,2017-12-22 07:59:32.851980,9407589.658,-3.301,0.549,2.912,3.405,0.66,0.66,2.208,2.014
1635.0,2017-12-22 08:01:32.891554,2017-12-22 09:33:37.451630,9413234.258,-3.301,0.549,2.913,3.406,0.66,0.66,2.208,2.014
1636.0,2017-12-22 09:35:37.480910,2017-12-22 11:07:42.143214,9418878.949,-3.301,0.549,2.912,3.406,0.66,0.66,2.208,2.014
1637.0,2017-12-22 11:09:42.202547,2017-12-22 12:41:46.939347,9424523.745,-3.301,0.549,2.913,3.406,0.66,0.66,2.208,2.014
1638.0,2017-12-22 12:43:46.996815,2017-12-22 14:15:51.636261,9430168.442,-3.301,0.549,2.913,3.406,0.66,0.66,2.208,2.014
1639.0,2017-12-22 14:17:51.660048,2017-12-22 15:49:56.326765,9435813.133,-3.301,0.549,2.913,3.406,0.66,0.66,2.208,2.014
1640.0,2017-12-22 15:51:56.380319,2017-12-22 17:24:01.355702,9441458.162,-3.301,0.549,2.914,3.406,0.66,0.66,2.208,2.014
1641.0,2017-12-22 17:26:01.439054,2017-12-22 18:58:06.192674,9447102.999,-3.301,0.549,2.915,3.406,0.66,0.66,2.208,2.014
1642.0,2017-12-22 19:00:06.242843,2017-12-22 20:32:10.773371,9452747.579,-3.301,0.549,2.915,3.406,0.66,0.66,2.208,2.014
1643.0,2017-12-22 20:34:10.821447,2017-12-22 22:06:15.660985,9458392.467,-3.301,0.549,2.915,3.406,0.66,0.66,2.208,2.014
1644.0,2017-12-22 22:08:15.707182,2017-12-22 23:40:20.355173,9464037.161,-3.301,0.549,2.915,3.407,0.66,0.66,2.208,2.014
1645.0,2017-12-22 23:42:20.399662,2017-12-23 01:14:24.981815,9469681.788,-3.301,0.549,2.916,3.407,0.66,0.66,2.208,2.014
1646.0,2017-12-23 01:16:25.024045,2017-12-23 02:48:29.914672,9475326.721,-3.301,0.549,2.916,3.407,0.66,0.66,2.208,2.015
1647.0,2017-12-23 02:50:29.954986,2017-12-23 04:22:34.686487,9480971.492,-3.301,0.549,2.917,3.407,0.66,0.66,2.208,2.015
1648.0,2017-12-23 04:24:34.725123,2017-12-23 05:56:39.233461,9486616.039,-3.301,0.549,2.917,3.407,0.66,0.66,2.208,2.015
1649.0,2017-12-23 05:58:39.270031,2017-12-23 07:30:44.087073,9492260.893,-3.301,0.549,2.917,3.407,0.66,0.66,2.208,2.015
1650.0,2017-12-23 07:32:44.121992,2017-12-23 09:04:48.997727,9497905.804,-3.301,0.549,2.917,3.407,0.66,0.66,2.208,2.015
1651.0,2017-12-23 09:06:49.062143,2017-12-23 10:38:53.621515,9503550.427,-3.301,0.549,2.918,3.407,0.66,0.66,2.208,2.015
1652.0,2017-12-23 10:40:53.683557,2017-12-23 12:12:58.207807,9509195.014,-3.301,0.549,2.918,3.407,0.66,0.66,2.208,2.015
1653.0,2017-12-23 12:14:58.267603,2017-12-23 13:47:02.880781,9514839.687,-3.301,0.549,2.919,3.407,0.66,0.66,2.208,2.015
1654.0,2017-12-23 13:49:02.938654,2017-12-23 15:21:07.391181,9520484.197,-3.301,0.549,2.919,3.407,0.66,0.66,2.208,2.015
1655.0,2017-12-23 15:23:07.415490,2017-12-23 16:55:11.800887,9526128.607,-3.301,0.549,2.919,3.407,0.66,0.66,2.208,2.015
1656.0,2017-12-23 16:57:11.885390,2017-12-23 18:29:16.360246,9531773.166,-3.301,0.549,2.919,3.407,0.66,0.66,2.208,2.015
1657.0,2017-12-23 18:31:16.442760,2017-12-23 20:03:20.975861,9537417.782,-3.301,0.549,2.919,3.408,0.66,0.66,2.208,2.015
1658.0,2017-12-23 20:05:21.024992,2017-12-23 21:37:25.616865,9543062.423,-3.301,0.549,2.919,3.408,0.66,0.66,2.208,2.015
1659.0,2017-12-23 21:39:25.664128,2017-12-23 23:11:30.283269,9548707.089,-3.301,0.549,2.92,3.408,0.66,0.66,2.209,2.015
1660.0,2017-12-23 23:13:30.328313,2017-12-24 00:45:34.912159,9554351.718,-3.301,0.549,2.92,3.408,0.66,0.66,2.209,2.015
1661.0,2017-12-24 00:47:34.955237,2017-12-24 02:19:39.628682,9559996.435,-3.301,0.549,2.92,3.408,0.66,0.66,2.209,2.016
1662.0,2017-12-24 02:21:39.701059,2017-12-24 03:53:44.308282,9565641.114,-3.301,0.549,2.921,3.408,0.66,0.66,2.209,2.016
1663.0,2017-12-24 03:55:44.378553,2017-12-24 05:27:48.919030,9571285.725,-3.301,0.549,2.921,3.408,0.66,0.66,2.209,2.016
1664.0,2017-12-24 05:29:48.956314,2017-12-24 07:01:53.774501,9576930.58,-3.301,0.549,2.922,3.408,0.66,0.66,2.209,2.016
1665.0,2017-12-24 07:03:53.841132,2017-12-24 08:35:58.404895,9582575.211,-3.301,0.549,2.922,3.409,0.66,0.66,2.209,2.016
1666.0,2017-12-24 08:37:58.469102,2017-12-24 10:10:02.997637,9588219.804,-3.301,0.549,2.922,3.409,0.66,0.66,2.209,2.016
1667.0,2017-12-24 10:12:03.028486,2017-12-24 11:44:07.677398,9593864.483,-3.301,0.549,2.923,3.408,0.66,0.66,2.209,2.016
1668.0,2017-12-24 11:46:07.706309,2017-12-24 13:18:12.226200,9599509.032,-3.301,0.549,2.923,3.409,0.66,0.66,2.209,2.016
1669.0,2017-12-24 13:20:12.284511,2017-12-24 14:52:16.643170,9605153.449,-3.301,0.549,2.923,3.409,0.66,0.66,2.209,2.016
1670.0,2017-12-24 14:54:16.667445,2017-12-24 16:26:21.303690,9610798.11,-3.301,0.549,2.924,3.409,0.66,0.66,2.209,2.016
1671.0,2017-12-24 16:28:21.357414,2017-12-24 18:00:25.926539,9616442.733,-3.301,0.549,2.924,3.409,0.66,0.66,2.209,2.016
1672.0,2017-12-24 18:02:25.978116,2017-12-24 19:34:30.293164,9622087.099,-3.301,0.549,2.924,3.409,0.66,0.66,2.209,2.016
1673.0,2017-12-24 19:36:30.373558,2017-12-24 21:08:34.934342,9627731.74,-3.301,0.549,2.925,3.409,0.66,0.66,2.209,2.016
1674.0,2017-12-24 21:10:34.981213,2017-12-24 22:42:39.663188,9633376.469,-3.301,0.549,2.924,3.41,0.66,0.66,2.209,2.016
1675.0,2017-12-24 22:44:39.739636,2017-12-25 00:16:44.167099,9639020.973,-3.301,0.549,2.924,3.41,0.66,0.66,2.209,2.016
1676.0,2017-12-25 00:18:44.210211,2017-12-25 01:50:48.757902,9644665.564,-3.301,0.549,2.926,3.41,0.66,0.66,2.209,2.017
1677.0,2017-12-25 01:52:48.830001,2017-12-25 03:24:53.623972,9650310.43,-3.301,0.549,2.926,3.41,0.66,0.66,2.209,2.017
1678.0,2017-12-25 03:26:53.663243,2017-12-25 04:58:58.203575,9655955.01,-3.301,0.549,2.926,3.41,0.66,0.66,2.209,2.017
1679.0,2017-12-25 05:00:58.240672,2017-12-25 06:33:02.901844,9661599.708,-3.301,0.549,2.926,3.41,0.66,0.66,2.209,2.017
1680.0,2017-12-25 06:35:02.936824,2017-12-25 08:07:07.687626,9667244.494,-3.301,0.549,2.926,3.41,0.66,0.66,2.209,2.017
1681.0,2017-12-25 08:09:07.751917,2017-12-25 09:41:12.405512,9672889.211,-3.301,0.549,2.926,3.41,0.66,0.66,2.209,2.017
1682.0,2017-12-25 09:43:12.436639,2017-12-25 11:15:16.930127,9678533.736,-3.301,0.549,2.927,3.41,0.66,0.66,2.209,2.017
1683.0,2017-12-25 11:17:16.990414,2017-12-25 12:49:21.510412,9684178.316,-3.301,0.549,2.927,3.41,0.66,0.66,2.209,2.017
1684.0,2017-12-25 12:51:21.537044,2017-12-25 14:23:25.958289,9689822.764,-3.301,0.549,2.928,3.41,0.66,0.66,2.209,2.017
1685.0,2017-12-25 14:25:26.013765,2017-12-25 15:57:30.399075,9695467.205,-3.301,0.549,2.928,3.411,0.66,0.66,2.209,2.017
1686.0,2017-12-25 15:59:30.483708,2017-12-25 17:31:34.926793,9701111.733,-3.301,0.549,2.928,3.411,0.66,0.66,2.21,2.017
1687.0,2017-12-25 17:33:34.977495,2017-12-25 19:05:39.385379,9706756.191,-3.301,0.549,2.928,3.411,0.66,0.66,2.21,2.017
1688.0,2017-12-25 19:07:39.465418,2017-12-25 20:39:43.961410,9712400.767,-3.301,0.549,2.929,3.411,0.66,0.66,2.21,2.018
1689.0,2017-12-25 20:41:44.007619,2017-12-25 22:13:48.655944,9718045.462,-3.301,0.549,2.929,3.411,0.66,0.66,2.21,2.017
1690.0,2017-12-25 22:15:48.699763,2017-12-25 23:47:53.250387,9723690.056,-3.301,0.549,2.929,3.411,0.66,0.66,2.21,2.017
1691.0,2017-12-25 23:49:53.292047,2017-12-26 01:21:57.963738,9729334.77,-3.301,0.549,2.93,3.411,0.66,0.66,2.21,2.017
1692.0,2017-12-26 01:23:58.003935,2017-12-26 02:56:02.733840,9734979.54,-3.301,0.549,2.93,3.411,0.66,0.66,2.21,2.018
1693.0,2017-12-26 02:58:02.803250,2017-12-26 04:30:07.404552,9740624.211,-3.301,0.549,2.93,3.412,0.66,0.66,2.21,2.018
1694.0,2017-12-26 04:32:07.440660,2017-12-26 06:04:12.224850,9746269.031,-3.301,0.549,2.93,3.412,0.66,0.66,2.21,2.018
1695.0,2017-12-26 06:06:12.259304,2017-12-26 07:38:17.008735,9751913.815,-3.301,0.549,2.93,3.412,0.66,0.66,2.21,2.018
1696.0,2017-12-26 07:40:17.072492,2017-12-26 09:12:21.630530,9757558.437,-3.301,0.549,2.93,3.412,0.66,0.66,2.21,2.018
1697.0,2017-12-26 09:14:21.660477,2017-12-26 10:46:26.277056,9763203.083,-3.301,0.549,2.931,3.412,0.66,0.66,2.21,2.018
1698.0,2017-12-26 10:48:26.305107,2017-12-26 12:20:30.854933,9768847.661,-3.301,0.549,2.932,3.413,0.66,0.66,2.21,2.018
1699.0,2017-12-26 12:22:30.912144,2017-12-26 13:54:35.238734,9774492.045,-3.301,0.549,2.932,3.412,0.66,0.66,2.21,2.018
