Repository: Oliver191/MSc_Thesis_Predictive_Maintenance_Batteries

# MSc_Thesis_Predictive_Maintenance_Batteries
The GitHub repository accompanying the MSc Thesis at Esade written by Oliver Caspers regarding the topic “Predictive Maintenance for Lithium-Ion Batteries: Predicting the Remaining Useful Life (RUL) using Data-Driven Machine Learning based on Real-World Battery Datasets”.

SNL_Final.ipynb: The main Jupyter Notebook which contains the main code used to load, clean, and transform the SNL data. Four initial models are evaluated and a RF is chosen to be optimized. The RF is trained to predict the RUL on the training data and optimized using the validation data. Finally, the model is tested using independent testing data from UL.

File: SNL_Cycle_Timeseries_Data/SNL_18650_LFP_35C_0-100_0.5-1C_c_cycle_data.csv (part 5 of 10)
Cycle_Index,Start_Time,End_Time,Test_Time (s),Min_Current (A),Max_Current (A),Min_Voltage (V),Max_Voltage (V),Charge_Capacity (Ah),Discharge_Capacity (Ah),Charge_Energy (Wh),Discharge_Energy (Wh)
1376.0,2018-12-30 01:49:49.586548,2018-12-30 04:38:59.711328,14605769.353,-1.1,0.55,1.995,3.6,0.953,0.953,3.186,3.017
1377.0,2018-12-30 04:38:59.736792,2018-12-30 07:28:10.591888,14615920.234,-1.1,0.55,1.995,3.6,0.953,0.953,3.187,3.018
1378.0,2018-12-30 07:28:10.607832,2018-12-30 10:17:24.462772,14626074.105,-1.1,0.55,1.996,3.6,0.954,0.953,3.187,3.017
1379.0,2018-12-30 10:17:24.427892,2018-12-30 13:06:40.433644,14636230.076,-1.1,0.549,1.996,3.6,0.954,0.953,3.187,3.018
1380.0,2018-12-30 13:06:40.476476,2018-12-30 15:55:55.247372,14646384.889,-1.1,0.549,1.996,3.6,0.954,0.953,3.188,3.018
1381.0,2018-12-30 15:55:55.279476,2018-12-30 18:45:11.507456,14656541.15,-1.1,0.549,1.996,3.6,0.954,0.953,3.188,3.019
1382.0,2018-12-30 18:45:11.458932,2018-12-30 21:34:27.630276,14666697.272,-1.1,0.549,1.996,3.6,0.954,0.953,3.188,3.018
1383.0,2018-12-30 21:34:27.705624,2018-12-31 00:23:43.585852,14676853.228,-1.1,0.55,1.996,3.6,0.954,0.953,3.188,3.019
1384.0,2018-12-31 00:23:43.621236,2018-12-31 03:12:58.282180,14687007.924,-1.1,0.55,1.996,3.6,0.954,0.953,3.188,3.019
1385.0,2018-12-31 03:12:58.293564,2018-12-31 06:02:12.943936,14697162.586,-1.1,0.55,1.996,3.6,0.954,0.953,3.188,3.019
1386.0,2018-12-31 06:02:12.900156,2018-12-31 08:51:25.733184,14707315.375,-1.1,0.55,1.996,3.6,0.954,0.953,3.188,3.019
1387.0,2018-12-31 08:51:25.737176,2018-12-31 11:40:42.693464,14717472.336,-1.1,0.55,1.996,3.6,0.954,0.953,3.188,3.019
1388.0,2018-12-31 11:40:42.703064,2018-12-31 14:29:58.311360,14727627.953,-1.1,0.549,1.996,3.6,0.954,0.954,3.188,3.019
1389.0,2018-12-31 14:29:58.294396,2018-12-31 17:19:13.908792,14737783.551,-1.1,0.55,1.995,3.6,0.954,0.954,3.188,3.019
1390.0,2018-12-31 17:19:14.078936,2018-12-31 20:08:30.258084,14747939.9,-1.1,0.55,1.996,3.6,0.954,0.954,3.189,3.019
1391.0,2018-12-31 20:08:30.323928,2018-12-31 22:57:45.241564,14758094.884,-1.1,0.55,1.996,3.6,0.954,0.953,3.188,3.019
1392.0,2018-12-31 22:57:45.323836,2019-01-01 01:46:59.018988,14768248.661,-1.1,0.55,1.996,3.6,0.954,0.954,3.188,3.019
1393.0,2019-01-01 01:46:59.078260,2019-01-01 04:36:13.954088,14778403.596,-1.1,0.55,1.996,3.6,0.954,0.954,3.188,3.019
1394.0,2019-01-01 04:36:14.012432,2019-01-01 07:25:28.088428,14788557.73,-1.1,0.55,1.996,3.6,0.954,0.954,3.188,3.019
1395.0,2019-01-01 07:25:28.029200,2019-01-01 10:14:42.911284,14798712.553,-1.1,0.55,1.996,3.6,0.954,0.954,3.189,3.02
1396.0,2019-01-01 10:14:43.094644,2019-01-01 13:03:58.379144,14808868.021,-1.1,0.549,1.996,3.6,0.954,0.954,3.189,3.02
1397.0,2019-01-01 13:03:58.291860,2019-01-01 15:53:12.030168,14819021.672,-1.1,0.55,1.996,3.6,0.954,0.954,3.188,3.02
1398.0,2019-01-01 15:53:12.046484,2019-01-01 18:42:26.571324,14829176.213,-1.1,0.55,1.996,3.6,0.954,0.954,3.189,3.02
1399.0,2019-01-01 18:42:26.586840,2019-01-01 21:31:41.986984,14839331.629,-1.1,0.55,1.996,3.6,0.954,0.954,3.189,3.019
1400.0,2019-01-01 21:31:41.916728,2019-01-02 00:20:54.482560,14849484.125,-1.1,0.55,1.995,3.6,0.954,0.954,3.189,3.019
1401.0,2019-01-02 00:20:54.489104,2019-01-02 03:10:06.968964,14859636.611,-1.1,0.55,1.996,3.6,0.954,0.954,3.189,3.019
1402.0,2019-01-02 03:10:07.064980,2019-01-02 05:59:19.934884,14869789.577,-1.1,0.55,1.996,3.6,0.954,0.953,3.188,3.018
1403.0,2019-01-02 05:59:19.901400,2019-01-02 08:48:32.435288,14879942.077,-1.1,0.55,1.996,3.6,0.954,0.953,3.187,3.018
1404.0,2019-01-02 08:48:32.476476,2019-01-02 11:37:46.144240,14890095.786,-1.1,0.549,1.996,3.6,0.954,0.953,3.188,3.019
1405.0,2019-01-02 11:37:46.230900,2019-01-02 14:27:00.307080,14900249.949,-1.1,0.549,1.996,3.6,0.954,0.953,3.188,3.019
1406.0,2019-01-02 14:27:00.247768,2019-01-02 17:16:12.561312,14910402.203,-1.1,0.549,1.996,3.6,0.954,0.953,3.187,3.019
1407.0,2019-01-02 17:16:12.560700,2019-01-02 20:05:26.052392,14920555.694,-1.1,0.549,1.996,3.6,0.954,0.953,3.188,3.018
1408.0,2019-01-02 20:05:25.922008,2019-01-02 22:54:39.339400,14930708.981,-1.1,0.549,1.996,3.6,0.954,0.953,3.187,3.018
1409.0,2019-01-02 22:54:39.283516,2019-01-03 01:43:52.634008,14940862.276,-1.1,0.55,1.996,3.6,0.954,0.953,3.187,3.018
1410.0,2019-01-03 01:43:52.644724,2019-01-03 04:33:06.934120,14951016.576,-1.1,0.55,1.996,3.6,0.954,0.953,3.187,3.018
1411.0,2019-01-03 04:33:06.923736,2019-01-03 07:22:19.649640,14961169.292,-1.1,0.55,1.996,3.6,0.954,0.953,3.187,3.018
1412.0,2019-01-03 07:22:19.629784,2019-01-03 10:11:30.569480,14971320.212,-1.1,0.55,1.996,3.6,0.954,0.953,3.187,3.018
1413.0,2019-01-03 10:11:30.500924,2019-01-03 13:00:43.292928,14981472.935,-1.1,0.55,1.996,3.6,0.954,0.953,3.187,3.018
1414.0,2019-01-03 13:00:43.337944,2019-01-03 15:49:55.357088,14991624.999,-1.1,0.55,1.996,3.6,0.954,0.953,3.187,3.018
1415.0,2019-01-03 15:49:55.388732,2019-01-03 18:39:05.575968,15001775.218,-1.1,0.55,1.996,3.6,0.953,0.953,3.187,3.018
1416.0,2019-01-03 18:39:05.604312,2019-01-03 21:28:17.141168,15011926.783,-1.1,0.55,1.995,3.6,0.954,0.953,3.187,3.018
1417.0,2019-01-03 21:28:17.130712,2019-01-04 00:17:28.465896,15022078.108,-1.1,0.549,1.996,3.6,0.954,0.953,3.187,3.018
1418.0,2019-01-04 00:17:28.394968,2019-01-04 03:06:38.260360,15032227.902,-1.1,0.55,1.995,3.6,0.954,0.953,3.187,3.018
1419.0,2019-01-04 03:06:38.348504,2019-01-04 05:55:48.309068,15042377.951,-1.1,0.55,1.996,3.6,0.954,0.953,3.187,3.018
1420.0,2019-01-04 05:55:48.302040,2019-01-04 08:44:59.426852,15052529.069,-1.1,0.55,1.996,3.6,0.954,0.953,3.187,3.018
1421.0,2019-01-04 08:44:59.435224,2019-01-04 11:34:07.818424,15062677.46,-1.1,0.55,1.996,3.6,0.954,0.953,3.187,3.018
1422.0,2019-01-04 11:34:07.815796,2019-01-04 14:23:18.778736,15072828.421,-1.1,0.55,1.996,3.6,0.954,0.953,3.187,3.018
1423.0,2019-01-04 14:23:18.818008,2019-01-04 17:12:29.391132,15082979.033,-1.1,0.55,1.996,3.6,0.954,0.953,3.187,3.018
1424.0,2019-01-04 17:12:29.426804,2019-01-04 20:01:39.613088,15093129.255,-1.1,0.55,1.996,3.6,0.954,0.953,3.187,3.017
1425.0,2019-01-04 20:01:39.511512,2019-01-04 22:50:50.067808,15103279.71,-1.1,0.549,1.996,3.6,0.954,0.953,3.187,3.018
1426.0,2019-01-04 22:50:50.120308,2019-01-05 01:39:59.451656,15113429.094,-1.1,0.55,1.996,3.6,0.954,0.953,3.187,3.018
1427.0,2019-01-05 01:39:59.418484,2019-01-05 04:29:08.080872,15123577.723,-1.1,0.55,1.996,3.6,0.953,0.953,3.187,3.018
1428.0,2019-01-05 04:29:08.192372,2019-01-05 07:18:17.250976,15133726.893,-1.1,0.55,1.996,3.6,0.953,0.953,3.187,3.018
1429.0,2019-01-05 07:18:17.359476,2019-01-05 10:07:26.406280,15143876.048,-1.1,0.55,1.996,3.6,0.954,0.953,3.187,3.017
1430.0,2019-01-05 10:07:26.264536,2019-01-05 12:57:00.736420,15154050.378,-1.099,0.549,1.996,3.6,0.952,0.953,3.187,3.011
1431.0,2019-01-05 12:57:00.860608,2019-01-05 15:46:19.896912,15164209.539,-1.1,0.549,1.995,3.6,0.954,0.954,3.192,3.015
1432.0,2019-01-05 15:46:19.988284,2019-01-05 18:35:35.660472,15174365.303,-1.1,0.549,1.996,3.6,0.954,0.954,3.191,3.015
1433.0,2019-01-05 18:35:35.709588,2019-01-05 21:24:51.433404,15184521.075,-1.1,0.549,1.996,3.6,0.954,0.954,3.192,3.016
1434.0,2019-01-05 21:24:51.430392,2019-01-06 00:14:05.100656,15194674.743,-1.1,0.549,1.996,3.6,0.954,0.954,3.192,3.016
1435.0,2019-01-06 00:14:05.053944,2019-01-06 03:03:19.101924,15204828.744,-1.099,0.55,1.996,3.6,0.954,0.954,3.191,3.016
1436.0,2019-01-06 03:03:19.201784,2019-01-06 05:52:31.826444,15214981.468,-1.1,0.549,1.995,3.6,0.954,0.954,3.191,3.016
1437.0,2019-01-06 05:52:31.776760,2019-01-06 08:41:43.137572,15225132.78,-1.1,0.55,1.996,3.6,0.954,0.954,3.191,3.016
1438.0,2019-01-06 08:41:43.172188,2019-01-06 11:30:52.466192,15235282.108,-1.099,0.549,1.995,3.6,0.954,0.954,3.191,3.015
1439.0,2019-01-06 11:30:52.470364,2019-01-06 14:20:03.527604,15245433.17,-1.099,0.549,1.995,3.6,0.954,0.953,3.191,3.015
1440.0,2019-01-06 14:20:03.605048,2019-01-06 17:09:13.892828,15255583.535,-1.1,0.55,1.995,3.6,0.954,0.953,3.191,3.015
1441.0,2019-01-06 17:09:13.950000,2019-01-06 19:58:23.473820,15265733.116,-1.1,0.549,1.996,3.6,0.954,0.953,3.19,3.015
1442.0,2019-01-06 19:58:23.379448,2019-01-06 22:47:32.608896,15275882.251,-1.1,0.55,1.996,3.6,0.954,0.953,3.191,3.015
1443.0,2019-01-06 22:47:32.677624,2019-01-07 01:36:41.983144,15286031.625,-1.1,0.549,1.995,3.6,0.954,0.953,3.191,3.015
1444.0,2019-01-07 01:36:41.975800,2019-01-07 04:25:50.954776,15296180.597,-1.1,0.549,1.996,3.6,0.954,0.953,3.19,3.015
1445.0,2019-01-07 04:25:50.880860,2019-01-07 07:15:00.084280,15306329.726,-1.1,0.549,1.995,3.6,0.954,0.953,3.19,3.015
1446.0,2019-01-07 07:15:00.178936,2019-01-07 10:04:09.651672,15316479.294,-1.1,0.549,1.995,3.6,0.954,0.953,3.19,3.015
1447.0,2019-01-07 10:04:09.739156,2019-01-07 12:53:17.092412,15326626.734,-1.1,0.549,1.995,3.6,0.954,0.953,3.19,3.015
1448.0,2019-01-07 12:53:17.071152,2019-01-07 15:42:25.195240,15336774.837,-1.1,0.549,1.996,3.6,0.954,0.953,3.19,3.015
1449.0,2019-01-07 15:42:25.189780,2019-01-07 18:31:32.151192,15346921.793,-1.1,0.549,1.996,3.6,0.954,0.953,3.19,3.015
1450.0,2019-01-07 18:31:32.259632,2019-01-07 21:20:37.390636,15357067.033,-1.1,0.549,1.995,3.6,0.954,0.953,3.189,3.015
1451.0,2019-01-07 21:20:37.363704,2019-01-08 00:09:44.659932,15367214.302,-1.1,0.549,1.996,3.6,0.954,0.953,3.19,3.015
1452.0,2019-01-08 00:09:44.565628,2019-01-08 02:58:51.514712,15377361.157,-1.1,0.549,1.995,3.6,0.954,0.953,3.19,3.015
1453.0,2019-01-08 02:58:51.503508,2019-01-08 05:47:57.753532,15387507.396,-1.099,0.549,1.996,3.6,0.954,0.953,3.19,3.015
1454.0,2019-01-08 05:47:57.787128,2019-01-08 08:37:04.080624,15397653.723,-1.099,0.549,1.995,3.6,0.954,0.953,3.189,3.015
1455.0,2019-01-08 08:37:04.201620,2019-01-08 11:26:08.875252,15407798.517,-1.099,0.549,1.996,3.6,0.954,0.953,3.189,3.015
1456.0,2019-01-08 11:26:08.781204,2019-01-08 14:15:12.144188,15417941.786,-1.1,0.55,1.996,3.6,0.954,0.953,3.189,3.015
1457.0,2019-01-08 14:15:12.181240,2019-01-08 17:04:16.539800,15428086.182,-1.1,0.549,1.995,3.6,0.954,0.953,3.189,3.015
1458.0,2019-01-08 17:04:16.498680,2019-01-08 19:53:21.538072,15438231.18,-1.099,0.55,1.995,3.6,0.954,0.953,3.189,3.015
1459.0,2019-01-08 19:53:21.602552,2019-01-08 22:42:26.835188,15448376.477,-1.1,0.549,1.996,3.6,0.954,0.953,3.189,3.014
1460.0,2019-01-08 22:42:26.837596,2019-01-09 01:31:29.494436,15458519.136,-1.1,0.549,1.996,3.6,0.954,0.953,3.189,3.014
1461.0,2019-01-09 01:31:29.583672,2019-01-09 04:20:32.578928,15468662.221,-1.1,0.549,1.995,3.6,0.954,0.953,3.189,3.014
1462.0,2019-01-09 04:20:32.719864,2019-01-09 07:09:34.600744,15478804.243,-1.1,0.549,1.996,3.6,0.954,0.953,3.189,3.014
1463.0,2019-01-09 07:09:34.678008,2019-01-09 09:58:37.577964,15488947.22,-1.1,0.549,1.996,3.6,0.954,0.953,3.189,3.014
1464.0,2019-01-09 09:58:37.553756,2019-01-09 12:47:39.610280,15499089.252,-1.1,0.549,1.996,3.6,0.954,0.953,3.189,3.014
1465.0,2019-01-09 12:47:39.642972,2019-01-09 15:36:40.855864,15509230.498,-1.1,0.549,1.995,3.6,0.953,0.953,3.189,3.014
1466.0,2019-01-09 15:36:40.814484,2019-01-09 18:25:41.929876,15519371.572,-1.1,0.549,1.995,3.6,0.953,0.953,3.188,3.014
1467.0,2019-01-09 18:25:41.986296,2019-01-09 21:14:42.447528,15529512.09,-1.1,0.549,1.995,3.6,0.953,0.953,3.188,3.014
1468.0,2019-01-09 21:14:42.371376,2019-01-10 00:03:42.667312,15539652.309,-1.1,0.55,1.996,3.6,0.953,0.953,3.188,3.013
1469.0,2019-01-10 00:03:42.494812,2019-01-10 02:52:41.267452,15549790.909,-1.1,0.549,1.995,3.6,0.953,0.953,3.188,3.014
1470.0,2019-01-10 02:52:41.307128,2019-01-10 05:41:40.197740,15559929.84,-1.099,0.549,1.996,3.6,0.953,0.953,3.188,3.014
1471.0,2019-01-10 05:41:40.119544,2019-01-10 08:30:39.737588,15570069.38,-1.1,0.549,1.996,3.6,0.953,0.953,3.188,3.014
1472.0,2019-01-10 08:30:39.849464,2019-01-10 11:19:38.585576,15580208.228,-1.1,0.549,1.996,3.6,0.953,0.953,3.188,3.014
1473.0,2019-01-10 11:19:38.530808,2019-01-10 14:08:36.708032,15590346.35,-1.099,0.549,1.996,3.6,0.953,0.953,3.188,3.014
1474.0,2019-01-10 14:08:36.687864,2019-01-10 16:57:34.777388,15600484.419,-1.099,0.549,1.995,3.6,0.953,0.953,3.188,3.014
1475.0,2019-01-10 16:57:34.844920,2019-01-10 19:46:31.523324,15610621.165,-1.1,0.549,1.995,3.6,0.953,0.953,3.188,3.013
1476.0,2019-01-10 19:46:31.691256,2019-01-10 22:35:28.503004,15620758.145,-1.1,0.549,1.996,3.6,0.953,0.953,3.187,3.013
1477.0,2019-01-10 22:35:28.537492,2019-01-11 01:24:25.437012,15630895.079,-1.1,0.549,1.996,3.6,0.953,0.953,3.187,3.013
1478.0,2019-01-11 01:24:25.383928,2019-01-11 04:13:20.630584,15641030.273,-1.1,0.549,1.995,3.6,0.953,0.953,3.187,3.013
1479.0,2019-01-11 04:13:20.657300,2019-01-11 07:02:17.353148,15651166.995,-1.1,0.55,1.996,3.6,0.953,0.953,3.187,3.013
1480.0,2019-01-11 07:02:17.241592,2019-01-11 09:51:12.926708,15661302.569,-1.1,0.549,1.995,3.6,0.953,0.953,3.187,3.013
1481.0,2019-01-11 09:51:12.908180,2019-01-11 12:40:08.080880,15671437.723,-1.1,0.549,1.996,3.6,0.953,0.952,3.187,3.013
1482.0,2019-01-11 12:40:08.050580,2019-01-11 15:29:02.307748,15681571.95,-1.1,0.549,1.996,3.6,0.953,0.952,3.187,3.013
1483.0,2019-01-11 15:29:02.275576,2019-01-11 18:17:55.230224,15691704.872,-1.1,0.549,1.995,3.6,0.953,0.952,3.187,3.013
1484.0,2019-01-11 18:17:55.320924,2019-01-11 21:06:49.990080,15701839.632,-1.1,0.549,1.996,3.6,0.953,0.952,3.187,3.013
1485.0,2019-01-11 21:06:50.070008,2019-01-11 23:55:43.823760,15711973.466,-1.1,0.549,1.996,3.6,0.953,0.952,3.187,3.013
1486.0,2019-01-11 23:55:43.770616,2019-01-12 02:44:37.360596,15722107.003,-1.1,0.549,1.995,3.6,0.953,0.952,3.187,3.013
1487.0,2019-01-12 02:44:37.340152,2019-01-12 05:33:30.322244,15732239.964,-1.1,0.549,1.996,3.6,0.953,0.952,3.186,3.013
1488.0,2019-01-12 05:33:30.385500,2019-01-12 08:22:23.259692,15742372.902,-1.1,0.549,1.995,3.6,0.953,0.952,3.187,3.013
1489.0,2019-01-12 08:22:23.299476,2019-01-12 11:11:16.533684,15752506.176,-1.099,0.549,1.996,3.6,0.953,0.952,3.186,3.013
1490.0,2019-01-12 11:11:16.475796,2019-01-12 14:00:08.971444,15762638.613,-1.1,0.549,1.996,3.6,0.953,0.952,3.186,3.012
1491.0,2019-01-12 14:00:08.865784,2019-01-12 16:49:00.460400,15772770.102,-1.1,0.549,1.996,3.6,0.953,0.952,3.186,3.012
1492.0,2019-01-12 16:49:00.730684,2019-01-12 19:37:52.549844,15782902.192,-1.1,0.549,1.996,3.6,0.953,0.952,3.186,3.012
1493.0,2019-01-12 19:37:52.728156,2019-01-12 22:26:43.971528,15793033.614,-1.1,0.549,1.996,3.6,0.953,0.952,3.186,3.012
1494.0,2019-01-12 22:26:43.938196,2019-01-13 01:15:34.471480,15803164.114,-1.1,0.549,1.996,3.6,0.953,0.952,3.186,3.012
1495.0,2019-01-13 01:15:34.362004,2019-01-13 04:04:24.734616,15813294.377,-1.099,0.549,1.996,3.6,0.953,0.952,3.186,3.012
1496.0,2019-01-13 04:04:24.654940,2019-01-13 06:53:14.938252,15823424.58,-1.1,0.549,1.995,3.6,0.953,0.952,3.185,3.012
1497.0,2019-01-13 06:53:14.685432,2019-01-13 09:42:04.470628,15833554.113,-1.1,0.549,1.995,3.6,0.953,0.952,3.186,3.012
1498.0,2019-01-13 09:42:04.454080,2019-01-13 12:30:54.955808,15843684.598,-1.1,0.549,1.995,3.6,0.953,0.952,3.186,3.012
1499.0,2019-01-13 12:30:54.877488,2019-01-13 15:19:45.785804,15853815.428,-1.1,0.549,1.996,3.6,0.953,0.952,3.186,3.012
1500.0,2019-01-13 15:19:45.694712,2019-01-13 18:08:36.047740,15863945.69,-1.1,0.549,1.995,3.6,0.953,0.952,3.186,3.012
1501.0,2019-01-13 18:08:35.856476,2019-01-13 20:57:23.352792,15874072.995,-1.1,0.549,1.995,3.6,0.953,0.952,3.185,3.012
1502.0,2019-01-13 20:57:23.789716,2019-01-13 23:46:12.586952,15884202.229,-1.1,0.549,1.996,3.6,0.953,0.952,3.185,3.012
1503.0,2019-01-13 23:46:12.771932,2019-01-14 02:35:01.254624,15894330.897,-1.1,0.549,1.995,3.6,0.953,0.952,3.185,3.011
1504.0,2019-01-14 02:35:01.228760,2019-01-14 05:23:49.102164,15904458.744,-1.1,0.549,1.996,3.6,0.952,0.952,3.184,3.011
1505.0,2019-01-14 05:23:49.163000,2019-01-14 08:12:35.881228,15914585.523,-1.1,0.549,1.996,3.6,0.952,0.952,3.183,3.01
1506.0,2019-01-14 08:12:36.046964,2019-01-14 11:01:23.484424,15924713.126,-1.1,0.549,1.996,3.6,0.952,0.952,3.184,3.01
1507.0,2019-01-14 11:01:23.456116,2019-01-14 13:50:11.519108,15934841.161,-1.1,0.549,1.996,3.6,0.952,0.952,3.184,3.01
1508.0,2019-01-14 13:50:11.390456,2019-01-14 16:38:57.601240,15944967.243,-1.1,0.549,1.996,3.6,0.952,0.952,3.184,3.01
1509.0,2019-01-14 16:38:57.750232,2019-01-14 19:27:43.760272,15955093.402,-1.1,0.549,1.996,3.6,0.952,0.952,3.184,3.01
1510.0,2019-01-14 19:27:43.586620,2019-01-14 22:16:29.125116,15965218.767,-1.1,0.549,1.996,3.6,0.952,0.952,3.184,3.01
1511.0,2019-01-14 22:16:29.161464,2019-01-15 01:05:14.067772,15975343.71,-1.1,0.549,1.995,3.6,0.952,0.952,3.184,3.01
1512.0,2019-01-15 01:05:14.210520,2019-01-15 03:53:59.032328,15985468.674,-1.1,0.549,1.996,3.6,0.952,0.951,3.183,3.01
1513.0,2019-01-15 03:53:58.999132,2019-01-15 06:42:44.540872,15995594.183,-1.1,0.549,1.995,3.6,0.952,0.951,3.183,3.01
1514.0,2019-01-15 06:42:44.310132,2019-01-15 09:31:29.008916,16005718.651,-1.1,0.549,1.996,3.6,0.952,0.951,3.183,3.009
1515.0,2019-01-15 09:31:28.835800,2019-01-15 12:20:13.139164,16015842.781,-1.1,0.549,1.996,3.6,0.952,0.951,3.183,3.01
1516.0,2019-01-15 12:20:12.837880,2019-01-15 15:08:57.078844,16025966.721,-1.1,0.549,1.996,3.6,0.952,0.951,3.183,3.01
1517.0,2019-01-15 15:08:56.838360,2019-01-15 17:57:40.206792,16036089.849,-1.1,0.549,1.996,3.6,0.952,0.951,3.183,3.01
1518.0,2019-01-15 17:57:40.054008,2019-01-15 20:46:23.561684,16046213.204,-1.1,0.549,1.996,3.6,0.952,0.951,3.183,3.009
1519.0,2019-01-15 20:46:23.530900,2019-01-15 23:35:07.519064,16056337.161,-1.1,0.549,1.996,3.6,0.952,0.951,3.183,3.009
1520.0,2019-01-15 23:35:07.794424,2019-01-16 02:23:50.886156,16066460.528,-1.1,0.549,1.995,3.6,0.952,0.951,3.183,3.009
1521.0,2019-01-16 02:23:51.009272,2019-01-16 05:12:33.776760,16076583.419,-1.1,0.549,1.996,3.6,0.952,0.951,3.183,3.009
1522.0,2019-01-16 05:12:33.961976,2019-01-16 08:01:15.364844,16086705.007,-1.1,0.549,1.996,3.6,0.952,0.951,3.183,3.009
1523.0,2019-01-16 08:01:15.341016,2019-01-16 10:49:56.642560,16096826.285,-1.1,0.549,1.996,3.6,0.952,0.951,3.182,3.008
1524.0,2019-01-16 10:49:56.721656,2019-01-16 13:38:37.643080,16106947.285,-1.1,0.549,1.996,3.6,0.952,0.951,3.182,3.009
1525.0,2019-01-16 13:38:37.315064,2019-01-16 16:27:17.792844,16117067.435,-1.1,0.549,1.996,3.6,0.952,0.951,3.182,3.009
1526.0,2019-01-16 16:27:17.907672,2019-01-16 19:15:57.744764,16127187.387,-1.1,0.549,1.995,3.6,0.952,0.951,3.182,3.01
1527.0,2019-01-16 19:15:57.977592,2019-01-16 22:04:38.556116,16137308.198,-1.1,0.549,1.996,3.6,0.952,0.951,3.183,3.01
1528.0,2019-01-16 22:04:38.308656,2019-01-17 00:53:18.577336,16147428.219,-1.1,0.549,1.995,3.6,0.952,0.951,3.183,3.01
1529.0,2019-01-17 00:53:18.377976,2019-01-17 03:41:58.829800,16157548.472,-1.1,0.549,1.995,3.6,0.952,0.951,3.183,3.01
1530.0,2019-01-17 03:41:58.709140,2019-01-17 06:30:38.548476,16167668.191,-1.1,0.549,1.995,3.6,0.952,0.951,3.183,3.01
1531.0,2019-01-17 06:30:38.778460,2019-01-17 09:19:18.524896,16177788.167,-1.1,0.549,1.995,3.6,0.952,0.951,3.183,3.009
1532.0,2019-01-17 09:19:18.323092,2019-01-17 12:07:56.941152,16187906.583,-1.1,0.549,1.996,3.6,0.952,0.951,3.183,3.009
1533.0,2019-01-17 12:07:56.557304,2019-01-17 14:56:35.141564,16198024.784,-1.1,0.549,1.995,3.6,0.952,0.951,3.182,3.009
1534.0,2019-01-17 14:56:35.053460,2019-01-17 17:45:13.284976,16208142.927,-1.1,0.549,1.996,3.6,0.952,0.951,3.182,3.009
1535.0,2019-01-17 17:45:13.549816,2019-01-17 20:33:51.197144,16218260.839,-1.1,0.549,1.996,3.6,0.952,0.951,3.182,3.009
1536.0,2019-01-17 20:33:51.259640,2019-01-17 23:22:27.741092,16228377.383,-1.1,0.549,1.995,3.6,0.952,0.951,3.182,3.009
1537.0,2019-01-17 23:22:27.658644,2019-01-18 02:11:05.150072,16238494.792,-1.1,0.549,1.996,3.6,0.952,0.951,3.182,3.009
1538.0,2019-01-18 02:11:05.106324,2019-01-18 04:59:41.919564,16248611.562,-1.1,0.549,1.996,3.6,0.952,0.951,3.182,3.009
1539.0,2019-01-18 04:59:42.030016,2019-01-18 07:48:18.340868,16258727.983,-1.1,0.549,1.996,3.6,0.952,0.951,3.182,3.009
1540.0,2019-01-18 07:48:18.428820,2019-01-18 11:39:19.771292,16272589.413,-1.099,0.55,1.994,3.6,0.952,0.956,3.182,3.067
1541.0,2019-01-18 11:39:19.554464,2019-01-18 15:31:25.120316,16286514.762,-0.55,0.55,1.999,3.6,0.955,0.956,3.197,3.068
1542.0,2019-01-18 15:31:25.167932,2019-01-18 19:23:46.724368,16300456.366,-0.55,0.55,1.999,3.6,0.956,0.956,3.202,3.07
1543.0,2019-01-18 19:23:46.772884,2019-01-18 19:24:46.774884,16300516.417,0.0,0.0,2.699,2.706,0.0,0.0,0.0,0.0
1544.0,2019-02-04 07:33:28.459100,2019-02-04 11:29:07.799924,16314665.758,-0.55,0.55,1.999,3.6,0.95,0.963,3.191,3.091
1545.0,2019-02-04 11:29:07.814672,2019-02-04 15:24:13.384988,16328771.343,-0.55,0.55,1.999,3.6,0.966,0.964,3.236,3.095
1546.0,2019-02-04 15:24:13.397040,2019-02-04 19:19:04.490992,16342862.449,-0.55,0.55,1.999,3.6,0.966,0.964,3.234,3.096
1547.0,2019-02-04 19:19:04.507440,2019-02-05 01:11:56.455872,16364034.414,-1.1,0.549,1.999,3.6,1.927,1.921,6.454,6.077
1548.0,2019-02-05 01:11:56.473392,2019-02-05 04:02:38.908724,16374276.867,-1.1,0.549,1.996,3.6,0.962,0.96,3.218,3.038
1549.0,2019-02-05 04:02:38.926996,2019-02-05 06:53:10.159744,16384508.118,-1.1,0.549,1.996,3.6,0.961,0.96,3.215,3.037
1550.0,2019-02-05 06:53:10.169548,2019-02-05 09:43:36.774204,16394734.732,-1.1,0.549,1.996,3.6,0.961,0.96,3.213,3.036
1551.0,2019-02-05 09:43:36.792112,2019-02-05 12:33:59.061752,16404957.02,-1.1,0.549,1.996,3.6,0.96,0.959,3.212,3.036
1552.0,2019-02-05 12:33:59.081008,2019-02-05 15:24:17.558824,16415175.517,-1.1,0.549,1.996,3.6,0.96,0.959,3.212,3.035
1553.0,2019-02-05 15:24:17.576908,2019-02-05 18:14:33.279228,16425391.237,-1.1,0.549,1.996,3.6,0.96,0.959,3.211,3.035
1554.0,2019-02-05 18:14:33.287028,2019-02-05 21:04:46.560980,16435604.519,-1.1,0.549,1.996,3.6,0.96,0.959,3.21,3.034
1555.0,2019-02-05 21:04:46.590100,2019-02-05 23:54:58.645196,16445816.603,-1.1,0.549,1.995,3.6,0.96,0.959,3.21,3.034
1556.0,2019-02-05 23:54:58.671764,2019-02-06 02:45:06.507208,16456024.465,-1.1,0.549,1.995,3.6,0.959,0.959,3.209,3.033
1557.0,2019-02-06 02:45:06.528656,2019-02-06 05:35:13.346192,16466231.304,-1.1,0.549,1.995,3.6,0.959,0.959,3.209,3.033
1558.0,2019-02-06 05:35:13.365040,2019-02-06 08:25:18.316320,16476436.274,-1.1,0.549,1.996,3.6,0.959,0.958,3.208,3.032
1559.0,2019-02-06 08:25:18.319764,2019-02-06 11:15:20.224372,16486638.182,-1.1,0.549,1.995,3.6,0.959,0.958,3.207,3.032
1560.0,2019-02-06 11:15:20.243248,2019-02-06 14:05:20.328284,16496838.286,-1.1,0.549,1.996,3.6,0.959,0.958,3.207,3.032
1561.0,2019-02-06 14:05:20.348208,2019-02-06 16:55:20.074112,16507038.032,-1.1,0.549,1.996,3.6,0.959,0.958,3.206,3.031
1562.0,2019-02-06 16:55:20.108304,2019-02-06 19:45:16.749216,16517234.707,-1.1,0.549,1.996,3.6,0.959,0.958,3.206,3.031
1563.0,2019-02-06 19:45:16.756940,2019-02-06 22:35:11.258880,16527429.217,-1.1,0.549,1.996,3.6,0.958,0.958,3.206,3.031
1564.0,2019-02-06 22:35:11.275056,2019-02-07 01:25:05.207740,16537623.166,-1.1,0.549,1.996,3.6,0.958,0.958,3.205,3.03
1565.0,2019-02-07 01:25:05.219632,2019-02-07 04:14:55.070768,16547813.029,-1.1,0.549,1.995,3.6,0.958,0.958,3.204,3.03
1566.0,2019-02-07 04:14:55.084392,2019-02-07 07:04:45.656720,16558003.615,-1.1,0.549,1.996,3.6,0.958,0.957,3.204,3.029
1567.0,2019-02-07 07:04:45.670448,2019-02-07 09:54:34.603224,16568192.561,-1.1,0.55,1.995,3.6,0.958,0.957,3.204,3.029
1568.0,2019-02-07 09:54:34.617204,2019-02-07 12:44:20.712016,16578378.67,-1.1,0.549,1.996,3.6,0.958,0.957,3.204,3.029
1569.0,2019-02-07 12:44:20.747312,2019-02-07 15:34:07.381324,16588565.339,-1.1,0.549,1.996,3.6,0.958,0.957,3.203,3.028
1570.0,2019-02-07 15:34:07.401008,2019-02-07 18:23:52.082352,16598750.04,-1.1,0.549,1.995,3.6,0.958,0.957,3.203,3.028
1571.0,2019-02-07 18:23:52.122892,2019-02-07 21:13:34.533692,16608932.492,-1.1,0.549,1.995,3.6,0.958,0.957,3.203,3.028
1572.0,2019-02-07 21:13:34.515348,2019-02-08 00:03:16.071224,16619114.029,-1.1,0.549,1.995,3.6,0.958,0.957,3.202,3.027
1573.0,2019-02-08 00:03:16.089904,2019-02-08 02:51:36.646860,16629214.605,-1.1,0.549,1.995,3.62,0.963,0.942,3.221,2.977
1574.0,2019-02-08 02:51:36.662064,2019-02-08 05:38:26.085400,16639224.043,-1.1,0.549,1.996,3.6,0.938,0.941,3.137,2.975
1575.0,2019-02-08 05:38:26.073648,2019-02-08 08:25:38.661744,16649256.62,-1.1,0.549,1.995,3.6,0.941,0.942,3.146,2.979
1576.0,2019-02-08 08:25:38.684976,2019-02-08 11:13:05.663828,16659303.622,-1.1,0.549,1.996,3.6,0.942,0.943,3.151,2.983
1577.0,2019-02-08 11:13:05.681456,2019-02-08 14:00:44.219808,16669362.178,-1.1,0.549,1.996,3.6,0.944,0.944,3.155,2.986
1578.0,2019-02-08 14:00:44.245040,2019-02-08 16:48:33.279336,16679431.237,-1.1,0.549,1.996,3.6,0.945,0.945,3.159,2.989
1579.0,2019-02-08 16:48:33.294284,2019-02-08 19:36:28.514500,16689506.472,-1.1,0.549,1.995,3.6,0.946,0.946,3.162,2.992
1580.0,2019-02-08 19:36:28.536880,2019-02-08 22:24:30.778092,16699588.736,-1.1,0.549,1.995,3.6,0.946,0.947,3.165,2.994
1581.0,2019-02-08 22:24:30.791728,2019-02-09 01:12:38.107104,16709676.065,-1.1,0.549,1.996,3.6,0.947,0.947,3.167,2.996
1582.0,2019-02-09 01:12:38.125616,2019-02-09 04:00:51.457012,16719769.415,-1.1,0.549,1.996,3.6,0.948,0.948,3.169,2.997
1583.0,2019-02-09 04:00:51.488816,2019-02-09 06:49:06.654868,16729864.613,-1.1,0.549,1.996,3.6,0.948,0.948,3.17,2.999
1584.0,2019-02-09 06:49:06.686924,2019-02-09 09:37:25.390380,16739963.348,-1.1,0.549,1.996,3.6,0.948,0.948,3.172,3.0
1585.0,2019-02-09 09:37:25.391408,2019-02-09 12:25:48.573704,16750066.532,-1.1,0.549,1.996,3.6,0.949,0.949,3.173,3.001
1586.0,2019-02-09 12:25:48.584908,2019-02-09 15:14:12.657416,16760170.615,-1.1,0.549,1.995,3.6,0.949,0.949,3.173,3.001
1587.0,2019-02-09 15:14:12.663444,2019-02-09 18:02:38.516100,16770276.474,-1.1,0.549,1.996,3.6,0.949,0.949,3.174,3.002
1588.0,2019-02-09 18:02:38.511152,2019-02-09 20:51:03.901772,16780381.86,-1.1,0.549,1.996,3.6,0.949,0.949,3.175,3.002
1589.0,2019-02-09 20:51:03.932876,2019-02-09 23:39:30.355456,16790488.313,-1.1,0.549,1.996,3.6,0.95,0.949,3.175,3.003
1590.0,2019-02-09 23:39:30.370608,2019-02-10 02:27:58.004020,16800595.962,-1.1,0.549,1.996,3.6,0.95,0.949,3.176,3.003
1591.0,2019-02-10 02:27:58.020656,2019-02-10 05:16:26.082108,16810704.04,-1.1,0.549,1.995,3.6,0.95,0.949,3.176,3.003
1592.0,2019-02-10 05:16:26.096788,2019-02-10 08:04:54.988632,16820812.947,-1.1,0.549,1.995,3.6,0.95,0.949,3.176,3.004
1593.0,2019-02-10 08:04:55.024588,2019-02-10 10:53:24.690916,16830922.649,-1.1,0.549,1.995,3.6,0.95,0.95,3.176,3.004
1594.0,2019-02-10 10:53:24.706352,2019-02-10 13:41:54.440808,16841032.399,-1.1,0.549,1.996,3.6,0.95,0.95,3.177,3.004
1595.0,2019-02-10 13:41:54.453552,2019-02-10 16:30:24.789660,16851142.748,-1.1,0.549,1.995,3.6,0.95,0.95,3.177,3.004
1596.0,2019-02-10 16:30:24.790676,2019-02-10 19:18:55.228016,16861253.186,-1.1,0.549,1.996,3.6,0.95,0.95,3.177,3.004
1597.0,2019-02-10 19:18:55.291440,2019-02-10 22:07:25.728444,16871363.686,-1.1,0.549,1.996,3.6,0.95,0.95,3.177,3.004
1598.0,2019-02-10 22:07:25.792304,2019-02-11 00:55:56.687588,16881474.646,-1.1,0.549,1.996,3.6,0.95,0.95,3.177,3.005
1599.0,2019-02-11 00:55:56.686284,2019-02-11 03:44:26.589356,16891584.547,-1.1,0.549,1.996,3.6,0.95,0.95,3.177,3.005
1600.0,2019-02-11 03:44:26.663060,2019-02-11 06:32:56.707940,16901694.666,-1.1,0.549,1.995,3.6,0.95,0.95,3.177,3.005
1601.0,2019-02-11 06:32:56.705072,2019-02-11 09:21:27.233108,16911805.191,-1.1,0.549,1.996,3.6,0.95,0.949,3.178,3.004
1602.0,2019-02-11 09:21:27.205936,2019-02-11 12:09:58.433192,16921916.391,-1.1,0.549,1.996,3.6,0.95,0.95,3.178,3.005
1603.0,2019-02-11 12:09:58.492432,2019-02-11 14:58:30.153004,16932028.111,-1.1,0.549,1.996,3.6,0.95,0.95,3.177,3.005
1604.0,2019-02-11 14:58:30.239180,2019-02-11 17:47:00.848312,16942138.806,-1.1,0.549,1.996,3.6,0.95,0.95,3.177,3.005
1605.0,2019-02-11 17:47:00.871316,2019-02-11 20:35:30.911360,16952248.869,-1.1,0.549,1.996,3.6,0.95,0.95,3.177,3.004
1606.0,2019-02-11 20:35:30.978764,2019-02-11 23:24:01.136280,16962359.094,-1.1,0.55,1.996,3.6,0.95,0.95,3.177,3.004
1607.0,2019-02-11 23:24:01.152048,2019-02-12 02:12:31.263592,16972469.222,-1.1,0.549,1.996,3.6,0.95,0.949,3.177,3.004
1608.0,2019-02-12 02:12:31.258796,2019-02-12 05:01:00.925624,16982578.884,-1.1,0.549,1.996,3.6,0.95,0.949,3.176,3.004
1609.0,2019-02-12 05:01:00.973428,2019-02-12 07:49:29.951060,16992687.909,-1.1,0.549,1.996,3.6,0.95,0.949,3.176,3.004
1610.0,2019-02-12 07:49:30.033300,2019-02-12 10:37:59.106304,17002797.064,-1.1,0.549,1.995,3.6,0.95,0.949,3.176,3.004
1611.0,2019-02-12 10:37:59.091572,2019-02-12 13:26:26.938056,17012904.896,-1.1,0.549,1.996,3.6,0.95,0.949,3.176,3.004
1612.0,2019-02-12 13:26:27.037232,2019-02-12 16:14:55.902364,17023013.86,-1.1,0.549,1.996,3.6,0.95,0.949,3.176,3.003
1613.0,2019-02-12 16:14:55.899696,2019-02-12 19:03:24.911600,17033122.87,-1.1,0.549,1.996,3.6,0.95,0.949,3.176,3.003
1614.0,2019-02-12 19:03:24.893132,2019-02-12 21:51:52.330444,17043230.288,-1.1,0.549,1.996,3.6,0.95,0.949,3.176,3.003
1615.0,2019-02-12 21:51:52.313204,2019-02-13 00:40:20.019960,17053337.978,-1.1,0.549,1.995,3.6,0.95,0.949,3.176,3.003
1616.0,2019-02-13 00:40:19.996720,2019-02-13 03:28:47.287060,17063445.245,-1.1,0.549,1.996,3.6,0.95,0.949,3.176,3.003
1617.0,2019-02-13 03:28:47.351856,2019-02-13 06:17:14.568360,17073552.526,-1.099,0.549,1.996,3.6,0.95,0.949,3.176,3.003
1618.0,2019-02-13 06:17:14.509684,2019-02-13 09:05:42.758664,17083660.717,-1.1,0.549,1.996,3.6,0.95,0.949,3.176,3.003
1619.0,2019-02-13 09:05:42.782224,2019-02-13 11:54:09.347004,17093767.305,-1.1,0.549,1.996,3.6,0.95,0.949,3.176,3.003
1620.0,2019-02-13 11:54:09.417364,2019-02-13 14:42:34.074872,17103872.033,-1.1,0.549,1.996,3.6,0.95,0.949,3.175,3.003
1621.0,2019-02-13 14:42:34.086124,2019-02-13 17:30:59.432528,17113977.39,-1.1,0.549,1.996,3.6,0.95,0.949,3.176,3.003
1622.0,2019-02-13 17:30:59.473780,2019-02-13 20:19:24.874620,17124082.833,-1.099,0.549,1.996,3.6,0.95,0.949,3.176,3.003
1623.0,2019-02-13 20:19:24.928172,2019-02-13 23:07:50.322748,17134188.281,-1.1,0.549,1.996,3.6,0.95,0.949,3.176,3.003
1624.0,2019-02-13 23:07:50.317328,2019-02-14 01:56:14.951408,17144292.909,-1.1,0.549,1.996,3.6,0.95,0.949,3.176,3.003
1625.0,2019-02-14 01:56:14.986288,2019-02-14 04:44:38.222984,17154396.181,-1.1,0.549,1.996,3.6,0.95,0.949,3.176,3.003
1626.0,2019-02-14 04:44:38.278192,2019-02-14 07:33:02.409492,17164500.367,-1.1,0.549,1.996,3.6,0.95,0.949,3.176,3.003
1627.0,2019-02-14 07:33:02.421964,2019-02-14 10:21:26.610636,17174604.569,-1.1,0.549,1.996,3.6,0.95,0.949,3.176,3.003
1628.0,2019-02-14 10:21:26.631472,2019-02-14 13:09:50.294656,17184708.253,-1.1,0.549,1.996,3.6,0.95,0.949,3.175,3.003
1629.0,2019-02-14 13:09:50.315792,2019-02-14 15:58:12.015732,17194809.974,-1.099,0.549,1.996,3.6,0.95,0.949,3.175,3.003
1630.0,2019-02-14 15:58:12.035632,2019-02-14 18:46:34.342432,17204912.3,-1.1,0.549,1.996,3.6,0.95,0.949,3.175,3.003
1631.0,2019-02-14 18:46:34.343696,2019-02-14 21:34:57.215120,17215015.173,-1.1,0.549,1.996,3.6,0.95,0.949,3.175,3.003
1632.0,2019-02-14 21:34:57.242284,2019-02-15 00:23:19.837400,17225117.795,-1.1,0.549,1.996,3.6,0.95,0.949,3.175,3.003
1633.0,2019-02-15 00:23:19.814192,2019-02-15 03:11:43.114276,17235221.072,-1.099,0.549,1.996,3.6,0.95,0.949,3.175,3.003
1634.0,2019-02-15 03:11:43.171832,2019-02-15 06:00:04.263728,17245322.222,-1.099,0.549,1.995,3.6,0.95,0.949,3.176,3.002
1635.0,2019-02-15 06:00:04.366384,2019-02-15 08:48:25.413780,17255423.372,-1.099,0.549,1.996,3.6,0.95,0.949,3.175,3.002
1636.0,2019-02-15 08:48:25.430064,2019-02-15 11:36:47.345000,17265525.303,-1.1,0.549,1.996,3.6,0.95,0.949,3.176,3.003
1637.0,2019-02-15 11:36:47.411348,2019-02-15 14:25:08.822304,17275626.78,-1.1,0.549,1.996,3.6,0.95,0.949,3.176,3.003
1638.0,2019-02-15 14:25:08.802608,2019-02-15 17:13:29.504608,17285727.463,-1.1,0.55,1.996,3.6,0.95,0.949,3.176,3.002
1639.0,2019-02-15 17:13:29.473072,2019-02-15 20:01:51.159108,17295829.117,-1.1,0.55,1.995,3.6,0.95,0.949,3.176,3.003
1640.0,2019-02-15 20:01:51.126776,2019-02-15 22:50:10.973276,17305928.931,-1.1,0.549,1.996,3.6,0.95,0.949,3.176,3.003
1641.0,2019-02-15 22:50:10.944872,2019-02-16 01:38:31.233160,17316029.191,-1.1,0.55,1.996,3.6,0.95,0.949,3.176,3.003
1642.0,2019-02-16 01:38:31.287156,2019-02-16 04:26:50.845720,17326128.804,-1.1,0.549,1.996,3.6,0.95,0.949,3.176,3.003
1643.0,2019-02-16 04:26:50.909744,2019-02-16 07:15:10.506644,17336228.465,-1.1,0.55,1.995,3.6,0.95,0.949,3.176,3.003
1644.0,2019-02-16 07:15:10.531532,2019-02-16 10:03:28.903284,17346326.861,-1.099,0.55,1.995,3.6,0.95,0.949,3.175,3.003
1645.0,2019-02-16 10:03:28.908236,2019-02-16 12:51:47.756748,17356425.715,-1.1,0.549,1.995,3.6,0.95,0.949,3.175,3.002
1646.0,2019-02-16 12:51:47.743592,2019-02-16 15:40:05.868280,17366523.826,-1.1,0.549,1.996,3.6,0.95,0.949,3.175,3.002
1647.0,2019-02-16 15:40:05.989424,2019-02-16 18:28:23.161284,17376621.119,-1.1,0.549,1.995,3.6,0.95,0.949,3.175,3.001
1648.0,2019-02-16 18:28:23.186580,2019-02-16 21:16:39.872048,17386717.83,-1.1,0.549,1.995,3.6,0.95,0.949,3.175,3.002
1649.0,2019-02-16 21:16:39.859248,2019-02-17 00:04:26.418084,17396784.376,-1.1,0.549,1.995,3.62,0.954,0.949,3.191,3.001
1650.0,2019-02-17 00:04:26.450292,2019-02-17 02:52:14.035188,17406851.993,-1.1,0.549,1.996,3.6,0.946,0.947,3.163,2.996
1651.0,2019-02-17 02:52:13.961840,2019-02-17 05:40:13.122324,17416931.08,-1.1,0.549,1.995,3.6,0.947,0.947,3.168,2.997
1652.0,2019-02-17 05:40:13.134796,2019-02-17 08:28:17.359884,17427015.318,-1.1,0.549,1.995,3.6,0.948,0.948,3.169,2.998
1653.0,2019-02-17 08:28:17.290288,2019-02-17 11:16:24.808888,17437102.767,-1.099,0.549,1.995,3.6,0.948,0.948,3.17,2.999
1654.0,2019-02-17 11:16:24.722580,2019-02-17 14:04:32.289736,17447190.248,-1.1,0.549,1.996,3.6,0.948,0.948,3.171,2.999
1655.0,2019-02-17 14:04:32.285644,2019-02-17 16:52:38.952752,17457276.911,-1.099,0.549,1.996,3.6,0.948,0.948,3.171,2.999
1656.0,2019-02-17 16:52:38.931504,2019-02-17 19:40:48.498124,17467366.456,-1.099,0.549,1.995,3.6,0.949,0.948,3.172,2.999
1657.0,2019-02-17 19:40:48.460848,2019-02-17 22:28:57.164764,17477455.123,-1.1,0.549,1.996,3.6,0.949,0.948,3.172,3.0
1658.0,2019-02-17 22:28:57.203760,2019-02-18 01:17:05.895604,17487543.854,-1.099,0.549,1.996,3.6,0.949,0.948,3.172,3.0
1659.0,2019-02-18 01:17:05.946572,2019-02-18 04:05:14.901660,17497632.86,-1.1,0.549,1.996,3.6,0.949,0.948,3.172,3.0
1660.0,2019-02-18 04:05:14.820556,2019-02-18 06:53:23.445600,17507721.404,-1.1,0.549,1.996,3.6,0.949,0.948,3.172,3.0
1661.0,2019-02-18 06:53:23.432596,2019-02-18 09:41:32.062540,17517810.02,-1.1,0.549,1.995,3.6,0.949,0.948,3.172,3.0
1662.0,2019-02-18 09:41:32.044236,2019-02-18 12:29:40.550708,17527898.509,-1.1,0.549,1.995,3.6,0.949,0.948,3.172,3.0
1663.0,2019-02-18 12:29:40.656276,2019-02-18 15:17:49.197120,17537987.155,-1.1,0.549,1.996,3.6,0.949,0.948,3.172,3.0
1664.0,2019-02-18 15:17:49.268016,2019-02-18 18:05:55.938952,17548073.897,-1.1,0.549,1.995,3.6,0.949,0.948,3.172,3.0
1665.0,2019-02-18 18:05:55.913676,2019-02-18 20:54:04.839836,17558162.798,-1.1,0.549,1.996,3.6,0.949,0.948,3.172,3.0
1666.0,2019-02-18 20:54:04.787760,2019-02-18 23:42:12.179428,17568250.137,-1.099,0.549,1.996,3.6,0.949,0.948,3.172,2.999
1667.0,2019-02-18 23:42:12.220052,2019-02-19 02:30:19.346776,17578337.305,-1.1,0.549,1.996,3.6,0.949,0.948,3.172,2.999
1668.0,2019-02-19 02:30:19.390000,2019-02-19 05:18:26.790040,17588424.748,-1.1,0.549,1.996,3.6,0.949,0.948,3.172,2.999
1669.0,2019-02-19 05:18:26.691020,2019-02-19 08:06:33.951488,17598511.909,-1.1,0.549,1.995,3.6,0.949,0.948,3.172,2.999
1670.0,2019-02-19 08:06:33.992240,2019-02-19 10:54:40.223804,17608598.182,-1.1,0.549,1.996,3.6,0.949,0.948,3.172,2.999
1671.0,2019-02-19 10:54:40.375856,2019-02-19 13:42:46.869764,17618684.828,-1.099,0.549,1.996,3.6,0.949,0.948,3.172,2.999
1672.0,2019-02-19 13:42:47.021816,2019-02-19 16:30:52.918236,17628770.876,-1.099,0.549,1.995,3.6,0.949,0.948,3.172,2.999
1673.0,2019-02-19 16:30:53.012016,2019-02-19 19:18:57.707560,17638855.665,-1.099,0.549,1.995,3.6,0.949,0.948,3.171,2.999
1674.0,2019-02-19 19:18:57.691696,2019-02-19 22:07:04.788036,17648942.746,-1.1,0.549,1.996,3.6,0.949,0.948,3.171,2.999
1675.0,2019-02-19 22:07:04.861744,2019-02-20 00:55:09.605660,17659027.564,-1.1,0.549,1.995,3.6,0.949,0.948,3.171,2.999
1676.0,2019-02-20 00:55:09.541424,2019-02-20 03:43:14.033568,17669111.991,-1.1,0.549,1.996,3.6,0.949,0.948,3.171,2.999
1677.0,2019-02-20 03:43:13.958860,2019-02-20 06:31:18.165060,17679196.123,-1.099,0.549,1.996,3.6,0.948,0.948,3.171,2.999
1678.0,2019-02-20 06:31:18.245524,2019-02-20 09:19:22.877812,17689280.836,-1.1,0.549,1.996,3.6,0.948,0.948,3.171,2.999
1679.0,2019-02-20 09:19:22.793932,2019-02-20 12:07:26.955304,17699364.913,-1.1,0.549,1.996,3.6,0.948,0.948,3.171,2.999
1680.0,2019-02-20 12:07:26.949524,2019-02-20 14:55:31.467312,17709449.425,-1.1,0.549,1.996,3.6,0.948,0.948,3.171,2.999
1681.0,2019-02-20 14:55:31.629104,2019-02-20 17:43:35.642076,17719533.6,-1.1,0.549,1.995,3.6,0.948,0.948,3.171,2.999
1682.0,2019-02-20 17:43:35.522252,2019-02-20 20:31:38.182780,17729616.141,-1.1,0.549,1.995,3.6,0.948,0.947,3.171,2.997
1683.0,2019-02-20 20:31:38.236052,2019-02-20 23:19:42.403668,17739700.362,-1.1,0.549,1.995,3.6,0.948,0.948,3.171,2.998
1684.0,2019-02-20 23:19:42.522416,2019-02-21 02:07:45.002768,17749782.961,-1.1,0.549,1.996,3.6,0.948,0.948,3.171,2.998
1685.0,2019-02-21 02:07:45.104944,2019-02-21 04:55:47.035780,17759864.994,-1.1,0.549,1.996,3.6,0.948,0.948,3.171,2.998
1686.0,2019-02-21 04:55:46.901040,2019-02-21 07:43:48.924348,17769946.882,-1.1,0.549,1.996,3.6,0.948,0.948,3.171,2.998
1687.0,2019-02-21 07:43:48.959280,2019-02-21 10:31:49.817512,17780027.775,-1.1,0.549,1.996,3.6,0.948,0.948,3.17,2.998
1688.0,2019-02-21 10:31:49.968944,2019-02-21 13:19:51.139692,17790109.098,-1.1,0.549,1.996,3.6,0.948,0.948,3.17,2.998
1689.0,2019-02-21 13:19:51.109680,2019-02-21 16:07:52.401000,17800190.359,-1.1,0.549,1.995,3.6,0.948,0.948,3.17,2.998
1690.0,2019-02-21 16:07:52.511960,2019-02-21 18:55:52.876148,17810270.834,-1.1,0.549,1.995,3.6,0.948,0.948,3.17,2.998
1691.0,2019-02-21 18:55:52.866864,2019-02-21 21:43:54.200328,17820352.158,-1.1,0.549,1.996,3.6,0.948,0.948,3.17,2.998
1692.0,2019-02-21 21:43:54.269744,2019-02-22 00:31:52.489152,17830430.447,-1.1,0.549,1.995,3.6,0.948,0.948,3.169,2.998
1693.0,2019-02-22 00:31:52.526996,2019-02-22 03:19:51.895252,17840509.853,-1.1,0.549,1.996,3.6,0.948,0.948,3.17,2.998
1694.0,2019-02-22 03:19:51.963796,2019-02-22 06:07:51.036108,17850588.994,-1.1,0.549,1.995,3.6,0.948,0.947,3.169,2.997
1695.0,2019-02-22 06:07:51.137452,2019-02-22 08:55:50.281936,17860668.24,-1.1,0.549,1.996,3.6,0.948,0.947,3.169,2.997
1696.0,2019-02-22 08:55:50.312208,2019-02-22 11:43:48.376888,17870746.335,-1.1,0.549,1.996,3.6,0.948,0.947,3.169,2.996
1697.0,2019-02-22 11:43:48.308016,2019-02-22 14:31:46.035752,17880823.994,-1.1,0.549,1.996,3.6,0.948,0.947,3.169,2.996
1698.0,2019-02-22 14:31:46.171952,2019-02-22 17:19:41.061876,17890899.02,-1.1,0.549,1.996,3.6,0.948,0.947,3.168,2.996
1699.0,2019-02-22 17:19:41.152304,2019-02-22 20:07:37.642164,17900975.6,-1.1,0.549,1.996,3.6,0.948,0.947,3.168,2.996
1700.0,2019-02-22 20:07:37.704720,2019-02-22 22:55:33.963808,17911051.922,-1.1,0.549,1.996,3.6,0.948,0.947,3.168,2.996
1701.0,2019-02-22 22:55:33.996592,2019-02-23 01:43:29.450648,17921127.409,-1.1,0.549,1.996,3.6,0.947,0.947,3.168,2.996
1702.0,2019-02-23 01:43:29.369360,2019-02-23 04:31:26.184408,17931204.142,-1.1,0.549,1.996,3.6,0.948,0.947,3.168,2.996
1703.0,2019-02-23 04:31:26.185520,2019-02-23 07:19:22.063764,17941280.022,-1.1,0.549,1.996,3.6,0.948,0.947,3.168,2.996
1704.0,2019-02-23 07:19:22.083476,2019-02-23 10:07:17.684948,17951355.643,-1.1,0.549,1.996,3.6,0.947,0.947,3.168,2.996
1705.0,2019-02-23 10:07:17.718288,2019-02-23 12:55:12.442328,17961430.4,-1.1,0.549,1.996,3.6,0.947,0.947,3.168,2.996
1706.0,2019-02-23 12:55:12.437196,2019-02-23 15:43:06.505848,17971504.464,-1.1,0.549,1.996,3.6,0.947,0.947,3.168,2.996
1707.0,2019-02-23 15:43:06.631316,2019-02-23 18:31:01.155456,17981579.113,-1.1,0.549,1.996,3.6,0.947,0.947,3.168,2.996
1708.0,2019-02-23 18:31:01.086480,2019-02-23 21:18:55.162404,17991653.12,-1.1,0.549,1.996,3.6,0.947,0.947,3.167,2.995
1709.0,2019-02-23 21:18:55.149228,2019-02-24 00:06:48.224392,18001726.182,-1.099,0.549,1.996,3.6,0.947,0.947,3.167,2.989
1710.0,2019-02-24 00:06:48.164400,2019-02-24 02:54:41.902796,18011799.861,-1.1,0.549,1.995,3.6,0.947,0.947,3.173,2.986
1711.0,2019-02-24 02:54:41.965104,2019-02-24 05:42:37.478308,18021875.436,-1.1,0.549,1.995,3.6,0.948,0.947,3.173,2.987
1712.0,2019-02-24 05:42:37.469744,2019-02-24 08:30:31.767372,18031949.725,-1.1,0.549,1.996,3.6,0.948,0.947,3.172,2.987
