Repository: Oliver191/MSc_Thesis_Predictive_Maintenance_Batteries

# MSc_Thesis_Predictive_Maintenance_Batteries
The GitHub repository accompanying the MSc Thesis at Esade written by Oliver Caspers regarding the topic “Predictive Maintenance for Lithium-Ion Batteries: Predicting the Remaining Useful Life (RUL) using Data-Driven Machine Learning based on Real-World Battery Datasets”.

SNL_Final.ipynb: The main Jupyter Notebook which contains the main code used to load, clean, and transform the SNL data. Four initial models are evaluated and a RF is chosen to be optimized. The RF is trained to predict the RUL on the training data and optimized using the validation data. Finally, the model is tested using independent testing data from UL.

File: SNL_Cycle_Timeseries_Data/SNL_18650_LFP_35C_0-100_0.5-1C_d_cycle_data.csv (part 5 of 11)
Cycle_Index,Start_Time,End_Time,Test_Time (s),Min_Current (A),Max_Current (A),Min_Voltage (V),Max_Voltage (V),Charge_Capacity (Ah),Discharge_Capacity (Ah),Charge_Energy (Wh),Discharge_Energy (Wh)
1379.0,2018-11-09 19:16:13.455956,2018-11-09 22:08:42.204540,14851218.694,-1.1,0.55,1.995,3.6,0.977,0.976,3.267,3.091
1380.0,2018-11-09 22:08:42.246016,2018-11-10 01:01:08.391448,14861564.881,-1.1,0.55,1.995,3.6,0.977,0.976,3.267,3.091
1381.0,2018-11-10 01:01:08.479672,2018-11-10 03:53:37.595060,14871914.084,-1.1,0.55,1.996,3.6,0.977,0.976,3.267,3.091
1382.0,2018-11-10 03:53:37.662648,2018-11-10 06:46:06.655372,14882263.144,-1.1,0.55,1.995,3.6,0.977,0.976,3.267,3.091
1383.0,2018-11-10 06:46:06.649016,2018-11-10 09:38:34.732708,14892611.222,-1.1,0.55,1.996,3.6,0.977,0.976,3.266,3.091
1384.0,2018-11-10 09:38:34.717880,2018-11-10 12:31:01.347652,14902957.837,-1.1,0.55,1.995,3.6,0.977,0.976,3.266,3.09
1385.0,2018-11-10 12:31:01.410488,2018-11-10 15:23:25.744336,14913302.233,-1.1,0.55,1.996,3.6,0.977,0.976,3.266,3.09
1386.0,2018-11-10 15:23:25.743700,2018-11-10 18:15:53.003876,14923649.493,-1.1,0.55,1.995,3.6,0.977,0.976,3.266,3.09
1387.0,2018-11-10 18:15:53.026132,2018-11-10 21:08:18.971788,14933995.461,-1.1,0.55,1.996,3.6,0.977,0.976,3.266,3.09
1388.0,2018-11-10 21:08:18.997944,2018-11-11 00:00:43.793724,14944340.283,-1.1,0.55,1.996,3.6,0.977,0.976,3.266,3.09
1389.0,2018-11-11 00:00:43.790108,2018-11-11 02:53:08.562024,14954685.051,-1.1,0.55,1.995,3.6,0.977,0.976,3.265,3.09
1390.0,2018-11-11 02:53:08.647708,2018-11-11 05:45:32.448728,14965028.938,-1.1,0.55,1.995,3.6,0.977,0.976,3.265,3.09
1391.0,2018-11-11 05:45:32.325460,2018-11-11 08:37:55.154132,14975371.643,-1.1,0.55,1.995,3.6,0.977,0.976,3.265,3.09
1392.0,2018-11-11 08:37:55.217180,2018-11-11 11:30:17.671080,14985714.16,-1.1,0.55,1.995,3.6,0.977,0.976,3.265,3.09
1393.0,2018-11-11 11:30:17.584412,2018-11-11 14:22:40.707160,14996057.196,-1.1,0.55,1.996,3.6,0.977,0.976,3.265,3.089
1394.0,2018-11-11 14:22:40.737876,2018-11-11 17:15:03.506580,15006399.996,-1.1,0.55,1.996,3.6,0.977,0.976,3.265,3.089
1395.0,2018-11-11 17:15:03.629496,2018-11-11 20:07:25.660612,15016742.15,-1.1,0.55,1.996,3.6,0.976,0.976,3.265,3.089
1396.0,2018-11-11 20:07:25.734584,2018-11-11 22:59:45.444348,15027081.933,-1.1,0.55,1.995,3.6,0.976,0.976,3.264,3.089
1397.0,2018-11-11 22:59:45.480376,2018-11-12 01:52:05.061940,15037421.551,-1.1,0.55,1.995,3.6,0.976,0.976,3.264,3.089
1398.0,2018-11-12 01:52:04.964024,2018-11-12 04:44:25.409792,15047761.899,-1.1,0.55,1.995,3.6,0.976,0.976,3.264,3.089
1399.0,2018-11-12 04:44:25.496148,2018-11-12 07:36:47.306980,15058103.796,-1.1,0.55,1.996,3.6,0.976,0.975,3.264,3.089
1400.0,2018-11-12 07:36:47.208120,2018-11-12 10:29:07.183316,15068443.672,-1.1,0.55,1.995,3.6,0.976,0.975,3.264,3.088
1401.0,2018-11-12 10:29:07.084884,2018-11-12 13:21:26.846508,15078783.336,-1.1,0.55,1.995,3.6,0.976,0.975,3.264,3.088
1402.0,2018-11-12 13:21:26.830676,2018-11-12 16:13:45.170352,15089121.659,-1.1,0.55,1.996,3.6,0.976,0.975,3.263,3.088
1403.0,2018-11-12 16:13:45.136276,2018-11-12 19:06:04.829316,15099461.318,-1.1,0.55,1.995,3.6,0.976,0.975,3.263,3.088
1404.0,2018-11-12 19:06:04.750996,2018-11-12 21:58:23.813948,15109800.303,-1.1,0.55,1.995,3.6,0.976,0.975,3.263,3.088
1405.0,2018-11-12 21:58:23.708856,2018-11-13 00:50:42.657236,15120139.146,-1.1,0.549,1.996,3.6,0.976,0.975,3.263,3.088
1406.0,2018-11-13 00:50:42.799188,2018-11-13 03:42:59.971876,15130476.461,-1.1,0.55,1.996,3.6,0.976,0.975,3.263,3.088
1407.0,2018-11-13 03:43:00.054712,2018-11-13 06:35:15.406292,15140811.895,-1.1,0.55,1.996,3.6,0.976,0.975,3.263,3.088
1408.0,2018-11-13 06:35:15.344056,2018-11-13 09:27:32.687188,15151149.176,-1.1,0.55,1.995,3.6,0.976,0.975,3.263,3.087
1409.0,2018-11-13 09:27:32.730452,2018-11-13 12:19:49.843068,15161486.332,-1.1,0.55,1.996,3.6,0.976,0.975,3.262,3.087
1410.0,2018-11-13 12:19:49.723732,2018-11-13 15:12:05.367000,15171821.856,-1.1,0.55,1.996,3.6,0.976,0.975,3.262,3.087
1411.0,2018-11-13 15:12:05.406292,2018-11-13 18:04:21.166804,15182157.656,-1.1,0.55,1.996,3.6,0.976,0.975,3.262,3.087
1412.0,2018-11-13 18:04:21.088952,2018-11-13 20:56:36.720420,15192493.21,-1.1,0.55,1.995,3.6,0.976,0.975,3.262,3.087
1413.0,2018-11-13 20:56:36.771512,2018-11-13 23:48:51.644120,15202828.133,-1.1,0.55,1.995,3.6,0.976,0.975,3.262,3.087
1414.0,2018-11-13 23:48:51.667640,2018-11-14 02:41:04.833956,15213161.323,-1.1,0.55,1.995,3.6,0.976,0.975,3.262,3.087
1415.0,2018-11-14 02:41:04.859832,2018-11-14 05:33:19.011896,15223495.501,-1.1,0.55,1.995,3.6,0.976,0.975,3.262,3.087
1416.0,2018-11-14 05:33:19.100600,2018-11-14 08:25:32.313260,15233828.802,-1.1,0.55,1.995,3.6,0.976,0.975,3.261,3.086
1417.0,2018-11-14 08:25:32.292792,2018-11-14 11:17:45.663496,15244162.153,-1.1,0.55,1.996,3.6,0.976,0.975,3.261,3.086
1418.0,2018-11-14 11:17:45.615956,2018-11-14 14:09:57.690156,15254494.179,-1.1,0.55,1.996,3.6,0.976,0.975,3.261,3.086
1419.0,2018-11-14 14:09:57.759772,2018-11-14 17:02:09.081740,15264825.571,-1.1,0.55,1.995,3.6,0.975,0.975,3.261,3.086
1420.0,2018-11-14 17:02:09.116756,2018-11-14 19:54:19.974680,15275156.464,-1.1,0.55,1.996,3.6,0.975,0.975,3.261,3.086
1421.0,2018-11-14 19:54:19.949852,2018-11-14 22:46:29.492556,15285485.982,-1.1,0.55,1.995,3.6,0.975,0.975,3.261,3.086
1422.0,2018-11-14 22:46:29.471828,2018-11-15 01:38:39.917380,15295816.406,-1.1,0.55,1.995,3.6,0.975,0.975,3.261,3.086
1423.0,2018-11-15 01:38:39.911608,2018-11-15 04:30:48.650396,15306145.139,-1.1,0.55,1.995,3.6,0.975,0.974,3.26,3.085
1424.0,2018-11-15 04:30:48.647452,2018-11-15 07:22:57.138412,15316473.627,-1.1,0.55,1.996,3.6,0.975,0.974,3.26,3.085
1425.0,2018-11-15 07:22:57.120952,2018-11-15 10:14:02.788500,15326739.278,-1.1,0.55,1.996,3.619,0.981,0.958,3.28,3.031
1426.0,2018-11-15 10:14:02.942036,2018-11-15 13:03:12.932732,15336889.422,-1.1,0.55,1.996,3.6,0.955,0.957,3.192,3.03
1427.0,2018-11-15 13:03:12.895672,2018-11-15 15:52:45.954476,15347062.444,-1.1,0.549,1.996,3.6,0.958,0.959,3.201,3.035
1428.0,2018-11-15 15:52:46.048952,2018-11-15 18:42:35.493680,15357251.983,-1.1,0.55,1.996,3.6,0.959,0.96,3.207,3.039
1429.0,2018-11-15 18:42:35.455160,2018-11-15 21:32:37.618384,15367454.107,-1.1,0.549,1.996,3.6,0.961,0.961,3.212,3.043
1430.0,2018-11-15 21:32:37.575252,2018-11-16 00:22:47.844228,15377664.333,-1.1,0.55,1.996,3.6,0.962,0.962,3.216,3.046
1431.0,2018-11-16 00:22:47.953180,2018-11-16 03:13:08.090588,15387884.58,-1.1,0.549,1.995,3.6,0.963,0.963,3.219,3.048
1432.0,2018-11-16 03:13:08.161108,2018-11-16 06:03:34.176604,15398110.666,-1.1,0.549,1.995,3.6,0.964,0.964,3.221,3.05
1433.0,2018-11-16 06:03:34.136504,2018-11-16 08:54:04.961528,15408341.451,-1.1,0.55,1.996,3.6,0.964,0.964,3.223,3.052
1434.0,2018-11-16 08:54:04.830392,2018-11-16 11:44:38.617280,15418575.106,-1.1,0.549,1.995,3.6,0.965,0.965,3.225,3.053
1435.0,2018-11-16 11:44:38.800980,2018-11-16 14:35:19.959252,15428816.448,-1.1,0.549,1.996,3.6,0.965,0.965,3.227,3.054
1436.0,2018-11-16 14:35:20.111700,2018-11-16 17:26:02.199300,15439058.688,-1.1,0.55,1.996,3.6,0.966,0.965,3.228,3.055
1437.0,2018-11-16 17:26:02.077880,2018-11-16 20:16:48.484252,15449304.973,-1.1,0.55,1.995,3.6,0.966,0.965,3.229,3.056
1438.0,2018-11-16 20:16:48.500408,2018-11-16 23:07:36.740072,15459553.229,-1.1,0.55,1.996,3.6,0.966,0.966,3.23,3.057
1439.0,2018-11-16 23:07:36.757944,2018-11-17 01:58:25.782480,15469802.272,-1.1,0.549,1.995,3.6,0.966,0.966,3.23,3.058
1440.0,2018-11-17 01:58:25.801912,2018-11-17 04:49:17.568456,15480054.058,-1.1,0.55,1.996,3.6,0.967,0.966,3.231,3.058
1441.0,2018-11-17 04:49:17.598392,2018-11-17 07:40:09.616436,15490306.106,-1.1,0.55,1.996,3.6,0.967,0.966,3.232,3.059
1442.0,2018-11-17 07:40:09.657016,2018-11-17 10:31:03.396008,15500559.885,-1.1,0.55,1.995,3.6,0.967,0.966,3.232,3.059
1443.0,2018-11-17 10:31:03.419476,2018-11-17 13:21:57.014336,15510813.503,-1.1,0.55,1.996,3.6,0.967,0.966,3.232,3.059
1444.0,2018-11-17 13:21:57.051064,2018-11-17 16:12:53.344836,15521069.834,-1.1,0.55,1.995,3.6,0.967,0.967,3.233,3.06
1445.0,2018-11-17 16:12:53.435164,2018-11-17 19:03:48.926332,15531325.415,-1.1,0.55,1.995,3.6,0.967,0.967,3.233,3.06
1446.0,2018-11-17 19:03:49.032632,2018-11-17 21:54:45.223188,15541581.712,-1.1,0.549,1.996,3.6,0.967,0.967,3.233,3.06
1447.0,2018-11-17 21:54:45.285460,2018-11-18 00:45:42.199504,15551838.689,-1.1,0.549,1.995,3.6,0.967,0.967,3.234,3.06
1448.0,2018-11-18 00:45:42.193848,2018-11-18 03:36:38.995476,15562095.485,-1.1,0.549,1.996,3.6,0.967,0.967,3.234,3.061
1449.0,2018-11-18 03:36:38.841592,2018-11-18 06:27:35.348404,15572351.837,-1.1,0.549,1.995,3.6,0.968,0.967,3.234,3.061
1450.0,2018-11-18 06:27:35.355064,2018-11-18 09:18:33.793112,15582610.282,-1.1,0.549,1.995,3.6,0.968,0.967,3.234,3.061
1451.0,2018-11-18 09:18:33.705044,2018-11-18 12:09:33.067324,15592869.556,-1.1,0.549,1.995,3.6,0.968,0.967,3.234,3.061
1452.0,2018-11-18 12:09:32.972728,2018-11-18 15:00:31.133388,15603127.622,-1.1,0.549,1.996,3.6,0.968,0.967,3.235,3.061
1453.0,2018-11-18 15:00:31.191636,2018-11-18 17:51:30.924416,15613387.413,-1.1,0.55,1.996,3.6,0.968,0.967,3.235,3.062
1454.0,2018-11-18 17:51:30.983508,2018-11-18 20:42:29.624140,15623646.113,-1.1,0.55,1.996,3.6,0.968,0.967,3.235,3.062
1455.0,2018-11-18 20:42:29.595932,2018-11-18 23:33:28.071092,15633904.56,-1.1,0.549,1.995,3.6,0.968,0.967,3.235,3.062
1456.0,2018-11-18 23:33:28.076984,2018-11-19 02:24:27.413304,15644163.902,-1.1,0.549,1.996,3.6,0.968,0.967,3.235,3.062
1457.0,2018-11-19 02:24:27.344468,2018-11-19 05:15:28.698396,15654425.187,-1.1,0.55,1.996,3.6,0.968,0.967,3.235,3.062
1458.0,2018-11-19 05:15:28.709304,2018-11-19 08:06:29.994660,15664686.484,-1.1,0.55,1.995,3.6,0.968,0.967,3.236,3.062
1459.0,2018-11-19 08:06:30.074140,2018-11-19 10:57:30.542992,15674947.032,-1.1,0.549,1.995,3.6,0.968,0.967,3.236,3.062
1460.0,2018-11-19 10:57:30.521272,2018-11-19 13:48:30.995924,15685207.485,-1.1,0.549,1.995,3.6,0.968,0.967,3.236,3.062
1461.0,2018-11-19 13:48:31.099476,2018-11-19 16:39:31.525656,15695468.015,-1.1,0.549,1.996,3.6,0.968,0.967,3.236,3.062
1462.0,2018-11-19 16:39:31.546808,2018-11-19 19:30:32.523504,15705729.013,-1.1,0.549,1.995,3.6,0.968,0.967,3.236,3.063
1463.0,2018-11-19 19:30:32.518328,2018-11-19 22:21:32.488820,15715988.978,-1.1,0.549,1.996,3.6,0.968,0.967,3.236,3.062
1464.0,2018-11-19 22:21:32.441272,2018-11-20 01:12:32.214320,15726248.703,-1.1,0.549,1.995,3.6,0.968,0.967,3.236,3.062
1465.0,2018-11-20 01:12:32.233044,2018-11-20 04:03:32.425308,15736508.914,-1.1,0.549,1.995,3.6,0.968,0.967,3.236,3.063
1466.0,2018-11-20 04:03:32.418132,2018-11-20 06:54:33.262884,15746769.752,-1.1,0.549,1.996,3.6,0.968,0.967,3.236,3.063
1467.0,2018-11-20 06:54:33.389552,2018-11-20 09:45:33.524616,15757030.014,-1.1,0.549,1.996,3.6,0.968,0.967,3.236,3.062
1468.0,2018-11-20 09:45:33.574840,2018-11-20 12:36:33.555660,15767290.045,-1.1,0.549,1.996,3.6,0.968,0.967,3.236,3.063
1469.0,2018-11-20 12:36:33.497784,2018-11-20 15:27:34.682052,15777551.171,-1.1,0.549,1.995,3.6,0.968,0.967,3.236,3.063
1470.0,2018-11-20 15:27:34.731448,2018-11-20 18:18:34.422424,15787810.912,-1.1,0.549,1.996,3.6,0.968,0.967,3.236,3.063
1471.0,2018-11-20 18:18:34.392148,2018-11-20 21:09:35.115200,15798071.604,-1.1,0.549,1.996,3.6,0.968,0.967,3.236,3.063
1472.0,2018-11-20 21:09:35.101524,2018-11-21 00:00:34.126040,15808330.615,-1.1,0.549,1.996,3.6,0.968,0.967,3.236,3.063
1473.0,2018-11-21 00:00:34.106964,2018-11-21 02:51:34.161484,15818590.651,-1.1,0.549,1.996,3.6,0.968,0.967,3.236,3.063
1474.0,2018-11-21 02:51:34.161080,2018-11-21 05:42:34.708288,15828851.197,-1.1,0.549,1.996,3.6,0.968,0.967,3.236,3.063
1475.0,2018-11-21 05:42:34.739284,2018-11-21 08:33:35.460364,15839111.949,-1.1,0.549,1.996,3.6,0.968,0.967,3.236,3.063
1476.0,2018-11-21 08:33:35.448960,2018-11-21 11:24:34.930764,15849371.42,-1.1,0.55,1.995,3.6,0.968,0.967,3.236,3.062
1477.0,2018-11-21 11:24:34.978488,2018-11-21 14:15:35.047308,15859631.536,-1.1,0.55,1.995,3.6,0.968,0.967,3.236,3.063
1478.0,2018-11-21 14:15:35.032504,2018-11-21 17:06:36.031628,15869892.521,-1.1,0.55,1.995,3.6,0.968,0.967,3.236,3.063
1479.0,2018-11-21 17:06:36.004024,2018-11-21 19:57:36.369260,15880152.858,-1.1,0.55,1.995,3.6,0.968,0.967,3.236,3.062
1480.0,2018-11-21 19:57:36.451056,2018-11-21 22:48:35.434028,15890411.923,-1.1,0.55,1.996,3.6,0.968,0.967,3.236,3.063
1481.0,2018-11-21 22:48:35.456596,2018-11-22 01:39:34.758056,15900671.247,-1.1,0.55,1.996,3.6,0.968,0.967,3.236,3.062
1482.0,2018-11-22 01:39:34.724280,2018-11-22 04:30:33.404052,15910929.893,-1.1,0.549,1.996,3.6,0.968,0.967,3.236,3.062
1483.0,2018-11-22 04:30:33.336504,2018-11-22 07:21:31.491688,15921187.981,-1.1,0.55,1.996,3.6,0.968,0.967,3.236,3.062
1484.0,2018-11-22 07:21:31.555512,2018-11-22 10:12:30.586900,15931447.076,-1.1,0.55,1.996,3.6,0.968,0.967,3.236,3.062
1485.0,2018-11-22 10:12:30.692024,2018-11-22 13:03:28.272592,15941704.762,-1.1,0.55,1.996,3.6,0.968,0.967,3.235,3.062
1486.0,2018-11-22 13:03:28.386744,2018-11-22 15:54:26.283928,15951962.773,-1.1,0.549,1.996,3.6,0.968,0.967,3.235,3.061
1487.0,2018-11-22 15:54:26.211736,2018-11-22 18:45:25.022224,15962221.511,-1.1,0.549,1.996,3.6,0.968,0.967,3.235,3.061
1488.0,2018-11-22 18:45:24.956732,2018-11-22 21:36:22.960460,15972479.45,-1.1,0.549,1.995,3.6,0.968,0.967,3.235,3.061
1489.0,2018-11-22 21:36:22.780924,2018-11-23 00:27:21.266768,15982737.756,-1.1,0.549,1.996,3.6,0.968,0.967,3.235,3.061
1490.0,2018-11-23 00:27:21.262176,2018-11-23 03:18:19.980264,15992996.469,-1.1,0.55,1.996,3.6,0.968,0.967,3.235,3.061
1491.0,2018-11-23 03:18:19.743928,2018-11-23 06:09:17.150396,16003253.639,-1.1,0.549,1.996,3.6,0.968,0.967,3.235,3.061
1492.0,2018-11-23 06:09:17.307576,2018-11-23 09:00:05.992120,16013502.481,-1.1,0.55,1.996,3.6,0.968,0.964,3.235,3.051
1493.0,2018-11-23 09:00:05.827156,2018-11-23 11:50:39.923248,16023736.412,-1.1,0.55,1.996,3.6,0.966,0.966,3.228,3.059
1494.0,2018-11-23 11:50:40.061488,2018-11-23 14:41:23.815020,16033980.304,-1.1,0.55,1.996,3.6,0.967,0.967,3.231,3.06
1495.0,2018-11-23 14:41:23.729304,2018-11-23 17:32:10.026732,16044226.516,-1.1,0.55,1.995,3.6,0.967,0.967,3.232,3.06
1496.0,2018-11-23 17:32:10.020660,2018-11-23 20:22:56.609488,16054473.099,-1.1,0.55,1.996,3.6,0.967,0.966,3.232,3.059
1497.0,2018-11-23 20:22:56.574360,2018-11-23 23:13:46.220672,16064722.71,-1.1,0.55,1.996,3.6,0.967,0.966,3.232,3.059
1498.0,2018-11-23 23:13:46.142616,2018-11-24 02:04:35.285540,16074971.775,-1.1,0.55,1.996,3.6,0.967,0.966,3.232,3.059
1499.0,2018-11-24 02:04:35.186484,2018-11-24 04:55:26.881804,16085223.371,-1.1,0.55,1.996,3.6,0.967,0.966,3.233,3.06
1500.0,2018-11-24 04:55:27.114136,2018-11-24 07:46:17.447636,16095473.937,-1.1,0.55,1.996,3.6,0.967,0.966,3.233,3.059
1501.0,2018-11-24 07:46:17.468724,2018-11-24 10:37:06.967892,16105723.457,-1.1,0.55,1.996,3.6,0.967,0.966,3.232,3.059
1502.0,2018-11-24 10:37:06.774836,2018-11-24 13:27:56.176604,16115972.666,-1.1,0.55,1.996,3.6,0.967,0.966,3.233,3.059
1503.0,2018-11-24 13:27:56.343092,2018-11-24 16:18:44.625540,16126221.115,-1.1,0.55,1.996,3.6,0.967,0.966,3.232,3.059
1504.0,2018-11-24 16:18:44.600828,2018-11-24 19:09:31.623756,16136468.113,-1.1,0.55,1.996,3.6,0.967,0.966,3.232,3.059
1505.0,2018-11-24 19:09:31.809688,2018-11-24 22:00:19.842936,16146716.332,-1.1,0.55,1.996,3.6,0.967,0.966,3.232,3.059
1506.0,2018-11-24 22:00:19.805080,2018-11-25 00:51:06.699952,16156963.189,-1.1,0.55,1.996,3.6,0.967,0.966,3.232,3.059
1507.0,2018-11-25 00:51:06.489652,2018-11-25 03:41:53.807712,16167210.297,-1.1,0.55,1.996,3.6,0.967,0.966,3.232,3.059
1508.0,2018-11-25 03:41:53.698612,2018-11-25 06:32:41.163716,16177457.653,-1.1,0.55,1.996,3.6,0.967,0.966,3.232,3.059
1509.0,2018-11-25 06:32:40.907572,2018-11-25 09:23:26.754612,16187703.244,-1.1,0.55,1.996,3.6,0.967,0.966,3.232,3.059
1510.0,2018-11-25 09:23:26.805912,2018-11-25 12:14:11.803176,16197948.292,-1.1,0.55,1.996,3.6,0.967,0.966,3.231,3.059
1511.0,2018-11-25 12:14:11.655476,2018-11-25 15:05:00.587944,16208197.077,-1.1,0.55,1.996,3.6,0.967,0.966,3.232,3.059
1512.0,2018-11-25 15:05:00.437400,2018-11-25 17:55:14.549476,16218411.039,-1.1,0.55,1.996,3.619,0.972,0.959,3.249,3.035
1513.0,2018-11-25 17:55:14.616116,2018-11-25 20:44:26.809192,16228563.298,-1.1,0.55,1.995,3.6,0.956,0.958,3.196,3.033
1514.0,2018-11-25 20:44:26.666804,2018-11-25 23:34:02.321436,16238738.811,-1.1,0.55,1.996,3.6,0.959,0.96,3.204,3.038
1515.0,2018-11-25 23:34:02.311252,2018-11-26 02:23:49.079280,16248925.568,-1.1,0.55,1.996,3.6,0.96,0.96,3.209,3.04
1516.0,2018-11-26 02:23:48.964148,2018-11-26 05:13:44.702200,16259121.191,-1.1,0.55,1.996,3.6,0.961,0.961,3.213,3.043
1517.0,2018-11-26 05:13:44.793584,2018-11-26 08:03:46.719984,16269323.209,-1.1,0.55,1.996,3.6,0.962,0.962,3.215,3.045
1518.0,2018-11-26 08:03:46.651832,2018-11-26 10:53:53.762248,16279530.251,-1.1,0.55,1.995,3.6,0.963,0.962,3.217,3.046
1519.0,2018-11-26 10:53:53.751860,2018-11-26 13:44:03.037052,16289739.526,-1.1,0.55,1.996,3.6,0.963,0.963,3.219,3.048
1520.0,2018-11-26 13:44:02.949840,2018-11-26 16:34:18.052024,16299954.541,-1.1,0.55,1.996,3.6,0.963,0.963,3.22,3.049
1521.0,2018-11-26 16:34:17.915988,2018-11-26 19:24:32.822196,16310169.311,-1.1,0.55,1.996,3.6,0.964,0.963,3.221,3.049
1522.0,2018-11-26 19:24:32.881236,2018-11-26 22:14:49.986108,16320386.475,-1.1,0.55,1.996,3.6,0.964,0.964,3.222,3.05
1523.0,2018-11-26 22:14:49.942836,2018-11-27 01:05:09.181216,16330605.67,-1.1,0.55,1.995,3.6,0.964,0.964,3.222,3.051
1524.0,2018-11-27 01:05:09.365232,2018-11-27 03:55:28.363544,16340824.853,-1.1,0.55,1.996,3.6,0.964,0.963,3.223,3.049
1525.0,2018-11-27 03:55:28.261840,2018-11-27 06:45:47.967820,16351044.457,-1.1,0.55,1.995,3.6,0.964,0.964,3.223,3.051
1526.0,2018-11-27 06:45:47.945680,2018-11-27 09:36:09.564824,16361266.054,-1.1,0.55,1.996,3.6,0.964,0.964,3.223,3.051
1527.0,2018-11-27 09:36:09.466428,2018-11-27 12:26:30.926028,16371487.415,-1.1,0.55,1.995,3.6,0.964,0.964,3.223,3.052
1528.0,2018-11-27 12:26:30.721432,2018-11-27 15:16:51.777356,16381708.266,-1.1,0.55,1.996,3.6,0.965,0.964,3.224,3.052
1529.0,2018-11-27 15:16:51.716792,2018-11-27 18:07:16.606532,16391933.096,-1.1,0.55,1.996,3.6,0.965,0.964,3.225,3.052
1530.0,2018-11-27 18:07:16.643412,2018-11-27 20:57:44.703936,16402161.193,-1.1,0.55,1.996,3.6,0.965,0.964,3.225,3.053
1531.0,2018-11-27 20:57:44.715960,2018-11-27 23:48:11.413764,16412387.903,-1.1,0.55,1.995,3.6,0.965,0.964,3.225,3.053
1532.0,2018-11-27 23:48:11.476788,2018-11-28 02:38:36.821872,16422613.311,-1.1,0.55,1.996,3.6,0.965,0.964,3.225,3.053
1533.0,2018-11-28 02:38:36.927896,2018-11-28 05:29:00.150760,16432836.64,-1.1,0.55,1.995,3.6,0.965,0.964,3.225,3.052
1534.0,2018-11-28 05:29:00.282452,2018-11-28 08:19:24.467316,16443060.956,-1.1,0.55,1.996,3.6,0.965,0.964,3.225,3.053
1535.0,2018-11-28 08:19:24.422740,2018-11-28 11:09:48.428660,16453284.918,-1.1,0.55,1.996,3.6,0.965,0.964,3.225,3.053
1536.0,2018-11-28 11:09:48.563028,2018-11-28 14:00:12.440404,16463508.929,-1.1,0.55,1.996,3.6,0.965,0.964,3.225,3.053
1537.0,2018-11-28 14:00:12.442672,2018-11-28 16:50:39.153788,16473735.643,-1.1,0.55,1.995,3.6,0.965,0.964,3.225,3.053
1538.0,2018-11-28 16:50:39.202100,2018-11-28 19:41:06.417504,16483962.907,-1.1,0.55,1.996,3.6,0.965,0.964,3.226,3.054
1539.0,2018-11-28 19:41:06.489016,2018-11-28 22:31:35.034340,16494191.523,-1.1,0.55,1.995,3.6,0.965,0.964,3.225,3.054
1540.0,2018-11-28 22:31:35.085552,2018-11-29 02:25:06.373692,16508202.863,-1.1,0.55,1.995,3.6,0.965,0.968,3.225,3.11
1541.0,2018-11-29 02:25:06.158264,2018-11-29 06:19:35.641572,16522272.131,-0.55,0.55,1.999,3.6,0.968,0.969,3.239,3.111
1542.0,2018-11-29 06:19:35.425844,2018-11-29 10:14:15.134768,16536351.624,-0.55,0.55,1.999,3.6,0.969,0.969,3.242,3.113
1543.0,2018-11-29 10:14:14.917940,2018-11-29 10:15:14.920040,16536411.409,0.0,0.0,2.679,2.687,0.0,0.0,0.0,0.0
1544.0,2018-12-11 09:28:16.034200,2018-12-11 13:26:06.185180,16550691.56,-0.55,0.55,1.999,3.6,0.963,0.976,3.232,3.136
1545.0,2018-12-11 13:26:06.199428,2018-12-11 17:23:25.555296,16564930.93,-0.55,0.55,1.999,3.6,0.979,0.977,3.277,3.14
1546.0,2018-12-11 17:23:25.568644,2018-12-11 21:20:31.361756,16579156.737,-0.55,0.55,1.999,3.6,0.979,0.977,3.275,3.14
1547.0,2018-12-11 21:20:31.376804,2018-12-12 03:16:38.616384,16600523.992,-1.1,0.55,1.999,3.6,1.954,1.948,6.538,6.173
1548.0,2018-12-12 03:16:38.631844,2018-12-12 06:09:01.069940,16610866.445,-1.1,0.55,1.996,3.6,0.976,0.974,3.26,3.086
1549.0,2018-12-12 06:09:01.084292,2018-12-12 09:01:15.503116,16621200.878,-1.1,0.55,1.996,3.6,0.975,0.974,3.258,3.086
1550.0,2018-12-12 09:01:15.522368,2018-12-12 11:53:24.997972,16631530.373,-1.1,0.55,1.996,3.6,0.974,0.973,3.256,3.085
1551.0,2018-12-12 11:53:25.011776,2018-12-12 14:45:31.258620,16641856.634,-1.1,0.55,1.996,3.6,0.974,0.973,3.256,3.084
1552.0,2018-12-12 14:45:31.274336,2018-12-12 17:37:35.171656,16652180.547,-1.1,0.55,1.996,3.6,0.974,0.973,3.255,3.083
1553.0,2018-12-12 17:37:35.183492,2018-12-12 20:29:35.326396,16662500.702,-1.1,0.55,1.996,3.6,0.974,0.973,3.254,3.082
1554.0,2018-12-12 20:29:35.342212,2018-12-12 23:21:32.943464,16672818.319,-1.1,0.55,1.996,3.6,0.973,0.973,3.253,3.082
1555.0,2018-12-12 23:21:32.961412,2018-12-13 02:13:28.528916,16683133.904,-1.1,0.55,1.995,3.6,0.973,0.972,3.252,3.081
1556.0,2018-12-13 02:13:28.540704,2018-12-13 05:05:21.668816,16693447.044,-1.1,0.55,1.996,3.6,0.973,0.972,3.252,3.081
1557.0,2018-12-13 05:05:21.695464,2018-12-13 07:57:12.901432,16703758.277,-1.1,0.55,1.996,3.6,0.973,0.972,3.251,3.081
1558.0,2018-12-13 07:57:12.916712,2018-12-13 10:49:03.651140,16714069.026,-1.1,0.55,1.995,3.6,0.973,0.972,3.251,3.08
1559.0,2018-12-13 10:49:03.662824,2018-12-13 13:40:51.057232,16724376.432,-1.1,0.55,1.996,3.6,0.973,0.972,3.25,3.08
1560.0,2018-12-13 13:40:51.083684,2018-12-13 16:32:38.590404,16734683.966,-1.1,0.55,1.996,3.6,0.973,0.972,3.25,3.08
1561.0,2018-12-13 16:32:38.602148,2018-12-13 19:24:22.949352,16744988.324,-1.1,0.55,1.996,3.6,0.972,0.971,3.249,3.078
1562.0,2018-12-13 19:24:22.941516,2018-12-13 22:16:04.983556,16755290.359,-1.1,0.55,1.996,3.6,0.972,0.971,3.248,3.077
1563.0,2018-12-13 22:16:05.005708,2018-12-14 01:07:46.130056,16765591.505,-1.1,0.55,1.996,3.6,0.972,0.971,3.247,3.077
1564.0,2018-12-14 01:07:46.149096,2018-12-14 03:59:25.298332,16775890.673,-1.1,0.55,1.996,3.6,0.972,0.971,3.247,3.077
1565.0,2018-12-14 03:59:25.311720,2018-12-14 06:51:04.911520,16786190.287,-1.1,0.55,1.996,3.6,0.972,0.971,3.246,3.076
1566.0,2018-12-14 06:51:04.933096,2018-12-14 09:42:43.485544,16796488.861,-1.1,0.55,1.996,3.6,0.972,0.971,3.247,3.076
1567.0,2018-12-14 09:42:43.489612,2018-12-14 12:34:22.320992,16806787.696,-1.1,0.55,1.996,3.6,0.971,0.971,3.246,3.076
1568.0,2018-12-14 12:34:22.340840,2018-12-14 15:25:56.474236,16817081.849,-1.1,0.55,1.996,3.6,0.971,0.97,3.245,3.075
1569.0,2018-12-14 15:25:56.473476,2018-12-14 18:17:30.866036,16827376.241,-1.1,0.55,1.996,3.6,0.971,0.97,3.245,3.075
1570.0,2018-12-14 18:17:30.868356,2018-12-14 21:09:03.255556,16837668.631,-1.1,0.55,1.996,3.6,0.971,0.97,3.245,3.075
1571.0,2018-12-14 21:09:03.264288,2018-12-15 00:00:32.988228,16847958.363,-1.1,0.55,1.996,3.6,0.971,0.97,3.244,3.074
1572.0,2018-12-15 00:00:33.006212,2018-12-15 02:52:02.067272,16858247.442,-1.1,0.55,1.996,3.6,0.971,0.97,3.244,3.074
1573.0,2018-12-15 02:52:02.059808,2018-12-15 05:43:30.716212,16868536.091,-1.1,0.55,1.996,3.6,0.971,0.97,3.243,3.074
1574.0,2018-12-15 05:43:30.720488,2018-12-15 08:34:57.569460,16878822.945,-1.1,0.55,1.996,3.6,0.971,0.97,3.243,3.073
1575.0,2018-12-15 08:34:57.611396,2018-12-15 11:26:23.799884,16889109.175,-1.1,0.55,1.996,3.6,0.971,0.97,3.243,3.073
1576.0,2018-12-15 11:26:23.847044,2018-12-15 14:17:48.205304,16899393.58,-1.1,0.55,1.996,3.6,0.97,0.97,3.243,3.073
1577.0,2018-12-15 14:17:48.215016,2018-12-15 17:09:12.042900,16909677.418,-1.1,0.55,1.995,3.6,0.97,0.97,3.242,3.073
1578.0,2018-12-15 17:09:12.025832,2018-12-15 20:00:35.147828,16919960.523,-1.1,0.55,1.996,3.6,0.97,0.969,3.242,3.072
1579.0,2018-12-15 20:00:35.150120,2018-12-15 22:51:57.679376,16930243.054,-1.1,0.55,1.996,3.6,0.97,0.969,3.242,3.072
1580.0,2018-12-15 22:51:57.681384,2018-12-16 01:43:17.952460,16940523.328,-1.1,0.55,1.996,3.6,0.97,0.969,3.241,3.072
1581.0,2018-12-16 01:43:17.953256,2018-12-16 04:34:37.154628,16950802.53,-1.1,0.55,1.996,3.6,0.97,0.969,3.241,3.072
1582.0,2018-12-16 04:34:37.176552,2018-12-16 07:25:56.688312,16961082.063,-1.1,0.55,1.996,3.6,0.97,0.969,3.241,3.071
1583.0,2018-12-16 07:25:56.728228,2018-12-16 10:17:13.631468,16971359.007,-1.1,0.55,1.996,3.6,0.97,0.969,3.24,3.071
1584.0,2018-12-16 10:17:13.657064,2018-12-16 13:08:30.700052,16981636.075,-1.1,0.55,1.996,3.6,0.97,0.969,3.24,3.071
1585.0,2018-12-16 13:08:30.717672,2018-12-16 15:59:46.917168,16991912.292,-1.1,0.55,1.996,3.6,0.97,0.969,3.24,3.07
1586.0,2018-12-16 15:59:46.926312,2018-12-16 18:51:01.314420,17002186.69,-1.1,0.55,1.996,3.6,0.969,0.969,3.239,3.07
1587.0,2018-12-16 18:51:01.332712,2018-12-16 21:42:15.622700,17012460.998,-1.1,0.55,1.996,3.6,0.969,0.969,3.239,3.07
1588.0,2018-12-16 21:42:15.640808,2018-12-17 00:33:29.085300,17022734.46,-1.1,0.55,1.996,3.6,0.969,0.969,3.239,3.07
1589.0,2018-12-17 00:33:29.096936,2018-12-17 03:24:41.224616,17033006.6,-1.1,0.55,1.996,3.6,0.969,0.969,3.239,3.069
1590.0,2018-12-17 03:24:41.209576,2018-12-17 06:15:51.683944,17043277.059,-1.1,0.55,1.996,3.6,0.969,0.968,3.239,3.069
1591.0,2018-12-17 06:15:51.683816,2018-12-17 09:07:02.252848,17053547.628,-1.1,0.55,1.996,3.6,0.969,0.968,3.238,3.069
1592.0,2018-12-17 09:07:02.257060,2018-12-17 11:58:14.068460,17063819.444,-1.1,0.55,1.996,3.6,0.969,0.968,3.238,3.069
1593.0,2018-12-17 11:58:14.106756,2018-12-17 14:49:23.497064,17074088.872,-1.1,0.55,1.996,3.6,0.969,0.968,3.238,3.069
1594.0,2018-12-17 14:49:23.532620,2018-12-17 17:40:32.986944,17084358.362,-1.1,0.55,1.996,3.6,0.969,0.968,3.238,3.068
1595.0,2018-12-17 17:40:33.023720,2018-12-17 20:31:39.961200,17094625.336,-1.1,0.55,1.996,3.6,0.969,0.968,3.237,3.068
1596.0,2018-12-17 20:31:39.926148,2018-12-17 23:22:45.472240,17104890.847,-1.1,0.55,1.996,3.6,0.969,0.968,3.237,3.068
1597.0,2018-12-17 23:22:45.485188,2018-12-18 02:13:51.984092,17115157.359,-1.1,0.55,1.996,3.6,0.969,0.968,3.237,3.067
1598.0,2018-12-18 02:13:51.961932,2018-12-18 05:04:55.831076,17125421.206,-1.1,0.55,1.996,3.6,0.969,0.968,3.236,3.067
1599.0,2018-12-18 05:04:55.817036,2018-12-18 07:56:00.826632,17135686.202,-1.1,0.55,1.996,3.6,0.969,0.968,3.236,3.067
1600.0,2018-12-18 07:56:00.851688,2018-12-18 10:47:05.650428,17145951.026,-1.1,0.55,1.996,3.6,0.969,0.968,3.237,3.067
1601.0,2018-12-18 10:47:05.689832,2018-12-18 13:38:09.728084,17156215.103,-1.1,0.55,1.996,3.6,0.969,0.968,3.236,3.067
1602.0,2018-12-18 13:38:09.741544,2018-12-18 16:29:13.338116,17166478.713,-1.1,0.55,1.996,3.6,0.969,0.968,3.236,3.067
1603.0,2018-12-18 16:29:13.334504,2018-12-18 19:20:15.053212,17176740.428,-1.1,0.55,1.996,3.6,0.968,0.968,3.236,3.066
1604.0,2018-12-18 19:20:15.026920,2018-12-18 22:11:15.027764,17187000.403,-1.1,0.55,1.996,3.6,0.968,0.968,3.235,3.066
1605.0,2018-12-18 22:11:15.015400,2018-12-19 01:02:13.976384,17197259.352,-1.1,0.55,1.996,3.6,0.968,0.968,3.235,3.066
1606.0,2018-12-19 01:02:13.955304,2018-12-19 03:53:12.897824,17207518.273,-1.1,0.55,1.996,3.6,0.968,0.967,3.235,3.066
1607.0,2018-12-19 03:53:12.895408,2018-12-19 06:44:12.055944,17217777.431,-1.1,0.55,1.996,3.6,0.968,0.967,3.235,3.066
1608.0,2018-12-19 06:44:12.032320,2018-12-19 09:35:09.911800,17228035.287,-1.1,0.55,1.996,3.6,0.968,0.968,3.236,3.067
1609.0,2018-12-19 09:35:09.988384,2018-12-19 12:26:08.291480,17238293.667,-1.1,0.55,1.996,3.6,0.968,0.968,3.236,3.067
1610.0,2018-12-19 12:26:08.273828,2018-12-19 15:17:05.517772,17248550.893,-1.1,0.55,1.996,3.6,0.968,0.968,3.236,3.066
1611.0,2018-12-19 15:17:05.509796,2018-12-19 18:08:02.755020,17258808.13,-1.1,0.55,1.996,3.6,0.968,0.968,3.235,3.066
1612.0,2018-12-19 18:08:02.812800,2018-12-19 20:58:58.484604,17269063.86,-1.1,0.55,1.995,3.6,0.968,0.967,3.235,3.066
1613.0,2018-12-19 20:58:58.474504,2018-12-19 23:49:51.812028,17279317.187,-1.1,0.55,1.996,3.6,0.968,0.967,3.234,3.066
1614.0,2018-12-19 23:49:51.777412,2018-12-20 02:40:48.367844,17289573.743,-1.1,0.55,1.995,3.6,0.968,0.967,3.234,3.065
1615.0,2018-12-20 02:40:48.423656,2018-12-20 05:31:40.889736,17299826.265,-1.1,0.55,1.996,3.6,0.968,0.967,3.234,3.065
1616.0,2018-12-20 05:31:40.941832,2018-12-20 08:22:27.908068,17310073.283,-1.1,0.55,1.996,3.6,0.968,0.967,3.234,3.065
1617.0,2018-12-20 08:22:27.888448,2018-12-20 11:13:22.015336,17320327.39,-1.1,0.55,1.995,3.6,0.968,0.967,3.234,3.065
1618.0,2018-12-20 11:13:21.978088,2018-12-20 14:04:14.939192,17330580.314,-1.1,0.55,1.996,3.6,0.968,0.967,3.234,3.065
1619.0,2018-12-20 14:04:14.954916,2018-12-20 16:55:06.650544,17340832.026,-1.1,0.55,1.996,3.6,0.968,0.967,3.234,3.065
1620.0,2018-12-20 16:55:06.685160,2018-12-20 19:45:59.679032,17351085.054,-1.1,0.55,1.995,3.6,0.968,0.967,3.233,3.064
1621.0,2018-12-20 19:45:59.661288,2018-12-20 22:36:49.541240,17361334.916,-1.1,0.55,1.996,3.6,0.968,0.967,3.233,3.064
1622.0,2018-12-20 22:36:49.557024,2018-12-21 01:27:36.518864,17371581.894,-1.1,0.55,1.996,3.6,0.967,0.967,3.232,3.064
1623.0,2018-12-21 01:27:36.503940,2018-12-21 04:18:24.254040,17381829.629,-1.1,0.55,1.996,3.6,0.967,0.967,3.232,3.064
1624.0,2018-12-21 04:18:24.302924,2018-12-21 07:09:13.631168,17392079.006,-1.1,0.55,1.995,3.6,0.968,0.967,3.233,3.064
1625.0,2018-12-21 07:09:13.674372,2018-12-21 10:00:03.733648,17402329.109,-1.1,0.55,1.996,3.6,0.968,0.967,3.233,3.064
1626.0,2018-12-21 10:00:03.766816,2018-12-21 12:50:52.080464,17412577.456,-1.1,0.55,1.995,3.6,0.967,0.967,3.232,3.064
1627.0,2018-12-21 12:50:52.024552,2018-12-21 15:41:39.123988,17422824.499,-1.1,0.55,1.996,3.6,0.967,0.967,3.232,3.063
1628.0,2018-12-21 15:41:39.102440,2018-12-21 18:32:24.773964,17433070.149,-1.1,0.55,1.996,3.6,0.967,0.967,3.232,3.063
1629.0,2018-12-21 18:32:24.804072,2018-12-21 21:23:09.800508,17443315.176,-1.1,0.55,1.996,3.6,0.967,0.967,3.232,3.063
1630.0,2018-12-21 21:23:09.850244,2018-12-22 00:13:54.315536,17453559.691,-1.1,0.55,1.996,3.6,0.967,0.966,3.231,3.063
1631.0,2018-12-22 00:13:54.372328,2018-12-22 03:04:36.908776,17463802.284,-1.1,0.55,1.996,3.6,0.967,0.966,3.231,3.063
1632.0,2018-12-22 03:04:36.928032,2018-12-22 05:55:20.042212,17474045.417,-1.1,0.55,1.996,3.6,0.967,0.966,3.231,3.063
1633.0,2018-12-22 05:55:20.008424,2018-12-22 08:46:01.903300,17484287.278,-1.1,0.55,1.996,3.6,0.967,0.966,3.231,3.062
1634.0,2018-12-22 08:46:01.843232,2018-12-22 11:36:44.955356,17494530.33,-1.1,0.55,1.996,3.6,0.967,0.966,3.231,3.062
1635.0,2018-12-22 11:36:45.054696,2018-12-22 14:27:25.808568,17504771.184,-1.1,0.55,1.996,3.6,0.967,0.966,3.23,3.062
1636.0,2018-12-22 14:27:25.775592,2018-12-22 17:18:05.012680,17515010.388,-1.1,0.55,1.996,3.6,0.967,0.966,3.23,3.062
1637.0,2018-12-22 17:18:05.054696,2018-12-22 20:08:45.276432,17525250.652,-1.1,0.55,1.996,3.6,0.967,0.966,3.23,3.062
1638.0,2018-12-22 20:08:45.316740,2018-12-22 22:59:23.993920,17535489.369,-1.1,0.55,1.996,3.6,0.967,0.966,3.23,3.061
1639.0,2018-12-22 22:59:24.006120,2018-12-23 01:50:03.208288,17545728.583,-1.1,0.55,1.996,3.6,0.967,0.966,3.23,3.061
1640.0,2018-12-23 01:50:03.221288,2018-12-23 04:40:40.747368,17555966.122,-1.1,0.55,1.996,3.6,0.967,0.966,3.229,3.06
1641.0,2018-12-23 04:40:40.729120,2018-12-23 07:31:18.199732,17566203.575,-1.1,0.55,1.996,3.6,0.967,0.966,3.229,3.061
1642.0,2018-12-23 07:31:18.305188,2018-12-23 10:21:56.544604,17576441.92,-1.1,0.55,1.996,3.6,0.966,0.966,3.229,3.061
1643.0,2018-12-23 10:21:56.535716,2018-12-23 13:12:33.939936,17586679.315,-1.1,0.55,1.995,3.6,0.966,0.966,3.229,3.061
1644.0,2018-12-23 13:12:33.914176,2018-12-23 16:03:11.710048,17596917.085,-1.1,0.55,1.995,3.6,0.966,0.966,3.229,3.061
1645.0,2018-12-23 16:03:11.686052,2018-12-23 18:53:48.334612,17607153.71,-1.1,0.55,1.996,3.6,0.966,0.966,3.229,3.061
1646.0,2018-12-23 18:53:48.279780,2018-12-23 21:44:25.535208,17617390.91,-1.1,0.55,1.995,3.6,0.966,0.966,3.229,3.061
1647.0,2018-12-23 21:44:25.525668,2018-12-24 00:35:02.246616,17627627.622,-1.1,0.55,1.996,3.6,0.966,0.966,3.229,3.06
1648.0,2018-12-24 00:35:02.314404,2018-12-24 03:25:37.514632,17637862.89,-1.1,0.55,1.996,3.6,0.966,0.966,3.228,3.06
1649.0,2018-12-24 03:25:37.530376,2018-12-24 06:16:10.362320,17648095.737,-1.1,0.55,1.996,3.6,0.966,0.965,3.228,3.059
1650.0,2018-12-24 06:16:10.451688,2018-12-24 09:06:46.664328,17658332.039,-1.1,0.55,1.995,3.6,0.966,0.966,3.228,3.06
1651.0,2018-12-24 09:06:46.652900,2018-12-24 11:57:22.701568,17668568.077,-1.1,0.55,1.995,3.6,0.966,0.966,3.228,3.06
1652.0,2018-12-24 11:57:22.850212,2018-12-24 14:47:59.260396,17678804.636,-1.1,0.55,1.996,3.6,0.966,0.966,3.228,3.06
1653.0,2018-12-24 14:47:59.310468,2018-12-24 17:38:32.388324,17689037.763,-1.1,0.55,1.996,3.6,0.966,0.966,3.228,3.06
1654.0,2018-12-24 17:38:32.363552,2018-12-24 20:29:05.614624,17699270.99,-1.1,0.55,1.996,3.6,0.966,0.965,3.228,3.059
1655.0,2018-12-24 20:29:05.681280,2018-12-24 23:19:37.538876,17709502.914,-1.1,0.55,1.995,3.6,0.966,0.965,3.227,3.059
1656.0,2018-12-24 23:19:37.683688,2018-12-25 02:10:08.632452,17719734.008,-1.1,0.55,1.995,3.6,0.966,0.965,3.227,3.059
1657.0,2018-12-25 02:10:08.640320,2018-12-25 05:00:39.436684,17729964.812,-1.1,0.55,1.996,3.6,0.966,0.965,3.227,3.059
1658.0,2018-12-25 05:00:39.596452,2018-12-25 07:51:09.259672,17740194.635,-1.1,0.55,1.996,3.6,0.966,0.965,3.227,3.058
1659.0,2018-12-25 07:51:09.240964,2018-12-25 10:41:41.577592,17750426.953,-1.1,0.55,1.996,3.6,0.966,0.965,3.227,3.059
1660.0,2018-12-25 10:41:41.508616,2018-12-25 13:32:11.100048,17760656.475,-1.1,0.55,1.996,3.6,0.966,0.965,3.227,3.059
1661.0,2018-12-25 13:32:11.284000,2018-12-25 16:22:42.458524,17770887.834,-1.1,0.55,1.996,3.6,0.966,0.965,3.227,3.059
1662.0,2018-12-25 16:22:42.372004,2018-12-25 19:13:11.657964,17781117.033,-1.1,0.55,1.996,3.6,0.966,0.965,3.226,3.058
1663.0,2018-12-25 19:13:11.623200,2018-12-25 22:03:40.096500,17791345.472,-1.1,0.55,1.996,3.6,0.966,0.965,3.226,3.058
1664.0,2018-12-25 22:03:40.089864,2018-12-26 00:54:08.459936,17801573.835,-1.1,0.55,1.996,3.6,0.966,0.965,3.226,3.058
1665.0,2018-12-26 00:54:08.424456,2018-12-26 03:44:35.319508,17811800.695,-1.1,0.55,1.996,3.6,0.966,0.965,3.226,3.058
1666.0,2018-12-26 03:44:35.318056,2018-12-26 06:35:02.332452,17822027.708,-1.1,0.55,1.996,3.6,0.965,0.965,3.226,3.058
1667.0,2018-12-26 06:35:02.341028,2018-12-26 09:25:32.273436,17832257.649,-1.1,0.55,1.996,3.6,0.966,0.965,3.226,3.058
1668.0,2018-12-26 09:25:32.247784,2018-12-26 12:15:58.544420,17842483.92,-1.1,0.55,1.996,3.6,0.965,0.965,3.225,3.058
1669.0,2018-12-26 12:15:58.616296,2018-12-26 15:06:25.249792,17852710.625,-1.1,0.55,1.996,3.6,0.965,0.964,3.225,3.056
1670.0,2018-12-26 15:06:25.246852,2018-12-26 17:56:51.816048,17862937.191,-1.1,0.55,1.996,3.6,0.965,0.964,3.224,3.056
1671.0,2018-12-26 17:56:51.746536,2018-12-26 20:47:15.741608,17873161.117,-1.1,0.55,1.996,3.6,0.965,0.964,3.224,3.056
1672.0,2018-12-26 20:47:15.624680,2018-12-26 23:37:40.369884,17883385.745,-1.1,0.55,1.996,3.6,0.965,0.964,3.224,3.056
1673.0,2018-12-26 23:37:40.289956,2018-12-27 02:28:07.053212,17893612.428,-1.1,0.55,1.996,3.6,0.965,0.964,3.224,3.056
1674.0,2018-12-27 02:28:07.051084,2018-12-27 05:18:30.556084,17903835.931,-1.1,0.55,1.996,3.6,0.965,0.964,3.224,3.055
1675.0,2018-12-27 05:18:30.535812,2018-12-27 08:08:53.720268,17914059.095,-1.1,0.55,1.996,3.6,0.965,0.964,3.224,3.055
1676.0,2018-12-27 08:08:53.628324,2018-12-27 10:59:17.217968,17924282.593,-1.1,0.55,1.996,3.6,0.965,0.964,3.223,3.055
1677.0,2018-12-27 10:59:17.112552,2018-12-27 13:49:40.798040,17934506.173,-1.1,0.55,1.996,3.6,0.965,0.964,3.223,3.055
1678.0,2018-12-27 13:49:40.728452,2018-12-27 16:40:03.541408,17944728.917,-1.1,0.55,1.996,3.6,0.965,0.964,3.223,3.055
1679.0,2018-12-27 16:40:03.558020,2018-12-27 19:30:27.760168,17954953.135,-1.1,0.55,1.996,3.6,0.965,0.964,3.223,3.055
1680.0,2018-12-27 19:30:27.829480,2018-12-27 22:20:48.948972,17965174.324,-1.1,0.55,1.996,3.6,0.965,0.964,3.223,3.055
1681.0,2018-12-27 22:20:48.955012,2018-12-28 01:11:10.803136,17975396.178,-1.1,0.55,1.996,3.6,0.965,0.964,3.223,3.055
1682.0,2018-12-28 01:11:10.736204,2018-12-28 04:01:31.977084,17985617.352,-1.1,0.55,1.996,3.6,0.965,0.964,3.223,3.054
1683.0,2018-12-28 04:01:31.862436,2018-12-28 06:51:53.304816,17995838.68,-1.1,0.55,1.996,3.6,0.965,0.964,3.223,3.054
1684.0,2018-12-28 06:51:53.249412,2018-12-28 09:42:13.609160,18006058.984,-1.1,0.55,1.996,3.6,0.965,0.964,3.223,3.054
1685.0,2018-12-28 09:42:13.719784,2018-12-28 12:32:33.650588,18016279.026,-1.1,0.55,1.996,3.6,0.965,0.964,3.222,3.054
1686.0,2018-12-28 12:32:33.665568,2018-12-28 15:22:53.184228,18026498.559,-1.1,0.55,1.996,3.6,0.964,0.964,3.222,3.054
1687.0,2018-12-28 15:22:53.218536,2018-12-28 18:13:13.569672,18036718.945,-1.1,0.55,1.996,3.6,0.964,0.964,3.222,3.054
1688.0,2018-12-28 18:13:13.688708,2018-12-28 21:03:34.196316,18046939.571,-1.1,0.55,1.996,3.6,0.964,0.964,3.222,3.054
1689.0,2018-12-28 21:03:34.159080,2018-12-28 23:53:54.594288,18057159.969,-1.1,0.55,1.996,3.6,0.964,0.964,3.222,3.054
1690.0,2018-12-28 23:53:54.629252,2018-12-29 02:44:13.330680,18067378.706,-1.1,0.55,1.996,3.6,0.964,0.964,3.222,3.054
1691.0,2018-12-29 02:44:13.395688,2018-12-29 05:34:32.322804,18077597.698,-1.1,0.55,1.996,3.6,0.964,0.964,3.222,3.054
1692.0,2018-12-29 05:34:32.293096,2018-12-29 08:24:52.596376,18087817.971,-1.1,0.55,1.996,3.6,0.964,0.964,3.222,3.053
1693.0,2018-12-29 08:24:52.501224,2018-12-29 11:15:11.794284,18098037.169,-1.1,0.55,1.996,3.6,0.964,0.964,3.222,3.053
1694.0,2018-12-29 11:15:11.922920,2018-12-29 14:05:29.986704,18108255.362,-1.1,0.55,1.996,3.6,0.964,0.963,3.222,3.053
1695.0,2018-12-29 14:05:30.033896,2018-12-29 16:55:47.833596,18118473.209,-1.1,0.55,1.996,3.6,0.964,0.963,3.221,3.053
1696.0,2018-12-29 16:55:47.751656,2018-12-29 19:46:06.156816,18128691.532,-1.1,0.55,1.996,3.6,0.964,0.963,3.221,3.053
1697.0,2018-12-29 19:46:06.124676,2018-12-29 22:36:24.992096,18138910.367,-1.1,0.55,1.996,3.6,0.964,0.963,3.221,3.053
1698.0,2018-12-29 22:36:25.022084,2018-12-30 01:26:41.198764,18149126.574,-1.1,0.55,1.996,3.6,0.964,0.963,3.221,3.053
1699.0,2018-12-30 01:26:41.167780,2018-12-30 04:16:55.762840,18159341.138,-1.1,0.55,1.996,3.6,0.964,0.963,3.221,3.053
1700.0,2018-12-30 04:16:55.739012,2018-12-30 07:07:10.660060,18169556.035,-1.1,0.55,1.996,3.6,0.964,0.963,3.221,3.052
1701.0,2018-12-30 07:07:10.835532,2018-12-30 09:57:25.863324,18179771.238,-1.1,0.55,1.996,3.6,0.964,0.963,3.22,3.052
1702.0,2018-12-30 09:57:25.931652,2018-12-30 12:47:40.059212,18189985.434,-1.1,0.55,1.996,3.6,0.964,0.963,3.22,3.052
1703.0,2018-12-30 12:47:39.979496,2018-12-30 15:37:54.063656,18200199.439,-1.1,0.55,1.996,3.6,0.964,0.963,3.22,3.052
1704.0,2018-12-30 15:37:54.027240,2018-12-30 18:28:07.147568,18210412.523,-1.1,0.55,1.996,3.6,0.964,0.963,3.219,3.052
1705.0,2018-12-30 18:28:07.157480,2018-12-30 21:18:20.994640,18220626.37,-1.1,0.55,1.996,3.6,0.964,0.963,3.22,3.052
1706.0,2018-12-30 21:18:21.074252,2018-12-31 00:08:34.977084,18230840.352,-1.1,0.55,1.996,3.6,0.964,0.963,3.22,3.052
1707.0,2018-12-31 00:08:34.990724,2018-12-31 02:58:46.317016,18241051.692,-1.1,0.55,1.996,3.6,0.964,0.963,3.22,3.052
1708.0,2018-12-31 02:58:46.286656,2018-12-31 05:48:57.945308,18251263.32,-1.1,0.55,1.996,3.6,0.964,0.963,3.219,3.051
1709.0,2018-12-31 05:48:57.974404,2018-12-31 08:39:09.625556,18261475.001,-1.1,0.55,1.996,3.6,0.964,0.963,3.219,3.051
1710.0,2018-12-31 08:39:09.531680,2018-12-31 11:29:19.478968,18271684.854,-1.1,0.55,1.996,3.6,0.964,0.963,3.219,3.051
1711.0,2018-12-31 11:29:19.516392,2018-12-31 14:19:31.325960,18281896.701,-1.1,0.55,1.996,3.6,0.964,0.963,3.219,3.051
1712.0,2018-12-31 14:19:31.335912,2018-12-31 17:09:41.123928,18292106.499,-1.1,0.55,1.996,3.6,0.964,0.963,3.219,3.051
1713.0,2018-12-31 17:09:41.189252,2018-12-31 19:59:49.520564,18302314.896,-1.1,0.55,1.996,3.6,0.963,0.963,3.218,3.051
1714.0,2018-12-31 19:59:49.601000,2018-12-31 22:49:58.725244,18312524.1,-1.1,0.55,1.996,3.6,0.963,0.963,3.219,3.051
1715.0,2018-12-31 22:49:58.667908,2019-01-01 01:40:09.067744,18322734.443,-1.1,0.55,1.996,3.6,0.963,0.963,3.219,3.051
1716.0,2019-01-01 01:40:09.045736,2019-01-01 04:30:18.411640,18332943.787,-1.1,0.55,1.996,3.6,0.963,0.963,3.218,3.05
1717.0,2019-01-01 04:30:18.374988,2019-01-01 07:20:29.563800,18343154.939,-1.1,0.55,1.996,3.6,0.963,0.963,3.218,3.051
