Repository: Oliver191/MSc_Thesis_Predictive_Maintenance_Batteries

# MSc_Thesis_Predictive_Maintenance_Batteries
The GitHub repository accompanying the MSc Thesis at Esade written by Oliver Caspers regarding the topic “Predictive Maintenance for Lithium-Ion Batteries: Predicting the Remaining Useful Life (RUL) using Data-Driven Machine Learning based on Real-World Battery Datasets”.

SNL_Final.ipynb: The main Jupyter Notebook which contains the main code used to load, clean, and transform the SNL data. Four initial models are evaluated and a RF is chosen to be optimized. The RF is trained to predict the RUL on the training data and optimized using the validation data. Finally, the model is tested using independent testing data from UL.

File: SNL_Cycle_Timeseries_Data/SNL_18650_LFP_35C_0-100_0.5-2C_a_cycle_data.csv (part 5 of 12)
Cycle_Index,Start_Time,End_Time,Test_Time (s),Min_Current (A),Max_Current (A),Min_Voltage (V),Max_Voltage (V),Charge_Capacity (Ah),Discharge_Capacity (Ah),Charge_Energy (Wh),Discharge_Energy (Wh)
1379.0,2018-11-04 01:25:54.553980,2018-11-04 03:51:38.210656,12610566.805,-2.2,0.549,1.991,3.6,0.979,0.979,3.274,3.004
1380.0,2018-11-04 03:51:38.238228,2018-11-04 06:17:21.569760,12619310.164,-2.2,0.549,1.992,3.6,0.979,0.979,3.274,3.004
1381.0,2018-11-04 06:17:21.590396,2018-11-04 08:43:03.289564,12628051.884,-2.2,0.549,1.992,3.6,0.979,0.979,3.273,3.004
1382.0,2018-11-04 08:43:03.306464,2018-11-04 11:08:45.763100,12636794.358,-2.2,0.549,1.99,3.6,0.979,0.979,3.273,3.004
1383.0,2018-11-04 11:08:45.808764,2018-11-04 13:34:27.795584,12645536.39,-2.2,0.549,1.991,3.6,0.979,0.979,3.273,3.003
1384.0,2018-11-04 13:34:27.787076,2018-11-04 16:00:09.104672,12654277.699,-2.2,0.549,1.992,3.6,0.979,0.978,3.273,3.003
1385.0,2018-11-04 16:00:09.177464,2018-11-04 18:25:50.422460,12663019.017,-2.2,0.549,1.99,3.6,0.979,0.978,3.273,3.003
1386.0,2018-11-04 18:25:50.434480,2018-11-04 20:51:31.670812,12671760.265,-2.2,0.549,1.992,3.6,0.978,0.978,3.273,3.003
1387.0,2018-11-04 20:51:31.757332,2018-11-04 23:17:11.539008,12680500.133,-2.2,0.549,1.991,3.6,0.978,0.978,3.272,3.003
1388.0,2018-11-04 23:17:11.570756,2018-11-05 01:42:50.561536,12689239.156,-2.2,0.549,1.991,3.6,0.978,0.978,3.272,3.003
1389.0,2018-11-05 01:42:50.599648,2018-11-05 04:08:29.049176,12697977.644,-2.2,0.549,1.991,3.6,0.978,0.978,3.272,3.003
1390.0,2018-11-05 04:08:29.104352,2018-11-05 06:34:07.616352,12706716.211,-2.2,0.549,1.991,3.6,0.978,0.978,3.272,3.003
1391.0,2018-11-05 06:34:07.674492,2018-11-05 08:59:47.096732,12715455.691,-2.2,0.549,1.99,3.6,0.978,0.978,3.272,3.002
1392.0,2018-11-05 08:59:47.096600,2018-11-05 11:25:24.907712,12724193.502,-2.2,0.549,1.992,3.6,0.978,0.978,3.272,3.002
1393.0,2018-11-05 11:25:24.882708,2018-11-05 13:51:02.755392,12732931.35,-2.2,0.549,1.991,3.6,0.978,0.978,3.271,3.002
1394.0,2018-11-05 13:51:02.729952,2018-11-05 16:16:40.278592,12741668.873,-2.2,0.549,1.99,3.6,0.978,0.978,3.271,3.002
1395.0,2018-11-05 16:16:40.319252,2018-11-05 18:42:15.924924,12750404.519,-2.2,0.549,1.992,3.6,0.978,0.977,3.271,3.0
1396.0,2018-11-05 18:42:15.938172,2018-11-05 21:07:52.553280,12759141.148,-2.2,0.549,1.992,3.6,0.978,0.978,3.271,3.002
1397.0,2018-11-05 21:07:52.544632,2018-11-05 23:33:28.317344,12767876.912,-2.2,0.549,1.99,3.6,0.978,0.978,3.271,3.002
1398.0,2018-11-05 23:33:28.296824,2018-11-06 01:59:03.601920,12776612.196,-2.2,0.549,1.991,3.6,0.978,0.978,3.271,3.002
1399.0,2018-11-06 01:59:03.588064,2018-11-06 04:24:38.579416,12785347.174,-2.2,0.549,1.992,3.6,0.978,0.978,3.27,3.002
1400.0,2018-11-06 04:24:38.619260,2018-11-06 06:50:13.096960,12794081.691,-2.2,0.549,1.992,3.6,0.978,0.978,3.27,3.002
1401.0,2018-11-06 06:50:13.126168,2018-11-06 09:15:47.182588,12802815.777,-2.2,0.549,1.991,3.6,0.978,0.978,3.27,3.001
1402.0,2018-11-06 09:15:47.240160,2018-11-06 11:41:21.091808,12811549.686,-2.2,0.549,1.99,3.6,0.978,0.978,3.27,3.001
1403.0,2018-11-06 11:41:21.091708,2018-11-06 14:06:54.734584,12820283.329,-2.2,0.549,1.991,3.6,0.978,0.978,3.27,3.001
1404.0,2018-11-06 14:06:54.877820,2018-11-06 16:32:27.933408,12829016.528,-2.2,0.549,1.99,3.6,0.978,0.978,3.27,3.001
1405.0,2018-11-06 16:32:28.008572,2018-11-06 18:58:00.991560,12837749.586,-2.2,0.549,1.991,3.6,0.978,0.978,3.27,3.001
1406.0,2018-11-06 18:58:01.073788,2018-11-06 21:23:33.107808,12846481.702,-2.2,0.549,1.992,3.6,0.978,0.977,3.269,3.001
1407.0,2018-11-06 21:23:33.090528,2018-11-06 23:49:05.201220,12855213.796,-2.2,0.549,1.991,3.6,0.977,0.977,3.269,3.001
1408.0,2018-11-06 23:49:05.238240,2018-11-07 02:14:36.723644,12863945.318,-2.2,0.549,1.991,3.6,0.977,0.977,3.269,3.0
1409.0,2018-11-07 02:14:36.730592,2018-11-07 04:40:08.177796,12872676.772,-2.2,0.549,1.991,3.6,0.977,0.977,3.269,3.0
1410.0,2018-11-07 04:40:08.222844,2018-11-07 07:05:38.414200,12881407.009,-2.2,0.549,1.992,3.6,0.977,0.977,3.268,3.0
1411.0,2018-11-07 07:05:38.404576,2018-11-07 09:31:09.312664,12890137.907,-2.2,0.549,1.993,3.6,0.977,0.977,3.269,3.0
1412.0,2018-11-07 09:31:09.243668,2018-11-07 11:56:39.177052,12898867.771,-2.2,0.549,1.992,3.6,0.977,0.977,3.268,3.0
1413.0,2018-11-07 11:56:39.161056,2018-11-07 14:22:08.766496,12907597.361,-2.2,0.549,1.99,3.6,0.977,0.977,3.268,3.0
1414.0,2018-11-07 14:22:08.687328,2018-11-07 16:47:39.138072,12916327.732,-2.2,0.549,1.992,3.6,0.977,0.977,3.268,3.0
1415.0,2018-11-07 16:47:39.131104,2018-11-07 19:13:08.457372,12925057.052,-2.2,0.549,1.991,3.6,0.977,0.977,3.268,3.0
1416.0,2018-11-07 19:13:08.526304,2018-11-07 21:38:36.959840,12933785.554,-2.2,0.549,1.991,3.6,0.977,0.977,3.268,3.0
1417.0,2018-11-07 21:38:37.004000,2018-11-08 00:04:05.622780,12942514.217,-2.2,0.549,1.991,3.6,0.977,0.977,3.268,3.0
1418.0,2018-11-08 00:04:05.612668,2018-11-08 02:29:33.771132,12951242.366,-2.2,0.549,1.992,3.6,0.977,0.977,3.268,2.999
1419.0,2018-11-08 02:29:33.699448,2018-11-08 04:55:01.387196,12959969.982,-2.2,0.549,1.991,3.6,0.977,0.977,3.267,2.999
1420.0,2018-11-08 04:55:01.519584,2018-11-08 07:20:28.875488,12968697.47,-2.2,0.549,1.99,3.6,0.977,0.977,3.267,2.999
1421.0,2018-11-08 07:20:28.948804,2018-11-08 09:45:54.983460,12977423.578,-2.2,0.549,1.991,3.6,0.977,0.977,3.267,2.999
1422.0,2018-11-08 09:45:55.067204,2018-11-08 12:11:22.119036,12986150.713,-2.2,0.549,1.993,3.6,0.977,0.977,3.267,2.999
1423.0,2018-11-08 12:11:22.103008,2018-11-08 14:36:48.831296,12994877.426,-2.2,0.549,1.991,3.6,0.977,0.977,3.267,2.999
1424.0,2018-11-08 14:36:48.876868,2018-11-08 17:02:13.976192,13003602.571,-2.2,0.549,1.991,3.6,0.977,0.977,3.266,2.998
1425.0,2018-11-08 17:02:13.946492,2018-11-08 19:27:39.370532,13012327.965,-2.2,0.549,1.991,3.6,0.977,0.977,3.267,2.998
1426.0,2018-11-08 19:27:39.411932,2018-11-08 21:53:04.239484,13021052.834,-2.2,0.549,1.99,3.6,0.977,0.977,3.266,2.998
1427.0,2018-11-08 21:53:04.217312,2018-11-09 00:18:29.132836,13029777.727,-2.2,0.549,1.99,3.6,0.977,0.977,3.266,2.998
1428.0,2018-11-09 00:18:29.155864,2018-11-09 02:43:53.612572,13038502.207,-2.2,0.549,1.992,3.6,0.977,0.977,3.266,2.998
1429.0,2018-11-09 02:43:53.570428,2018-11-09 05:09:17.955736,13047226.55,-2.2,0.549,1.992,3.6,0.977,0.976,3.266,2.998
1430.0,2018-11-09 05:09:17.987092,2018-11-09 07:34:41.383796,13055949.978,-2.2,0.549,1.991,3.6,0.976,0.976,3.266,2.998
1431.0,2018-11-09 07:34:41.481952,2018-11-09 10:00:03.899552,13064672.494,-2.2,0.549,1.99,3.6,0.976,0.976,3.266,2.998
1432.0,2018-11-09 10:00:03.932536,2018-11-09 12:25:26.285436,13073394.88,-2.2,0.549,1.991,3.6,0.976,0.976,3.266,2.997
1433.0,2018-11-09 12:25:26.382720,2018-11-09 14:50:48.124832,13082116.719,-2.2,0.549,1.99,3.6,0.976,0.976,3.265,2.997
1434.0,2018-11-09 14:50:48.042972,2018-11-09 17:16:09.743484,13090838.338,-2.2,0.549,1.991,3.6,0.976,0.976,3.265,2.997
1435.0,2018-11-09 17:16:09.703424,2018-11-09 19:41:31.071992,13099559.666,-2.2,0.549,1.991,3.6,0.976,0.976,3.265,2.997
1436.0,2018-11-09 19:41:31.104632,2018-11-09 22:06:52.513472,13108281.108,-2.2,0.549,1.99,3.6,0.976,0.976,3.265,2.997
1437.0,2018-11-09 22:06:52.633312,2018-11-10 00:32:14.244096,13117002.839,-2.2,0.549,1.991,3.6,0.976,0.976,3.265,2.997
1438.0,2018-11-10 00:32:14.166392,2018-11-10 02:57:34.804672,13125723.399,-2.2,0.549,1.991,3.6,0.976,0.976,3.265,2.997
1439.0,2018-11-10 02:57:34.910840,2018-11-10 05:22:58.540376,13134447.135,-2.2,0.549,1.991,3.6,0.976,0.976,3.264,2.997
1440.0,2018-11-10 05:22:58.538872,2018-11-10 07:48:18.628536,13143167.223,-2.2,0.549,1.99,3.6,0.976,0.976,3.264,2.996
1441.0,2018-11-10 07:48:18.756732,2018-11-10 10:13:38.386680,13151886.981,-2.2,0.549,1.992,3.6,0.976,0.976,3.264,2.996
1442.0,2018-11-10 10:13:38.454904,2018-11-10 12:38:57.467064,13160606.061,-2.2,0.549,1.991,3.6,0.976,0.976,3.264,2.996
1443.0,2018-11-10 12:38:57.495516,2018-11-10 15:04:16.855192,13169325.45,-2.2,0.549,1.992,3.6,0.976,0.976,3.264,2.996
1444.0,2018-11-10 15:04:16.798172,2018-11-10 17:29:35.175744,13178043.77,-2.2,0.549,1.991,3.6,0.976,0.976,3.264,2.996
1445.0,2018-11-10 17:29:35.314196,2018-11-10 19:54:53.761240,13186762.356,-2.2,0.549,1.99,3.6,0.976,0.976,3.264,2.996
1446.0,2018-11-10 19:54:53.830520,2018-11-10 22:20:12.088692,13195480.683,-2.2,0.549,1.99,3.6,0.976,0.976,3.264,2.996
1447.0,2018-11-10 22:20:12.082300,2018-11-11 00:45:29.761784,13204198.356,-2.2,0.549,1.991,3.6,0.976,0.976,3.264,2.996
1448.0,2018-11-11 00:45:29.683320,2018-11-11 03:07:50.730576,13212739.325,-2.2,0.549,1.991,3.6,0.97,0.97,3.242,2.976
1449.0,2018-11-11 03:07:50.728056,2018-11-11 05:33:08.936672,13221457.531,-2.2,0.549,1.991,3.6,0.976,0.976,3.263,2.995
1450.0,2018-11-11 05:33:08.982236,2018-11-11 07:58:25.814360,13230174.409,-2.2,0.549,1.991,3.6,0.976,0.976,3.263,2.995
1451.0,2018-11-11 07:58:25.792324,2018-11-11 10:23:42.054360,13238890.649,-2.2,0.549,1.991,3.6,0.976,0.976,3.263,2.995
1452.0,2018-11-11 10:23:42.080324,2018-11-11 12:48:57.894044,13247606.488,-2.2,0.549,1.991,3.6,0.976,0.976,3.262,2.995
1453.0,2018-11-11 12:48:57.843836,2018-11-11 15:14:12.024792,13256320.619,-2.2,0.549,1.992,3.6,0.975,0.975,3.262,2.995
1454.0,2018-11-11 15:14:12.037084,2018-11-11 17:39:27.445560,13265036.04,-2.2,0.549,1.991,3.6,0.975,0.975,3.262,2.995
1455.0,2018-11-11 17:39:27.536252,2018-11-11 20:04:42.235168,13273750.83,-2.2,0.549,1.99,3.6,0.975,0.975,3.262,2.995
1456.0,2018-11-11 20:04:42.253788,2018-11-11 22:29:56.757332,13282465.352,-2.2,0.549,1.99,3.6,0.975,0.975,3.262,2.994
1457.0,2018-11-11 22:29:56.704480,2018-11-12 00:55:10.610336,13291179.205,-2.2,0.549,1.991,3.6,0.975,0.975,3.262,2.994
1458.0,2018-11-12 00:55:10.633184,2018-11-12 03:20:24.106324,13299892.701,-2.2,0.549,1.991,3.6,0.975,0.975,3.262,2.994
1459.0,2018-11-12 03:20:24.168572,2018-11-12 05:45:37.713084,13308606.307,-2.2,0.549,1.99,3.6,0.975,0.975,3.262,2.994
1460.0,2018-11-12 05:45:37.704060,2018-11-12 08:10:50.774456,13317319.369,-2.2,0.549,1.991,3.6,0.975,0.975,3.261,2.994
1461.0,2018-11-12 08:10:50.715360,2018-11-12 10:36:03.584884,13326032.179,-2.2,0.549,1.991,3.6,0.975,0.975,3.261,2.994
1462.0,2018-11-12 10:36:03.595388,2018-11-12 13:01:15.872724,13334744.467,-2.2,0.549,1.992,3.6,0.975,0.975,3.261,2.994
1463.0,2018-11-12 13:01:15.820156,2018-11-12 15:26:27.253060,13343455.847,-2.2,0.549,1.992,3.6,0.975,0.975,3.261,2.994
1464.0,2018-11-12 15:26:27.389664,2018-11-12 17:51:39.043612,13352167.638,-2.2,0.549,1.99,3.6,0.975,0.975,3.261,2.994
1465.0,2018-11-12 17:51:38.958972,2018-11-12 20:16:50.277376,13360878.872,-2.2,0.549,1.992,3.6,0.975,0.975,3.261,2.994
1466.0,2018-11-12 20:16:50.397408,2018-11-12 22:42:01.507640,13369590.102,-2.2,0.549,1.991,3.6,0.975,0.975,3.261,2.994
1467.0,2018-11-12 22:42:01.573600,2018-11-13 01:07:11.098944,13378299.693,-2.2,0.549,1.99,3.6,0.975,0.974,3.26,2.991
1468.0,2018-11-13 01:07:11.045756,2018-11-13 03:32:21.371228,13387009.966,-2.2,0.549,1.991,3.6,0.975,0.975,3.26,2.993
1469.0,2018-11-13 03:32:21.435516,2018-11-13 05:57:31.727188,13395720.322,-2.2,0.549,1.992,3.6,0.975,0.975,3.26,2.993
1470.0,2018-11-13 05:57:31.694304,2018-11-13 08:22:42.060348,13404430.655,-2.2,0.549,1.992,3.6,0.975,0.975,3.26,2.993
1471.0,2018-11-13 08:22:41.952792,2018-11-13 10:47:51.172060,13413139.766,-2.2,0.549,1.992,3.6,0.975,0.975,3.26,2.993
1472.0,2018-11-13 10:47:51.163104,2018-11-13 13:13:00.215100,13421848.81,-2.2,0.549,1.992,3.6,0.975,0.975,3.26,2.993
1473.0,2018-11-13 13:13:00.244344,2018-11-13 15:38:09.347612,13430557.942,-2.2,0.549,1.99,3.6,0.975,0.975,3.26,2.993
1474.0,2018-11-13 15:38:09.320984,2018-11-13 18:03:18.101908,13439266.696,-2.2,0.549,1.992,3.6,0.975,0.975,3.26,2.993
1475.0,2018-11-13 18:03:18.137980,2018-11-13 20:28:26.591960,13447975.186,-2.2,0.549,1.991,3.6,0.975,0.975,3.259,2.993
1476.0,2018-11-13 20:28:26.561860,2018-11-13 22:53:34.167608,13456682.762,-2.2,0.549,1.992,3.6,0.975,0.975,3.259,2.992
1477.0,2018-11-13 22:53:34.198908,2018-11-14 01:18:41.759056,13465390.353,-2.2,0.549,1.991,3.6,0.974,0.975,3.259,2.992
1478.0,2018-11-14 01:18:41.705184,2018-11-14 03:43:48.537972,13474097.132,-2.2,0.549,1.991,3.6,0.974,0.974,3.259,2.992
1479.0,2018-11-14 03:43:48.556100,2018-11-14 06:08:55.875576,13482804.47,-2.2,0.549,1.991,3.6,0.974,0.974,3.259,2.992
1480.0,2018-11-14 06:08:55.800032,2018-11-14 08:34:02.388348,13491510.983,-2.2,0.549,1.992,3.6,0.974,0.974,3.259,2.992
1481.0,2018-11-14 08:34:02.388704,2018-11-14 10:59:08.388732,13500216.983,-2.2,0.549,1.991,3.6,0.974,0.974,3.259,2.992
1482.0,2018-11-14 10:59:08.322016,2018-11-14 13:24:12.817052,13508921.411,-2.2,0.55,1.991,3.6,0.974,0.974,3.258,2.992
1483.0,2018-11-14 13:24:12.813336,2018-11-14 15:49:18.032604,13517626.627,-2.2,0.549,1.991,3.6,0.974,0.974,3.258,2.992
1484.0,2018-11-14 15:49:18.091588,2018-11-14 18:14:23.125684,13526331.72,-2.2,0.549,1.991,3.6,0.974,0.974,3.258,2.992
1485.0,2018-11-14 18:14:23.238168,2018-11-14 20:39:27.275960,13535035.87,-2.2,0.549,1.993,3.6,0.974,0.974,3.258,2.991
1486.0,2018-11-14 20:39:27.336472,2018-11-14 23:04:31.688280,13543740.283,-2.2,0.549,1.991,3.6,0.974,0.974,3.258,2.991
1487.0,2018-11-14 23:04:31.697020,2018-11-15 01:29:35.860956,13552444.455,-2.2,0.549,1.992,3.6,0.974,0.974,3.258,2.991
1488.0,2018-11-15 01:29:35.795324,2018-11-15 03:54:38.975156,13561147.57,-2.2,0.549,1.991,3.6,0.974,0.974,3.258,2.991
1489.0,2018-11-15 03:54:38.976124,2018-11-15 06:19:42.387100,13569850.982,-2.2,0.549,1.991,3.6,0.974,0.974,3.257,2.991
1490.0,2018-11-15 06:19:42.287996,2018-11-15 08:44:45.770044,13578554.364,-2.2,0.549,1.992,3.6,0.974,0.974,3.257,2.991
1491.0,2018-11-15 08:44:45.864212,2018-11-15 11:09:48.615800,13587257.21,-2.2,0.549,1.991,3.6,0.974,0.974,3.257,2.991
1492.0,2018-11-15 11:09:48.651896,2018-11-15 13:34:51.622428,13595960.217,-2.2,0.549,1.991,3.6,0.974,0.974,3.257,2.991
1493.0,2018-11-15 13:34:51.701624,2018-11-15 15:59:54.210040,13604662.804,-2.2,0.549,1.992,3.6,0.974,0.974,3.257,2.991
1494.0,2018-11-15 15:59:54.224864,2018-11-15 18:24:56.544308,13613365.139,-2.2,0.549,1.991,3.6,0.974,0.974,3.257,2.991
1495.0,2018-11-15 18:24:56.490260,2018-11-15 20:49:58.352888,13622066.947,-2.2,0.549,1.991,3.6,0.974,0.974,3.257,2.99
1496.0,2018-11-15 20:49:58.358040,2018-11-15 23:14:58.697276,13630767.292,-2.2,0.549,1.991,3.6,0.974,0.974,3.256,2.99
1497.0,2018-11-15 23:14:58.786428,2018-11-16 01:39:59.868796,13639468.463,-2.2,0.549,1.993,3.6,0.974,0.974,3.256,2.99
1498.0,2018-11-16 01:39:59.870276,2018-11-16 04:05:00.226684,13648168.821,-2.2,0.549,1.991,3.6,0.974,0.974,3.256,2.99
1499.0,2018-11-16 04:05:00.167492,2018-11-16 06:30:00.180956,13656868.775,-2.2,0.549,1.991,3.6,0.974,0.974,3.256,2.99
1500.0,2018-11-16 06:30:00.204664,2018-11-16 08:55:00.446772,13665569.041,-2.2,0.549,1.99,3.6,0.974,0.974,3.256,2.99
1501.0,2018-11-16 08:55:00.499780,2018-11-16 11:20:00.027028,13674268.621,-2.2,0.549,1.991,3.6,0.974,0.974,3.256,2.99
1502.0,2018-11-16 11:20:00.010364,2018-11-16 13:44:59.486012,13682968.08,-2.2,0.549,1.992,3.6,0.974,0.974,3.256,2.99
1503.0,2018-11-16 13:44:59.654520,2018-11-16 16:09:58.409208,13691667.004,-2.2,0.549,1.99,3.6,0.974,0.974,3.256,2.99
1504.0,2018-11-16 16:09:58.507744,2018-11-16 18:34:57.327004,13700365.921,-2.2,0.549,1.991,3.6,0.974,0.974,3.256,2.989
1505.0,2018-11-16 18:34:57.363068,2018-11-16 20:59:55.990356,13709064.585,-2.2,0.549,1.991,3.6,0.973,0.974,3.255,2.989
1506.0,2018-11-16 20:59:55.956548,2018-11-16 23:24:53.992048,13717762.586,-2.2,0.549,1.991,3.6,0.973,0.973,3.255,2.989
1507.0,2018-11-16 23:24:54.156512,2018-11-17 01:49:52.156212,13726460.751,-2.2,0.549,1.991,3.6,0.973,0.973,3.255,2.989
1508.0,2018-11-17 01:49:52.096632,2018-11-17 04:14:49.660116,13735158.255,-2.2,0.549,1.99,3.6,0.973,0.973,3.255,2.989
1509.0,2018-11-17 04:14:49.770208,2018-11-17 06:39:46.851476,13743855.446,-2.2,0.549,1.991,3.6,0.973,0.973,3.255,2.989
1510.0,2018-11-17 06:39:46.790624,2018-11-17 09:04:43.683220,13752552.278,-2.2,0.549,1.991,3.6,0.973,0.973,3.255,2.989
1511.0,2018-11-17 09:04:43.682268,2018-11-17 11:29:39.211544,13761247.806,-2.2,0.549,1.991,3.6,0.973,0.973,3.254,2.989
1512.0,2018-11-17 11:29:39.389764,2018-11-17 13:54:35.389528,13769943.984,-2.2,0.549,1.991,3.6,0.973,0.973,3.255,2.989
1513.0,2018-11-17 13:54:35.492676,2018-11-17 16:19:31.270068,13778639.864,-2.2,0.549,1.99,3.6,0.973,0.973,3.254,2.988
1514.0,2018-11-17 16:19:31.333444,2018-11-17 18:44:26.546548,13787335.141,-2.2,0.549,1.991,3.6,0.973,0.973,3.254,2.988
1515.0,2018-11-17 18:44:26.652024,2018-11-17 21:09:22.861104,13796031.456,-2.2,0.549,1.991,3.6,0.973,0.973,3.254,2.988
1516.0,2018-11-17 21:09:23.014780,2018-11-17 23:34:17.982512,13804726.577,-2.2,0.549,1.991,3.6,0.973,0.973,3.254,2.988
1517.0,2018-11-17 23:34:17.938044,2018-11-18 01:59:12.455160,13813421.05,-2.2,0.549,1.992,3.6,0.973,0.973,3.254,2.988
1518.0,2018-11-18 01:59:12.337320,2018-11-18 04:24:06.519292,13822115.114,-2.2,0.549,1.991,3.6,0.973,0.973,3.254,2.988
1519.0,2018-11-18 04:24:06.607224,2018-11-18 06:49:00.470452,13830809.065,-2.2,0.549,1.99,3.6,0.973,0.973,3.254,2.988
1520.0,2018-11-18 06:49:00.612984,2018-11-18 09:13:54.398612,13839502.993,-2.2,0.549,1.991,3.6,0.973,0.973,3.254,2.988
1521.0,2018-11-18 09:13:54.485372,2018-11-18 11:38:47.845784,13848196.44,-2.2,0.549,1.992,3.6,0.973,0.973,3.253,2.987
1522.0,2018-11-18 11:38:47.835872,2018-11-18 14:03:40.477424,13856889.072,-2.2,0.549,1.991,3.6,0.973,0.973,3.253,2.987
1523.0,2018-11-18 14:03:40.533212,2018-11-18 16:28:32.999992,13865581.594,-2.2,0.549,1.992,3.6,0.973,0.973,3.253,2.987
1524.0,2018-11-18 16:28:32.965908,2018-11-18 18:53:25.347988,13874273.942,-2.2,0.549,1.99,3.6,0.973,0.973,3.253,2.987
1525.0,2018-11-18 18:53:25.527676,2018-11-18 21:18:16.781680,13882965.376,-2.2,0.549,1.992,3.6,0.973,0.973,3.252,2.987
1526.0,2018-11-18 21:18:16.912096,2018-11-18 23:43:08.922032,13891657.516,-2.2,0.549,1.991,3.6,0.973,0.973,3.253,2.987
1527.0,2018-11-18 23:43:08.951676,2018-11-19 02:08:00.375224,13900348.97,-2.2,0.549,1.992,3.6,0.973,0.973,3.253,2.987
1528.0,2018-11-19 02:08:00.467068,2018-11-19 04:32:51.576372,13909040.171,-2.2,0.549,1.993,3.6,0.973,0.973,3.253,2.987
1529.0,2018-11-19 04:32:51.720316,2018-11-19 06:57:42.768820,13917731.363,-2.2,0.549,1.992,3.6,0.973,0.973,3.252,2.986
1530.0,2018-11-19 06:57:42.711520,2018-11-19 09:22:33.294808,13926421.889,-2.2,0.549,1.992,3.6,0.972,0.972,3.252,2.986
1531.0,2018-11-19 09:22:33.178336,2018-11-19 11:47:23.439380,13935112.034,-2.2,0.549,1.991,3.6,0.972,0.972,3.252,2.984
1532.0,2018-11-19 11:47:23.251836,2018-11-19 14:12:13.297108,13943801.892,-2.2,0.549,1.991,3.6,0.972,0.972,3.252,2.983
1533.0,2018-11-19 14:12:13.456608,2018-11-19 16:37:03.596752,13952492.191,-2.2,0.549,1.993,3.6,0.972,0.972,3.252,2.983
1534.0,2018-11-19 16:37:03.661280,2018-11-19 19:01:53.721124,13961182.316,-2.2,0.549,1.992,3.6,0.972,0.972,3.252,2.982
1535.0,2018-11-19 19:01:53.734880,2018-11-19 21:26:43.334508,13969871.929,-2.2,0.549,1.992,3.6,0.972,0.972,3.252,2.981
1536.0,2018-11-19 21:26:43.153120,2018-11-19 23:51:32.805620,13978561.4,-2.2,0.549,1.991,3.6,0.972,0.972,3.252,2.978
1537.0,2018-11-19 23:51:32.702532,2018-11-20 02:16:22.518176,13987251.113,-2.2,0.549,1.992,3.6,0.972,0.972,3.253,2.971
1538.0,2018-11-20 02:16:22.513888,2018-11-20 04:41:12.043288,13995940.638,-2.2,0.549,1.992,3.6,0.972,0.972,3.255,2.979
1539.0,2018-11-20 04:41:12.063200,2018-11-20 07:05:59.496624,14004628.091,-2.2,0.549,1.992,3.6,0.972,0.971,3.252,2.981
1540.0,2018-11-20 07:05:59.515360,2018-11-20 11:01:10.942708,14018739.537,-2.199,0.549,1.988,3.6,0.972,0.979,3.251,3.144
1541.0,2018-11-20 11:01:10.988924,2018-11-20 14:57:42.630936,14032931.225,-0.55,0.549,1.999,3.6,0.978,0.98,3.273,3.145
1542.0,2018-11-20 14:57:42.678752,2018-11-20 18:54:29.262772,14047137.857,-0.55,0.549,1.999,3.6,0.979,0.98,3.277,3.147
1543.0,2018-11-20 18:54:29.572832,2018-11-20 18:55:29.573532,14047198.168,0.0,0.0,2.643,2.65,0.0,0.0,0.0,0.0
1544.0,2018-12-06 09:40:36.218000,2018-12-06 13:41:17.704432,14061649.656,-0.55,0.55,1.999,3.6,0.974,0.99,3.281,3.17
1545.0,2018-12-06 13:41:17.722256,2018-12-06 17:41:27.198988,14076059.151,-0.55,0.549,1.999,3.6,0.992,0.991,3.329,3.174
1546.0,2018-12-06 17:41:27.214736,2018-12-06 21:41:20.773068,14090452.725,-0.55,0.549,1.999,3.6,0.992,0.991,3.328,3.174
1547.0,2018-12-06 21:41:20.788212,2018-12-07 02:46:57.600784,14108789.553,-2.2,0.55,1.999,3.6,1.977,1.969,6.638,5.969
1548.0,2018-12-07 02:46:57.619348,2018-12-07 05:13:55.897208,14117607.849,-2.2,0.55,1.992,3.6,0.985,0.984,3.309,2.973
1549.0,2018-12-07 05:13:55.918128,2018-12-07 07:40:43.860384,14126415.812,-2.2,0.55,1.993,3.6,0.984,0.983,3.305,2.975
1550.0,2018-12-07 07:40:43.883000,2018-12-07 10:07:27.532896,14135219.485,-2.2,0.549,1.99,3.6,0.984,0.983,3.304,2.969
1551.0,2018-12-07 10:07:27.557264,2018-12-07 12:34:08.569764,14144020.522,-2.2,0.549,1.99,3.6,0.983,0.983,3.306,2.963
1552.0,2018-12-07 12:34:08.589104,2018-12-07 15:00:44.892248,14152816.844,-2.2,0.549,1.993,3.6,0.983,0.982,3.304,2.962
1553.0,2018-12-07 15:00:44.904852,2018-12-07 17:27:17.460444,14161609.412,-2.2,0.55,1.993,3.6,0.982,0.982,3.302,2.964
1554.0,2018-12-07 17:27:17.476856,2018-12-07 19:53:46.774684,14170398.727,-2.2,0.55,1.991,3.6,0.982,0.982,3.3,2.963
1555.0,2018-12-07 19:53:46.788244,2018-12-07 22:20:12.629980,14179184.582,-2.2,0.55,1.991,3.6,0.982,0.982,3.299,2.964
1556.0,2018-12-07 22:20:12.642108,2018-12-08 00:46:35.880476,14187967.832,-2.2,0.55,1.991,3.6,0.982,0.981,3.298,2.964
1557.0,2018-12-08 00:46:35.908500,2018-12-08 03:12:56.147292,14196748.099,-2.2,0.55,1.992,3.6,0.981,0.981,3.297,2.966
1558.0,2018-12-08 03:12:56.176220,2018-12-08 05:39:14.221020,14205526.173,-2.2,0.55,1.991,3.6,0.981,0.981,3.296,2.966
1559.0,2018-12-08 05:39:14.231700,2018-12-08 08:05:30.125788,14214302.078,-2.2,0.55,1.991,3.6,0.981,0.981,3.294,2.967
1560.0,2018-12-08 08:05:30.141176,2018-12-08 10:31:43.044220,14223074.996,-2.2,0.55,1.991,3.6,0.981,0.981,3.293,2.968
1561.0,2018-12-08 10:31:43.052180,2018-12-08 12:57:54.117880,14231846.07,-2.2,0.55,1.992,3.6,0.98,0.981,3.292,2.969
1562.0,2018-12-08 12:57:54.144760,2018-12-08 15:24:04.145692,14240616.098,-2.2,0.55,1.992,3.6,0.98,0.98,3.291,2.968
1563.0,2018-12-08 15:24:04.155096,2018-12-08 17:50:11.869432,14249383.821,-2.2,0.55,1.992,3.6,0.98,0.98,3.291,2.967
1564.0,2018-12-08 17:50:11.872372,2018-12-08 20:16:18.748504,14258150.7,-2.2,0.55,1.993,3.6,0.98,0.98,3.29,2.966
1565.0,2018-12-08 20:16:18.772848,2018-12-08 22:42:22.936696,14266914.889,-2.2,0.55,1.991,3.6,0.98,0.98,3.289,2.968
1566.0,2018-12-08 22:42:22.948980,2018-12-09 01:08:25.492668,14275677.445,-2.2,0.55,1.993,3.6,0.98,0.98,3.289,2.968
1567.0,2018-12-09 01:08:25.521880,2018-12-09 03:34:26.375576,14284438.328,-2.2,0.55,1.993,3.6,0.98,0.98,3.287,2.969
1568.0,2018-12-09 03:34:26.391444,2018-12-09 06:00:24.307736,14293196.26,-2.2,0.55,1.991,3.6,0.979,0.979,3.287,2.969
1569.0,2018-12-09 06:00:24.311188,2018-12-09 08:26:21.679548,14301953.631,-2.2,0.55,1.992,3.6,0.979,0.979,3.286,2.968
1570.0,2018-12-09 08:26:21.691860,2018-12-09 10:52:18.287164,14310710.239,-2.2,0.55,1.991,3.6,0.979,0.979,3.286,2.968
1571.0,2018-12-09 10:52:18.314868,2018-12-09 13:18:14.813692,14319466.766,-2.2,0.55,1.993,3.6,0.979,0.979,3.285,2.967
1572.0,2018-12-09 13:18:14.841972,2018-12-09 15:44:08.647448,14328220.599,-2.2,0.55,1.993,3.6,0.979,0.979,3.285,2.967
1573.0,2018-12-09 15:44:08.650232,2018-12-09 18:10:00.470868,14336972.423,-2.2,0.55,1.991,3.6,0.979,0.979,3.284,2.966
1574.0,2018-12-09 18:10:00.491512,2018-12-09 20:35:51.874104,14345723.826,-2.2,0.55,1.993,3.6,0.979,0.979,3.284,2.967
1575.0,2018-12-09 20:35:51.873140,2018-12-09 23:01:40.920020,14354472.872,-2.2,0.549,1.992,3.6,0.978,0.978,3.283,2.966
1576.0,2018-12-09 23:01:40.897172,2018-12-10 01:27:29.175188,14363221.127,-2.2,0.549,1.993,3.6,0.978,0.978,3.282,2.968
1577.0,2018-12-10 01:27:29.231476,2018-12-10 03:53:15.608692,14371967.561,-2.2,0.55,1.992,3.6,0.978,0.978,3.281,2.969
1578.0,2018-12-10 03:53:15.635668,2018-12-10 06:19:01.148088,14380713.1,-2.2,0.55,1.991,3.6,0.978,0.978,3.281,2.969
1579.0,2018-12-10 06:19:01.183892,2018-12-10 08:44:45.470332,14389457.422,-2.2,0.549,1.992,3.6,0.978,0.978,3.28,2.971
1580.0,2018-12-10 08:44:45.490732,2018-12-10 11:10:29.428600,14398201.381,-2.2,0.549,1.992,3.6,0.978,0.978,3.28,2.971
1581.0,2018-12-10 11:10:29.437524,2018-12-10 13:36:12.395860,14406944.348,-2.2,0.55,1.99,3.6,0.978,0.978,3.279,2.971
1582.0,2018-12-10 13:36:12.393776,2018-12-10 16:01:54.120468,14415686.072,-2.2,0.549,1.992,3.6,0.978,0.978,3.279,2.972
1583.0,2018-12-10 16:01:54.112144,2018-12-10 18:27:34.763700,14424426.716,-2.2,0.549,1.99,3.6,0.978,0.978,3.278,2.972
1584.0,2018-12-10 18:27:34.777236,2018-12-10 20:53:13.990644,14433165.943,-2.2,0.55,1.991,3.6,0.978,0.978,3.278,2.972
1585.0,2018-12-10 20:53:14.005236,2018-12-10 23:18:51.743892,14441903.696,-2.2,0.55,1.991,3.6,0.977,0.977,3.277,2.971
1586.0,2018-12-10 23:18:51.788944,2018-12-11 01:44:28.503964,14450640.456,-2.2,0.55,1.991,3.6,0.977,0.977,3.277,2.971
1587.0,2018-12-11 01:44:28.524276,2018-12-11 04:10:05.632052,14459377.584,-2.2,0.55,1.99,3.6,0.977,0.977,3.276,2.971
1588.0,2018-12-11 04:10:05.650324,2018-12-11 06:35:40.892664,14468112.845,-2.2,0.55,1.992,3.6,0.977,0.977,3.276,2.97
1589.0,2018-12-11 06:35:40.878428,2018-12-11 09:01:16.015700,14476847.968,-2.2,0.549,1.991,3.6,0.977,0.977,3.276,2.971
1590.0,2018-12-11 09:01:16.073464,2018-12-11 11:26:49.806452,14485581.758,-2.2,0.549,1.993,3.6,0.977,0.977,3.275,2.971
1591.0,2018-12-11 11:26:49.826808,2018-12-11 13:52:23.428532,14494315.38,-2.2,0.549,1.992,3.6,0.977,0.977,3.275,2.971
1592.0,2018-12-11 13:52:23.416212,2018-12-11 16:17:55.906264,14503047.858,-2.2,0.549,1.993,3.6,0.977,0.977,3.274,2.971
1593.0,2018-12-11 16:17:55.891804,2018-12-11 18:43:27.597432,14511779.549,-2.2,0.549,1.992,3.6,0.977,0.977,3.274,2.971
1594.0,2018-12-11 18:43:27.615632,2018-12-11 21:08:58.120920,14520510.073,-2.2,0.549,1.991,3.6,0.977,0.976,3.274,2.97
1595.0,2018-12-11 21:08:58.155512,2018-12-11 23:34:27.202580,14529239.155,-2.2,0.549,1.993,3.6,0.976,0.976,3.273,2.97
1596.0,2018-12-11 23:34:27.223032,2018-12-12 01:59:55.557044,14537967.509,-2.2,0.549,1.991,3.6,0.976,0.976,3.273,2.97
1597.0,2018-12-12 01:59:55.569656,2018-12-12 04:25:22.790196,14546694.742,-2.2,0.549,1.991,3.6,0.976,0.976,3.272,2.97
1598.0,2018-12-12 04:25:22.802168,2018-12-12 06:50:49.851472,14555421.803,-2.2,0.55,1.991,3.6,0.976,0.976,3.272,2.971
1599.0,2018-12-12 06:50:49.838072,2018-12-12 09:16:15.983508,14564147.935,-2.2,0.549,1.992,3.6,0.976,0.976,3.272,2.971
1600.0,2018-12-12 09:16:15.956272,2018-12-12 11:41:41.755000,14572873.707,-2.2,0.549,1.993,3.6,0.976,0.976,3.271,2.971
1601.0,2018-12-12 11:41:41.779960,2018-12-12 14:07:06.554320,14581598.506,-2.2,0.549,1.991,3.6,0.976,0.976,3.271,2.971
1602.0,2018-12-12 14:07:06.587540,2018-12-12 16:32:31.234200,14590323.186,-2.2,0.549,1.993,3.6,0.976,0.976,3.271,2.97
1603.0,2018-12-12 16:32:31.231480,2018-12-12 18:57:54.664332,14599046.616,-2.2,0.549,1.992,3.6,0.976,0.976,3.27,2.97
1604.0,2018-12-12 18:57:54.730540,2018-12-12 21:23:17.404468,14607769.356,-2.2,0.55,1.992,3.6,0.976,0.976,3.27,2.97
1605.0,2018-12-12 21:23:17.438968,2018-12-12 23:48:37.597464,14616489.549,-2.2,0.55,1.992,3.6,0.975,0.976,3.269,2.97
1606.0,2018-12-12 23:48:37.593692,2018-12-13 02:13:57.517852,14625209.47,-2.2,0.549,1.991,3.6,0.975,0.975,3.269,2.97
1607.0,2018-12-13 02:13:57.553908,2018-12-13 04:39:16.233456,14633928.185,-2.2,0.549,1.991,3.6,0.975,0.975,3.269,2.97
1608.0,2018-12-13 04:39:16.264440,2018-12-13 07:04:34.721080,14642646.673,-2.2,0.55,1.991,3.6,0.975,0.975,3.268,2.971
1609.0,2018-12-13 07:04:34.715128,2018-12-13 09:29:52.983632,14651364.936,-2.2,0.549,1.991,3.6,0.975,0.975,3.268,2.971
1610.0,2018-12-13 09:29:52.969108,2018-12-13 11:55:10.601424,14660082.553,-2.2,0.549,1.993,3.6,0.975,0.975,3.268,2.97
1611.0,2018-12-13 11:55:10.567828,2018-12-13 14:20:26.824660,14668798.777,-2.2,0.549,1.993,3.6,0.975,0.975,3.267,2.971
1612.0,2018-12-13 14:20:26.855928,2018-12-13 16:45:42.202228,14677514.154,-2.2,0.549,1.991,3.6,0.975,0.975,3.267,2.971
1613.0,2018-12-13 16:45:42.226424,2018-12-13 19:10:58.023384,14686229.975,-2.2,0.549,1.991,3.6,0.975,0.975,3.267,2.97
1614.0,2018-12-13 19:10:58.055672,2018-12-13 21:36:11.866324,14694943.818,-2.2,0.549,1.991,3.6,0.975,0.975,3.266,2.97
1615.0,2018-12-13 21:36:11.853304,2018-12-14 00:01:24.269872,14703656.222,-2.2,0.55,1.991,3.6,0.975,0.975,3.266,2.969
1616.0,2018-12-14 00:01:24.273880,2018-12-14 02:26:36.512912,14712368.465,-2.2,0.55,1.991,3.6,0.975,0.975,3.266,2.969
1617.0,2018-12-14 02:26:36.564784,2018-12-14 04:51:48.089492,14721080.041,-2.2,0.55,1.992,3.6,0.975,0.975,3.266,2.969
1618.0,2018-12-14 04:51:48.134292,2018-12-14 07:16:59.061976,14729791.014,-2.2,0.55,1.991,3.6,0.975,0.975,3.265,2.97
1619.0,2018-12-14 07:16:59.048540,2018-12-14 09:42:09.752088,14738501.704,-2.2,0.549,1.991,3.6,0.974,0.974,3.265,2.97
1620.0,2018-12-14 09:42:09.702644,2018-12-14 12:07:19.044208,14747210.996,-2.2,0.549,1.992,3.6,0.974,0.974,3.264,2.969
1621.0,2018-12-14 12:07:19.107164,2018-12-14 14:32:28.717944,14755920.67,-2.2,0.549,1.991,3.6,0.974,0.974,3.264,2.969
1622.0,2018-12-14 14:32:28.712692,2018-12-14 16:57:37.819156,14764629.771,-2.2,0.549,1.992,3.6,0.974,0.974,3.264,2.969
1623.0,2018-12-14 16:57:37.855068,2018-12-14 19:22:44.853588,14773336.806,-2.2,0.549,1.992,3.6,0.974,0.974,3.264,2.968
1624.0,2018-12-14 19:22:44.902292,2018-12-14 21:47:52.619380,14782044.571,-2.2,0.55,1.993,3.6,0.974,0.974,3.264,2.968
1625.0,2018-12-14 21:47:52.670712,2018-12-15 00:12:59.329296,14790751.281,-2.2,0.55,1.992,3.6,0.974,0.974,3.263,2.968
1626.0,2018-12-15 00:12:59.324820,2018-12-15 02:38:05.649460,14799457.601,-2.2,0.55,1.991,3.6,0.974,0.974,3.263,2.968
1627.0,2018-12-15 02:38:05.651448,2018-12-15 05:03:11.319700,14808163.272,-2.2,0.55,1.992,3.6,0.974,0.974,3.263,2.968
1628.0,2018-12-15 05:03:11.322416,2018-12-15 07:28:15.838192,14816867.79,-2.2,0.55,1.992,3.6,0.974,0.974,3.262,2.968
1629.0,2018-12-15 07:28:15.879472,2018-12-15 09:53:20.008368,14825571.96,-2.2,0.549,1.993,3.6,0.974,0.974,3.262,2.968
1630.0,2018-12-15 09:53:20.043512,2018-12-15 12:18:24.282316,14834276.234,-2.2,0.55,1.993,3.6,0.974,0.974,3.262,2.968
1631.0,2018-12-15 12:18:24.272688,2018-12-15 14:43:27.786668,14842979.739,-2.2,0.549,1.992,3.6,0.974,0.974,3.262,2.968
1632.0,2018-12-15 14:43:27.781068,2018-12-15 17:08:30.318480,14851682.27,-2.2,0.55,1.993,3.6,0.974,0.974,3.262,2.968
1633.0,2018-12-15 17:08:30.372244,2018-12-15 19:33:32.108360,14860384.06,-2.2,0.55,1.993,3.6,0.973,0.973,3.261,2.968
1634.0,2018-12-15 19:33:32.176788,2018-12-15 21:58:33.085708,14869085.038,-2.2,0.55,1.991,3.6,0.973,0.973,3.261,2.968
1635.0,2018-12-15 21:58:33.063828,2018-12-16 00:23:32.797072,14877784.749,-2.2,0.55,1.992,3.6,0.973,0.973,3.26,2.968
1636.0,2018-12-16 00:23:32.836856,2018-12-16 02:48:33.178096,14886485.13,-2.2,0.549,1.991,3.6,0.973,0.973,3.26,2.968
1637.0,2018-12-16 02:48:33.134072,2018-12-16 05:13:33.368112,14895185.32,-2.2,0.55,1.991,3.6,0.973,0.973,3.26,2.968
1638.0,2018-12-16 05:13:33.365752,2018-12-16 07:38:32.850832,14903884.803,-2.2,0.55,1.991,3.6,0.973,0.973,3.26,2.967
1639.0,2018-12-16 07:38:32.876236,2018-12-16 10:03:32.136944,14912584.089,-2.2,0.55,1.992,3.6,0.973,0.973,3.26,2.967
1640.0,2018-12-16 10:03:32.126676,2018-12-16 12:28:30.205608,14921282.158,-2.2,0.55,1.991,3.6,0.973,0.973,3.259,2.967
1641.0,2018-12-16 12:28:30.194168,2018-12-16 14:53:28.051728,14929980.004,-2.2,0.549,1.991,3.6,0.973,0.973,3.259,2.967
1642.0,2018-12-16 14:53:28.066552,2018-12-16 17:18:25.286124,14938677.238,-2.2,0.55,1.993,3.6,0.973,0.973,3.259,2.968
1643.0,2018-12-16 17:18:25.283576,2018-12-16 19:43:22.122804,14947374.075,-2.2,0.55,1.992,3.6,0.973,0.973,3.259,2.967
1644.0,2018-12-16 19:43:22.175120,2018-12-16 22:08:18.161552,14956070.113,-2.2,0.549,1.992,3.6,0.973,0.973,3.258,2.967
1645.0,2018-12-16 22:08:18.144660,2018-12-17 00:33:13.292396,14964765.244,-2.2,0.549,1.992,3.6,0.973,0.973,3.258,2.967
1646.0,2018-12-17 00:33:13.264532,2018-12-17 02:58:08.186096,14973460.138,-2.2,0.549,1.993,3.6,0.973,0.973,3.258,2.967
1647.0,2018-12-17 02:58:08.187096,2018-12-17 05:23:02.992560,14982154.945,-2.2,0.549,1.993,3.6,0.973,0.973,3.258,2.967
1648.0,2018-12-17 05:23:03.045724,2018-12-17 07:47:56.771248,14990848.723,-2.2,0.549,1.991,3.6,0.972,0.972,3.257,2.967
1649.0,2018-12-17 07:47:56.791440,2018-12-17 10:12:51.562376,14999543.514,-2.2,0.549,1.991,3.6,0.972,0.972,3.257,2.966
1650.0,2018-12-17 10:12:51.581332,2018-12-17 12:37:44.279888,15008236.232,-2.2,0.549,1.993,3.6,0.972,0.972,3.256,2.966
1651.0,2018-12-17 12:37:44.275772,2018-12-17 15:02:37.000200,15016928.952,-2.2,0.549,1.993,3.6,0.972,0.972,3.256,2.966
1652.0,2018-12-17 15:02:37.037048,2018-12-17 17:27:29.198124,15025621.15,-2.2,0.549,1.993,3.6,0.972,0.972,3.256,2.966
1653.0,2018-12-17 17:27:29.274836,2018-12-17 19:52:21.065004,15034313.017,-2.2,0.549,1.991,3.6,0.972,0.972,3.256,2.965
1654.0,2018-12-17 19:52:21.115508,2018-12-17 22:17:11.934608,15043003.887,-2.2,0.549,1.993,3.6,0.972,0.972,3.256,2.965
1655.0,2018-12-17 22:17:11.910204,2018-12-18 00:42:01.590028,15051693.542,-2.2,0.55,1.993,3.6,0.972,0.972,3.256,2.965
1656.0,2018-12-18 00:42:01.591288,2018-12-18 03:06:51.056940,15060383.009,-2.2,0.55,1.993,3.6,0.972,0.972,3.255,2.964
1657.0,2018-12-18 03:06:51.008628,2018-12-18 05:31:39.707120,15069071.659,-2.2,0.549,1.991,3.6,0.972,0.972,3.255,2.964
1658.0,2018-12-18 05:31:39.708372,2018-12-18 07:56:26.574956,15077758.527,-2.2,0.549,1.993,3.6,0.972,0.972,3.255,2.965
1659.0,2018-12-18 07:56:26.571408,2018-12-18 10:21:15.036428,15086446.988,-2.2,0.549,1.992,3.6,0.972,0.972,3.255,2.965
1660.0,2018-12-18 10:21:15.069844,2018-12-18 12:46:01.806764,15095133.759,-2.2,0.549,1.993,3.6,0.972,0.972,3.255,2.965
1661.0,2018-12-18 12:46:01.868944,2018-12-18 15:10:48.660836,15103820.613,-2.2,0.549,1.991,3.6,0.972,0.972,3.255,2.965
1662.0,2018-12-18 15:10:48.731280,2018-12-18 17:35:35.934960,15112507.887,-2.2,0.55,1.991,3.6,0.972,0.972,3.255,2.965
1663.0,2018-12-18 17:35:35.986832,2018-12-18 20:00:21.119468,15121193.071,-2.2,0.549,1.99,3.6,0.972,0.972,3.254,2.965
1664.0,2018-12-18 20:00:21.079696,2018-12-18 22:25:04.630380,15129876.582,-2.2,0.55,1.991,3.6,0.971,0.971,3.254,2.963
1665.0,2018-12-18 22:25:04.599796,2018-12-19 00:49:48.556592,15138560.509,-2.2,0.55,1.991,3.6,0.971,0.972,3.254,2.965
1666.0,2018-12-19 00:49:48.576148,2018-12-19 03:14:32.107764,15147244.06,-2.2,0.55,1.992,3.6,0.971,0.971,3.253,2.965
1667.0,2018-12-19 03:14:32.098648,2018-12-19 05:39:15.076112,15155927.028,-2.2,0.55,1.991,3.6,0.971,0.971,3.253,2.965
1668.0,2018-12-19 05:39:15.094160,2018-12-19 08:03:57.971052,15164609.923,-2.2,0.55,1.992,3.6,0.971,0.971,3.253,2.965
1669.0,2018-12-19 08:03:58.090072,2018-12-19 10:28:40.554920,15173292.507,-2.2,0.549,1.991,3.6,0.971,0.971,3.253,2.965
1670.0,2018-12-19 10:28:40.432624,2018-12-19 12:53:22.813772,15181974.766,-2.2,0.549,1.991,3.6,0.971,0.971,3.253,2.965
1671.0,2018-12-19 12:53:22.902548,2018-12-19 15:18:05.069224,15190657.021,-2.2,0.549,1.991,3.6,0.971,0.971,3.252,2.965
1672.0,2018-12-19 15:18:05.108628,2018-12-19 17:42:46.928260,15199338.88,-2.2,0.549,1.992,3.6,0.971,0.971,3.252,2.965
1673.0,2018-12-19 17:42:46.795920,2018-12-19 20:07:27.896464,15208019.848,-2.2,0.549,1.991,3.6,0.971,0.971,3.252,2.964
1674.0,2018-12-19 20:07:27.956724,2018-12-19 22:32:07.818220,15216699.77,-2.2,0.55,1.991,3.6,0.971,0.971,3.252,2.964
1675.0,2018-12-19 22:32:07.806708,2018-12-20 00:56:47.303660,15225379.256,-2.2,0.549,1.991,3.6,0.971,0.971,3.252,2.964
1676.0,2018-12-20 00:56:47.394448,2018-12-20 03:21:26.372684,15234058.325,-2.2,0.549,1.99,3.6,0.971,0.971,3.251,2.963
1677.0,2018-12-20 03:21:26.326928,2018-12-20 05:46:05.322064,15242737.274,-2.2,0.55,1.992,3.6,0.971,0.971,3.251,2.963
1678.0,2018-12-20 05:46:05.259508,2018-12-20 08:10:43.651756,15251415.604,-2.2,0.549,1.991,3.6,0.971,0.971,3.251,2.963
1679.0,2018-12-20 08:10:43.667600,2018-12-20 10:35:21.103220,15260093.055,-2.2,0.55,1.991,3.6,0.971,0.97,3.251,2.961
1680.0,2018-12-20 10:35:21.158388,2018-12-20 12:59:58.699176,15268770.651,-2.2,0.549,1.99,3.6,0.971,0.971,3.251,2.963
1681.0,2018-12-20 12:59:58.649076,2018-12-20 15:24:36.621352,15277448.573,-2.2,0.549,1.992,3.6,0.971,0.971,3.25,2.963
1682.0,2018-12-20 15:24:36.663852,2018-12-20 17:49:13.362380,15286125.314,-2.2,0.549,1.993,3.6,0.971,0.971,3.25,2.963
1683.0,2018-12-20 17:49:13.365908,2018-12-20 20:13:49.250476,15294801.202,-2.2,0.549,1.992,3.6,0.97,0.97,3.25,2.963
1684.0,2018-12-20 20:13:49.283732,2018-12-20 22:38:24.423240,15303476.375,-2.2,0.55,1.991,3.6,0.97,0.97,3.25,2.962
1685.0,2018-12-20 22:38:24.415124,2018-12-21 01:02:59.331560,15312151.284,-2.2,0.55,1.991,3.6,0.97,0.97,3.25,2.962
1686.0,2018-12-21 01:02:59.284372,2018-12-21 03:27:34.676196,15320826.628,-2.2,0.55,1.992,3.6,0.97,0.97,3.249,2.962
1687.0,2018-12-21 03:27:34.677908,2018-12-21 05:52:09.196400,15329501.148,-2.2,0.549,1.993,3.6,0.97,0.97,3.249,2.962
1688.0,2018-12-21 05:52:09.285212,2018-12-21 08:16:42.631756,15338174.584,-2.2,0.549,1.991,3.6,0.97,0.97,3.249,2.962
1689.0,2018-12-21 08:16:42.712668,2018-12-21 10:41:16.015984,15346847.968,-2.2,0.549,1.991,3.6,0.97,0.97,3.249,2.962
1690.0,2018-12-21 10:41:16.140024,2018-12-21 13:05:49.463912,15355521.416,-2.2,0.549,1.991,3.6,0.97,0.97,3.249,2.962
1691.0,2018-12-21 13:05:49.436408,2018-12-21 15:30:23.053512,15364195.005,-2.2,0.55,1.991,3.6,0.97,0.97,3.248,2.962
1692.0,2018-12-21 15:30:23.126008,2018-12-21 17:54:55.181320,15372867.133,-2.2,0.549,1.991,3.6,0.97,0.97,3.248,2.961
1693.0,2018-12-21 17:54:55.242544,2018-12-21 20:19:26.830340,15381538.782,-2.2,0.55,1.992,3.6,0.97,0.97,3.248,2.961
1694.0,2018-12-21 20:19:26.704020,2018-12-21 22:43:56.779000,15390208.731,-2.2,0.549,1.991,3.6,0.97,0.969,3.248,2.959
1695.0,2018-12-21 22:43:56.723704,2018-12-22 01:08:26.759480,15398878.711,-2.2,0.55,1.993,3.6,0.97,0.97,3.248,2.961
1696.0,2018-12-22 01:08:26.874260,2018-12-22 03:32:56.845936,15407548.798,-2.2,0.55,1.993,3.6,0.97,0.97,3.247,2.961
1697.0,2018-12-22 03:32:56.893944,2018-12-22 05:57:26.264832,15416218.217,-2.2,0.55,1.991,3.6,0.97,0.97,3.247,2.961
1698.0,2018-12-22 05:57:26.258168,2018-12-22 08:21:55.155740,15424887.108,-2.2,0.55,1.991,3.6,0.97,0.97,3.247,2.961
1699.0,2018-12-22 08:21:55.229276,2018-12-22 10:46:23.910676,15433555.863,-2.2,0.55,1.991,3.6,0.97,0.97,3.247,2.961
1700.0,2018-12-22 10:46:23.809168,2018-12-22 13:10:51.872580,15442223.825,-2.2,0.55,1.991,3.6,0.97,0.969,3.247,2.961
1701.0,2018-12-22 13:10:51.991544,2018-12-22 15:35:19.861384,15450891.813,-2.2,0.55,1.992,3.6,0.97,0.969,3.246,2.961
1702.0,2018-12-22 15:35:19.782904,2018-12-22 17:59:47.820588,15459559.773,-2.2,0.55,1.991,3.6,0.969,0.969,3.246,2.961
1703.0,2018-12-22 17:59:47.836308,2018-12-22 20:24:14.465772,15468226.418,-2.2,0.55,1.991,3.6,0.969,0.969,3.246,2.96
1704.0,2018-12-22 20:24:14.448120,2018-12-22 22:48:43.245008,15476895.197,-2.2,0.55,1.992,3.6,0.969,0.969,3.246,2.96
1705.0,2018-12-22 22:48:43.156984,2018-12-23 01:13:09.766720,15485561.719,-2.2,0.549,1.991,3.6,0.969,0.969,3.246,2.96
1706.0,2018-12-23 01:13:09.770996,2018-12-23 03:37:34.871640,15494226.824,-2.2,0.55,1.991,3.6,0.969,0.969,3.245,2.96
1707.0,2018-12-23 03:37:34.938316,2018-12-23 06:01:59.699116,15502891.651,-2.2,0.55,1.992,3.6,0.969,0.969,3.245,2.96
1708.0,2018-12-23 06:01:59.715320,2018-12-23 08:26:23.963932,15511555.916,-2.2,0.55,1.993,3.6,0.969,0.969,3.245,2.96
1709.0,2018-12-23 08:26:23.967836,2018-12-23 10:50:48.065248,15520220.017,-2.2,0.55,1.991,3.6,0.969,0.969,3.245,2.96
1710.0,2018-12-23 10:50:48.089080,2018-12-23 13:15:12.505208,15528884.457,-2.2,0.55,1.991,3.6,0.969,0.969,3.245,2.96
1711.0,2018-12-23 13:15:12.472668,2018-12-23 15:39:36.165636,15537548.118,-2.2,0.55,1.991,3.6,0.969,0.969,3.245,2.96
1712.0,2018-12-23 15:39:36.069724,2018-12-23 18:03:59.175304,15546211.127,-2.2,0.55,1.991,3.6,0.969,0.969,3.244,2.96
1713.0,2018-12-23 18:03:59.144492,2018-12-23 20:28:21.216168,15554873.168,-2.2,0.55,1.992,3.6,0.969,0.969,3.244,2.96
1714.0,2018-12-23 20:28:21.166584,2018-12-23 22:52:42.767944,15563534.72,-2.2,0.549,1.993,3.6,0.969,0.969,3.244,2.96
1715.0,2018-12-23 22:52:42.797560,2018-12-24 01:17:04.055076,15572196.007,-2.2,0.55,1.991,3.6,0.969,0.969,3.244,2.96
1716.0,2018-12-24 01:17:04.035320,2018-12-24 03:41:25.204036,15580857.156,-2.2,0.55,1.991,3.6,0.969,0.969,3.243,2.96
