Repository: Oliver191/MSc_Thesis_Predictive_Maintenance_Batteries

# MSc_Thesis_Predictive_Maintenance_Batteries
The GitHub repository accompanying the MSc Thesis at Esade written by Oliver Caspers regarding the topic “Predictive Maintenance for Lithium-Ion Batteries: Predicting the Remaining Useful Life (RUL) using Data-Driven Machine Learning based on Real-World Battery Datasets”.

SNL_Final.ipynb: The main Jupyter Notebook which contains the main code used to load, clean, and transform the SNL data. Four initial models are evaluated and a RF is chosen to be optimized. The RF is trained to predict the RUL on the training data and optimized using the validation data. Finally, the model is tested using independent testing data from UL.

File: SNL_Cycle_Timeseries_Data/SNL_18650_NMC_25C_20-80_0.5-0.5C_b_cycle_data.csv (part 5 of 11)
Cycle_Index,Start_Time,End_Time,Test_Time (s),Min_Current (A),Max_Current (A),Min_Voltage (V),Max_Voltage (V),Charge_Capacity (Ah),Discharge_Capacity (Ah),Charge_Energy (Wh),Discharge_Energy (Wh)
1363.0,2018-03-10 16:16:25.276507,2018-03-10 18:25:30.981540,11864263.2,-1.5,1.499,3.179,4.02,1.513,1.513,5.701,5.398
1364.0,2018-03-10 18:27:31.029336,2018-03-10 20:36:32.683300,11872124.902,-1.5,1.499,3.179,4.02,1.513,1.512,5.698,5.395
1365.0,2018-03-10 20:38:32.729995,2018-03-10 22:47:35.975673,11879988.194,-1.5,1.499,3.179,4.02,1.513,1.512,5.699,5.396
1366.0,2018-03-10 22:49:36.023950,2018-03-11 00:58:36.803707,11887849.022,-1.499,1.499,3.179,4.02,1.512,1.511,5.697,5.394
1367.0,2018-03-11 01:00:36.849543,2018-03-11 03:09:36.031181,11895708.25,-1.499,1.499,3.179,4.02,1.512,1.511,5.696,5.393
1368.0,2018-03-11 03:11:36.072075,2018-03-11 05:20:34.368043,11903566.587,-1.5,1.499,3.179,4.02,1.512,1.511,5.695,5.393
1369.0,2018-03-11 05:22:34.433633,2018-03-11 07:31:30.529381,11911422.748,-1.5,1.499,3.179,4.02,1.511,1.51,5.694,5.391
1370.0,2018-03-11 07:33:30.585016,2018-03-11 09:42:28.285397,11919280.504,-1.5,1.499,3.179,4.02,1.512,1.511,5.695,5.392
1371.0,2018-03-11 09:44:28.333619,2018-03-11 11:53:22.582589,11927134.801,-1.5,1.499,3.179,4.02,1.511,1.51,5.692,5.389
1372.0,2018-03-11 11:55:22.649166,2018-03-11 14:04:18.746385,11934990.965,-1.5,1.499,3.179,4.02,1.511,1.51,5.694,5.391
1373.0,2018-03-11 14:06:18.802864,2018-03-11 16:15:12.754442,11942844.973,-1.5,1.499,3.179,4.02,1.511,1.51,5.692,5.39
1374.0,2018-03-11 16:17:12.797546,2018-03-11 18:26:05.254407,11950697.473,-1.5,1.499,3.179,4.02,1.511,1.51,5.691,5.388
1375.0,2018-03-11 18:28:05.312615,2018-03-11 20:36:54.737236,11958546.956,-1.5,1.499,3.179,4.02,1.51,1.509,5.688,5.386
1376.0,2018-03-11 20:38:54.805830,2018-03-11 22:47:44.938392,11966397.157,-1.5,1.499,3.179,4.02,1.51,1.509,5.689,5.387
1377.0,2018-03-11 22:49:44.987450,2018-03-12 00:58:35.986785,11974248.205,-1.5,1.499,3.179,4.02,1.51,1.509,5.689,5.388
1378.0,2018-03-12 01:00:36.048618,2018-03-12 03:09:24.480978,11982096.7,-1.5,1.499,3.179,4.02,1.51,1.509,5.688,5.385
1379.0,2018-03-12 03:11:24.551824,2018-03-12 05:20:14.469516,11989946.688,-1.5,1.499,3.179,4.02,1.51,1.509,5.689,5.387
1380.0,2018-03-12 05:22:14.520323,2018-03-12 07:31:00.956542,11997793.175,-1.5,1.499,3.179,4.02,1.509,1.508,5.686,5.384
1381.0,2018-03-12 07:33:01.016848,2018-03-12 09:41:48.768871,12005640.988,-1.5,1.499,3.179,4.02,1.51,1.509,5.687,5.385
1382.0,2018-03-12 09:43:48.816902,2018-03-12 11:52:34.221426,12013486.44,-1.5,1.499,3.179,4.02,1.509,1.508,5.685,5.383
1383.0,2018-03-12 11:54:34.273630,2018-03-12 14:03:20.311381,12021332.53,-1.5,1.499,3.179,4.02,1.509,1.508,5.686,5.384
1384.0,2018-03-12 14:05:20.368573,2018-03-12 16:14:04.915721,12029177.134,-1.5,1.499,3.179,4.02,1.509,1.508,5.684,5.383
1385.0,2018-03-12 16:16:04.975355,2018-03-12 18:24:49.371577,12037021.59,-1.5,1.499,3.179,4.02,1.509,1.508,5.685,5.383
1386.0,2018-03-12 18:26:49.402220,2018-03-12 20:35:31.990519,12044864.209,-1.5,1.499,3.179,4.02,1.509,1.508,5.683,5.381
1387.0,2018-03-12 20:37:32.051908,2018-03-12 22:46:13.732780,12052705.951,-1.5,1.499,3.179,4.02,1.508,1.508,5.682,5.381
1388.0,2018-03-12 22:48:13.792173,2018-03-13 00:56:54.750538,12060546.969,-1.5,1.499,3.179,4.02,1.508,1.507,5.682,5.38
1389.0,2018-03-13 00:58:54.775522,2018-03-13 03:07:35.539957,12068387.759,-1.5,1.499,3.179,4.02,1.508,1.507,5.682,5.38
1390.0,2018-03-13 03:09:35.624068,2018-03-13 05:18:19.443937,12076231.663,-1.499,1.499,3.179,4.02,1.509,1.508,5.684,5.383
1391.0,2018-03-13 05:20:19.498207,2018-03-13 07:28:58.039054,12084070.258,-1.5,1.499,3.179,4.02,1.508,1.507,5.68,5.379
1392.0,2018-03-13 07:30:58.117333,2018-03-13 09:39:37.394461,12091909.613,-1.5,1.499,3.179,4.02,1.508,1.507,5.681,5.379
1393.0,2018-03-13 09:41:37.466923,2018-03-13 11:50:16.903643,12099749.122,-1.5,1.499,3.179,4.02,1.508,1.507,5.681,5.379
1394.0,2018-03-13 11:52:16.954750,2018-03-13 14:00:54.645354,12107586.864,-1.5,1.499,3.179,4.02,1.508,1.507,5.679,5.378
1395.0,2018-03-13 14:02:54.687422,2018-03-13 16:11:33.173026,12115425.392,-1.5,1.499,3.179,4.02,1.508,1.507,5.68,5.378
1396.0,2018-03-13 16:13:33.207850,2018-03-13 18:22:09.366594,12123261.585,-1.5,1.499,3.179,4.02,1.507,1.506,5.678,5.377
1397.0,2018-03-13 18:24:09.452882,2018-03-13 20:32:47.339399,12131099.558,-1.5,1.499,3.179,4.02,1.508,1.507,5.68,5.378
1398.0,2018-03-13 20:34:47.385992,2018-03-13 22:43:23.193199,12138935.412,-1.5,1.499,3.179,4.02,1.507,1.506,5.678,5.377
1399.0,2018-03-13 22:45:23.259383,2018-03-14 00:53:59.793497,12146772.012,-1.5,1.499,3.179,4.02,1.507,1.506,5.679,5.377
1400.0,2018-03-14 00:55:59.849001,2018-03-14 03:04:33.158845,12154605.378,-1.5,1.499,3.179,4.02,1.507,1.506,5.676,5.375
1401.0,2018-03-14 03:06:33.214373,2018-03-14 05:15:05.477573,12162437.696,-1.5,1.499,3.179,4.02,1.506,1.506,5.675,5.374
1402.0,2018-03-14 05:17:05.515923,2018-03-14 07:25:39.275399,12170271.494,-1.5,1.499,3.179,4.02,1.507,1.506,5.676,5.375
1403.0,2018-03-14 07:27:39.330167,2018-03-14 09:36:11.966301,12178104.185,-1.5,1.499,3.179,4.02,1.506,1.506,5.675,5.374
1404.0,2018-03-14 09:38:12.004291,2018-03-14 11:46:46.044604,12185938.263,-1.5,1.499,3.179,4.02,1.507,1.506,5.677,5.375
1405.0,2018-03-14 11:48:46.099265,2018-03-14 13:57:18.048190,12193770.267,-1.5,1.499,3.179,4.02,1.506,1.505,5.675,5.373
1406.0,2018-03-14 13:59:18.116517,2018-03-14 16:07:49.311032,12201601.53,-1.5,1.499,3.179,4.02,1.506,1.505,5.674,5.373
1407.0,2018-03-14 16:09:49.360068,2018-03-14 18:18:19.110287,12209431.329,-1.5,1.499,3.179,4.02,1.506,1.505,5.673,5.372
1408.0,2018-03-14 18:20:19.169524,2018-03-14 20:28:49.157869,12217261.377,-1.5,1.499,3.179,4.02,1.506,1.505,5.673,5.372
1409.0,2018-03-14 20:30:49.227212,2018-03-14 22:39:18.048739,12225090.267,-1.5,1.499,3.179,4.02,1.506,1.505,5.672,5.371
1410.0,2018-03-14 22:41:18.126368,2018-03-15 00:49:46.496369,12232918.715,-1.5,1.499,3.179,4.02,1.506,1.505,5.672,5.371
1411.0,2018-03-15 00:51:46.550464,2018-03-15 03:00:14.278535,12240746.497,-1.5,1.499,3.179,4.02,1.505,1.505,5.672,5.37
1412.0,2018-03-15 03:02:14.307820,2018-03-15 05:10:41.893154,12248574.112,-1.5,1.499,3.179,4.02,1.505,1.505,5.672,5.37
1413.0,2018-03-15 05:12:41.928904,2018-03-15 07:21:09.527048,12256401.746,-1.5,1.499,3.179,4.02,1.505,1.505,5.672,5.37
1414.0,2018-03-15 07:23:09.569359,2018-03-15 09:31:34.961705,12264227.18,-1.5,1.499,3.179,4.02,1.505,1.504,5.67,5.368
1415.0,2018-03-15 09:33:35.037812,2018-03-15 11:41:58.747533,12272050.966,-1.5,1.499,3.179,4.02,1.505,1.504,5.668,5.367
1416.0,2018-03-15 11:43:58.823715,2018-03-15 13:52:24.128061,12279876.347,-1.5,1.499,3.179,4.02,1.505,1.504,5.67,5.368
1417.0,2018-03-15 13:54:24.175618,2018-03-15 16:02:49.859725,12287702.078,-1.5,1.499,3.179,4.02,1.505,1.504,5.67,5.369
1418.0,2018-03-15 16:04:49.941558,2018-03-15 18:13:15.070054,12295527.289,-1.5,1.499,3.179,4.02,1.505,1.504,5.67,5.368
1419.0,2018-03-15 18:15:15.123100,2018-03-15 20:23:39.286866,12303351.506,-1.5,1.499,3.179,4.02,1.505,1.504,5.669,5.368
1420.0,2018-03-15 20:25:39.371715,2018-03-15 22:34:03.881066,12311176.1,-1.5,1.499,3.179,4.02,1.505,1.504,5.669,5.368
1421.0,2018-03-15 22:36:03.936071,2018-03-16 00:44:26.651001,12318998.87,-1.5,1.499,3.179,4.02,1.504,1.504,5.668,5.366
1422.0,2018-03-16 00:46:26.720148,2018-03-16 02:54:50.728297,12326822.947,-1.5,1.499,3.179,4.02,1.505,1.504,5.669,5.368
1423.0,2018-03-16 02:56:50.798049,2018-03-16 05:05:13.401438,12334645.62,-1.5,1.499,3.179,4.02,1.504,1.504,5.668,5.366
1424.0,2018-03-16 05:07:13.438073,2018-03-16 07:15:34.444224,12342466.663,-1.5,1.499,3.179,4.02,1.504,1.503,5.667,5.365
1425.0,2018-03-16 07:17:34.507768,2018-03-16 09:25:54.879956,12350287.099,-1.5,1.499,3.179,4.02,1.504,1.503,5.666,5.364
1426.0,2018-03-16 09:27:54.937885,2018-03-16 11:34:44.030303,12358016.249,-1.5,1.499,3.179,4.02,1.503,1.466,5.664,5.228
1427.0,2018-03-16 11:36:44.085741,2018-03-16 13:44:53.475942,12365825.695,-1.5,1.499,3.179,4.02,1.502,1.501,5.658,5.356
1428.0,2018-03-16 13:46:53.531509,2018-03-16 15:55:06.496514,12373638.715,-1.5,1.499,3.179,4.02,1.502,1.502,5.661,5.358
1429.0,2018-03-16 15:57:06.552395,2018-03-16 18:05:22.200101,12381454.419,-1.5,1.499,3.179,4.02,1.503,1.502,5.663,5.361
1430.0,2018-03-16 18:07:22.254618,2018-03-16 20:15:37.309592,12389269.528,-1.5,1.499,3.179,4.02,1.503,1.502,5.662,5.36
1431.0,2018-03-16 20:17:37.365494,2018-03-16 22:25:52.547047,12397084.766,-1.499,1.499,3.179,4.02,1.503,1.502,5.662,5.36
1432.0,2018-03-16 22:27:52.600951,2018-03-17 00:36:07.559681,12404899.778,-1.5,1.499,3.179,4.02,1.503,1.502,5.662,5.36
1433.0,2018-03-17 00:38:07.615179,2018-03-17 02:46:23.513429,12412715.732,-1.499,1.499,3.179,4.02,1.503,1.502,5.663,5.361
1434.0,2018-03-17 02:48:23.567925,2018-03-17 04:56:36.718889,12420528.938,-1.5,1.499,3.179,4.02,1.502,1.502,5.661,5.359
1435.0,2018-03-17 04:58:36.775604,2018-03-17 07:06:51.048239,12428343.267,-1.5,1.499,3.179,4.02,1.503,1.502,5.661,5.36
1436.0,2018-03-17 07:08:51.101535,2018-03-17 09:17:03.101616,12436155.32,-1.5,1.499,3.179,4.02,1.502,1.501,5.659,5.358
1437.0,2018-03-17 09:19:03.159401,2018-03-17 11:27:13.316827,12443965.536,-1.5,1.499,3.179,4.02,1.502,1.501,5.658,5.356
1438.0,2018-03-17 11:29:13.375983,2018-03-17 13:37:24.654082,12451776.873,-1.5,1.499,3.179,4.02,1.502,1.501,5.659,5.357
1439.0,2018-03-17 13:39:24.708649,2018-03-17 15:47:37.016098,12459589.235,-1.5,1.499,3.179,4.02,1.502,1.501,5.66,5.358
1440.0,2018-03-17 15:49:37.067833,2018-03-17 17:57:49.502153,12467401.721,-1.5,1.499,3.179,4.02,1.502,1.501,5.66,5.358
1441.0,2018-03-17 17:59:49.559480,2018-03-17 20:08:01.496616,12475213.715,-1.5,1.499,3.179,4.02,1.502,1.501,5.66,5.358
1442.0,2018-03-17 20:10:01.549827,2018-03-17 22:18:14.792635,12483027.011,-1.5,1.499,3.179,4.02,1.502,1.502,5.661,5.359
1443.0,2018-03-17 22:20:14.844822,2018-03-18 00:28:28.272291,12490840.491,-1.5,1.499,3.179,4.02,1.502,1.502,5.661,5.359
1444.0,2018-03-18 00:30:28.323311,2018-03-18 02:38:40.827160,12498653.046,-1.5,1.499,3.179,4.02,1.502,1.501,5.66,5.359
1445.0,2018-03-18 02:40:40.875576,2018-03-18 04:48:54.561355,12506466.78,-1.5,1.499,3.179,4.02,1.502,1.502,5.661,5.36
1446.0,2018-03-18 04:50:54.609215,2018-03-18 06:59:05.357207,12514277.576,-1.5,1.499,3.179,4.02,1.502,1.501,5.659,5.357
1447.0,2018-03-18 07:01:05.415117,2018-03-18 09:09:17.932542,12522090.151,-1.5,1.499,3.179,4.02,1.502,1.501,5.66,5.359
1448.0,2018-03-18 09:11:17.988320,2018-03-18 11:19:30.641705,12529902.86,-1.5,1.499,3.179,4.02,1.502,1.501,5.66,5.359
1449.0,2018-03-18 11:21:30.695082,2018-03-18 13:29:43.829128,12537716.048,-1.5,1.499,3.179,4.02,1.502,1.501,5.66,5.357
1450.0,2018-03-18 13:31:43.884313,2018-03-18 15:39:55.662755,12545527.881,-1.5,1.499,3.179,4.02,1.502,1.501,5.659,5.358
1451.0,2018-03-18 15:39:55.662883,2018-03-18 19:34:43.508165,12559615.727,-1.5,1.499,1.999,4.2,2.384,2.578,9.316,9.387
1452.0,2018-03-18 19:34:43.538896,2018-03-18 23:37:45.582173,12574197.801,-1.5,1.499,1.999,4.2,2.583,2.581,9.995,9.403
1453.0,2018-03-18 23:37:45.644671,2018-03-19 03:40:44.067282,12588776.286,-1.5,1.499,1.999,4.2,2.583,2.581,9.994,9.403
1454.0,2018-03-19 03:40:44.067404,2018-03-19 03:41:44.158459,12588836.377,0.0,0.0,2.718,2.729,0.0,0.0,0.0,0.0
1455.0,2018-03-21 07:18:43.010559,2018-03-21 11:22:29.766923,12603473.144,-1.5,1.5,1.998,4.2,2.575,2.589,9.996,9.432
1456.0,2018-03-21 11:22:29.860557,2018-03-21 15:26:10.766108,12618094.143,-1.5,1.499,1.999,4.2,2.594,2.587,10.033,9.426
1457.0,2018-03-21 15:26:10.797908,2018-03-21 19:29:43.070882,12632706.448,-1.5,1.499,1.999,4.2,2.59,2.586,10.021,9.421
1458.0,2018-03-21 19:29:43.071010,2018-03-22 00:56:21.133944,12652304.511,-1.5,1.499,2.717,4.2,3.794,3.62,14.407,13.078
1459.0,2018-03-22 00:58:21.189757,2018-03-22 03:09:40.319449,12660303.697,-1.5,1.499,3.179,4.02,1.542,1.539,5.805,5.485
1460.0,2018-03-22 03:11:40.374366,2018-03-22 05:22:49.369418,12668292.747,-1.5,1.499,3.179,4.02,1.54,1.537,5.798,5.477
1461.0,2018-03-22 05:24:49.426850,2018-03-22 07:35:46.997869,12676270.375,-1.5,1.499,3.179,4.02,1.538,1.535,5.789,5.469
1462.0,2018-03-22 07:37:47.054742,2018-03-22 09:48:33.524239,12684236.901,-1.5,1.499,3.179,4.02,1.536,1.532,5.782,5.461
1463.0,2018-03-22 09:50:33.578361,2018-03-22 12:01:05.066362,12692188.444,-1.5,1.499,3.179,4.02,1.533,1.529,5.77,5.45
1464.0,2018-03-22 12:03:05.124510,2018-03-22 14:13:26.925232,12700130.302,-1.5,1.499,3.179,4.02,1.53,1.527,5.763,5.444
1465.0,2018-03-22 14:15:26.981239,2018-03-22 16:25:35.541905,12708058.919,-1.5,1.499,3.179,4.02,1.528,1.525,5.752,5.435
1466.0,2018-03-22 16:27:35.595840,2018-03-22 18:37:33.468573,12715976.846,-1.5,1.499,3.179,4.02,1.525,1.522,5.744,5.428
1467.0,2018-03-22 18:39:33.523368,2018-03-22 20:49:21.204868,12723884.582,-1.5,1.499,3.179,4.02,1.523,1.52,5.735,5.422
1468.0,2018-03-22 20:51:21.255161,2018-03-22 23:01:00.607046,12731783.984,-1.5,1.499,3.179,4.02,1.521,1.519,5.729,5.416
1469.0,2018-03-22 23:03:00.655047,2018-03-23 01:12:32.969580,12739676.347,-1.5,1.499,3.179,4.02,1.519,1.518,5.723,5.412
1470.0,2018-03-23 01:14:33.019440,2018-03-23 03:23:56.306669,12747559.684,-1.5,1.499,3.179,4.02,1.518,1.516,5.716,5.406
1471.0,2018-03-23 03:25:56.359526,2018-03-23 05:35:16.620034,12755439.997,-1.5,1.499,3.179,4.02,1.517,1.515,5.713,5.404
1472.0,2018-03-23 05:37:16.670698,2018-03-23 07:46:30.036798,12763313.414,-1.5,1.499,3.179,4.02,1.515,1.514,5.708,5.399
1473.0,2018-03-23 07:48:30.090094,2018-03-23 09:57:41.178417,12771184.556,-1.5,1.499,3.179,4.02,1.515,1.513,5.706,5.398
1474.0,2018-03-23 09:59:41.230472,2018-03-23 12:08:47.894318,12779051.271,-1.5,1.499,3.179,4.02,1.514,1.512,5.702,5.395
1475.0,2018-03-23 12:10:47.953319,2018-03-23 14:19:52.115230,12786915.492,-1.5,1.499,3.179,4.02,1.513,1.512,5.7,5.394
1476.0,2018-03-23 14:21:52.177402,2018-03-23 16:30:52.626715,12794776.004,-1.5,1.499,3.179,4.02,1.513,1.511,5.697,5.391
1477.0,2018-03-23 16:32:52.685668,2018-03-23 18:41:51.769735,12802635.147,-1.5,1.499,3.179,4.02,1.512,1.511,5.696,5.391
1478.0,2018-03-23 18:43:51.823403,2018-03-23 20:52:47.397260,12810490.774,-1.5,1.499,3.179,4.02,1.512,1.51,5.694,5.388
1479.0,2018-03-23 20:54:47.456126,2018-03-23 23:03:40.132882,12818343.51,-1.5,1.499,3.179,4.02,1.511,1.51,5.691,5.386
1480.0,2018-03-23 23:05:40.191720,2018-03-24 01:14:29.430767,12826192.808,-1.5,1.499,3.179,4.02,1.51,1.509,5.688,5.384
1481.0,2018-03-24 01:16:29.484109,2018-03-24 03:25:16.899921,12834040.277,-1.5,1.499,3.179,4.02,1.51,1.509,5.687,5.383
1482.0,2018-03-24 03:27:16.960280,2018-03-24 05:36:03.921611,12841887.299,-1.499,1.499,3.179,4.02,1.51,1.508,5.687,5.382
1483.0,2018-03-24 05:38:03.972806,2018-03-24 07:46:48.291080,12849731.668,-1.5,1.499,3.179,4.02,1.509,1.508,5.685,5.38
1484.0,2018-03-24 07:48:48.344355,2018-03-24 09:57:32.666130,12857576.043,-1.5,1.499,3.179,4.02,1.509,1.508,5.685,5.381
1485.0,2018-03-24 09:59:32.706180,2018-03-24 12:08:11.814430,12865415.192,-1.5,1.499,3.179,4.02,1.508,1.507,5.681,5.377
1486.0,2018-03-24 12:10:11.879673,2018-03-24 14:18:50.568987,12873253.946,-1.5,1.499,3.179,4.02,1.508,1.507,5.68,5.377
1487.0,2018-03-24 14:20:50.627102,2018-03-24 16:29:26.614539,12881089.992,-1.5,1.499,3.179,4.02,1.507,1.506,5.678,5.375
1488.0,2018-03-24 16:31:26.661479,2018-03-24 18:40:01.095215,12888924.472,-1.5,1.499,3.179,4.02,1.507,1.506,5.677,5.374
1489.0,2018-03-24 18:42:01.159552,2018-03-24 20:50:35.534283,12896758.911,-1.5,1.499,3.179,4.02,1.507,1.506,5.677,5.374
1490.0,2018-03-24 20:52:35.584808,2018-03-24 23:01:07.306624,12904590.684,-1.5,1.499,3.179,4.02,1.506,1.505,5.675,5.372
1491.0,2018-03-24 23:03:07.370358,2018-03-25 01:11:40.118116,12912423.495,-1.499,1.499,3.179,4.02,1.507,1.506,5.676,5.373
1492.0,2018-03-25 01:13:40.165297,2018-03-25 03:22:09.755310,12920253.132,-1.5,1.499,3.179,4.02,1.506,1.505,5.673,5.37
1493.0,2018-03-25 03:24:09.811873,2018-03-25 05:32:40.015113,12928083.392,-1.499,1.499,3.179,4.02,1.506,1.505,5.674,5.371
1494.0,2018-03-25 05:34:40.082446,2018-03-25 07:43:07.650309,12935911.027,-1.5,1.499,3.179,4.02,1.506,1.504,5.672,5.369
1495.0,2018-03-25 07:45:07.692607,2018-03-25 09:53:33.179501,12943736.557,-1.5,1.499,3.179,4.02,1.505,1.504,5.67,5.368
1496.0,2018-03-25 09:55:33.224526,2018-03-25 12:03:57.966738,12951561.344,-1.5,1.499,3.179,4.02,1.505,1.504,5.669,5.367
1497.0,2018-03-25 12:05:58.013572,2018-03-25 14:14:21.290726,12959384.668,-1.5,1.499,3.179,4.02,1.505,1.504,5.669,5.366
1498.0,2018-03-25 14:16:21.336659,2018-03-25 16:24:45.799297,12967209.176,-1.5,1.499,3.179,4.02,1.505,1.504,5.669,5.367
1499.0,2018-03-25 16:26:45.846414,2018-03-25 18:35:06.623682,12975030.001,-1.5,1.499,3.179,4.02,1.504,1.503,5.666,5.364
1500.0,2018-03-25 18:37:06.665916,2018-03-25 20:45:28.371161,12982851.748,-1.5,1.499,3.179,4.02,1.504,1.503,5.667,5.365
1501.0,2018-03-25 20:47:28.441409,2018-03-25 22:55:49.545622,12990672.923,-1.499,1.499,3.179,4.02,1.504,1.503,5.667,5.365
1502.0,2018-03-25 22:57:49.611537,2018-03-26 01:06:08.114481,12998491.492,-1.5,1.499,3.179,4.02,1.504,1.503,5.665,5.363
1503.0,2018-03-26 01:08:08.171945,2018-03-26 03:16:26.438215,13006309.815,-1.5,1.499,3.179,4.02,1.504,1.503,5.664,5.363
1504.0,2018-03-26 03:18:26.486683,2018-03-26 05:26:41.923345,13014125.3,-1.5,1.499,3.179,4.02,1.503,1.502,5.662,5.36
1505.0,2018-03-26 05:28:41.989425,2018-03-26 07:36:59.960935,13021943.338,-1.5,1.499,3.179,4.02,1.503,1.503,5.664,5.363
1506.0,2018-03-26 07:39:00.017783,2018-03-26 09:47:14.354465,13029757.732,-1.5,1.499,3.179,4.02,1.503,1.502,5.662,5.36
1507.0,2018-03-26 09:49:14.412922,2018-03-26 11:57:27.867332,13037571.244,-1.5,1.499,3.179,4.02,1.503,1.502,5.661,5.359
1508.0,2018-03-26 11:59:27.916837,2018-03-26 14:07:40.384209,13045383.761,-1.5,1.499,3.179,4.02,1.502,1.501,5.66,5.359
1509.0,2018-03-26 14:09:40.445039,2018-03-26 16:17:52.436970,13053195.814,-1.5,1.499,3.179,4.02,1.502,1.501,5.66,5.358
1510.0,2018-03-26 16:19:52.506222,2018-03-26 18:28:03.515722,13061006.893,-1.5,1.499,3.179,4.02,1.502,1.501,5.659,5.357
1511.0,2018-03-26 18:30:03.564416,2018-03-26 20:38:11.907939,13068815.285,-1.5,1.499,3.179,4.02,1.502,1.5,5.657,5.355
1512.0,2018-03-26 20:40:11.963069,2018-03-26 22:48:22.662327,13076626.039,-1.499,1.499,3.179,4.02,1.502,1.501,5.659,5.357
1513.0,2018-03-26 22:50:22.727735,2018-03-27 00:58:29.791333,13084433.168,-1.5,1.499,3.179,4.02,1.501,1.5,5.656,5.354
1514.0,2018-03-27 01:00:29.861076,2018-03-27 03:08:36.652210,13092240.029,-1.5,1.499,3.179,4.02,1.501,1.5,5.656,5.354
1515.0,2018-03-27 03:10:36.694454,2018-03-27 05:18:43.712545,13100047.09,-1.5,1.499,3.179,4.02,1.501,1.5,5.656,5.354
1516.0,2018-03-27 05:20:43.759209,2018-03-27 07:28:50.097699,13107853.475,-1.5,1.499,3.179,4.02,1.501,1.5,5.655,5.354
1517.0,2018-03-27 07:30:50.147832,2018-03-27 09:38:57.586880,13115660.964,-1.5,1.499,3.179,4.02,1.501,1.5,5.656,5.355
1518.0,2018-03-27 09:40:57.641925,2018-03-27 11:49:00.310410,13123463.688,-1.5,1.499,3.179,4.02,1.5,1.499,5.653,5.351
1519.0,2018-03-27 11:51:00.393675,2018-03-27 13:59:01.117827,13131264.495,-1.499,1.499,3.179,4.02,1.5,1.499,5.65,5.35
1520.0,2018-03-27 14:01:01.195082,2018-03-27 16:09:04.564571,13139067.942,-1.5,1.499,3.179,4.02,1.5,1.499,5.653,5.352
1521.0,2018-03-27 16:11:04.640166,2018-03-27 18:19:08.474972,13146871.852,-1.5,1.499,3.179,4.02,1.501,1.5,5.654,5.352
1522.0,2018-03-27 18:21:08.549687,2018-03-27 20:29:10.351356,13154673.728,-1.5,1.499,3.179,4.02,1.5,1.499,5.652,5.351
1523.0,2018-03-27 20:31:10.406366,2018-03-27 22:39:11.214902,13162474.592,-1.5,1.499,3.179,4.02,1.5,1.499,5.651,5.35
1524.0,2018-03-27 22:41:11.248380,2018-03-28 00:49:13.623031,13170277.0,-1.5,1.499,3.179,4.02,1.5,1.499,5.652,5.351
1525.0,2018-03-28 00:51:13.684517,2018-03-28 02:59:14.709142,13178078.086,-1.499,1.499,3.179,4.02,1.5,1.499,5.651,5.35
1526.0,2018-03-28 03:01:14.765058,2018-03-28 05:09:17.091761,13185880.469,-1.499,1.499,3.179,4.02,1.5,1.499,5.653,5.351
1527.0,2018-03-28 05:11:17.144462,2018-03-28 07:19:16.495138,13193679.872,-1.5,1.499,3.179,4.02,1.5,1.499,5.65,5.349
1528.0,2018-03-28 07:21:16.539753,2018-03-28 09:29:16.593825,13201479.971,-1.499,1.499,3.179,4.02,1.5,1.499,5.651,5.349
1529.0,2018-03-28 09:31:16.662794,2018-03-28 11:39:16.545865,13209279.923,-1.5,1.499,3.179,4.02,1.5,1.499,5.65,5.35
1530.0,2018-03-28 11:41:16.607522,2018-03-28 13:49:13.601267,13217076.978,-1.499,1.499,3.179,4.02,1.499,1.498,5.648,5.347
1531.0,2018-03-28 13:51:13.682173,2018-03-28 15:59:13.401269,13224876.778,-1.5,1.499,3.179,4.02,1.5,1.499,5.65,5.349
1532.0,2018-03-28 16:01:13.443072,2018-03-28 18:09:10.022387,13232673.4,-1.5,1.499,3.179,4.02,1.499,1.498,5.648,5.347
1533.0,2018-03-28 18:11:10.051686,2018-03-28 20:19:07.168418,13240470.546,-1.5,1.499,3.179,4.02,1.499,1.498,5.648,5.347
1534.0,2018-03-28 20:21:07.217087,2018-03-28 22:29:02.090878,13248265.468,-1.499,1.499,3.179,4.02,1.499,1.498,5.646,5.346
1535.0,2018-03-28 22:31:02.124081,2018-03-29 00:38:58.717356,13256062.094,-1.499,1.499,3.179,4.02,1.499,1.498,5.648,5.347
1536.0,2018-03-29 00:40:58.800259,2018-03-29 02:48:53.868063,13263857.245,-1.499,1.499,3.179,4.02,1.499,1.498,5.647,5.346
1537.0,2018-03-29 02:50:53.904709,2018-03-29 04:58:49.223691,13271652.601,-1.5,1.499,3.179,4.02,1.499,1.498,5.647,5.346
1538.0,2018-03-29 05:00:49.308106,2018-03-29 07:08:43.191426,13279446.569,-1.499,1.499,3.179,4.02,1.498,1.498,5.646,5.345
1539.0,2018-03-29 07:10:43.258771,2018-03-29 09:18:35.358178,13287238.735,-1.5,1.499,3.179,4.02,1.498,1.497,5.644,5.343
1540.0,2018-03-29 09:20:35.437046,2018-03-29 11:28:29.027418,13295032.405,-1.499,1.499,3.179,4.02,1.498,1.498,5.645,5.345
1541.0,2018-03-29 11:30:29.088690,2018-03-29 13:38:22.050671,13302825.428,-1.5,1.499,3.179,4.02,1.498,1.497,5.645,5.344
1542.0,2018-03-29 13:40:22.093375,2018-03-29 15:48:13.268371,13310616.646,-1.5,1.499,3.179,4.02,1.498,1.497,5.644,5.343
1543.0,2018-03-29 15:50:13.352261,2018-03-29 17:58:06.421979,13318409.799,-1.5,1.499,3.179,4.02,1.498,1.497,5.645,5.344
1544.0,2018-03-29 18:00:06.456027,2018-03-29 20:07:58.207493,13326201.585,-1.499,1.499,3.179,4.02,1.498,1.497,5.644,5.343
1545.0,2018-03-29 20:09:58.252510,2018-03-29 22:17:49.588103,13333992.965,-1.5,1.499,3.179,4.02,1.498,1.497,5.644,5.343
1546.0,2018-03-29 22:19:49.674200,2018-03-30 00:27:38.467118,13341781.844,-1.5,1.499,3.179,4.02,1.497,1.496,5.642,5.341
1547.0,2018-03-30 00:29:38.527956,2018-03-30 02:37:25.801457,13349569.179,-1.5,1.499,3.179,4.02,1.497,1.496,5.64,5.34
1548.0,2018-03-30 02:39:25.865899,2018-03-30 04:47:14.333374,13357357.711,-1.5,1.499,3.179,4.02,1.497,1.496,5.641,5.341
1549.0,2018-03-30 04:49:14.371867,2018-03-30 06:57:02.131764,13365145.509,-1.5,1.499,3.179,4.02,1.497,1.496,5.641,5.34
1550.0,2018-03-30 06:59:02.174694,2018-03-30 09:07:28.878943,13372972.256,-1.5,1.499,3.179,4.02,1.504,1.505,5.667,5.375
1551.0,2018-03-30 09:09:28.934517,2018-03-30 11:17:50.541479,13380793.919,-1.5,1.499,3.179,4.02,1.504,1.503,5.666,5.37
1552.0,2018-03-30 11:19:50.597356,2018-03-30 13:28:12.048496,13388615.426,-1.5,1.499,3.179,4.02,1.504,1.503,5.666,5.37
1553.0,2018-03-30 13:30:12.104675,2018-03-30 15:38:30.403761,13396433.781,-1.5,1.499,3.179,4.02,1.503,1.503,5.663,5.367
1554.0,2018-03-30 15:40:30.459172,2018-03-30 17:48:46.978590,13404250.356,-1.5,1.499,3.179,4.02,1.503,1.502,5.662,5.366
1555.0,2018-03-30 17:50:47.032060,2018-03-30 19:59:05.957873,13412069.335,-1.5,1.499,3.179,4.02,1.504,1.503,5.664,5.368
1556.0,2018-03-30 20:01:06.014924,2018-03-30 22:09:21.691472,13419885.069,-1.5,1.499,3.179,4.02,1.503,1.502,5.661,5.365
1557.0,2018-03-30 22:11:21.747465,2018-03-31 00:19:39.670580,13427703.048,-1.5,1.499,3.179,4.02,1.503,1.503,5.663,5.367
1558.0,2018-03-31 00:21:39.724817,2018-03-31 02:29:53.594965,13435516.972,-1.5,1.499,3.179,4.02,1.503,1.502,5.66,5.363
1559.0,2018-03-31 02:31:53.648812,2018-03-31 04:40:08.548999,13443331.926,-1.5,1.499,3.179,4.02,1.503,1.502,5.661,5.364
1560.0,2018-03-31 04:42:08.604582,2018-03-31 06:50:23.280511,13451146.658,-1.5,1.499,3.179,4.02,1.503,1.502,5.661,5.364
1561.0,2018-03-31 06:52:23.336706,2018-03-31 09:00:37.421384,13458960.799,-1.5,1.499,3.179,4.02,1.503,1.502,5.66,5.364
1562.0,2018-03-31 09:02:37.477649,2018-03-31 11:10:50.194904,13466773.572,-1.5,1.499,3.179,4.02,1.502,1.501,5.659,5.363
1563.0,2018-03-31 11:12:50.248938,2018-03-31 13:21:01.813367,13474585.191,-1.5,1.499,3.179,4.02,1.502,1.501,5.658,5.362
1564.0,2018-03-31 13:23:01.871194,2018-03-31 15:31:15.958651,13482399.336,-1.5,1.499,3.179,4.02,1.503,1.502,5.66,5.364
1565.0,2018-03-31 15:33:16.016429,2018-03-31 17:41:27.447769,13490210.825,-1.5,1.499,3.179,4.02,1.502,1.501,5.658,5.362
1566.0,2018-03-31 17:43:27.501331,2018-03-31 19:51:39.345404,13498022.723,-1.499,1.499,3.179,4.02,1.502,1.501,5.659,5.362
1567.0,2018-03-31 19:53:39.395182,2018-03-31 22:01:50.989500,13505834.367,-1.5,1.499,3.179,4.02,1.502,1.501,5.658,5.362
1568.0,2018-03-31 22:03:51.050782,2018-04-01 00:12:00.638087,13513644.015,-1.499,1.499,3.179,4.02,1.502,1.501,5.657,5.36
1569.0,2018-04-01 00:14:00.692266,2018-04-01 02:22:12.029809,13521455.407,-1.5,1.499,3.179,4.02,1.502,1.501,5.658,5.362
1570.0,2018-04-01 02:24:12.079488,2018-04-01 04:32:21.236929,13529264.614,-1.5,1.499,3.179,4.02,1.502,1.501,5.657,5.36
1571.0,2018-04-01 04:34:21.294199,2018-04-01 06:42:30.138337,13537073.515,-1.499,1.499,3.179,4.02,1.501,1.501,5.656,5.36
1572.0,2018-04-01 06:44:30.187351,2018-04-01 08:52:36.905524,13544880.283,-1.499,1.499,3.179,4.02,1.501,1.5,5.654,5.358
1573.0,2018-04-01 08:54:36.958256,2018-04-01 11:02:44.777940,13552688.155,-1.5,1.499,3.179,4.02,1.501,1.5,5.656,5.359
1574.0,2018-04-01 11:04:44.836126,2018-04-01 13:12:50.731574,13560494.109,-1.499,1.499,3.179,4.02,1.501,1.5,5.654,5.358
1575.0,2018-04-01 13:14:50.740292,2018-04-01 15:22:58.395909,13568301.773,-1.499,1.499,3.179,4.02,1.501,1.5,5.655,5.359
1576.0,2018-04-01 15:24:58.421160,2018-04-01 17:33:07.723887,13576111.101,-1.5,1.499,3.179,4.02,1.502,1.501,5.657,5.36
1577.0,2018-04-01 17:35:07.731615,2018-04-01 19:43:12.379961,13583915.757,-1.499,1.499,3.179,4.02,1.501,1.5,5.653,5.357
1578.0,2018-04-01 19:45:12.406045,2018-04-01 21:53:18.634293,13591722.011,-1.499,1.499,3.179,4.02,1.501,1.5,5.654,5.357
1579.0,2018-04-01 21:55:18.650179,2018-04-02 00:03:25.227499,13599528.605,-1.5,1.499,3.179,4.02,1.501,1.5,5.654,5.358
1580.0,2018-04-02 00:05:25.242790,2018-04-02 02:13:28.781999,13607332.159,-1.499,1.499,3.179,4.02,1.5,1.5,5.652,5.355
1581.0,2018-04-02 02:15:28.802315,2018-04-02 04:23:34.046309,13615137.423,-1.5,1.499,3.179,4.02,1.501,1.5,5.653,5.357
1582.0,2018-04-02 04:25:34.059041,2018-04-02 06:33:38.396587,13622941.774,-1.5,1.499,3.179,4.02,1.501,1.5,5.653,5.356
1583.0,2018-04-02 06:33:38.396718,2018-04-02 10:28:00.429396,13637003.807,-1.5,1.499,1.998,4.2,2.377,2.566,9.291,9.353
1584.0,2018-04-02 10:28:00.582387,2018-04-02 14:30:12.337804,13651535.715,-1.5,1.499,1.999,4.2,2.571,2.569,9.949,9.363
1585.0,2018-04-02 14:30:12.369134,2018-04-02 18:32:13.810499,13666057.188,-1.5,1.499,1.998,4.2,2.57,2.568,9.948,9.361
1586.0,2018-04-02 18:32:13.810609,2018-04-02 18:33:13.855864,13666117.233,0.0,0.0,2.717,2.728,0.0,0.0,0.0,0.0
1587.0,2018-05-03 07:33:22.003688,2018-05-03 11:28:43.536643,13680248.77,-1.5,1.499,1.999,4.2,2.511,2.531,9.811,9.138
1588.0,2018-05-03 11:28:43.630192,2018-05-03 15:24:40.187618,13694405.421,-1.499,1.499,1.998,4.2,2.54,2.533,9.875,9.146
1589.0,2018-05-03 15:24:40.280548,2018-05-03 19:20:26.230304,13708551.463,-1.499,1.499,1.999,4.2,2.536,2.531,9.86,9.141
1590.0,2018-05-03 19:20:26.230412,2018-05-04 00:26:58.500647,13726943.734,-1.499,1.499,2.72,4.2,3.547,3.364,13.506,12.013
1591.0,2018-05-04 00:28:58.556998,2018-05-04 02:31:45.051601,13734430.285,-1.499,1.499,3.179,4.02,1.435,1.432,5.426,5.048
1592.0,2018-05-04 02:33:45.103989,2018-05-04 04:36:19.274803,13741904.508,-1.499,1.499,3.179,4.02,1.433,1.43,5.417,5.039
1593.0,2018-05-04 04:38:19.331005,2018-05-04 06:40:44.736805,13749369.97,-1.499,1.499,3.179,4.02,1.431,1.428,5.411,5.033
1594.0,2018-05-04 06:42:44.790186,2018-05-04 08:44:55.713907,13756820.947,-1.499,1.499,3.179,4.02,1.428,1.425,5.4,5.023
1595.0,2018-05-04 08:46:55.771888,2018-05-04 10:48:52.502428,13764257.735,-1.499,1.499,3.179,4.02,1.425,1.422,5.389,5.013
1596.0,2018-05-04 10:50:52.558101,2018-05-04 12:52:37.336626,13771682.57,-1.5,1.499,3.179,4.02,1.423,1.42,5.379,5.005
1597.0,2018-05-04 12:54:37.394118,2018-05-04 14:56:13.502882,13779098.736,-1.499,1.499,3.179,4.02,1.421,1.418,5.372,5.0
1598.0,2018-05-04 14:58:13.555463,2018-05-04 16:59:41.114990,13786506.348,-1.499,1.499,3.179,4.02,1.419,1.416,5.365,4.995
1599.0,2018-05-04 17:01:41.172416,2018-05-04 19:03:01.615908,13793906.849,-1.499,1.499,3.179,4.02,1.417,1.415,5.359,4.99
1600.0,2018-05-04 19:05:01.674367,2018-05-04 21:06:15.166704,13801300.4,-1.499,1.499,3.179,4.02,1.416,1.413,5.353,4.986
1601.0,2018-05-04 21:08:15.222975,2018-05-04 23:09:25.366400,13808690.599,-1.499,1.499,3.179,4.02,1.415,1.413,5.351,4.984
1602.0,2018-05-04 23:11:25.422932,2018-05-05 01:12:29.736942,13816074.97,-1.499,1.499,3.179,4.02,1.413,1.412,5.345,4.981
1603.0,2018-05-05 01:14:29.799720,2018-05-05 03:15:28.471177,13823453.704,-1.499,1.499,3.179,4.02,1.412,1.41,5.341,4.976
1604.0,2018-05-05 03:17:28.531150,2018-05-05 05:18:21.211429,13830826.444,-1.499,1.499,3.179,4.02,1.411,1.409,5.336,4.973
1605.0,2018-05-05 05:20:21.274701,2018-05-05 07:21:13.742769,13838198.976,-1.499,1.499,3.179,4.02,1.411,1.409,5.336,4.973
1606.0,2018-05-05 07:23:13.792979,2018-05-05 09:24:04.015045,13845569.248,-1.499,1.499,3.179,4.02,1.41,1.409,5.334,4.972
1607.0,2018-05-05 09:26:04.064149,2018-05-05 11:26:51.284651,13852936.518,-1.499,1.499,3.179,4.02,1.41,1.408,5.332,4.97
1608.0,2018-05-05 11:28:51.343490,2018-05-05 13:29:33.349146,13860298.582,-1.499,1.499,3.179,4.02,1.409,1.407,5.328,4.966
1609.0,2018-05-05 13:31:33.409448,2018-05-05 15:32:16.261575,13867661.495,-1.499,1.499,3.179,4.02,1.409,1.407,5.328,4.967
1610.0,2018-05-05 15:34:16.324477,2018-05-05 17:34:55.900345,13875021.133,-1.499,1.499,3.179,4.02,1.408,1.407,5.326,4.965
1611.0,2018-05-05 17:36:55.960797,2018-05-05 19:37:33.985207,13882379.218,-1.499,1.499,3.179,4.02,1.408,1.406,5.325,4.964
1612.0,2018-05-05 19:39:34.040477,2018-05-05 21:40:09.241620,13889734.475,-1.5,1.499,3.179,4.02,1.407,1.406,5.322,4.962
1613.0,2018-05-05 21:42:09.302554,2018-05-05 23:42:41.390549,13897086.624,-1.499,1.499,3.179,4.02,1.407,1.405,5.32,4.96
1614.0,2018-05-05 23:44:41.452747,2018-05-06 01:45:13.948768,13904439.182,-1.499,1.499,3.179,4.02,1.407,1.405,5.32,4.96
1615.0,2018-05-06 01:47:13.996852,2018-05-06 03:47:44.151542,13911789.385,-1.5,1.499,3.179,4.02,1.406,1.405,5.318,4.959
1616.0,2018-05-06 03:49:44.212938,2018-05-06 05:50:13.425381,13919138.658,-1.499,1.499,3.179,4.02,1.406,1.405,5.317,4.958
1617.0,2018-05-06 05:52:13.482872,2018-05-06 07:52:38.859921,13926484.093,-1.499,1.499,3.179,4.02,1.405,1.404,5.314,4.955
1618.0,2018-05-06 07:54:38.923294,2018-05-06 09:55:07.296398,13933832.529,-1.5,1.499,3.179,4.02,1.406,1.404,5.317,4.958
1619.0,2018-05-06 09:57:07.338925,2018-05-06 11:57:34.763501,13941179.997,-1.499,1.499,3.179,4.02,1.405,1.404,5.316,4.957
1620.0,2018-05-06 11:59:34.815097,2018-05-06 13:59:57.727485,13948522.96,-1.499,1.499,3.179,4.02,1.405,1.403,5.312,4.953
1621.0,2018-05-06 14:01:57.780690,2018-05-06 16:02:22.071103,13955867.304,-1.499,1.499,3.179,4.02,1.405,1.404,5.314,4.955
1622.0,2018-05-06 16:04:22.128386,2018-05-06 18:04:45.520347,13963210.753,-1.5,1.499,3.179,4.02,1.405,1.403,5.313,4.954
1623.0,2018-05-06 18:06:45.579975,2018-05-06 20:07:09.382294,13970554.615,-1.499,1.499,3.179,4.02,1.405,1.404,5.313,4.955
1624.0,2018-05-06 20:09:09.445000,2018-05-06 22:09:28.409303,13977893.642,-1.499,1.499,3.179,4.02,1.404,1.403,5.309,4.951
1625.0,2018-05-06 22:11:28.466978,2018-05-07 00:11:47.594163,13985232.827,-1.499,1.499,3.179,4.02,1.404,1.403,5.309,4.951
1626.0,2018-05-07 00:13:47.663056,2018-05-07 02:14:04.202766,13992569.436,-1.499,1.499,3.179,4.02,1.403,1.402,5.307,4.95
1627.0,2018-05-07 02:16:04.263028,2018-05-07 04:16:22.504678,13999907.738,-1.499,1.499,3.179,4.02,1.404,1.402,5.309,4.951
1628.0,2018-05-07 04:18:22.559068,2018-05-07 06:18:40.538776,14007245.772,-1.499,1.499,3.179,4.02,1.404,1.402,5.309,4.951
1629.0,2018-05-07 06:20:40.587251,2018-05-07 08:20:44.347885,14014569.581,-1.499,1.499,3.179,4.02,1.403,1.397,5.307,4.911
1630.0,2018-05-07 08:22:44.387754,2018-05-07 10:19:41.014406,14021706.247,-1.499,1.499,3.179,4.02,1.361,1.361,5.158,4.781
1631.0,2018-05-07 10:21:41.082057,2018-05-07 12:18:43.806844,14028849.04,-1.499,1.499,3.179,4.02,1.363,1.362,5.163,4.786
1632.0,2018-05-07 12:20:43.864135,2018-05-07 14:17:51.036596,14035996.27,-1.499,1.499,3.179,4.02,1.364,1.363,5.166,4.79
1633.0,2018-05-07 14:19:51.090375,2018-05-07 16:17:03.287233,14043148.52,-1.5,1.499,3.179,4.02,1.365,1.364,5.17,4.794
1634.0,2018-05-07 16:19:03.346207,2018-05-07 18:16:15.865405,14050301.098,-1.499,1.499,3.179,4.02,1.365,1.364,5.17,4.794
1635.0,2018-05-07 18:18:15.929801,2018-05-07 20:15:30.647197,14057455.88,-1.499,1.499,3.179,4.02,1.365,1.364,5.172,4.797
1636.0,2018-05-07 20:17:30.689238,2018-05-07 22:14:47.205928,14064612.439,-1.499,1.499,3.179,4.02,1.366,1.365,5.173,4.798
1637.0,2018-05-07 22:16:47.259681,2018-05-08 00:14:06.113780,14071771.347,-1.5,1.499,3.179,4.02,1.366,1.365,5.175,4.8
1638.0,2018-05-08 00:16:06.162914,2018-05-08 02:13:26.623489,14078931.856,-1.499,1.499,3.179,4.02,1.366,1.366,5.176,4.802
1639.0,2018-05-08 02:15:26.655689,2018-05-08 04:12:44.258793,14086089.492,-1.499,1.499,3.179,4.02,1.366,1.365,5.174,4.799
1640.0,2018-05-08 04:14:44.294971,2018-05-08 06:12:06.757671,14093251.991,-1.499,1.499,3.179,4.02,1.367,1.366,5.177,4.804
1641.0,2018-05-08 06:14:06.788806,2018-05-08 08:11:32.120719,14100417.354,-1.499,1.499,3.179,4.02,1.368,1.366,5.18,4.806
1642.0,2018-05-08 08:13:32.151961,2018-05-08 10:10:57.398399,14107582.631,-1.499,1.499,3.179,4.02,1.367,1.367,5.179,4.806
1643.0,2018-05-08 10:12:57.414581,2018-05-08 12:10:22.152078,14114747.385,-1.499,1.499,3.179,4.02,1.367,1.366,5.179,4.806
1644.0,2018-05-08 12:12:22.183034,2018-05-08 14:09:48.150089,14121913.383,-1.499,1.499,3.179,4.02,1.368,1.367,5.18,4.807
1645.0,2018-05-08 14:11:48.194621,2018-05-08 16:09:16.342059,14129081.575,-1.499,1.499,3.179,4.02,1.368,1.367,5.182,4.809
1646.0,2018-05-08 16:11:16.398073,2018-05-08 18:08:44.112520,14136249.346,-1.499,1.499,3.179,4.02,1.368,1.367,5.181,4.809
1647.0,2018-05-08 18:10:44.153688,2018-05-08 20:08:15.263157,14143420.496,-1.499,1.499,3.179,4.02,1.369,1.368,5.184,4.811
1648.0,2018-05-08 20:10:15.308837,2018-05-08 22:07:45.739797,14150590.973,-1.499,1.499,3.179,4.02,1.369,1.368,5.183,4.811
1649.0,2018-05-08 22:09:45.788936,2018-05-09 00:07:17.694800,14157762.928,-1.499,1.499,3.179,4.02,1.369,1.368,5.184,4.812
1650.0,2018-05-09 00:09:17.749403,2018-05-09 02:06:48.978983,14164934.212,-1.499,1.499,3.179,4.02,1.369,1.368,5.183,4.812
1651.0,2018-05-09 02:08:49.038285,2018-05-09 04:06:21.543028,14172106.776,-1.499,1.499,3.179,4.02,1.369,1.368,5.185,4.813
1652.0,2018-05-09 04:08:21.593389,2018-05-09 06:05:54.157835,14179279.391,-1.499,1.499,3.179,4.02,1.369,1.368,5.185,4.813
1653.0,2018-05-09 06:07:54.214779,2018-05-09 08:05:30.363651,14186455.597,-1.499,1.499,3.179,4.02,1.369,1.369,5.185,4.818
1654.0,2018-05-09 08:07:30.426439,2018-05-09 10:07:05.993597,14193751.227,-1.499,1.499,3.179,4.02,1.394,1.395,5.274,4.922
1655.0,2018-05-09 10:09:06.028491,2018-05-09 12:09:01.266007,14201066.499,-1.499,1.499,3.179,4.02,1.398,1.398,5.289,4.937
1656.0,2018-05-09 12:11:01.309480,2018-05-09 14:11:47.187457,14208432.42,-1.499,1.499,3.179,4.02,1.409,1.408,5.329,4.979
1657.0,2018-05-09 14:13:47.223882,2018-05-09 16:14:33.729366,14215798.962,-1.499,1.499,3.179,4.02,1.409,1.408,5.329,4.979
1658.0,2018-05-09 16:16:33.774622,2018-05-09 18:17:19.465517,14223164.699,-1.499,1.499,3.179,4.02,1.409,1.408,5.328,4.979
1659.0,2018-05-09 18:19:19.498802,2018-05-09 20:20:11.560369,14230536.793,-1.499,1.499,3.179,4.02,1.411,1.41,5.333,4.984
1660.0,2018-05-09 20:22:11.611230,2018-05-09 22:23:03.645755,14237908.879,-1.499,1.499,3.179,4.02,1.411,1.41,5.333,4.984
1661.0,2018-05-09 22:25:03.682929,2018-05-10 00:25:54.220902,14245279.454,-1.499,1.499,3.179,4.02,1.41,1.409,5.332,4.983
1662.0,2018-05-10 00:27:54.273295,2018-05-10 02:28:48.373069,14252653.606,-1.499,1.499,3.179,4.02,1.411,1.41,5.334,4.986
1663.0,2018-05-10 02:30:48.414959,2018-05-10 04:31:44.556802,14260029.79,-1.499,1.499,3.179,4.02,1.411,1.41,5.336,4.987
1664.0,2018-05-10 04:33:44.591777,2018-05-10 06:34:39.188863,14267404.422,-1.499,1.499,3.179,4.02,1.411,1.41,5.335,4.986
1665.0,2018-05-10 06:36:39.214823,2018-05-10 08:37:35.402775,14274780.636,-1.499,1.499,3.179,4.02,1.411,1.41,5.336,4.988
1666.0,2018-05-10 08:39:35.479193,2018-05-10 10:41:06.147216,14282191.38,-1.499,1.499,3.179,4.02,1.418,1.418,5.361,5.019
1667.0,2018-05-10 10:43:06.200128,2018-05-10 12:44:55.551267,14289620.784,-1.499,1.499,3.179,4.02,1.422,1.422,5.376,5.033
1668.0,2018-05-10 12:46:55.589914,2018-05-10 14:51:02.382735,14297187.616,-1.499,1.499,3.179,4.02,1.449,1.452,5.477,5.159
1669.0,2018-05-10 14:53:02.426799,2018-05-10 16:57:18.560359,14304763.793,-1.5,1.499,3.179,4.02,1.453,1.452,5.484,5.16
1670.0,2018-05-10 16:59:18.590261,2018-05-10 19:03:40.175767,14312345.409,-1.499,1.499,3.179,4.02,1.454,1.453,5.488,5.165
1671.0,2018-05-10 19:05:40.219427,2018-05-10 21:10:04.613840,14319929.847,-1.5,1.499,3.179,4.02,1.455,1.454,5.49,5.167
1672.0,2018-05-10 21:12:04.644415,2018-05-10 23:16:27.825885,14327513.059,-1.499,1.499,3.179,4.02,1.455,1.454,5.489,5.166
1673.0,2018-05-10 23:18:27.904113,2018-05-11 01:22:52.399499,14335097.633,-1.5,1.499,3.179,4.02,1.455,1.454,5.49,5.167
1674.0,2018-05-11 01:24:52.464997,2018-05-11 03:29:18.872206,14342684.105,-1.499,1.499,3.179,4.02,1.455,1.454,5.492,5.168
1675.0,2018-05-11 03:31:18.958945,2018-05-11 05:35:45.721325,14350270.954,-1.5,1.499,3.179,4.02,1.455,1.454,5.492,5.169
1676.0,2018-05-11 05:37:45.767556,2018-05-11 07:42:12.261776,14357857.495,-1.499,1.499,3.179,4.02,1.455,1.454,5.492,5.169
1677.0,2018-05-11 07:44:12.298273,2018-05-11 09:48:42.176361,14365447.409,-1.499,1.499,3.179,4.02,1.456,1.455,5.493,5.174
1678.0,2018-05-11 09:50:42.235632,2018-05-11 11:55:13.656032,14373038.889,-1.5,1.499,3.179,4.02,1.456,1.455,5.495,5.172
1679.0,2018-05-11 11:57:13.739585,2018-05-11 14:01:38.775811,14380624.009,-1.499,1.499,3.179,4.02,1.455,1.454,5.491,5.166
1680.0,2018-05-11 14:03:38.837981,2018-05-11 16:08:07.207938,14388212.441,-1.499,1.499,3.179,4.02,1.456,1.455,5.493,5.17
1681.0,2018-05-11 16:10:07.263748,2018-05-11 18:14:38.682862,14395803.916,-1.499,1.499,3.179,4.02,1.456,1.455,5.495,5.173
1682.0,2018-05-11 18:16:38.768352,2018-05-11 20:21:11.059203,14403396.292,-1.499,1.499,3.179,4.02,1.456,1.455,5.496,5.174
1683.0,2018-05-11 20:23:11.113125,2018-05-11 22:27:45.060658,14410990.294,-1.499,1.499,3.179,4.02,1.457,1.456,5.497,5.175
1684.0,2018-05-11 22:29:45.117143,2018-05-12 00:34:18.907441,14418584.14,-1.499,1.499,3.179,4.02,1.457,1.456,5.497,5.175
1685.0,2018-05-12 00:36:18.940289,2018-05-12 02:40:54.164974,14426179.398,-1.499,1.499,3.179,4.02,1.457,1.456,5.498,5.176
1686.0,2018-05-12 02:42:54.217799,2018-05-12 04:47:33.926999,14433779.16,-1.499,1.499,3.179,4.02,1.458,1.457,5.502,5.18
1687.0,2018-05-12 04:49:33.921585,2018-05-12 06:54:13.282585,14441378.516,-1.499,1.499,3.179,4.02,1.458,1.457,5.501,5.18
1688.0,2018-05-12 06:56:13.338165,2018-05-12 09:00:54.573269,14448979.806,-1.499,1.499,3.179,4.02,1.458,1.457,5.503,5.182
1689.0,2018-05-12 09:02:54.578536,2018-05-12 11:07:35.071969,14456580.305,-1.499,1.499,3.179,4.02,1.458,1.457,5.502,5.182
1690.0,2018-05-12 11:09:35.071586,2018-05-12 13:14:14.599083,14464179.832,-1.499,1.499,3.179,4.02,1.458,1.457,5.501,5.181
1691.0,2018-05-12 13:16:14.599879,2018-05-12 15:20:57.766318,14471782.999,-1.499,1.499,3.179,4.02,1.459,1.458,5.504,5.184
1692.0,2018-05-12 15:22:57.845210,2018-05-12 17:27:40.800226,14479386.033,-1.499,1.499,3.179,4.02,1.459,1.458,5.504,5.183
1693.0,2018-05-12 17:29:40.810787,2018-05-12 19:34:22.599179,14486987.832,-1.499,1.499,3.179,4.02,1.458,1.457,5.503,5.183
1694.0,2018-05-12 19:36:22.608442,2018-05-12 21:41:07.176536,14494592.41,-1.499,1.499,3.179,4.02,1.459,1.458,5.505,5.185
1695.0,2018-05-12 21:43:07.234238,2018-05-12 23:47:53.307900,14502198.541,-1.5,1.499,3.179,4.02,1.459,1.458,5.506,5.186
