Repository: Oliver191/MSc_Thesis_Predictive_Maintenance_Batteries

# MSc_Thesis_Predictive_Maintenance_Batteries
The GitHub repository accompanying the MSc Thesis at Esade written by Oliver Caspers regarding the topic “Predictive Maintenance for Lithium-Ion Batteries: Predicting the Remaining Useful Life (RUL) using Data-Driven Machine Learning based on Real-World Battery Datasets”.

SNL_Final.ipynb: The main Jupyter Notebook which contains the main code used to load, clean, and transform the SNL data. Four initial models are evaluated and a RF is chosen to be optimized. The RF is trained to predict the RUL on the training data and optimized using the validation data. Finally, the model is tested using independent testing data from UL.

File: SNL_Cycle_Timeseries_Data/SNL_18650_NMC_25C_40-60_0.5-3C_a_cycle_data.csv (part 5 of 38)
Cycle_Index,Start_Time,End_Time,Test_Time (s),Min_Current (A),Max_Current (A),Min_Voltage (V),Max_Voltage (V),Charge_Capacity (Ah),Discharge_Capacity (Ah),Charge_Energy (Wh),Discharge_Energy (Wh)
1381.0,2017-09-25 17:04:02.345662,2017-09-25 17:40:02.624560,3367967.783,-8.999,1.499,3.181,3.811,0.6,0.6,2.226,1.974
1382.0,2017-09-25 17:42:02.650727,2017-09-25 18:18:03.015311,3370248.174,-8.999,1.5,3.181,3.811,0.6,0.6,2.226,1.974
1383.0,2017-09-25 18:20:03.084384,2017-09-25 18:56:03.316368,3372528.475,-8.999,1.5,3.18,3.811,0.6,0.6,2.226,1.973
1384.0,2017-09-25 18:58:03.397114,2017-09-25 19:34:03.746368,3374808.905,-8.999,1.5,3.181,3.811,0.6,0.6,2.226,1.975
1385.0,2017-09-25 19:36:03.776542,2017-09-25 20:12:04.055701,3377089.214,-8.999,1.5,3.181,3.811,0.6,0.6,2.226,1.974
1386.0,2017-09-25 20:14:04.097479,2017-09-25 20:50:04.368499,3379369.527,-8.999,1.5,3.181,3.811,0.6,0.6,2.226,1.974
1387.0,2017-09-25 20:52:04.453199,2017-09-25 21:28:04.747657,3381649.906,-8.999,1.5,3.18,3.811,0.6,0.6,2.226,1.974
1388.0,2017-09-25 21:30:04.781534,2017-09-25 22:06:05.068239,3383930.226,-8.999,1.499,3.18,3.811,0.6,0.6,2.226,1.974
1389.0,2017-09-25 22:08:05.113790,2017-09-25 22:44:05.424021,3386210.582,-8.999,1.499,3.181,3.811,0.6,0.6,2.226,1.974
1390.0,2017-09-25 22:46:05.450158,2017-09-25 23:22:05.814986,3388490.973,-8.999,1.5,3.18,3.811,0.6,0.6,2.226,1.974
1391.0,2017-09-25 23:24:05.884194,2017-09-26 00:00:06.272808,3390771.431,-8.999,1.499,3.181,3.811,0.6,0.6,2.226,1.975
1392.0,2017-09-26 00:02:06.306622,2017-09-26 00:38:06.562922,3393051.721,-8.999,1.5,3.181,3.811,0.6,0.6,2.226,1.974
1393.0,2017-09-26 00:40:06.640298,2017-09-26 01:16:06.951507,3395332.11,-8.999,1.499,3.182,3.811,0.6,0.6,2.226,1.975
1394.0,2017-09-26 01:18:07.009417,2017-09-26 01:54:07.343643,3397612.502,-8.999,1.5,3.18,3.811,0.6,0.6,2.226,1.974
1395.0,2017-09-26 01:56:07.381833,2017-09-26 02:32:07.645785,3399892.804,-8.999,1.5,3.181,3.811,0.6,0.6,2.226,1.974
1396.0,2017-09-26 02:34:07.726921,2017-09-26 03:10:07.983075,3402173.141,-8.999,1.499,3.181,3.811,0.6,0.6,2.226,1.974
1397.0,2017-09-26 03:12:08.025356,2017-09-26 03:48:08.320359,3404453.479,-8.999,1.5,3.18,3.811,0.6,0.6,2.226,1.974
1398.0,2017-09-26 03:50:08.368141,2017-09-26 04:26:08.679144,3406733.837,-8.999,1.5,3.181,3.811,0.6,0.6,2.226,1.974
1399.0,2017-09-26 04:28:08.705172,2017-09-26 05:04:08.938788,3409014.097,-8.999,1.5,3.181,3.812,0.6,0.6,2.226,1.974
1400.0,2017-09-26 05:06:08.961506,2017-09-26 05:42:09.260255,3411294.418,-8.999,1.5,3.182,3.811,0.6,0.6,2.226,1.975
1401.0,2017-09-26 05:44:09.305809,2017-09-26 06:20:09.615635,3413574.774,-8.999,1.5,3.181,3.812,0.6,0.6,2.226,1.974
1402.0,2017-09-26 06:22:09.673029,2017-09-26 06:58:09.943818,3415855.102,-8.999,1.499,3.182,3.812,0.6,0.6,2.226,1.975
1403.0,2017-09-26 07:00:09.981398,2017-09-26 07:36:10.244012,3418135.402,-8.999,1.5,3.181,3.811,0.6,0.6,2.226,1.974
1404.0,2017-09-26 07:38:10.293054,2017-09-26 08:14:10.578614,3420415.737,-8.999,1.5,3.182,3.811,0.6,0.6,2.226,1.974
1405.0,2017-09-26 08:16:10.607918,2017-09-26 08:52:10.928893,3422696.087,-8.999,1.499,3.181,3.812,0.6,0.6,2.226,1.974
1406.0,2017-09-26 08:54:11.013274,2017-09-26 09:30:11.369475,3424976.528,-8.999,1.5,3.181,3.812,0.6,0.6,2.226,1.975
1407.0,2017-09-26 09:32:11.434334,2017-09-26 10:08:11.782763,3427256.941,-8.999,1.5,3.182,3.811,0.6,0.6,2.226,1.974
1408.0,2017-09-26 10:10:11.859112,2017-09-26 10:46:12.105796,3429537.264,-8.999,1.499,3.181,3.812,0.6,0.6,2.226,1.974
1409.0,2017-09-26 10:48:12.131073,2017-09-26 11:24:12.463200,3431817.621,-8.999,1.499,3.182,3.811,0.6,0.6,2.226,1.974
1410.0,2017-09-26 11:26:12.531467,2017-09-26 12:02:12.793157,3434097.951,-8.999,1.5,3.181,3.812,0.6,0.6,2.226,1.974
1411.0,2017-09-26 12:04:12.841949,2017-09-26 12:40:13.126417,3436378.285,-8.999,1.5,3.183,3.812,0.6,0.6,2.226,1.975
1412.0,2017-09-26 12:42:13.186433,2017-09-26 13:18:13.493944,3438658.652,-8.999,1.499,3.181,3.812,0.6,0.6,2.226,1.974
1413.0,2017-09-26 13:20:13.565469,2017-09-26 13:56:13.833690,3440938.992,-8.999,1.499,3.181,3.812,0.6,0.6,2.226,1.974
1414.0,2017-09-26 13:58:13.885899,2017-09-26 14:34:14.224120,3443219.382,-8.999,1.5,3.182,3.812,0.6,0.6,2.226,1.974
1415.0,2017-09-26 14:36:14.272219,2017-09-26 15:12:14.649890,3445499.808,-8.999,1.499,3.181,3.812,0.6,0.6,2.226,1.975
1416.0,2017-09-26 15:14:14.709874,2017-09-26 15:50:15.111472,3447780.27,-8.999,1.499,3.182,3.812,0.6,0.6,2.226,1.975
1417.0,2017-09-26 15:52:15.183305,2017-09-26 16:28:15.483285,3450060.642,-8.999,1.5,3.181,3.812,0.6,0.6,2.226,1.974
1418.0,2017-09-26 16:30:15.566886,2017-09-26 17:06:15.921703,3452341.08,-8.999,1.499,3.182,3.812,0.6,0.6,2.226,1.975
1419.0,2017-09-26 17:08:15.985665,2017-09-26 17:44:16.301209,3454621.459,-8.999,1.499,3.181,3.812,0.6,0.6,2.226,1.975
1420.0,2017-09-26 17:46:16.376853,2017-09-26 18:22:16.747005,3456901.905,-8.999,1.499,3.182,3.812,0.6,0.6,2.226,1.975
1421.0,2017-09-26 18:24:16.772013,2017-09-26 19:00:17.102903,3459182.261,-8.999,1.5,3.181,3.812,0.6,0.6,2.226,1.974
1422.0,2017-09-26 19:02:17.139404,2017-09-26 19:38:17.462616,3461462.621,-8.998,1.499,3.181,3.812,0.6,0.6,2.226,1.974
1423.0,2017-09-26 19:40:17.510945,2017-09-26 20:16:17.920342,3463743.079,-8.999,1.5,3.181,3.811,0.6,0.6,2.226,1.975
1424.0,2017-09-26 20:18:17.949411,2017-09-26 20:54:18.226123,3466023.384,-8.999,1.5,3.181,3.812,0.6,0.6,2.226,1.974
1425.0,2017-09-26 20:56:18.266925,2017-09-26 21:32:18.598499,3468303.757,-8.999,1.499,3.182,3.811,0.6,0.6,2.226,1.975
1426.0,2017-09-26 21:34:18.650993,2017-09-26 22:10:18.974796,3470584.133,-8.999,1.5,3.181,3.812,0.6,0.6,2.226,1.974
1427.0,2017-09-26 22:12:19.007977,2017-09-26 22:48:19.418015,3472864.576,-8.999,1.499,3.182,3.812,0.6,0.6,2.226,1.976
1428.0,2017-09-26 22:50:19.494212,2017-09-26 23:26:19.865290,3475145.024,-8.999,1.499,3.181,3.812,0.6,0.6,2.226,1.974
1429.0,2017-09-26 23:28:19.890667,2017-09-27 00:04:20.248142,3477425.406,-8.999,1.5,3.182,3.812,0.6,0.6,2.226,1.975
1430.0,2017-09-27 00:06:20.291287,2017-09-27 00:42:20.644462,3479705.803,-8.999,1.499,3.181,3.812,0.6,0.6,2.226,1.974
1431.0,2017-09-27 00:44:20.682313,2017-09-27 01:20:21.090942,3481986.249,-8.999,1.499,3.181,3.812,0.6,0.6,2.226,1.974
1432.0,2017-09-27 01:22:21.129730,2017-09-27 01:58:21.551187,3484266.709,-8.999,1.499,3.181,3.812,0.6,0.6,2.226,1.975
1433.0,2017-09-27 02:00:21.632936,2017-09-27 02:36:21.921617,3486547.08,-8.999,1.499,3.181,3.812,0.6,0.6,2.226,1.974
1434.0,2017-09-27 02:38:21.952516,2017-09-27 03:14:22.389327,3488827.548,-8.999,1.499,3.182,3.812,0.6,0.6,2.226,1.975
1435.0,2017-09-27 03:16:22.431965,2017-09-27 03:52:22.869614,3491108.028,-8.999,1.499,3.181,3.812,0.6,0.6,2.226,1.975
1436.0,2017-09-27 03:54:22.932593,2017-09-27 04:30:23.308162,3493388.466,-8.999,1.5,3.182,3.812,0.6,0.6,2.227,1.975
1437.0,2017-09-27 04:32:23.382575,2017-09-27 05:08:23.719205,3495668.877,-8.999,1.5,3.181,3.812,0.6,0.6,2.226,1.974
1438.0,2017-09-27 05:10:23.805473,2017-09-27 05:46:24.165566,3497949.324,-8.999,1.5,3.181,3.812,0.6,0.6,2.226,1.974
1439.0,2017-09-27 05:48:24.232230,2017-09-27 06:24:24.649339,3500229.808,-8.999,1.499,3.18,3.812,0.6,0.6,2.226,1.974
1440.0,2017-09-27 06:26:24.730297,2017-09-27 07:02:25.549505,3502510.708,-8.999,1.499,3.181,3.812,0.6,0.6,2.227,1.974
1441.0,2017-09-27 07:04:25.580596,2017-09-27 07:40:25.924150,3504791.082,-8.999,1.499,3.181,3.812,0.6,0.6,2.226,1.975
1442.0,2017-09-27 07:42:25.998298,2017-09-27 08:18:26.338882,3507071.497,-8.999,1.499,3.18,3.812,0.6,0.6,2.227,1.974
1443.0,2017-09-27 08:20:26.367107,2017-09-27 08:56:26.740937,3509351.899,-8.999,1.499,3.182,3.812,0.6,0.6,2.227,1.975
1444.0,2017-09-27 08:58:26.785850,2017-09-27 09:34:27.063206,3511632.221,-8.999,1.5,3.181,3.812,0.6,0.6,2.227,1.974
1445.0,2017-09-27 09:36:27.088302,2017-09-27 10:12:27.451198,3513912.609,-8.999,1.499,3.182,3.813,0.6,0.6,2.227,1.975
1446.0,2017-09-27 10:14:27.487970,2017-09-27 10:50:27.780193,3516192.938,-8.999,1.5,3.181,3.812,0.6,0.6,2.227,1.974
1447.0,2017-09-27 10:52:27.828586,2017-09-27 11:28:28.113435,3518473.272,-8.998,1.499,3.181,3.813,0.6,0.6,2.227,1.974
1448.0,2017-09-27 11:30:28.154417,2017-09-27 12:06:28.517675,3520753.676,-8.999,1.499,3.181,3.812,0.6,0.6,2.226,1.974
1449.0,2017-09-27 12:08:28.601580,2017-09-27 12:44:29.019114,3523034.177,-8.998,1.499,3.181,3.812,0.6,0.6,2.227,1.974
1450.0,2017-09-27 12:46:29.052085,2017-09-27 13:22:29.430801,3525314.589,-8.999,1.499,3.181,3.812,0.6,0.6,2.227,1.974
1451.0,2017-09-27 13:24:29.506646,2017-09-27 14:00:29.780565,3527594.939,-8.999,1.499,3.181,3.813,0.6,0.6,2.227,1.974
1452.0,2017-09-27 14:02:29.810579,2017-09-27 14:38:30.108670,3529875.267,-8.999,1.499,3.182,3.813,0.6,0.6,2.227,1.975
1453.0,2017-09-27 14:40:30.132897,2017-09-27 15:16:30.448799,3532155.607,-8.999,1.499,3.181,3.813,0.6,0.6,2.227,1.974
1454.0,2017-09-27 15:18:30.506903,2017-09-27 15:54:30.933813,3534436.092,-8.999,1.499,3.182,3.813,0.6,0.6,2.227,1.975
1455.0,2017-09-27 15:56:30.981710,2017-09-27 16:32:31.320517,3536716.479,-8.998,1.5,3.182,3.813,0.6,0.6,2.227,1.974
1456.0,2017-09-27 16:34:31.363519,2017-09-27 17:10:31.690514,3538996.849,-8.998,1.5,3.181,3.813,0.6,0.6,2.227,1.974
1457.0,2017-09-27 17:12:31.706839,2017-09-27 17:48:32.118912,3541277.277,-8.999,1.499,3.181,3.813,0.6,0.6,2.227,1.975
1458.0,2017-09-27 17:50:32.153248,2017-09-27 18:26:32.454756,3543557.613,-8.999,1.499,3.181,3.813,0.6,0.6,2.227,1.974
1459.0,2017-09-27 18:28:32.464301,2017-09-27 19:04:32.840620,3545837.999,-8.998,1.499,3.182,3.813,0.6,0.6,2.227,1.975
1460.0,2017-09-27 19:06:32.874884,2017-09-27 19:42:33.232866,3548118.391,-8.999,1.499,3.182,3.813,0.6,0.6,2.227,1.975
1461.0,2017-09-27 19:44:33.275378,2017-09-27 20:20:33.685733,3550398.844,-8.999,1.5,3.182,3.814,0.6,0.6,2.227,1.975
1462.0,2017-09-27 20:22:33.735222,2017-09-27 20:58:34.102991,3552679.261,-8.999,1.499,3.182,3.814,0.6,0.6,2.227,1.974
1463.0,2017-09-27 21:00:34.108050,2017-09-27 21:36:34.486143,3554959.644,-8.999,1.5,3.182,3.814,0.6,0.6,2.227,1.975
1464.0,2017-09-27 21:38:34.549178,2017-09-27 22:14:34.927127,3557240.085,-8.999,1.499,3.182,3.813,0.6,0.6,2.227,1.975
1465.0,2017-09-27 22:16:34.936945,2017-09-27 22:52:35.317104,3559520.475,-8.998,1.5,3.181,3.814,0.6,0.6,2.227,1.974
1466.0,2017-09-27 22:54:35.336731,2017-09-27 23:30:35.739255,3561800.897,-8.999,1.499,3.182,3.814,0.6,0.6,2.227,1.975
1467.0,2017-09-27 23:32:35.749917,2017-09-28 00:08:36.090931,3564081.249,-8.999,1.499,3.182,3.814,0.6,0.6,2.227,1.975
1468.0,2017-09-28 00:10:36.166868,2017-09-28 00:46:36.588854,3566361.747,-8.999,1.499,3.183,3.813,0.6,0.6,2.227,1.975
1469.0,2017-09-28 00:48:36.633977,2017-09-28 01:24:37.014439,3568642.173,-8.999,1.5,3.181,3.814,0.6,0.6,2.227,1.974
1470.0,2017-09-28 01:26:37.049177,2017-09-28 02:02:37.460219,3570922.618,-8.999,1.499,3.183,3.814,0.6,0.6,2.227,1.976
1471.0,2017-09-28 02:04:37.508547,2017-09-28 02:40:37.910881,3573203.069,-8.999,1.499,3.182,3.814,0.6,0.6,2.227,1.975
1472.0,2017-09-28 02:42:37.948679,2017-09-28 03:18:38.326310,3575483.485,-8.999,1.499,3.183,3.814,0.6,0.6,2.227,1.975
1473.0,2017-09-28 03:20:38.385958,2017-09-28 03:56:38.724433,3577763.883,-8.998,1.499,3.182,3.814,0.6,0.6,2.227,1.974
1474.0,2017-09-28 03:58:38.764709,2017-09-28 04:34:39.151896,3580044.31,-8.999,1.499,3.182,3.814,0.6,0.6,2.227,1.975
1475.0,2017-09-28 04:36:39.162842,2017-09-28 05:12:39.598948,3582324.757,-8.999,1.5,3.183,3.814,0.6,0.6,2.227,1.975
1476.0,2017-09-28 05:14:39.630376,2017-09-28 05:50:39.959824,3584605.118,-8.999,1.499,3.182,3.814,0.6,0.6,2.227,1.975
1477.0,2017-09-28 05:52:40.016216,2017-09-28 06:28:40.535575,3586885.694,-8.999,1.499,3.183,3.814,0.6,0.6,2.227,1.976
1478.0,2017-09-28 06:30:40.583110,2017-09-28 07:06:40.928188,3589166.086,-8.999,1.499,3.182,3.814,0.6,0.6,2.227,1.975
1479.0,2017-09-28 07:08:40.960874,2017-09-28 07:44:41.339162,3591446.497,-8.999,1.499,3.184,3.814,0.6,0.6,2.227,1.976
1480.0,2017-09-28 07:46:41.383777,2017-09-28 08:22:41.737791,3593726.896,-8.999,1.5,3.182,3.814,0.6,0.6,2.227,1.975
1481.0,2017-09-28 08:24:41.787233,2017-09-28 09:00:42.198939,3596007.357,-8.999,1.499,3.183,3.814,0.6,0.6,2.227,1.976
1482.0,2017-09-28 09:02:42.260281,2017-09-28 09:38:42.645307,3598287.804,-8.998,1.499,3.182,3.814,0.6,0.6,2.227,1.975
1483.0,2017-09-28 09:40:42.730819,2017-09-28 10:16:43.183114,3600568.341,-8.999,1.499,3.182,3.814,0.6,0.6,2.227,1.975
1484.0,2017-09-28 10:18:43.217961,2017-09-28 10:54:43.694035,3602848.852,-8.999,1.499,3.182,3.814,0.6,0.6,2.227,1.975
1485.0,2017-09-28 10:56:43.771982,2017-09-28 11:32:44.146693,3605129.305,-8.998,1.499,3.182,3.814,0.6,0.6,2.227,1.975
1486.0,2017-09-28 11:34:44.205213,2017-09-28 12:10:44.697681,3607409.856,-8.999,1.499,3.183,3.814,0.6,0.6,2.227,1.975
1487.0,2017-09-28 12:12:44.768127,2017-09-28 12:48:45.221870,3609690.38,-8.999,1.5,3.182,3.814,0.6,0.6,2.227,1.975
1488.0,2017-09-28 12:50:45.304264,2017-09-28 13:26:45.718978,3611970.877,-8.999,1.499,3.183,3.814,0.6,0.6,2.227,1.976
1489.0,2017-09-28 13:28:45.781969,2017-09-28 14:04:46.095468,3614251.254,-8.998,1.5,3.182,3.814,0.6,0.6,2.227,1.975
1490.0,2017-09-28 14:06:46.170075,2017-09-28 14:42:46.538521,3616531.697,-8.999,1.499,3.183,3.814,0.6,0.6,2.228,1.975
1491.0,2017-09-28 14:44:46.625101,2017-09-28 15:20:47.017260,3618812.175,-8.999,1.499,3.182,3.814,0.6,0.6,2.227,1.975
1492.0,2017-09-28 15:22:47.052991,2017-09-28 15:58:47.468675,3621092.627,-8.998,1.499,3.182,3.814,0.6,0.6,2.228,1.975
1493.0,2017-09-28 16:00:47.547730,2017-09-28 16:36:47.924462,3623373.083,-8.999,1.5,3.183,3.814,0.6,0.6,2.227,1.975
1494.0,2017-09-28 16:38:47.952732,2017-09-28 17:14:48.322016,3625653.48,-8.998,1.499,3.183,3.814,0.6,0.6,2.228,1.975
1495.0,2017-09-28 17:16:48.393302,2017-09-28 17:52:48.786445,3627933.945,-8.999,1.499,3.183,3.814,0.6,0.6,2.227,1.975
1496.0,2017-09-28 17:54:48.838301,2017-09-28 18:30:49.254771,3630214.413,-8.999,1.499,3.182,3.814,0.6,0.6,2.227,1.975
1497.0,2017-09-28 18:32:49.287150,2017-09-28 19:08:49.633435,3632494.792,-8.999,1.5,3.184,3.814,0.6,0.6,2.228,1.976
1498.0,2017-09-28 19:10:49.708949,2017-09-28 19:46:50.078739,3634775.237,-8.998,1.499,3.183,3.814,0.6,0.6,2.227,1.975
1499.0,2017-09-28 19:48:50.103540,2017-09-28 20:24:50.434305,3637055.593,-8.999,1.499,3.183,3.815,0.6,0.6,2.227,1.975
1500.0,2017-09-28 20:26:50.470623,2017-09-28 21:02:50.824703,3639335.983,-8.999,1.499,3.182,3.814,0.6,0.6,2.227,1.975
1501.0,2017-09-28 21:04:50.903875,2017-09-28 21:40:51.312513,3641616.471,-8.998,1.499,3.182,3.814,0.6,0.6,2.228,1.975
1502.0,2017-09-28 21:42:51.341105,2017-09-28 22:18:51.773337,3643896.932,-8.999,1.499,3.183,3.814,0.6,0.6,2.227,1.975
1503.0,2017-09-28 22:20:51.844952,2017-09-28 22:56:52.206752,3646177.365,-8.999,1.499,3.182,3.814,0.6,0.6,2.228,1.975
1504.0,2017-09-28 22:58:52.258682,2017-09-28 23:34:52.706384,3648457.865,-8.999,1.499,3.183,3.814,0.6,0.6,2.228,1.975
1505.0,2017-09-28 23:36:52.770145,2017-09-29 00:12:53.147693,3650738.306,-8.999,1.499,3.183,3.815,0.6,0.6,2.228,1.975
1506.0,2017-09-29 00:14:53.223145,2017-09-29 00:50:53.655763,3653018.814,-8.999,1.499,3.184,3.815,0.6,0.6,2.228,1.976
1507.0,2017-09-29 00:52:53.711964,2017-09-29 01:28:54.074351,3655299.233,-8.999,1.5,3.182,3.815,0.6,0.6,2.228,1.975
1508.0,2017-09-29 01:30:54.110985,2017-09-29 02:06:54.465570,3657579.624,-8.999,1.499,3.183,3.815,0.6,0.6,2.228,1.975
1509.0,2017-09-29 02:08:54.545303,2017-09-29 02:44:54.923522,3659860.082,-8.999,1.499,3.182,3.815,0.6,0.6,2.228,1.975
1510.0,2017-09-29 02:46:54.983726,2017-09-29 03:22:55.447823,3662140.606,-8.998,1.5,3.182,3.815,0.6,0.6,2.228,1.975
1511.0,2017-09-29 03:24:55.488577,2017-09-29 04:00:55.945129,3664421.103,-8.999,1.499,3.183,3.814,0.6,0.6,2.228,1.975
1512.0,2017-09-29 04:02:56.028908,2017-09-29 04:38:56.477401,3666701.636,-8.999,1.499,3.182,3.815,0.6,0.6,2.228,1.975
1513.0,2017-09-29 04:40:56.541607,2017-09-29 05:16:56.951621,3668982.11,-8.999,1.499,3.183,3.814,0.6,0.6,2.228,1.975
1514.0,2017-09-29 05:18:56.996553,2017-09-29 05:54:57.336338,3671262.495,-8.998,1.499,3.182,3.815,0.6,0.6,2.228,1.975
1515.0,2017-09-29 05:56:57.392881,2017-09-29 06:32:57.756396,3673542.915,-8.999,1.5,3.184,3.815,0.6,0.6,2.228,1.976
1516.0,2017-09-29 06:32:57.756531,2017-09-29 10:26:46.216231,3687571.374,-1.499,1.5,1.999,4.2,2.024,2.796,7.999,10.136
1517.0,2017-09-29 10:26:46.259385,2017-09-29 14:51:43.002880,3703468.161,-1.499,1.5,1.999,4.2,2.798,2.796,10.713,10.146
1518.0,2017-09-29 14:51:43.137309,2017-09-29 19:16:19.507337,3719344.666,-1.499,1.5,1.999,4.2,2.794,2.792,10.701,10.134
1519.0,2017-09-29 19:16:19.507450,2017-09-29 19:17:19.571847,3719404.73,0.0,0.0,2.684,2.695,0.0,0.0,0.0,0.0
1520.0,2017-10-09 12:17:48.004220,2017-10-09 16:41:36.230526,3735242.961,-1.499,1.5,1.999,4.2,2.779,2.795,10.69,10.127
1521.0,2017-10-09 16:41:36.324596,2017-10-09 21:04:58.347709,3751045.078,-1.5,1.5,1.999,4.2,2.796,2.789,10.72,10.106
1522.0,2017-10-09 21:04:58.378257,2017-10-10 01:27:37.014307,3766803.744,-1.5,1.5,1.999,4.2,2.788,2.784,10.696,10.087
1523.0,2017-10-10 01:27:37.014414,2017-10-10 03:50:36.481100,3775383.211,-8.999,1.5,2.681,4.2,2.524,1.8,9.59,6.17
1524.0,2017-10-10 03:52:36.538494,2017-10-10 04:28:36.848465,3777663.579,-8.999,1.5,3.134,3.809,0.6,0.6,2.233,1.94
1525.0,2017-10-10 04:30:36.905826,2017-10-10 05:06:37.122203,3779943.852,-8.999,1.499,3.136,3.808,0.6,0.6,2.227,1.942
1526.0,2017-10-10 05:08:37.179373,2017-10-10 05:44:37.458141,3782224.188,-8.999,1.5,3.138,3.807,0.6,0.6,2.227,1.944
1527.0,2017-10-10 05:46:37.515417,2017-10-10 06:22:37.825133,3784504.555,-8.999,1.499,3.141,3.807,0.6,0.6,2.226,1.946
1528.0,2017-10-10 06:24:37.876216,2017-10-10 07:00:38.151141,3786784.881,-8.999,1.5,3.144,3.806,0.6,0.6,2.226,1.949
1529.0,2017-10-10 07:02:38.210167,2017-10-10 07:38:38.461280,3789065.191,-8.999,1.499,3.145,3.806,0.6,0.6,2.225,1.95
1530.0,2017-10-10 07:40:38.516296,2017-10-10 08:16:38.839621,3791345.57,-8.999,1.5,3.147,3.806,0.6,0.6,2.225,1.951
1531.0,2017-10-10 08:18:38.897418,2017-10-10 08:54:39.174379,3793625.904,-8.999,1.5,3.148,3.806,0.6,0.6,2.225,1.952
1532.0,2017-10-10 08:56:39.233051,2017-10-10 09:32:39.498903,3795906.229,-8.999,1.499,3.15,3.805,0.6,0.6,2.225,1.954
1533.0,2017-10-10 09:34:39.553952,2017-10-10 10:10:39.859357,3798186.589,-8.999,1.5,3.15,3.805,0.6,0.6,2.225,1.954
1534.0,2017-10-10 10:12:39.918225,2017-10-10 10:48:40.200040,3800466.93,-9.0,1.5,3.153,3.805,0.6,0.6,2.225,1.956
1535.0,2017-10-10 10:50:40.254891,2017-10-10 11:26:40.505131,3802747.235,-8.999,1.5,3.152,3.805,0.6,0.6,2.224,1.955
1536.0,2017-10-10 11:28:40.563730,2017-10-10 12:04:40.845093,3805027.575,-8.999,1.5,3.152,3.805,0.6,0.6,2.224,1.956
1537.0,2017-10-10 12:06:40.899623,2017-10-10 12:42:41.138055,3807307.868,-8.999,1.499,3.152,3.805,0.6,0.6,2.224,1.956
1538.0,2017-10-10 12:44:41.192644,2017-10-10 13:20:41.426429,3809588.156,-8.999,1.5,3.153,3.805,0.6,0.6,2.224,1.956
1539.0,2017-10-10 13:22:41.484220,2017-10-10 13:58:41.776461,3811868.507,-8.999,1.5,3.154,3.804,0.6,0.6,2.224,1.957
1540.0,2017-10-10 14:00:41.835086,2017-10-10 14:36:42.087552,3814148.818,-8.999,1.5,3.154,3.805,0.6,0.6,2.224,1.957
1541.0,2017-10-10 14:38:42.144516,2017-10-10 15:14:42.383817,3816429.114,-8.999,1.5,3.155,3.804,0.6,0.6,2.224,1.958
1542.0,2017-10-10 15:16:42.439275,2017-10-10 15:52:42.715052,3818709.445,-8.999,1.5,3.154,3.805,0.6,0.6,2.224,1.958
1543.0,2017-10-10 15:54:42.767228,2017-10-10 16:30:43.012404,3820989.742,-8.999,1.5,3.157,3.805,0.6,0.6,2.224,1.959
1544.0,2017-10-10 16:32:43.068380,2017-10-10 17:08:43.282174,3823270.012,-8.999,1.5,3.155,3.805,0.6,0.6,2.224,1.958
1545.0,2017-10-10 17:10:43.334073,2017-10-10 17:46:43.586373,3825550.316,-8.999,1.5,3.156,3.805,0.6,0.6,2.224,1.959
1546.0,2017-10-10 17:48:43.642129,2017-10-10 18:24:43.874337,3827830.604,-8.999,1.5,3.156,3.804,0.6,0.6,2.224,1.958
1547.0,2017-10-10 18:26:43.930226,2017-10-10 19:02:44.237007,3830110.967,-8.999,1.5,3.155,3.804,0.6,0.6,2.224,1.958
1548.0,2017-10-10 19:04:44.288817,2017-10-10 19:40:44.572095,3832391.302,-8.999,1.499,3.156,3.804,0.6,0.6,2.224,1.959
1549.0,2017-10-10 19:42:44.627499,2017-10-10 20:18:44.871464,3834671.602,-8.999,1.5,3.156,3.805,0.6,0.6,2.224,1.959
1550.0,2017-10-10 20:20:44.923084,2017-10-10 20:56:45.237342,3836951.967,-8.999,1.5,3.157,3.804,0.6,0.6,2.224,1.959
1551.0,2017-10-10 20:58:45.292570,2017-10-10 21:34:45.535768,3839232.266,-8.999,1.5,3.157,3.804,0.6,0.6,2.224,1.959
1552.0,2017-10-10 21:36:45.594894,2017-10-10 22:12:45.876855,3841512.607,-8.999,1.499,3.158,3.804,0.6,0.6,2.224,1.96
1553.0,2017-10-10 22:14:45.931772,2017-10-10 22:50:46.182111,3843792.912,-8.999,1.5,3.157,3.804,0.6,0.6,2.224,1.96
1554.0,2017-10-10 22:52:46.241044,2017-10-10 23:28:46.459157,3846073.189,-9.0,1.499,3.159,3.804,0.6,0.6,2.224,1.961
1555.0,2017-10-10 23:30:46.513359,2017-10-11 00:06:46.793518,3848353.524,-8.999,1.5,3.157,3.804,0.6,0.6,2.224,1.96
1556.0,2017-10-11 00:08:46.851671,2017-10-11 00:44:47.194012,3850633.924,-8.999,1.5,3.158,3.805,0.6,0.6,2.224,1.96
1557.0,2017-10-11 00:46:47.255893,2017-10-11 01:22:47.566763,3852914.297,-8.999,1.5,3.158,3.804,0.6,0.6,2.224,1.961
1558.0,2017-10-11 01:24:47.624473,2017-10-11 02:00:47.896125,3855194.626,-8.999,1.5,3.159,3.804,0.6,0.6,2.224,1.961
1559.0,2017-10-11 02:02:47.949844,2017-10-11 02:38:48.197587,3857474.928,-8.999,1.499,3.159,3.804,0.6,0.6,2.224,1.961
1560.0,2017-10-11 02:40:48.247090,2017-10-11 03:16:48.486653,3859755.217,-8.999,1.499,3.159,3.805,0.6,0.6,2.224,1.961
1561.0,2017-10-11 03:18:48.547762,2017-10-11 03:54:48.857119,3862035.587,-8.999,1.5,3.16,3.804,0.6,0.6,2.224,1.962
1562.0,2017-10-11 03:56:48.913976,2017-10-11 04:32:49.184276,3864315.914,-8.999,1.5,3.159,3.804,0.6,0.6,2.224,1.961
1563.0,2017-10-11 04:34:49.237236,2017-10-11 05:10:49.452743,3866596.183,-8.999,1.5,3.16,3.805,0.6,0.6,2.224,1.962
1564.0,2017-10-11 05:12:49.501659,2017-10-11 05:48:49.818111,3868876.548,-8.999,1.5,3.159,3.805,0.6,0.6,2.224,1.962
1565.0,2017-10-11 05:50:49.878676,2017-10-11 06:26:50.121084,3871156.851,-8.999,1.5,3.16,3.805,0.6,0.6,2.224,1.961
1566.0,2017-10-11 06:28:50.170197,2017-10-11 07:04:50.455827,3873437.186,-8.999,1.499,3.16,3.804,0.6,0.6,2.224,1.962
1567.0,2017-10-11 07:06:50.516743,2017-10-11 07:42:50.763533,3875717.494,-8.999,1.499,3.16,3.804,0.6,0.6,2.224,1.962
1568.0,2017-10-11 07:44:50.824919,2017-10-11 08:20:51.119990,3877997.85,-8.999,1.5,3.16,3.804,0.6,0.6,2.224,1.962
1569.0,2017-10-11 08:22:51.175921,2017-10-11 08:58:51.397086,3880278.127,-8.999,1.5,3.16,3.805,0.6,0.6,2.224,1.962
1570.0,2017-10-11 09:00:51.448864,2017-10-11 09:36:51.790953,3882558.521,-8.999,1.499,3.16,3.804,0.6,0.6,2.224,1.962
1571.0,2017-10-11 09:38:51.853353,2017-10-11 10:14:52.103089,3884838.833,-8.999,1.5,3.16,3.805,0.6,0.6,2.224,1.962
1572.0,2017-10-11 10:16:52.161534,2017-10-11 10:52:52.439554,3887119.17,-9.0,1.499,3.161,3.805,0.6,0.6,2.224,1.962
1573.0,2017-10-11 10:54:52.498785,2017-10-11 11:30:52.742060,3889399.472,-8.999,1.5,3.16,3.804,0.6,0.6,2.224,1.962
1574.0,2017-10-11 11:32:52.797156,2017-10-11 12:08:53.016584,3891679.747,-8.999,1.5,3.16,3.804,0.6,0.6,2.224,1.962
1575.0,2017-10-11 12:10:53.067606,2017-10-11 12:46:53.351857,3893960.082,-8.999,1.499,3.16,3.804,0.6,0.6,2.224,1.962
1576.0,2017-10-11 12:48:53.409224,2017-10-11 13:24:53.648977,3896240.379,-8.999,1.499,3.16,3.804,0.6,0.6,2.224,1.962
1577.0,2017-10-11 13:26:53.702545,2017-10-11 14:02:54.039293,3898520.769,-8.999,1.499,3.161,3.804,0.6,0.6,2.224,1.963
1578.0,2017-10-11 14:04:54.099405,2017-10-11 14:40:54.411536,3900801.142,-8.999,1.5,3.16,3.805,0.6,0.6,2.224,1.963
1579.0,2017-10-11 14:42:54.467263,2017-10-11 15:18:54.802131,3903081.532,-8.999,1.5,3.161,3.804,0.6,0.6,2.224,1.963
1580.0,2017-10-11 15:20:54.858566,2017-10-11 15:56:55.112223,3905361.842,-8.999,1.5,3.161,3.805,0.6,0.6,2.224,1.963
1581.0,2017-10-11 15:58:55.169574,2017-10-11 16:34:55.440229,3907642.17,-8.999,1.5,3.162,3.805,0.6,0.6,2.224,1.963
1582.0,2017-10-11 16:36:55.493548,2017-10-11 17:12:55.771930,3909922.502,-8.999,1.499,3.161,3.805,0.6,0.6,2.224,1.963
1583.0,2017-10-11 17:14:55.821221,2017-10-11 17:50:56.107390,3912202.837,-8.999,1.5,3.162,3.805,0.6,0.6,2.224,1.964
1584.0,2017-10-11 17:52:56.168148,2017-10-11 18:28:56.477131,3914483.207,-8.999,1.5,3.162,3.804,0.6,0.6,2.224,1.963
1585.0,2017-10-11 18:30:56.533900,2017-10-11 19:06:56.789875,3916763.52,-8.999,1.5,3.161,3.804,0.6,0.6,2.224,1.963
1586.0,2017-10-11 19:08:56.844725,2017-10-11 19:44:57.188503,3919043.919,-8.999,1.5,3.162,3.804,0.6,0.6,2.224,1.963
1587.0,2017-10-11 19:46:57.239455,2017-10-11 20:22:57.528671,3921324.259,-8.999,1.499,3.161,3.805,0.6,0.6,2.224,1.963
1588.0,2017-10-11 20:24:57.591264,2017-10-11 21:00:57.872569,3923604.603,-8.999,1.5,3.162,3.804,0.6,0.6,2.224,1.964
1589.0,2017-10-11 21:02:57.931019,2017-10-11 21:38:58.204187,3925884.934,-8.999,1.5,3.161,3.805,0.6,0.6,2.224,1.963
1590.0,2017-10-11 21:40:58.258515,2017-10-11 22:16:58.570224,3928165.3,-8.999,1.5,3.163,3.805,0.6,0.6,2.224,1.964
1591.0,2017-10-11 22:18:58.620364,2017-10-11 22:54:58.876738,3930445.607,-8.999,1.5,3.162,3.805,0.6,0.6,2.224,1.963
1592.0,2017-10-11 22:56:58.938273,2017-10-11 23:32:59.186398,3932725.916,-8.999,1.5,3.164,3.805,0.6,0.6,2.224,1.964
1593.0,2017-10-11 23:34:59.243955,2017-10-12 00:10:59.577852,3935006.308,-8.999,1.5,3.162,3.805,0.6,0.6,2.224,1.964
1594.0,2017-10-12 00:12:59.631489,2017-10-12 00:48:59.911673,3937286.642,-8.999,1.5,3.163,3.805,0.6,0.6,2.224,1.964
1595.0,2017-10-12 00:50:59.961957,2017-10-12 01:27:00.312327,3939567.042,-8.999,1.499,3.162,3.805,0.6,0.6,2.224,1.964
1596.0,2017-10-12 01:29:00.374213,2017-10-12 02:05:00.685461,3941847.416,-8.999,1.499,3.162,3.805,0.6,0.6,2.224,1.964
1597.0,2017-10-12 02:07:00.743613,2017-10-12 02:43:01.047129,3944127.777,-8.999,1.5,3.163,3.804,0.6,0.6,2.224,1.964
1598.0,2017-10-12 02:45:01.101199,2017-10-12 03:21:01.475014,3946408.205,-8.999,1.5,3.162,3.805,0.6,0.6,2.224,1.964
1599.0,2017-10-12 03:23:01.525072,2017-10-12 03:59:01.843895,3948688.574,-8.999,1.5,3.164,3.805,0.6,0.6,2.224,1.965
1600.0,2017-10-12 04:01:01.905376,2017-10-12 04:37:02.246883,3950968.977,-8.999,1.499,3.162,3.805,0.6,0.6,2.224,1.964
1601.0,2017-10-12 04:39:02.304566,2017-10-12 05:15:02.638469,3953249.369,-8.999,1.499,3.164,3.805,0.6,0.6,2.224,1.965
1602.0,2017-10-12 05:17:02.691689,2017-10-12 05:53:02.970336,3955529.7,-8.999,1.5,3.163,3.805,0.6,0.6,2.224,1.964
1603.0,2017-10-12 05:55:03.019841,2017-10-12 06:31:03.284440,3957810.015,-8.999,1.5,3.164,3.805,0.6,0.6,2.224,1.964
1604.0,2017-10-12 06:33:03.335653,2017-10-12 07:09:03.641022,3960090.371,-8.999,1.5,3.163,3.805,0.6,0.6,2.224,1.964
1605.0,2017-10-12 07:11:03.703982,2017-10-12 07:47:03.985739,3962370.716,-8.999,1.499,3.163,3.805,0.6,0.6,2.224,1.964
1606.0,2017-10-12 07:49:04.044584,2017-10-12 08:25:04.391396,3964651.121,-8.999,1.5,3.163,3.805,0.6,0.6,2.224,1.964
1607.0,2017-10-12 08:27:04.441063,2017-10-12 09:03:04.763477,3966931.494,-8.999,1.499,3.163,3.805,0.6,0.6,2.224,1.964
1608.0,2017-10-12 09:05:04.813607,2017-10-12 09:41:05.101399,3969211.831,-8.999,1.5,3.164,3.805,0.6,0.6,2.224,1.965
1609.0,2017-10-12 09:43:05.163255,2017-10-12 10:19:05.446368,3971492.176,-8.999,1.499,3.072,3.823,0.6,0.6,2.226,1.903
1610.0,2017-10-12 10:21:05.501141,2017-10-12 10:57:05.814013,3973772.544,-8.999,1.499,3.067,3.831,0.6,0.6,2.239,1.901
1611.0,2017-10-12 10:59:05.864971,2017-10-12 11:35:06.154141,3976052.884,-8.999,1.5,3.068,3.829,0.6,0.6,2.238,1.901
1612.0,2017-10-12 11:37:06.216808,2017-10-12 12:13:06.529709,3978333.26,-8.999,1.499,3.07,3.829,0.6,0.6,2.238,1.902
1613.0,2017-10-12 12:15:06.588449,2017-10-12 12:51:06.861949,3980613.592,-8.999,1.499,3.075,3.825,0.6,0.6,2.236,1.906
1614.0,2017-10-12 12:53:06.916568,2017-10-12 13:29:07.182320,3982893.912,-8.998,1.499,3.077,3.824,0.6,0.6,2.234,1.907
1615.0,2017-10-12 13:31:07.244922,2017-10-12 14:07:07.620368,3985174.35,-8.999,1.499,3.078,3.822,0.6,0.6,2.233,1.908
1616.0,2017-10-12 14:09:07.663632,2017-10-12 14:45:08.031306,3987454.761,-9.0,1.499,3.078,3.821,0.6,0.6,2.233,1.909
1617.0,2017-10-12 14:47:08.086242,2017-10-12 15:23:08.471143,3989735.201,-8.999,1.499,3.079,3.82,0.6,0.6,2.233,1.91
1618.0,2017-10-12 15:25:08.512648,2017-10-12 16:01:08.814284,3992015.544,-8.999,1.5,3.08,3.82,0.6,0.6,2.233,1.91
1619.0,2017-10-12 16:03:08.867179,2017-10-12 16:39:09.192060,3994295.922,-8.999,1.5,3.082,3.82,0.6,0.6,2.233,1.911
1620.0,2017-10-12 16:41:09.256849,2017-10-12 17:17:09.574091,3996576.304,-8.999,1.499,3.082,3.82,0.6,0.6,2.233,1.911
1621.0,2017-10-12 17:19:09.619255,2017-10-12 17:55:09.865941,3998856.596,-9.0,1.5,3.085,3.82,0.6,0.6,2.232,1.912
1622.0,2017-10-12 17:57:09.922792,2017-10-12 18:33:10.224104,4001136.954,-8.999,1.499,3.084,3.819,0.6,0.6,2.232,1.913
1623.0,2017-10-12 18:35:10.273362,2017-10-12 19:11:10.528351,4003417.258,-8.999,1.5,3.085,3.82,0.6,0.6,2.232,1.913
1624.0,2017-10-12 19:13:10.589381,2017-10-12 19:49:10.867597,4005697.598,-8.999,1.499,3.085,3.819,0.6,0.6,2.232,1.914
1625.0,2017-10-12 19:51:10.908932,2017-10-12 20:27:11.241720,4007977.972,-8.999,1.499,3.086,3.819,0.6,0.6,2.232,1.914
1626.0,2017-10-12 20:29:11.294946,2017-10-12 21:05:11.620185,4010258.35,-8.999,1.499,3.089,3.819,0.6,0.6,2.232,1.915
1627.0,2017-10-12 21:07:11.685091,2017-10-12 21:43:12.002582,4012538.733,-8.999,1.5,3.089,3.819,0.6,0.6,2.232,1.916
1628.0,2017-10-12 21:45:12.047798,2017-10-12 22:21:12.357353,4014819.087,-8.999,1.499,3.091,3.818,0.6,0.6,2.232,1.917
1629.0,2017-10-12 22:23:12.414105,2017-10-12 22:59:12.684347,4017099.414,-8.999,1.5,3.092,3.818,0.6,0.6,2.231,1.918
1630.0,2017-10-12 23:01:12.752870,2017-10-12 23:37:13.109257,4019379.839,-8.999,1.499,3.094,3.818,0.6,0.6,2.232,1.918
1631.0,2017-10-12 23:39:13.158368,2017-10-13 00:15:13.412869,4021660.143,-8.999,1.499,3.093,3.818,0.6,0.6,2.231,1.918
1632.0,2017-10-13 00:17:13.473471,2017-10-13 00:53:13.750816,4023940.481,-8.999,1.5,3.094,3.818,0.6,0.6,2.231,1.919
1633.0,2017-10-13 00:55:13.791787,2017-10-13 01:31:14.092250,4026220.822,-8.999,1.5,3.095,3.818,0.6,0.6,2.231,1.919
1634.0,2017-10-13 01:33:14.144858,2017-10-13 02:09:14.406165,4028501.136,-8.999,1.499,3.095,3.818,0.6,0.6,2.231,1.92
1635.0,2017-10-13 02:11:14.470378,2017-10-13 02:47:14.786533,4030781.517,-8.999,1.5,3.096,3.817,0.6,0.6,2.231,1.92
1636.0,2017-10-13 02:49:14.831274,2017-10-13 03:25:15.108483,4033061.839,-8.999,1.499,3.097,3.817,0.6,0.6,2.231,1.92
1637.0,2017-10-13 03:27:15.164979,2017-10-13 04:03:15.496912,4035342.227,-8.999,1.5,3.099,3.817,0.6,0.6,2.231,1.922
1638.0,2017-10-13 04:05:15.565208,2017-10-13 04:41:15.826838,4037622.557,-8.999,1.499,3.1,3.817,0.6,0.6,2.231,1.922
1639.0,2017-10-13 04:43:15.875517,2017-10-13 05:19:16.222506,4039902.953,-8.999,1.5,3.102,3.817,0.6,0.6,2.231,1.924
1640.0,2017-10-13 05:21:16.282741,2017-10-13 05:57:16.590764,4042183.321,-8.999,1.5,3.102,3.817,0.6,0.6,2.231,1.924
1641.0,2017-10-13 05:59:16.631369,2017-10-13 06:35:16.956551,4044463.687,-9.0,1.5,3.104,3.817,0.6,0.6,2.231,1.925
1642.0,2017-10-13 06:37:17.014827,2017-10-13 07:13:17.256464,4046743.987,-8.999,1.499,3.103,3.817,0.6,0.6,2.23,1.925
1643.0,2017-10-13 07:15:17.326295,2017-10-13 07:51:17.621941,4049024.352,-8.999,1.5,3.104,3.817,0.6,0.6,2.23,1.925
1644.0,2017-10-13 07:53:17.671870,2017-10-13 08:29:17.928342,4051304.658,-8.999,1.499,3.105,3.816,0.6,0.6,2.23,1.926
1645.0,2017-10-13 08:31:17.989931,2017-10-13 09:07:18.238011,4053584.968,-8.999,1.5,3.106,3.817,0.6,0.6,2.23,1.926
1646.0,2017-10-13 09:09:18.279825,2017-10-13 09:45:18.582467,4055865.313,-8.999,1.5,3.107,3.816,0.6,0.6,2.23,1.927
1647.0,2017-10-13 09:47:18.647958,2017-10-13 10:23:18.935085,4058145.665,-8.999,1.499,3.106,3.817,0.6,0.6,2.23,1.927
1648.0,2017-10-13 10:25:18.980968,2017-10-13 11:01:19.354192,4060426.084,-8.999,1.499,3.109,3.816,0.6,0.6,2.23,1.929
1649.0,2017-10-13 11:03:19.411852,2017-10-13 11:39:19.683162,4062706.413,-8.999,1.5,3.109,3.816,0.6,0.6,2.23,1.928
1650.0,2017-10-13 11:41:19.752473,2017-10-13 12:17:20.015892,4064986.746,-8.999,1.5,3.11,3.816,0.6,0.6,2.23,1.929
1651.0,2017-10-13 12:19:20.065346,2017-10-13 12:55:20.289228,4067267.019,-8.999,1.499,3.11,3.816,0.6,0.6,2.23,1.929
1652.0,2017-10-13 12:57:20.350206,2017-10-13 13:33:20.597738,4069547.328,-8.999,1.5,3.111,3.816,0.6,0.6,2.23,1.93
1653.0,2017-10-13 13:35:20.639341,2017-10-13 14:11:20.941177,4071827.671,-8.999,1.5,3.111,3.816,0.6,0.6,2.23,1.93
1654.0,2017-10-13 14:13:20.994402,2017-10-13 14:49:21.319287,4074108.049,-8.999,1.5,3.111,3.816,0.6,0.6,2.23,1.93
1655.0,2017-10-13 14:51:21.384328,2017-10-13 15:27:21.732719,4076388.463,-8.999,1.499,3.113,3.815,0.6,0.6,2.23,1.931
1656.0,2017-10-13 15:29:21.778075,2017-10-13 16:05:22.087276,4078668.817,-8.999,1.5,3.113,3.816,0.6,0.6,2.23,1.931
1657.0,2017-10-13 16:07:22.144210,2017-10-13 16:43:22.507986,4080949.238,-8.999,1.499,3.113,3.815,0.6,0.6,2.23,1.932
1658.0,2017-10-13 16:45:22.576545,2017-10-13 17:21:22.838701,4083229.569,-8.999,1.499,3.114,3.816,0.6,0.6,2.23,1.931
1659.0,2017-10-13 17:23:22.887634,2017-10-13 17:59:23.172682,4085509.903,-8.999,1.499,3.116,3.815,0.6,0.6,2.23,1.933
1660.0,2017-10-13 18:01:23.233091,2017-10-13 18:37:23.510293,4087790.24,-8.999,1.5,3.115,3.815,0.6,0.6,2.23,1.932
1661.0,2017-10-13 18:39:23.551016,2017-10-13 19:15:23.851314,4090070.581,-8.999,1.5,3.116,3.816,0.6,0.6,2.23,1.933
1662.0,2017-10-13 19:17:23.903754,2017-10-13 19:53:24.195833,4092350.926,-8.999,1.499,3.115,3.815,0.6,0.6,2.229,1.933
1663.0,2017-10-13 19:55:24.259680,2017-10-13 20:31:24.543910,4094631.274,-8.999,1.499,3.116,3.815,0.6,0.6,2.23,1.933
1664.0,2017-10-13 20:33:24.588083,2017-10-13 21:09:24.958011,4096911.688,-8.999,1.5,3.116,3.815,0.6,0.6,2.229,1.933
1665.0,2017-10-13 21:11:24.998393,2017-10-13 21:47:25.329339,4099192.059,-8.999,1.499,3.116,3.816,0.6,0.6,2.23,1.933
1666.0,2017-10-13 21:49:25.381296,2017-10-13 22:25:25.735513,4101472.466,-8.999,1.5,3.118,3.815,0.6,0.6,2.229,1.934
1667.0,2017-10-13 22:27:25.799140,2017-10-13 23:03:26.113826,4103752.844,-8.999,1.499,3.116,3.815,0.6,0.6,2.229,1.934
1668.0,2017-10-13 23:05:26.157878,2017-10-13 23:41:26.433532,4106033.164,-8.999,1.5,3.118,3.815,0.6,0.6,2.229,1.934
1669.0,2017-10-13 23:43:26.489187,2017-10-14 00:19:26.788321,4108313.518,-8.999,1.5,3.117,3.815,0.6,0.6,2.23,1.934
1670.0,2017-10-14 00:21:26.855672,2017-10-14 00:57:27.177759,4110593.908,-8.999,1.5,3.119,3.815,0.6,0.6,2.229,1.935
1671.0,2017-10-14 00:59:27.225586,2017-10-14 01:35:27.477281,4112874.207,-8.999,1.499,3.118,3.815,0.6,0.6,2.229,1.934
1672.0,2017-10-14 01:37:27.536400,2017-10-14 02:13:27.811076,4115154.541,-8.999,1.499,3.118,3.815,0.6,0.6,2.229,1.935
1673.0,2017-10-14 02:15:27.881884,2017-10-14 02:51:28.211020,4117434.941,-8.999,1.5,3.119,3.815,0.6,0.6,2.229,1.935
1674.0,2017-10-14 02:53:28.262211,2017-10-14 03:29:28.520656,4119715.251,-8.999,1.499,3.12,3.815,0.6,0.6,2.229,1.935
1675.0,2017-10-14 03:31:28.583404,2017-10-14 04:07:28.833813,4121995.564,-8.999,1.499,3.119,3.814,0.6,0.6,2.229,1.935
1676.0,2017-10-14 04:09:28.876676,2017-10-14 04:45:29.149996,4124275.88,-8.999,1.5,3.119,3.815,0.6,0.6,2.229,1.935
1677.0,2017-10-14 04:47:29.204351,2017-10-14 05:23:29.531797,4126556.262,-8.999,1.5,3.121,3.815,0.6,0.6,2.229,1.937
1678.0,2017-10-14 05:25:29.597848,2017-10-14 06:01:29.854842,4128836.585,-8.999,1.5,3.12,3.815,0.6,0.6,2.229,1.936
1679.0,2017-10-14 06:03:29.901200,2017-10-14 06:39:30.150346,4131116.88,-8.999,1.5,3.122,3.815,0.6,0.6,2.229,1.937
1680.0,2017-10-14 06:41:30.208270,2017-10-14 07:17:30.448945,4133397.179,-8.999,1.5,3.121,3.815,0.6,0.6,2.229,1.936
1681.0,2017-10-14 07:19:30.518362,2017-10-14 07:55:30.750811,4135677.481,-8.999,1.5,3.123,3.815,0.6,0.6,2.229,1.937
1682.0,2017-10-14 07:57:30.800570,2017-10-14 08:33:31.368866,4137958.099,-8.999,1.5,3.122,3.815,0.6,0.6,2.23,1.937
1683.0,2017-10-14 08:35:31.430613,2017-10-14 09:11:31.772473,4140238.503,-8.999,1.5,3.122,3.815,0.6,0.6,2.229,1.938
1684.0,2017-10-14 09:13:31.814727,2017-10-14 09:49:32.148511,4142518.879,-8.999,1.5,3.123,3.815,0.6,0.6,2.229,1.938
1685.0,2017-10-14 09:51:32.202228,2017-10-14 10:27:32.465599,4144799.196,-8.999,1.5,3.124,3.815,0.6,0.6,2.229,1.939
1686.0,2017-10-14 10:29:32.530753,2017-10-14 11:05:32.817195,4147079.547,-8.999,1.5,3.125,3.814,0.6,0.6,2.229,1.939
1687.0,2017-10-14 11:07:32.862860,2017-10-14 11:43:33.172366,4149359.902,-8.999,1.5,3.124,3.815,0.6,0.6,2.229,1.939
1688.0,2017-10-14 11:45:33.229278,2017-10-14 12:21:33.530855,4151640.261,-8.999,1.5,3.126,3.815,0.6,0.6,2.229,1.94
1689.0,2017-10-14 12:23:33.599752,2017-10-14 12:59:33.830673,4153920.561,-8.999,1.5,3.126,3.814,0.6,0.6,2.229,1.939
1690.0,2017-10-14 13:01:33.879598,2017-10-14 13:37:34.102320,4156200.832,-8.999,1.5,3.127,3.815,0.6,0.6,2.229,1.94
1691.0,2017-10-14 13:39:34.162751,2017-10-14 14:15:34.377228,4158481.107,-8.999,1.499,3.127,3.815,0.6,0.6,2.229,1.94
1692.0,2017-10-14 14:17:34.417759,2017-10-14 14:53:34.686412,4160761.416,-8.999,1.499,3.127,3.815,0.6,0.6,2.229,1.94
1693.0,2017-10-14 14:55:34.738350,2017-10-14 15:31:34.967191,4163041.697,-8.999,1.499,3.127,3.814,0.6,0.6,2.229,1.94
1694.0,2017-10-14 15:33:35.030748,2017-10-14 16:09:35.376391,4165322.106,-8.999,1.5,3.127,3.815,0.6,0.6,2.229,1.94
1695.0,2017-10-14 16:11:35.420239,2017-10-14 16:47:35.695445,4167602.426,-8.999,1.5,3.128,3.814,0.6,0.6,2.229,1.941
1696.0,2017-10-14 16:49:35.750894,2017-10-14 17:25:35.955706,4169882.686,-9.0,1.5,3.128,3.815,0.6,0.6,2.229,1.941
1697.0,2017-10-14 17:27:36.022776,2017-10-14 18:03:36.344073,4172163.074,-8.999,1.499,3.13,3.815,0.6,0.6,2.229,1.942
1698.0,2017-10-14 18:05:36.391461,2017-10-14 18:41:36.642199,4174443.372,-8.999,1.5,3.129,3.815,0.6,0.6,2.229,1.942
1699.0,2017-10-14 18:43:36.700807,2017-10-14 19:19:37.036902,4176723.767,-8.999,1.5,3.13,3.815,0.6,0.6,2.229,1.942
1700.0,2017-10-14 19:21:37.107315,2017-10-14 19:57:37.373062,4179004.103,-9.0,1.499,3.13,3.815,0.6,0.6,2.229,1.942
1701.0,2017-10-14 19:59:37.423709,2017-10-14 20:35:37.650068,4181284.38,-8.999,1.5,3.13,3.815,0.6,0.6,2.229,1.942
1702.0,2017-10-14 20:37:37.712284,2017-10-14 21:13:37.993121,4183564.723,-9.0,1.5,3.13,3.814,0.6,0.6,2.229,1.942
1703.0,2017-10-14 21:15:38.035919,2017-10-14 21:51:38.340014,4185845.07,-8.999,1.499,3.129,3.815,0.6,0.6,2.229,1.942
1704.0,2017-10-14 21:53:38.394235,2017-10-14 22:29:38.721481,4188125.452,-9.0,1.5,3.131,3.814,0.6,0.6,2.229,1.943
1705.0,2017-10-14 22:31:38.787444,2017-10-14 23:07:39.044156,4190405.774,-8.999,1.499,3.13,3.815,0.6,0.6,2.229,1.942
1706.0,2017-10-14 23:09:39.090099,2017-10-14 23:45:39.463593,4192686.194,-9.0,1.5,3.132,3.815,0.6,0.6,2.229,1.943
1707.0,2017-10-14 23:47:39.521270,2017-10-15 00:23:39.730223,4194966.46,-8.999,1.5,3.131,3.815,0.6,0.6,2.229,1.943
1708.0,2017-10-15 00:25:39.799680,2017-10-15 01:01:40.124669,4197246.855,-9.0,1.5,3.133,3.815,0.6,0.6,2.229,1.944
1709.0,2017-10-15 01:03:40.173979,2017-10-15 01:39:40.366233,4199527.096,-8.999,1.5,3.131,3.815,0.6,0.6,2.229,1.943
1710.0,2017-10-15 01:41:40.426974,2017-10-15 02:17:40.673542,4201807.404,-9.0,1.5,3.132,3.815,0.6,0.6,2.229,1.943
1711.0,2017-10-15 02:19:40.714480,2017-10-15 02:55:41.015384,4204087.745,-8.999,1.5,3.132,3.815,0.6,0.6,2.229,1.944
1712.0,2017-10-15 02:57:41.068017,2017-10-15 03:33:41.298123,4206368.028,-8.999,1.5,3.132,3.815,0.6,0.6,2.229,1.943
1713.0,2017-10-15 03:35:41.362311,2017-10-15 04:11:41.709316,4208648.439,-8.999,1.499,3.132,3.814,0.6,0.6,2.229,1.944
1714.0,2017-10-15 04:13:41.753922,2017-10-15 04:49:42.030277,4210928.76,-8.999,1.499,3.132,3.815,0.6,0.6,2.229,1.944
1715.0,2017-10-15 04:51:42.086300,2017-10-15 05:27:42.385746,4213209.116,-8.999,1.5,3.133,3.814,0.6,0.6,2.229,1.944
1716.0,2017-10-15 05:29:42.453292,2017-10-15 06:05:42.682096,4215489.412,-8.999,1.5,3.132,3.815,0.6,0.6,2.229,1.943
1717.0,2017-10-15 06:07:42.729991,2017-10-15 06:43:43.012971,4217769.743,-8.999,1.499,3.133,3.815,0.6,0.6,2.229,1.944
1718.0,2017-10-15 06:45:43.072357,2017-10-15 07:21:43.347485,4220050.078,-8.999,1.5,3.133,3.815,0.6,0.6,2.229,1.944
1719.0,2017-10-15 07:23:43.418606,2017-10-15 07:59:43.685305,4222330.415,-9.0,1.499,3.134,3.815,0.6,0.6,2.229,1.945
1720.0,2017-10-15 08:01:43.736442,2017-10-15 08:37:43.995066,4224610.725,-8.999,1.5,3.133,3.815,0.6,0.6,2.229,1.944
1721.0,2017-10-15 08:39:44.057733,2017-10-15 09:15:44.308030,4226891.038,-8.999,1.5,3.133,3.815,0.6,0.6,2.229,1.944
1722.0,2017-10-15 09:17:44.351040,2017-10-15 09:53:44.718355,4229171.448,-8.999,1.499,3.133,3.815,0.6,0.6,2.229,1.944
1723.0,2017-10-15 09:55:44.772870,2017-10-15 10:31:44.975476,4231451.706,-8.999,1.5,3.132,3.815,0.6,0.6,2.229,1.943
