Repository: Oliver191/MSc_Thesis_Predictive_Maintenance_Batteries

# MSc_Thesis_Predictive_Maintenance_Batteries
The GitHub repository accompanying the MSc Thesis at Esade written by Oliver Caspers regarding the topic “Predictive Maintenance for Lithium-Ion Batteries: Predicting the Remaining Useful Life (RUL) using Data-Driven Machine Learning based on Real-World Battery Datasets”.

SNL_Final.ipynb: The main Jupyter Notebook which contains the main code used to load, clean, and transform the SNL data. Four initial models are evaluated and a RF is chosen to be optimized. The RF is trained to predict the RUL on the training data and optimized using the validation data. Finally, the model is tested using independent testing data from UL.

File: SNL_Cycle_Timeseries_Data/SNL_18650_LFP_15C_0-100_0.5-1C_a_cycle_data.csv (part 6 of 14)
Cycle_Index,Start_Time,End_Time,Test_Time (s),Min_Current (A),Max_Current (A),Min_Voltage (V),Max_Voltage (V),Charge_Capacity (Ah),Discharge_Capacity (Ah),Charge_Energy (Wh),Discharge_Energy (Wh)
1718.0,2018-10-20 10:29:52.393381,2018-10-20 13:27:55.573764,19011332.784,-1.1,0.55,1.998,3.6,1.004,1.001,3.382,3.116
1719.0,2018-10-20 13:29:55.630835,2018-10-20 16:27:56.332413,19022133.543,-1.1,0.55,1.997,3.6,1.004,1.001,3.382,3.116
1720.0,2018-10-20 16:29:56.404026,2018-10-20 19:27:59.402621,19032936.613,-1.1,0.55,1.998,3.6,1.004,1.001,3.382,3.116
1721.0,2018-10-20 19:29:59.492766,2018-10-20 22:28:01.357747,19043738.568,-1.1,0.55,1.997,3.6,1.004,1.001,3.382,3.116
1722.0,2018-10-20 22:30:01.370912,2018-10-21 01:28:02.597566,19054539.808,-1.1,0.55,1.998,3.6,1.004,1.001,3.382,3.116
1723.0,2018-10-21 01:30:02.626417,2018-10-21 04:28:03.742646,19065340.953,-1.1,0.55,1.995,3.6,1.004,1.001,3.382,3.116
1724.0,2018-10-21 04:30:03.836572,2018-10-21 07:28:04.547965,19076141.759,-1.1,0.55,1.996,3.6,1.004,1.001,3.382,3.116
1725.0,2018-10-21 07:30:04.648905,2018-10-21 10:28:04.512272,19086941.723,-1.1,0.55,1.998,3.6,1.004,1.001,3.382,3.115
1726.0,2018-10-21 10:30:04.626503,2018-10-21 13:28:05.406199,19097742.617,-1.1,0.55,1.997,3.6,1.003,1.001,3.382,3.115
1727.0,2018-10-21 13:30:05.410527,2018-10-21 16:28:06.641664,19108543.852,-1.1,0.55,1.998,3.6,1.003,1.001,3.382,3.116
1728.0,2018-10-21 16:30:06.755340,2018-10-21 19:28:05.592332,19119342.803,-1.1,0.55,1.998,3.6,1.003,1.001,3.382,3.115
1729.0,2018-10-21 19:30:05.655107,2018-10-21 22:28:05.027223,19130142.238,-1.1,0.55,1.995,3.6,1.003,1.001,3.381,3.115
1730.0,2018-10-21 22:30:05.071247,2018-10-22 01:28:02.571853,19140939.782,-1.1,0.55,1.995,3.6,1.003,1.001,3.381,3.115
1731.0,2018-10-22 01:30:02.593947,2018-10-22 04:28:01.499785,19151738.71,-1.1,0.55,1.996,3.6,1.003,1.001,3.381,3.115
1732.0,2018-10-22 04:30:01.533770,2018-10-22 07:28:00.099442,19162537.31,-1.1,0.55,1.995,3.6,1.003,1.001,3.381,3.115
1733.0,2018-10-22 07:30:00.175667,2018-10-22 10:27:57.085558,19173334.296,-1.1,0.55,1.997,3.6,1.003,1.001,3.381,3.115
1734.0,2018-10-22 10:29:57.139288,2018-10-22 13:27:53.949711,19184131.16,-1.1,0.55,1.998,3.6,1.003,1.001,3.381,3.115
1735.0,2018-10-22 13:29:54.011890,2018-10-22 16:27:51.379300,19194928.59,-1.1,0.55,1.998,3.6,1.003,1.001,3.381,3.115
1736.0,2018-10-22 16:29:51.419530,2018-10-22 19:27:47.031225,19205724.242,-1.1,0.55,1.996,3.6,1.003,1.0,3.381,3.115
1737.0,2018-10-22 19:29:47.140415,2018-10-22 22:27:45.182502,19216522.393,-1.1,0.55,1.999,3.6,1.003,1.0,3.381,3.115
1738.0,2018-10-22 22:29:45.239814,2018-10-23 01:27:41.121220,19227318.332,-1.1,0.55,1.996,3.6,1.003,1.0,3.381,3.115
1739.0,2018-10-23 01:29:41.122736,2018-10-23 04:27:36.931048,19238114.142,-1.1,0.55,1.998,3.6,1.003,1.0,3.381,3.115
1740.0,2018-10-23 04:29:36.939669,2018-10-23 07:27:31.924440,19248909.135,-1.1,0.55,1.999,3.6,1.003,1.0,3.38,3.114
1741.0,2018-10-23 07:29:32.001283,2018-10-23 10:27:27.816127,19259705.027,-1.1,0.55,1.996,3.6,1.003,1.0,3.381,3.115
1742.0,2018-10-23 10:29:27.837168,2018-10-23 13:27:22.577321,19270499.788,-1.1,0.55,1.997,3.6,1.003,1.0,3.38,3.114
1743.0,2018-10-23 13:29:22.572157,2018-10-23 16:27:17.734665,19281294.945,-1.1,0.55,1.998,3.6,1.003,1.0,3.38,3.114
1744.0,2018-10-23 16:29:17.797936,2018-10-23 19:27:13.165789,19292090.376,-1.1,0.55,1.998,3.6,1.003,1.0,3.38,3.114
1745.0,2018-10-23 19:29:13.203857,2018-10-23 22:27:09.560109,19302886.771,-1.1,0.55,1.998,3.6,1.003,1.0,3.38,3.114
1746.0,2018-10-23 22:29:09.605862,2018-10-24 01:27:05.077457,19313682.288,-1.1,0.55,1.999,3.6,1.003,1.0,3.38,3.114
1747.0,2018-10-24 01:29:05.191810,2018-10-24 04:26:57.896192,19324475.107,-1.1,0.55,1.999,3.6,1.003,1.0,3.38,3.114
1748.0,2018-10-24 04:28:57.949741,2018-10-24 07:26:51.879947,19335269.091,-1.1,0.55,1.996,3.6,1.003,1.0,3.38,3.114
1749.0,2018-10-24 07:28:51.936796,2018-10-24 10:26:46.128111,19346063.339,-1.1,0.55,1.998,3.6,1.003,1.0,3.38,3.114
1750.0,2018-10-24 10:28:46.127019,2018-10-24 13:26:40.080352,19356857.291,-1.1,0.55,1.998,3.6,1.003,1.0,3.38,3.114
1751.0,2018-10-24 13:28:40.145250,2018-10-24 16:26:33.702685,19367650.913,-1.1,0.55,1.996,3.6,1.003,1.0,3.38,3.114
1752.0,2018-10-24 16:28:33.739568,2018-10-24 19:26:27.369612,19378444.58,-1.1,0.55,1.998,3.6,1.003,1.0,3.38,3.114
1753.0,2018-10-24 19:28:27.441086,2018-10-24 22:26:21.863481,19389239.074,-1.1,0.55,1.997,3.6,1.003,1.0,3.38,3.114
1754.0,2018-10-24 22:28:21.939499,2018-10-25 01:26:15.843833,19400033.054,-1.1,0.55,1.997,3.6,1.003,1.0,3.38,3.114
1755.0,2018-10-25 01:28:15.954899,2018-10-25 04:26:08.054454,19410825.265,-1.1,0.55,1.995,3.6,1.003,1.0,3.38,3.114
1756.0,2018-10-25 04:28:08.166165,2018-10-25 07:26:01.644946,19421618.856,-1.1,0.55,1.995,3.6,1.003,1.0,3.38,3.114
1757.0,2018-10-25 07:28:01.665794,2018-10-25 10:25:53.652095,19432410.863,-1.1,0.55,1.999,3.6,1.003,1.0,3.38,3.113
1758.0,2018-10-25 10:27:53.704832,2018-10-25 13:25:45.848975,19443203.06,-1.1,0.55,1.999,3.6,1.003,1.0,3.38,3.113
1759.0,2018-10-25 13:27:45.871313,2018-10-25 16:25:36.390047,19453993.601,-1.1,0.55,1.995,3.6,1.003,1.0,3.38,3.113
1760.0,2018-10-25 16:27:36.410501,2018-10-25 19:25:26.142015,19464783.353,-1.1,0.55,1.998,3.6,1.003,1.0,3.38,3.113
1761.0,2018-10-25 19:27:26.190755,2018-10-25 22:25:16.319088,19475573.53,-1.1,0.55,1.996,3.6,1.003,1.0,3.38,3.113
1762.0,2018-10-25 22:27:16.365386,2018-10-26 01:25:07.989049,19486365.2,-1.1,0.55,1.997,3.6,1.003,1.0,3.38,3.113
1763.0,2018-10-26 01:27:08.035319,2018-10-26 04:24:58.657581,19497155.868,-1.1,0.55,1.998,3.6,1.003,1.0,3.38,3.113
1764.0,2018-10-26 04:26:58.670955,2018-10-26 07:24:51.666276,19507948.877,-1.1,0.55,1.996,3.6,1.003,1.0,3.38,3.113
1765.0,2018-10-26 07:26:51.681861,2018-10-26 10:24:43.212688,19518740.423,-1.1,0.55,1.996,3.6,1.003,1.0,3.38,3.113
1766.0,2018-10-26 10:26:43.259391,2018-10-26 13:24:32.568041,19529529.779,-1.1,0.55,1.996,3.6,1.003,1.0,3.379,3.113
1767.0,2018-10-26 13:26:32.579552,2018-10-26 16:24:22.597076,19540319.808,-1.1,0.55,1.999,3.6,1.003,1.0,3.379,3.113
1768.0,2018-10-26 16:26:22.699907,2018-10-26 19:24:11.832924,19551109.043,-1.1,0.55,1.996,3.6,1.003,1.0,3.379,3.113
1769.0,2018-10-26 19:26:11.931564,2018-10-26 22:24:01.866192,19561899.077,-1.1,0.55,1.997,3.6,1.003,1.0,3.379,3.113
1770.0,2018-10-26 22:26:01.868133,2018-10-27 01:23:49.759185,19572686.97,-1.1,0.55,1.998,3.6,1.003,1.0,3.379,3.113
1771.0,2018-10-27 01:25:49.786205,2018-10-27 04:23:38.378461,19583475.589,-1.1,0.55,1.996,3.6,1.003,1.0,3.379,3.113
1772.0,2018-10-27 04:25:38.431767,2018-10-27 07:23:27.729076,19594264.94,-1.1,0.55,1.995,3.6,1.003,1.0,3.379,3.113
1773.0,2018-10-27 07:25:27.809903,2018-10-27 10:23:15.312264,19605052.523,-1.1,0.55,1.995,3.6,1.003,1.0,3.379,3.113
1774.0,2018-10-27 10:25:15.386379,2018-10-27 13:23:04.370439,19615841.581,-1.1,0.55,1.996,3.6,1.003,1.0,3.379,3.113
1775.0,2018-10-27 13:25:04.409055,2018-10-27 16:22:52.472567,19626629.683,-1.1,0.55,1.996,3.6,1.003,1.0,3.379,3.113
1776.0,2018-10-27 16:24:52.599045,2018-10-27 19:22:38.705007,19637415.916,-1.1,0.55,1.999,3.6,1.003,1.0,3.379,3.112
1777.0,2018-10-27 19:24:38.822549,2018-10-27 22:22:26.716461,19648203.927,-1.1,0.55,1.996,3.6,1.002,1.0,3.379,3.113
1778.0,2018-10-27 22:24:26.859025,2018-10-28 01:22:13.106531,19658990.317,-1.1,0.55,1.998,3.6,1.002,1.0,3.378,3.112
1779.0,2018-10-28 01:24:13.177405,2018-10-28 04:21:58.239267,19669775.45,-1.1,0.55,1.996,3.6,1.002,1.0,3.378,3.112
1780.0,2018-10-28 04:23:58.299132,2018-10-28 07:21:45.483327,19680562.694,-1.1,0.55,1.995,3.6,1.002,1.0,3.378,3.112
1781.0,2018-10-28 07:23:45.611815,2018-10-28 10:21:32.623135,19691349.834,-1.1,0.55,1.998,3.6,1.002,1.0,3.378,3.112
1782.0,2018-10-28 10:23:32.727932,2018-10-28 13:21:18.862005,19702136.073,-1.1,0.55,1.997,3.6,1.002,1.0,3.378,3.112
1783.0,2018-10-28 13:23:18.895472,2018-10-28 16:21:04.501911,19712921.712,-1.1,0.55,1.997,3.6,1.002,1.0,3.378,3.112
1784.0,2018-10-28 16:23:04.463191,2018-10-28 19:20:50.980320,19723708.191,-1.1,0.55,1.999,3.6,1.002,1.0,3.378,3.112
1785.0,2018-10-28 19:22:51.152241,2018-10-28 22:20:37.300064,19734494.511,-1.1,0.55,1.997,3.6,1.002,1.0,3.378,3.112
1786.0,2018-10-28 22:22:37.463062,2018-10-29 01:20:23.772099,19745280.983,-1.1,0.55,1.998,3.6,1.002,0.999,3.378,3.112
1787.0,2018-10-29 01:22:23.863639,2018-10-29 04:20:08.987807,19756066.198,-1.1,0.55,1.996,3.6,1.002,0.999,3.378,3.111
1788.0,2018-10-29 04:22:08.974892,2018-10-29 07:19:53.692118,19766850.903,-1.1,0.55,1.998,3.6,1.002,0.999,3.378,3.111
1789.0,2018-10-29 07:21:53.855701,2018-10-29 10:19:37.287503,19777634.498,-1.1,0.55,1.998,3.6,1.002,0.999,3.378,3.111
1790.0,2018-10-29 10:21:37.281827,2018-10-29 13:19:21.236711,19788418.447,-1.1,0.55,1.998,3.6,1.002,0.999,3.378,3.111
1791.0,2018-10-29 13:21:21.218366,2018-10-29 16:19:05.557979,19799202.769,-1.1,0.55,1.995,3.6,1.002,0.999,3.378,3.111
1792.0,2018-10-29 16:21:05.512261,2018-10-29 19:18:49.066498,19809986.277,-1.1,0.55,1.998,3.6,1.002,0.999,3.378,3.111
1793.0,2018-10-29 19:20:49.132583,2018-10-29 22:18:33.115660,19820770.326,-1.1,0.55,1.997,3.6,1.002,0.999,3.378,3.111
1794.0,2018-10-29 22:20:33.169164,2018-10-30 01:18:17.521784,19831554.732,-1.1,0.55,1.997,3.6,1.002,0.999,3.378,3.111
1795.0,2018-10-30 01:20:17.657500,2018-10-30 04:18:01.318245,19842338.529,-1.1,0.55,1.998,3.6,1.002,0.999,3.377,3.111
1796.0,2018-10-30 04:20:01.316193,2018-10-30 07:17:44.499475,19853121.71,-1.1,0.55,1.995,3.6,1.002,0.999,3.377,3.111
1797.0,2018-10-30 07:19:44.483591,2018-10-30 10:17:28.283246,19863905.494,-1.1,0.55,1.996,3.6,1.002,0.999,3.377,3.111
1798.0,2018-10-30 10:19:28.441964,2018-10-30 13:17:11.702509,19874688.913,-1.1,0.55,1.997,3.6,1.002,0.999,3.377,3.111
1799.0,2018-10-30 13:19:11.785000,2018-10-30 16:16:53.971637,19885471.182,-1.1,0.55,1.998,3.6,1.002,0.999,3.377,3.111
1800.0,2018-10-30 16:18:54.101499,2018-10-30 19:16:35.396725,19896252.607,-1.1,0.55,1.997,3.6,1.002,0.999,3.377,3.111
1801.0,2018-10-30 19:18:35.353544,2018-10-30 22:16:18.445317,19907035.656,-1.1,0.55,1.996,3.6,1.002,0.999,3.377,3.111
1802.0,2018-10-30 22:18:18.450762,2018-10-31 01:16:00.561866,19917817.772,-1.1,0.55,1.996,3.6,1.002,0.999,3.377,3.111
1803.0,2018-10-31 01:18:00.739465,2018-10-31 04:15:39.522586,19928596.733,-1.1,0.55,1.996,3.6,1.002,0.999,3.377,3.11
1804.0,2018-10-31 04:17:39.488256,2018-10-31 07:15:21.007284,19939378.218,-1.1,0.55,1.996,3.6,1.002,0.999,3.379,3.105
1805.0,2018-10-31 07:17:21.175516,2018-10-31 10:15:01.707590,19950158.918,-1.1,0.55,1.996,3.6,1.002,0.999,3.379,3.105
1806.0,2018-10-31 10:17:01.646368,2018-10-31 13:14:41.724797,19960938.935,-1.1,0.55,1.999,3.6,1.002,0.999,3.379,3.106
1807.0,2018-10-31 13:16:41.700538,2018-10-31 16:14:22.116156,19971719.327,-1.1,0.55,1.999,3.6,1.002,0.999,3.379,3.106
1808.0,2018-10-31 16:16:22.116860,2018-10-31 19:14:03.240122,19982500.451,-1.1,0.55,1.997,3.6,1.002,0.999,3.378,3.106
1809.0,2018-10-31 19:16:03.286173,2018-10-31 22:13:44.170646,19993281.381,-1.1,0.55,1.997,3.6,1.002,0.999,3.378,3.106
1810.0,2018-10-31 22:15:44.136849,2018-11-01 01:13:24.187420,20004061.398,-1.1,0.55,1.998,3.6,1.002,0.999,3.378,3.106
1811.0,2018-11-01 01:15:24.166162,2018-11-01 04:13:04.285459,20014841.496,-1.1,0.55,1.999,3.6,1.002,0.999,3.378,3.107
1812.0,2018-11-01 04:15:04.464380,2018-11-01 07:12:44.465317,20025621.676,-1.1,0.55,1.999,3.6,1.002,0.999,3.378,3.106
1813.0,2018-11-01 07:14:44.549969,2018-11-01 10:12:24.246111,20036401.457,-1.1,0.55,1.998,3.6,1.002,0.999,3.378,3.107
1814.0,2018-11-01 10:14:24.366775,2018-11-01 13:12:04.161686,20047181.372,-1.1,0.55,1.996,3.6,1.002,0.999,3.378,3.107
1815.0,2018-11-01 13:14:04.325724,2018-11-01 16:11:42.060604,20057959.271,-1.1,0.55,1.996,3.6,1.002,0.999,3.378,3.106
1816.0,2018-11-01 16:13:42.046331,2018-11-01 19:11:20.887887,20068738.098,-1.1,0.55,1.998,3.6,1.002,0.999,3.378,3.106
1817.0,2018-11-01 19:13:21.056156,2018-11-01 22:10:59.366041,20079516.577,-1.1,0.55,1.997,3.6,1.002,0.999,3.377,3.106
1818.0,2018-11-01 22:12:59.356406,2018-11-02 01:10:38.821894,20090296.032,-1.1,0.55,1.999,3.6,1.002,0.999,3.377,3.107
1819.0,2018-11-02 01:12:38.979548,2018-11-02 04:10:15.348500,20101072.559,-1.1,0.55,1.997,3.6,1.002,0.999,3.377,3.106
1820.0,2018-11-02 04:12:15.418630,2018-11-02 07:09:53.433310,20111850.644,-1.1,0.55,1.997,3.6,1.002,0.999,3.377,3.107
1821.0,2018-11-02 07:11:53.449541,2018-11-02 10:09:30.989678,20122628.2,-1.1,0.55,1.995,3.6,1.002,0.999,3.377,3.107
1822.0,2018-11-02 10:11:31.139167,2018-11-02 13:09:09.299128,20133406.51,-1.1,0.55,1.999,3.6,1.002,0.999,3.377,3.107
1823.0,2018-11-02 13:11:09.301559,2018-11-02 16:08:45.861479,20144183.072,-1.1,0.55,1.998,3.6,1.002,0.999,3.377,3.107
1824.0,2018-11-02 16:10:45.995529,2018-11-02 19:08:22.137103,20154959.348,-1.1,0.55,1.998,3.6,1.002,0.999,3.377,3.107
1825.0,2018-11-02 19:10:22.183278,2018-11-02 22:07:58.875162,20165736.086,-1.1,0.55,1.998,3.6,1.002,0.999,3.377,3.106
1826.0,2018-11-02 22:09:59.053318,2018-11-03 01:07:33.919805,20176511.13,-1.1,0.55,1.998,3.6,1.001,0.999,3.376,3.106
1827.0,2018-11-03 01:09:33.977210,2018-11-03 04:07:08.574966,20187285.786,-1.1,0.55,1.998,3.6,1.001,0.999,3.376,3.106
1828.0,2018-11-03 04:09:08.542466,2018-11-03 07:06:44.872742,20198062.083,-1.1,0.55,1.999,3.6,1.001,0.999,3.376,3.107
1829.0,2018-11-03 07:08:44.971850,2018-11-03 10:06:21.290664,20208838.501,-1.1,0.55,1.998,3.6,1.001,0.999,3.376,3.107
1830.0,2018-11-03 10:08:21.458639,2018-11-03 13:05:56.983671,20219614.194,-1.1,0.55,1.998,3.6,1.001,0.999,3.376,3.107
1831.0,2018-11-03 13:07:57.125736,2018-11-03 16:05:33.041421,20230390.252,-1.1,0.55,1.997,3.6,1.001,0.999,3.376,3.106
1832.0,2018-11-03 16:07:33.189105,2018-11-03 19:05:07.681836,20241164.892,-1.1,0.55,1.996,3.6,1.001,0.999,3.376,3.106
1833.0,2018-11-03 19:07:07.801535,2018-11-03 22:04:41.522903,20251938.733,-1.1,0.55,1.998,3.6,1.001,0.998,3.376,3.106
1834.0,2018-11-03 22:06:41.582615,2018-11-04 01:04:16.750386,20262713.961,-1.1,0.55,1.996,3.6,1.001,0.998,3.376,3.106
1835.0,2018-11-04 01:06:16.720959,2018-11-04 04:03:50.396894,20273487.607,-1.1,0.55,1.998,3.6,1.001,0.998,3.376,3.106
1836.0,2018-11-04 04:05:50.365827,2018-11-04 07:03:24.459607,20284261.67,-1.1,0.55,1.998,3.6,1.001,0.998,3.376,3.106
1837.0,2018-11-04 07:05:24.630834,2018-11-04 10:02:57.811540,20295035.022,-1.1,0.55,1.995,3.6,1.001,0.998,3.376,3.106
1838.0,2018-11-04 10:04:57.916137,2018-11-04 13:02:31.266101,20305808.477,-1.1,0.55,1.996,3.6,1.001,0.998,3.376,3.106
1839.0,2018-11-04 13:04:31.413119,2018-11-04 16:02:05.058745,20316582.269,-1.1,0.55,1.996,3.6,1.001,0.998,3.376,3.106
1840.0,2018-11-04 16:04:05.114164,2018-11-04 19:01:38.110229,20327355.321,-1.1,0.55,1.995,3.6,1.001,0.998,3.376,3.106
1841.0,2018-11-04 19:03:38.229748,2018-11-04 22:01:11.761768,20338128.972,-1.1,0.55,1.999,3.6,1.001,0.998,3.376,3.106
1842.0,2018-11-04 22:03:11.820470,2018-11-05 01:00:44.825419,20348902.036,-1.1,0.55,1.999,3.6,1.001,0.998,3.375,3.106
1843.0,2018-11-05 01:02:44.885271,2018-11-05 04:00:17.173347,20359674.384,-1.1,0.55,1.997,3.6,1.001,0.998,3.375,3.106
1844.0,2018-11-05 04:02:17.232747,2018-11-05 06:59:48.955865,20370446.166,-1.1,0.55,1.996,3.6,1.001,0.998,3.375,3.106
1845.0,2018-11-05 07:01:49.076523,2018-11-05 09:59:20.202085,20381217.413,-1.1,0.55,1.998,3.6,1.001,0.998,3.375,3.106
1846.0,2018-11-05 10:01:20.164630,2018-11-05 12:58:50.908935,20391988.12,-1.1,0.55,1.996,3.6,1.001,0.998,3.375,3.106
1847.0,2018-11-05 13:00:50.869023,2018-11-05 15:58:22.606714,20402759.817,-1.1,0.55,1.995,3.6,1.001,0.998,3.375,3.106
1848.0,2018-11-05 16:00:22.691138,2018-11-05 18:57:54.207412,20413531.418,-1.1,0.55,1.999,3.6,1.001,0.998,3.375,3.105
1849.0,2018-11-05 18:59:54.352171,2018-11-05 21:57:24.924598,20424302.135,-1.1,0.55,1.996,3.6,1.001,0.998,3.375,3.105
1850.0,2018-11-05 21:59:24.910565,2018-11-06 00:56:55.475172,20435072.686,-1.1,0.55,1.996,3.6,1.001,0.998,3.375,3.105
1851.0,2018-11-06 00:58:55.645967,2018-11-06 03:56:25.588855,20445842.799,-1.1,0.55,1.996,3.6,1.001,0.998,3.375,3.105
1852.0,2018-11-06 03:58:25.556385,2018-11-06 06:55:55.220201,20456612.431,-1.1,0.55,1.998,3.6,1.001,0.998,3.375,3.105
1853.0,2018-11-06 06:57:55.246125,2018-11-06 09:55:25.366635,20467382.577,-1.1,0.55,1.998,3.6,1.001,0.998,3.375,3.105
1854.0,2018-11-06 09:57:25.388858,2018-11-06 12:54:53.433159,20478150.644,-1.1,0.55,1.999,3.6,1.001,0.998,3.375,3.105
1855.0,2018-11-06 12:56:53.542480,2018-11-06 15:54:22.067267,20488919.278,-1.1,0.55,1.997,3.6,1.001,0.998,3.374,3.105
1856.0,2018-11-06 15:56:22.232896,2018-11-06 18:53:51.177070,20499688.388,-1.1,0.55,1.995,3.6,1.001,0.998,3.374,3.105
1857.0,2018-11-06 18:55:51.149774,2018-11-06 21:53:19.921963,20510457.133,-1.1,0.55,1.996,3.6,1.001,0.998,3.374,3.105
1858.0,2018-11-06 21:55:19.920040,2018-11-07 00:52:48.110939,20521225.322,-1.1,0.55,1.995,3.6,1.001,0.998,3.374,3.105
1859.0,2018-11-07 00:54:48.101951,2018-11-07 03:52:15.958185,20531993.169,-1.1,0.55,1.995,3.6,1.001,0.998,3.374,3.105
1860.0,2018-11-07 03:54:15.973021,2018-11-07 06:51:44.183845,20542761.394,-1.1,0.55,1.998,3.6,1.001,0.998,3.374,3.105
1861.0,2018-11-07 06:53:44.223434,2018-11-07 09:51:11.819051,20553529.03,-1.1,0.55,1.998,3.6,1.001,0.998,3.374,3.105
1862.0,2018-11-07 09:53:11.819729,2018-11-07 12:50:39.392314,20564296.603,-1.1,0.55,1.996,3.6,1.001,0.998,3.374,3.105
1863.0,2018-11-07 12:52:39.385324,2018-11-07 15:50:07.343179,20575064.554,-1.1,0.55,1.998,3.6,1.001,0.998,3.374,3.105
1864.0,2018-11-07 15:52:07.298039,2018-11-07 18:49:35.547671,20585832.758,-1.1,0.55,1.996,3.6,1.001,0.998,3.374,3.105
1865.0,2018-11-07 18:51:35.714839,2018-11-07 21:49:02.192156,20596599.403,-1.1,0.55,1.997,3.6,1.001,0.998,3.374,3.105
1866.0,2018-11-07 21:51:02.256012,2018-11-08 00:48:29.643351,20607366.854,-1.1,0.55,1.996,3.6,1.001,0.998,3.374,3.105
1867.0,2018-11-08 00:50:29.667892,2018-11-08 03:47:56.436384,20618133.647,-1.1,0.55,1.996,3.6,1.001,0.998,3.374,3.105
1868.0,2018-11-08 03:49:56.514490,2018-11-08 06:47:23.694001,20628900.905,-1.1,0.55,1.999,3.6,1.001,0.998,3.374,3.105
1869.0,2018-11-08 06:49:23.825914,2018-11-08 09:46:49.476899,20639666.687,-1.1,0.55,1.995,3.6,1.001,0.998,3.373,3.105
1870.0,2018-11-08 09:48:49.441958,2018-11-08 12:46:16.564252,20650433.775,-1.1,0.55,1.996,3.6,1.001,0.998,3.374,3.105
1871.0,2018-11-08 12:48:16.645944,2018-11-08 15:45:41.551482,20661198.762,-1.1,0.55,1.995,3.6,1.001,0.998,3.373,3.105
1872.0,2018-11-08 15:47:41.589803,2018-11-08 18:45:06.866069,20671964.077,-1.1,0.55,1.996,3.6,1.001,0.998,3.373,3.105
1873.0,2018-11-08 18:47:06.861834,2018-11-08 21:44:31.415697,20682728.626,-1.1,0.55,1.999,3.6,1.001,0.998,3.373,3.105
1874.0,2018-11-08 21:46:31.554922,2018-11-09 00:43:55.476276,20693492.687,-1.1,0.55,1.998,3.6,1.001,0.998,3.373,3.104
1875.0,2018-11-09 00:45:55.508572,2018-11-09 03:43:19.890186,20704257.101,-1.1,0.55,1.995,3.6,1.001,0.998,3.373,3.104
1876.0,2018-11-09 03:45:19.940632,2018-11-09 06:42:43.532537,20715020.743,-1.1,0.55,1.999,3.6,1.001,0.998,3.373,3.104
1877.0,2018-11-09 06:44:43.662499,2018-11-09 09:42:07.711874,20725784.922,-1.1,0.55,1.998,3.6,1.001,0.998,3.373,3.104
1878.0,2018-11-09 09:44:07.672444,2018-11-09 12:41:30.524535,20736547.735,-1.1,0.55,1.999,3.6,1.001,0.998,3.373,3.104
1879.0,2018-11-09 12:43:30.688067,2018-11-09 15:40:52.929063,20747310.14,-1.1,0.55,1.998,3.6,1.0,0.998,3.373,3.104
1880.0,2018-11-09 15:42:53.076426,2018-11-09 18:40:15.395006,20758072.606,-1.1,0.55,1.996,3.6,1.0,0.998,3.373,3.104
1881.0,2018-11-09 18:42:15.495357,2018-11-09 21:39:38.016058,20768835.227,-1.1,0.55,1.996,3.6,1.0,0.998,3.373,3.104
1882.0,2018-11-09 21:41:37.959795,2018-11-10 00:39:00.823467,20779598.034,-1.1,0.55,1.997,3.6,1.0,0.998,3.373,3.104
1883.0,2018-11-10 00:41:01.001833,2018-11-10 03:38:20.533395,20790357.744,-1.1,0.55,1.996,3.6,1.0,0.997,3.372,3.104
1884.0,2018-11-10 03:40:20.597477,2018-11-10 06:37:42.101810,20801119.312,-1.1,0.55,1.997,3.6,1.0,0.997,3.372,3.104
1885.0,2018-11-10 06:39:42.210882,2018-11-10 09:37:04.726193,20811881.937,-1.1,0.55,1.998,3.6,1.0,0.997,3.372,3.104
1886.0,2018-11-10 09:39:04.725514,2018-11-10 12:36:26.316276,20822643.527,-1.1,0.55,1.997,3.6,1.0,0.997,3.372,3.104
1887.0,2018-11-10 12:38:26.454540,2018-11-10 15:35:48.024989,20833405.236,-1.1,0.55,1.998,3.6,1.0,0.997,3.372,3.104
1888.0,2018-11-10 15:37:47.958241,2018-11-10 18:35:07.816732,20844165.027,-1.1,0.55,1.997,3.6,1.0,0.997,3.372,3.104
1889.0,2018-11-10 18:37:07.885775,2018-11-10 21:34:28.934830,20854926.145,-1.1,0.55,1.997,3.6,1.0,0.997,3.372,3.104
1890.0,2018-11-10 21:36:29.110637,2018-11-11 00:33:47.913129,20865685.124,-1.1,0.55,1.996,3.6,1.0,0.997,3.372,3.104
1891.0,2018-11-11 00:35:47.848067,2018-11-11 03:33:08.627201,20876445.838,-1.1,0.55,1.996,3.6,1.0,0.997,3.372,3.104
1892.0,2018-11-11 03:35:08.722661,2018-11-11 06:32:29.407099,20887206.618,-1.1,0.55,1.995,3.6,1.0,0.997,3.372,3.104
1893.0,2018-11-11 06:34:29.573968,2018-11-11 09:31:50.541659,20897967.752,-1.1,0.55,1.996,3.6,1.0,0.997,3.372,3.103
1894.0,2018-11-11 09:33:50.721535,2018-11-11 12:31:11.351796,20908728.562,-1.1,0.55,1.995,3.6,1.0,0.997,3.372,3.103
1895.0,2018-11-11 12:33:11.324979,2018-11-11 15:30:30.959380,20919488.17,-1.1,0.55,1.995,3.6,1.0,0.997,3.372,3.103
1896.0,2018-11-11 15:32:31.005935,2018-11-11 18:29:50.610326,20930247.821,-1.1,0.55,1.997,3.6,1.0,0.997,3.372,3.103
1897.0,2018-11-11 18:31:50.667736,2018-11-11 21:29:10.367473,20941007.578,-1.1,0.55,1.998,3.6,1.0,0.997,3.372,3.103
1898.0,2018-11-11 21:31:10.373102,2018-11-12 00:28:28.508343,20951765.719,-1.1,0.55,1.997,3.6,1.0,0.997,3.372,3.103
1899.0,2018-11-12 00:30:28.615704,2018-11-12 03:27:48.168863,20962525.379,-1.1,0.55,1.998,3.6,1.0,0.997,3.372,3.103
1900.0,2018-11-12 03:29:48.237491,2018-11-12 06:27:08.052329,20973285.263,-1.1,0.55,1.996,3.6,1.0,0.997,3.373,3.101
1901.0,2018-11-12 06:29:08.175599,2018-11-12 09:26:26.443609,20984043.654,-1.1,0.55,1.996,3.6,1.0,0.997,3.372,3.101
1902.0,2018-11-12 09:28:26.575375,2018-11-12 12:25:44.931935,20994802.143,-1.1,0.55,1.999,3.6,1.0,0.997,3.372,3.101
1903.0,2018-11-12 12:27:44.947448,2018-11-12 15:25:03.205472,21005560.416,-1.1,0.55,1.998,3.6,1.0,0.997,3.372,3.101
1904.0,2018-11-12 15:27:03.353895,2018-11-12 18:24:20.852949,21016318.064,-1.1,0.55,1.996,3.6,1.0,0.997,3.372,3.101
1905.0,2018-11-12 18:26:20.852266,2018-11-12 21:23:38.466489,21027075.677,-1.1,0.55,1.997,3.6,1.0,0.997,3.372,3.101
1906.0,2018-11-12 21:25:38.441609,2018-11-13 00:22:54.887818,21037832.098,-1.1,0.55,1.998,3.6,1.0,0.997,3.372,3.101
1907.0,2018-11-13 00:24:54.930489,2018-11-13 03:22:10.484766,21048587.695,-1.1,0.55,1.996,3.6,1.0,0.997,3.371,3.101
1908.0,2018-11-13 03:24:10.469237,2018-11-13 06:21:27.819480,21059345.03,-1.1,0.55,1.999,3.6,1.0,0.997,3.371,3.101
1909.0,2018-11-13 06:23:27.881945,2018-11-13 09:20:41.867717,21070099.078,-1.1,0.55,1.996,3.6,1.0,0.997,3.371,3.101
1910.0,2018-11-13 09:22:41.900232,2018-11-13 12:19:58.519079,21080855.73,-1.1,0.55,1.996,3.6,1.0,0.997,3.371,3.101
1911.0,2018-11-13 12:21:58.463287,2018-11-13 15:19:14.098183,21091611.309,-1.1,0.55,1.999,3.6,1.0,0.997,3.371,3.101
1912.0,2018-11-13 15:21:14.202895,2018-11-13 18:18:30.319219,21102367.53,-1.1,0.55,1.996,3.6,1.0,0.997,3.371,3.101
1913.0,2018-11-13 18:20:30.366485,2018-11-13 21:17:45.527405,21113122.738,-1.1,0.55,1.998,3.6,1.0,0.997,3.371,3.1
1914.0,2018-11-13 21:19:45.484240,2018-11-14 00:17:00.405030,21123877.616,-1.1,0.55,1.998,3.6,1.0,0.997,3.371,3.1
1915.0,2018-11-14 00:19:00.427514,2018-11-14 03:16:17.391682,21134634.602,-1.1,0.55,1.997,3.6,1.0,0.997,3.371,3.1
1916.0,2018-11-14 03:18:17.482636,2018-11-14 06:15:32.305835,21145389.516,-1.1,0.55,1.996,3.6,1.0,0.997,3.371,3.1
1917.0,2018-11-14 06:17:32.368422,2018-11-14 09:14:48.013914,21156145.224,-1.1,0.55,1.997,3.6,1.0,0.997,3.371,3.1
1918.0,2018-11-14 09:16:48.174215,2018-11-14 12:14:03.236610,21166900.447,-1.1,0.55,1.997,3.6,1.0,0.997,3.371,3.1
1919.0,2018-11-14 12:16:03.243777,2018-11-14 15:13:18.440733,21177655.651,-1.1,0.55,1.999,3.6,1.0,0.997,3.371,3.1
1920.0,2018-11-14 15:15:18.388754,2018-11-14 18:12:31.811499,21188409.022,-1.1,0.55,1.995,3.6,1.0,0.997,3.371,3.1
1921.0,2018-11-14 18:14:31.884732,2018-11-14 21:11:44.996374,21199162.207,-1.1,0.55,1.995,3.6,1.0,0.997,3.371,3.1
1922.0,2018-11-14 21:13:45.101289,2018-11-15 00:10:58.026151,21209915.237,-1.1,0.55,1.999,3.6,1.0,0.997,3.37,3.1
1923.0,2018-11-15 00:12:58.131123,2018-11-15 03:10:12.495303,21220669.706,-1.1,0.55,1.998,3.6,1.0,0.997,3.37,3.1
1924.0,2018-11-15 03:12:12.539868,2018-11-15 06:09:25.392146,21231422.603,-1.1,0.55,1.998,3.6,1.0,0.997,3.37,3.1
1925.0,2018-11-15 06:11:25.420324,2018-11-15 09:08:37.363429,21242174.574,-1.1,0.55,1.998,3.6,1.0,0.997,3.37,3.1
1926.0,2018-11-15 09:10:37.514771,2018-11-15 12:07:50.266398,21252927.477,-1.1,0.55,1.998,3.6,1.0,0.997,3.37,3.1
1927.0,2018-11-15 12:09:50.230184,2018-11-15 15:07:03.168992,21263680.38,-1.1,0.55,1.996,3.6,1.0,0.997,3.37,3.1
1928.0,2018-11-15 15:09:03.304399,2018-11-15 18:06:15.272074,21274432.483,-1.1,0.55,1.998,3.6,1.0,0.997,3.37,3.1
1929.0,2018-11-15 18:08:15.342636,2018-11-15 21:05:28.100703,21285185.311,-1.1,0.55,1.997,3.6,0.999,0.997,3.37,3.1
1930.0,2018-11-15 21:07:28.248918,2018-11-16 00:04:41.099850,21295938.31,-1.1,0.55,1.997,3.6,1.0,0.997,3.37,3.1
1931.0,2018-11-16 00:06:41.091696,2018-11-16 03:03:53.535036,21306690.746,-1.1,0.55,1.996,3.6,0.999,0.997,3.37,3.1
1932.0,2018-11-16 03:05:53.603290,2018-11-16 06:03:04.821864,21317442.032,-1.1,0.55,1.998,3.6,0.999,0.996,3.37,3.1
1933.0,2018-11-16 06:05:04.762080,2018-11-16 09:02:15.454615,21328192.665,-1.1,0.55,1.996,3.6,0.999,0.996,3.37,3.1
1934.0,2018-11-16 09:04:15.453621,2018-11-16 12:01:25.243246,21338942.454,-1.1,0.55,1.999,3.6,0.999,0.996,3.37,3.1
1935.0,2018-11-16 12:03:25.330529,2018-11-16 15:00:36.011367,21349693.222,-1.1,0.55,1.999,3.6,0.999,0.996,3.37,3.099
1936.0,2018-11-16 15:02:36.110416,2018-11-16 17:59:45.996624,21360443.207,-1.1,0.55,1.997,3.6,0.999,0.996,3.369,3.099
1937.0,2018-11-16 18:01:46.137133,2018-11-16 20:58:55.615685,21371192.826,-1.1,0.55,1.996,3.6,0.999,0.996,3.369,3.099
1938.0,2018-11-16 21:00:55.546905,2018-11-16 23:58:04.960951,21381942.172,-1.1,0.55,1.996,3.6,0.999,0.996,3.369,3.099
1939.0,2018-11-17 00:00:05.089364,2018-11-17 02:57:14.219268,21392691.43,-1.1,0.55,1.995,3.6,0.999,0.996,3.369,3.099
1940.0,2018-11-17 02:59:14.200821,2018-11-17 05:56:25.111356,21403442.322,-1.1,0.55,1.998,3.6,0.999,0.996,3.369,3.099
1941.0,2018-11-17 05:58:25.104478,2018-11-17 08:55:35.658006,21414192.869,-1.1,0.55,1.996,3.6,0.999,0.996,3.369,3.099
1942.0,2018-11-17 08:57:35.678015,2018-11-17 11:54:43.887592,21424941.098,-1.1,0.55,1.998,3.6,0.999,0.996,3.369,3.099
1943.0,2018-11-17 11:56:43.884143,2018-11-17 14:53:51.632382,21435688.843,-1.1,0.55,1.996,3.6,0.999,0.996,3.369,3.099
1944.0,2018-11-17 14:55:51.714164,2018-11-17 17:53:00.735718,21446437.946,-1.1,0.55,1.998,3.6,0.999,0.996,3.369,3.099
1945.0,2018-11-17 17:55:00.732632,2018-11-17 20:52:08.794027,21457186.005,-1.1,0.55,1.997,3.6,0.999,0.996,3.369,3.099
1946.0,2018-11-17 20:54:08.814076,2018-11-17 23:51:16.413637,21467933.624,-1.1,0.55,1.998,3.6,0.999,0.996,3.369,3.099
1947.0,2018-11-17 23:53:16.377621,2018-11-18 02:50:24.824903,21478682.035,-1.1,0.55,1.996,3.6,0.999,0.996,3.369,3.099
1948.0,2018-11-18 02:52:24.733968,2018-11-18 05:49:32.578266,21489429.789,-1.1,0.55,1.997,3.6,0.999,0.996,3.369,3.099
1949.0,2018-11-18 05:51:32.696957,2018-11-18 08:48:40.514124,21500177.725,-1.1,0.55,1.998,3.6,0.999,0.996,3.369,3.099
1950.0,2018-11-18 08:50:40.608215,2018-11-18 11:47:48.135565,21510925.346,-1.1,0.55,1.996,3.6,0.999,0.996,3.369,3.099
1951.0,2018-11-18 11:49:48.089201,2018-11-18 14:46:53.282680,21521670.493,-1.1,0.55,1.996,3.6,0.999,0.996,3.369,3.098
1952.0,2018-11-18 14:48:53.239044,2018-11-18 17:45:58.393332,21532415.604,-1.1,0.55,1.995,3.6,0.999,0.996,3.368,3.098
1953.0,2018-11-18 17:47:58.446356,2018-11-18 20:45:05.675481,21543162.886,-1.1,0.55,1.999,3.6,0.999,0.996,3.369,3.098
1954.0,2018-11-18 20:47:05.703204,2018-11-18 23:44:11.822429,21553909.033,-1.1,0.55,1.996,3.6,0.999,0.996,3.368,3.098
1955.0,2018-11-18 23:46:11.729263,2018-11-19 02:43:17.908632,21564655.119,-1.1,0.55,1.999,3.6,0.999,0.996,3.368,3.098
1956.0,2018-11-19 02:45:17.913253,2018-11-19 05:42:22.414747,21575399.625,-1.1,0.55,1.998,3.6,0.999,0.996,3.368,3.098
1957.0,2018-11-19 05:44:22.546117,2018-11-19 08:41:27.870799,21586145.081,-1.1,0.55,1.995,3.6,0.999,0.996,3.368,3.099
1958.0,2018-11-19 08:43:27.891258,2018-11-19 11:40:33.796614,21596891.007,-1.1,0.55,1.998,3.6,0.999,0.996,3.368,3.098
1959.0,2018-11-19 11:42:33.732171,2018-11-19 14:39:38.475579,21607635.686,-1.1,0.55,1.995,3.6,0.999,0.996,3.368,3.098
1960.0,2018-11-19 14:41:38.620658,2018-11-19 17:38:42.448092,21618379.659,-1.1,0.55,1.997,3.6,0.999,0.996,3.368,3.098
1961.0,2018-11-19 17:40:42.452916,2018-11-19 20:37:46.923987,21629124.135,-1.1,0.55,1.999,3.6,0.999,0.996,3.368,3.098
1962.0,2018-11-19 20:39:46.915104,2018-11-19 23:36:50.984313,21639868.195,-1.1,0.55,1.997,3.6,0.999,0.996,3.368,3.098
1963.0,2018-11-19 23:38:50.945255,2018-11-20 02:35:54.612236,21650611.823,-1.1,0.55,1.999,3.6,0.999,0.996,3.368,3.098
1964.0,2018-11-20 02:37:54.745464,2018-11-20 05:34:26.354416,21661323.565,-1.1,0.55,1.996,3.6,0.999,0.986,3.367,3.061
1965.0,2018-11-20 05:36:26.378740,2018-11-20 08:32:34.836658,21672012.047,-1.1,0.55,1.997,3.6,0.994,0.993,3.351,3.09
1966.0,2018-11-20 08:34:34.861156,2018-11-20 11:30:58.249502,21682715.46,-1.1,0.55,1.996,3.6,0.995,0.994,3.355,3.091
1967.0,2018-11-20 11:32:58.272827,2018-11-20 14:29:29.802658,21693427.013,-1.1,0.55,1.997,3.6,0.996,0.994,3.357,3.092
1968.0,2018-11-20 14:31:29.824887,2018-11-20 17:28:08.937495,21704146.148,-1.1,0.55,1.996,3.6,0.996,0.994,3.359,3.093
1969.0,2018-11-20 17:30:08.963185,2018-11-20 20:26:52.066963,21714869.278,-1.1,0.55,1.998,3.6,0.997,0.994,3.361,3.094
1970.0,2018-11-20 20:28:52.090609,2018-11-20 23:25:38.655826,21725595.866,-1.1,0.55,1.998,3.6,0.997,0.995,3.362,3.095
1971.0,2018-11-20 23:27:38.683195,2018-11-21 02:24:26.676997,21736323.888,-1.1,0.55,1.996,3.6,0.997,0.995,3.363,3.095
1972.0,2018-11-21 02:26:26.702612,2018-11-21 05:23:15.851113,21747053.062,-1.1,0.55,1.996,3.6,0.998,0.995,3.363,3.096
1973.0,2018-11-21 05:25:15.873468,2018-11-21 08:22:03.645591,21757780.856,-1.101,0.55,1.999,3.6,0.997,0.996,3.362,3.101
1974.0,2018-11-21 08:24:03.673748,2018-11-21 11:20:49.432114,21768506.643,-1.101,0.549,1.995,3.6,0.997,0.997,3.361,3.105
1975.0,2018-11-21 11:22:49.454781,2018-11-21 14:19:35.599449,21779232.81,-1.101,0.549,1.999,3.6,0.997,0.997,3.36,3.106
1976.0,2018-11-21 14:21:35.625358,2018-11-21 17:18:22.193819,21789959.404,-1.101,0.549,1.997,3.601,0.997,0.998,3.36,3.107
1977.0,2018-11-21 17:20:22.215675,2018-11-21 20:17:10.666870,21800687.877,-1.101,0.549,1.997,3.6,0.997,0.998,3.36,3.108
1978.0,2018-11-21 20:19:10.695654,2018-11-21 23:15:52.686786,21811409.897,-1.101,0.549,1.995,3.601,0.999,1.001,3.367,3.144
1979.0,2018-11-21 23:17:52.712111,2018-11-21 23:58:03.154589,21813940.365,0.0,0.549,2.975,3.369,0.376,0.0,1.233,0.0
1980.0,2018-12-19 07:49:28.004583,2018-12-19 11:59:52.795976,21828975.161,-0.55,0.55,1.998,3.6,0.983,0.995,3.335,3.169
1981.0,2018-12-19 11:59:52.827055,2018-12-19 16:07:21.346637,21843823.712,-0.55,0.55,1.999,3.6,1.004,0.999,3.388,3.181
1982.0,2018-12-19 16:07:21.409981,2018-12-19 20:14:28.964553,21858651.33,-0.55,0.55,1.998,3.6,1.005,1.0,3.391,3.186
1983.0,2018-12-19 20:14:28.964676,2018-12-20 02:27:53.197945,21881055.563,-1.1,0.55,1.996,3.6,2.009,1.998,6.777,6.23
1984.0,2018-12-20 02:29:53.254829,2018-12-20 05:28:33.094165,21891895.459,-1.1,0.55,1.995,3.6,1.004,1.0,3.382,3.117
1985.0,2018-12-20 05:30:33.150995,2018-12-20 08:29:02.949237,21902725.314,-1.1,0.55,1.998,3.6,1.004,1.0,3.381,3.118
1986.0,2018-12-20 08:31:03.006337,2018-12-20 11:29:28.355208,21913550.72,-1.1,0.55,1.998,3.6,1.003,1.0,3.381,3.118
1987.0,2018-12-20 11:31:28.411860,2018-12-20 14:29:50.247556,21924372.613,-1.1,0.55,1.996,3.6,1.003,1.0,3.381,3.118
1988.0,2018-12-20 14:31:50.304889,2018-12-20 17:30:11.045478,21935193.411,-1.1,0.55,1.995,3.6,1.003,1.0,3.381,3.119
1989.0,2018-12-20 17:32:11.103327,2018-12-20 20:30:29.005901,21946011.371,-1.1,0.55,1.996,3.6,1.003,1.0,3.381,3.119
1990.0,2018-12-20 20:32:29.067373,2018-12-20 23:30:45.792088,21956828.157,-1.1,0.55,1.999,3.6,1.003,1.0,3.38,3.119
1991.0,2018-12-20 23:32:45.847516,2018-12-21 02:30:58.077616,21967640.443,-1.1,0.55,1.996,3.6,1.003,1.0,3.38,3.119
1992.0,2018-12-21 02:32:58.135453,2018-12-21 05:31:10.482680,21978452.848,-1.1,0.55,1.996,3.6,1.003,1.0,3.38,3.119
1993.0,2018-12-21 05:33:10.542943,2018-12-21 08:31:20.284892,21989262.65,-1.1,0.55,1.997,3.6,1.003,1.0,3.38,3.119
1994.0,2018-12-21 08:33:20.343412,2018-12-21 11:31:28.859526,22000071.225,-1.1,0.55,1.995,3.6,1.003,1.0,3.379,3.118
1995.0,2018-12-21 11:33:28.914157,2018-12-21 14:31:37.011542,22010879.377,-1.1,0.55,1.997,3.6,1.003,1.0,3.379,3.118
1996.0,2018-12-21 14:33:37.061880,2018-12-21 17:31:41.813135,22021684.178,-1.1,0.55,1.999,3.6,1.003,1.0,3.379,3.118
1997.0,2018-12-21 17:33:41.869153,2018-12-21 20:31:47.106828,22032489.472,-1.1,0.55,1.996,3.6,1.003,1.0,3.379,3.118
1998.0,2018-12-21 20:33:47.169386,2018-12-21 23:31:51.630527,22043293.996,-1.1,0.55,1.996,3.6,1.003,1.0,3.379,3.118
1999.0,2018-12-21 23:33:51.682982,2018-12-22 02:31:51.887029,22054094.252,-1.1,0.55,1.995,3.6,1.003,1.0,3.378,3.118
2000.0,2018-12-22 02:33:51.937796,2018-12-22 05:31:52.935837,22064895.301,-1.1,0.55,1.995,3.6,1.003,1.0,3.378,3.118
2001.0,2018-12-22 05:33:52.986425,2018-12-22 08:31:50.869775,22075693.235,-1.1,0.55,1.998,3.6,1.003,0.999,3.377,3.118
2002.0,2018-12-22 08:33:50.930654,2018-12-22 11:31:48.986200,22086491.351,-1.1,0.55,1.997,3.6,1.003,0.999,3.377,3.117
2003.0,2018-12-22 11:33:49.026535,2018-12-22 14:31:47.176578,22097289.542,-1.1,0.55,1.998,3.6,1.002,0.999,3.377,3.117
2004.0,2018-12-22 14:33:47.227596,2018-12-22 17:31:43.031552,22108085.397,-1.1,0.55,1.999,3.6,1.002,0.999,3.377,3.117
2005.0,2018-12-22 17:33:43.089400,2018-12-22 20:31:39.413832,22118881.779,-1.1,0.55,1.995,3.6,1.002,0.999,3.377,3.117
2006.0,2018-12-22 20:33:39.479316,2018-12-22 23:31:35.858684,22129678.224,-1.1,0.55,1.996,3.6,1.002,0.999,3.377,3.117
2007.0,2018-12-22 23:33:35.900847,2018-12-23 02:31:30.176148,22140472.541,-1.1,0.55,1.998,3.6,1.002,0.999,3.376,3.117
2008.0,2018-12-23 02:33:30.222685,2018-12-23 05:31:23.258134,22151265.623,-1.1,0.55,1.996,3.6,1.002,0.999,3.376,3.116
2009.0,2018-12-23 05:33:23.307042,2018-12-23 08:31:15.035906,22162057.401,-1.1,0.55,1.998,3.6,1.002,0.999,3.376,3.116
2010.0,2018-12-23 08:33:15.084964,2018-12-23 11:31:08.471817,22172850.837,-1.1,0.55,1.998,3.6,1.002,0.999,3.376,3.116
2011.0,2018-12-23 11:33:08.523782,2018-12-23 14:30:59.165686,22183641.531,-1.1,0.55,1.998,3.6,1.002,0.999,3.375,3.116
2012.0,2018-12-23 14:32:59.216053,2018-12-23 17:30:48.539344,22194430.905,-1.1,0.55,1.996,3.6,1.002,0.999,3.375,3.116
2013.0,2018-12-23 17:32:48.585943,2018-12-23 20:30:35.707285,22205218.072,-1.1,0.55,1.995,3.6,1.002,0.999,3.375,3.116
2014.0,2018-12-23 20:32:35.777995,2018-12-23 23:30:22.533631,22216004.899,-1.1,0.55,1.997,3.6,1.002,0.999,3.375,3.115
2015.0,2018-12-23 23:32:22.596550,2018-12-24 02:30:07.451187,22226789.816,-1.1,0.55,1.998,3.6,1.002,0.999,3.374,3.115
2016.0,2018-12-24 02:32:07.503381,2018-12-24 05:29:54.078102,22237576.443,-1.1,0.55,1.999,3.6,1.002,0.999,3.374,3.115
2017.0,2018-12-24 05:31:54.122206,2018-12-24 08:29:39.295307,22248361.66,-1.1,0.55,1.996,3.6,1.002,0.999,3.374,3.115
2018.0,2018-12-24 08:31:39.360207,2018-12-24 11:29:25.816724,22259148.182,-1.1,0.55,1.998,3.6,1.002,0.999,3.374,3.115
2019.0,2018-12-24 11:31:25.873232,2018-12-24 14:29:10.082972,22269932.448,-1.1,0.55,1.996,3.6,1.002,0.998,3.374,3.115
2020.0,2018-12-24 14:31:10.127403,2018-12-24 17:28:54.769976,22280717.135,-1.1,0.55,1.996,3.6,1.002,0.998,3.374,3.115
2021.0,2018-12-24 17:30:54.818788,2018-12-24 20:28:38.002613,22291500.368,-1.1,0.55,1.996,3.6,1.002,0.998,3.374,3.114
2022.0,2018-12-24 20:30:38.068905,2018-12-24 23:28:20.304335,22302282.669,-1.1,0.55,1.998,3.6,1.001,0.998,3.373,3.114
2023.0,2018-12-24 23:30:20.355265,2018-12-25 02:28:01.260771,22313063.626,-1.1,0.55,1.999,3.6,1.001,0.998,3.373,3.114
2024.0,2018-12-25 02:30:01.325481,2018-12-25 05:27:41.959285,22323844.324,-1.1,0.55,1.995,3.6,1.001,0.998,3.373,3.114
2025.0,2018-12-25 05:29:42.006142,2018-12-25 08:27:22.493715,22334624.859,-1.1,0.55,1.999,3.6,1.001,0.998,3.373,3.114
2026.0,2018-12-25 08:29:22.553883,2018-12-25 11:27:02.705188,22345405.07,-1.1,0.55,1.997,3.6,1.001,0.998,3.373,3.113
2027.0,2018-12-25 11:29:02.777988,2018-12-25 14:26:42.435409,22356184.801,-1.1,0.55,1.996,3.6,1.001,0.998,3.373,3.113
2028.0,2018-12-25 14:28:42.488651,2018-12-25 17:26:21.836724,22366964.202,-1.1,0.55,1.998,3.6,1.001,0.998,3.372,3.113
2029.0,2018-12-25 17:28:21.901212,2018-12-25 20:26:00.437836,22377742.803,-1.1,0.55,1.995,3.6,1.001,0.998,3.372,3.113
2030.0,2018-12-25 20:28:00.512302,2018-12-25 23:25:37.451642,22388519.817,-1.1,0.55,1.996,3.6,1.001,0.998,3.372,3.113
2031.0,2018-12-25 23:27:37.502169,2018-12-26 02:25:14.432100,22399296.797,-1.1,0.55,1.998,3.6,1.001,0.998,3.372,3.113
2032.0,2018-12-26 02:27:14.458685,2018-12-26 05:24:50.283182,22410072.648,-1.1,0.55,1.998,3.6,1.001,0.998,3.372,3.113
2033.0,2018-12-26 05:26:50.346439,2018-12-26 08:24:26.500598,22420848.866,-1.1,0.55,1.998,3.6,1.001,0.998,3.372,3.113
2034.0,2018-12-26 08:26:26.569930,2018-12-26 11:24:02.930522,22431625.296,-1.1,0.55,1.999,3.6,1.001,0.998,3.371,3.112
2035.0,2018-12-26 11:26:02.974959,2018-12-26 14:23:36.099957,22442398.465,-1.1,0.55,1.998,3.6,1.001,0.998,3.371,3.112
2036.0,2018-12-26 14:25:36.145845,2018-12-26 17:23:10.495754,22453172.861,-1.1,0.55,1.998,3.6,1.001,0.998,3.371,3.112
2037.0,2018-12-26 17:25:10.544425,2018-12-26 20:22:44.495397,22463946.861,-1.1,0.55,1.995,3.6,1.001,0.998,3.371,3.112
2038.0,2018-12-26 20:24:44.577829,2018-12-26 23:22:19.224939,22474721.59,-1.1,0.55,1.998,3.6,1.001,0.998,3.371,3.112
2039.0,2018-12-26 23:24:19.279751,2018-12-27 02:21:51.308706,22485493.674,-1.1,0.55,1.999,3.6,1.001,0.997,3.371,3.112
2040.0,2018-12-27 02:23:51.363050,2018-12-27 05:21:23.515228,22496265.88,-1.1,0.55,1.999,3.6,1.001,0.997,3.37,3.111
2041.0,2018-12-27 05:23:23.569251,2018-12-27 08:20:54.500295,22507036.865,-1.1,0.55,1.995,3.6,1.001,0.997,3.37,3.111
2042.0,2018-12-27 08:22:54.552213,2018-12-27 11:20:24.914751,22517807.28,-1.099,0.55,1.997,3.6,1.001,0.997,3.371,3.11
2043.0,2018-12-27 11:22:24.963359,2018-12-27 14:19:57.913588,22528580.279,-1.1,0.55,1.999,3.6,1.001,0.997,3.371,3.11
2044.0,2018-12-27 14:21:57.916444,2018-12-27 17:19:27.755240,22539350.12,-1.1,0.55,1.999,3.6,1.001,0.997,3.37,3.11
2045.0,2018-12-27 17:21:27.769261,2018-12-27 20:18:57.908846,22550120.274,-1.099,0.55,1.999,3.6,1.001,0.997,3.37,3.109
2046.0,2018-12-27 20:20:57.950643,2018-12-27 23:18:28.047148,22560890.412,-1.099,0.55,1.997,3.6,1.001,0.997,3.37,3.108
2047.0,2018-12-27 23:20:28.069415,2018-12-28 02:17:58.858708,22571661.224,-1.099,0.55,1.996,3.6,1.001,0.996,3.37,3.108
2048.0,2018-12-28 02:19:58.878430,2018-12-28 05:17:27.311326,22582429.676,-1.099,0.55,1.998,3.6,1.001,0.996,3.37,3.107
2049.0,2018-12-28 05:19:27.335514,2018-12-28 08:16:55.570404,22593197.936,-1.099,0.55,1.995,3.6,1.001,0.996,3.37,3.107
2050.0,2018-12-28 08:18:55.595072,2018-12-28 11:16:23.829668,22603966.195,-1.099,0.55,1.996,3.6,1.001,0.996,3.37,3.106
2051.0,2018-12-28 11:18:23.853439,2018-12-28 14:15:52.744615,22614735.11,-1.099,0.55,1.996,3.6,1.001,0.996,3.37,3.106
2052.0,2018-12-28 14:17:52.768560,2018-12-28 17:15:21.188365,22625503.554,-1.099,0.55,1.998,3.6,1.001,0.996,3.37,3.106
2053.0,2018-12-28 17:17:21.213408,2018-12-28 20:14:47.994363,22636270.36,-1.099,0.55,1.995,3.6,1.001,0.996,3.37,3.105
2054.0,2018-12-28 20:16:48.018309,2018-12-28 23:14:14.709154,22647037.074,-1.099,0.55,1.995,3.6,1.001,0.996,3.37,3.105
2055.0,2018-12-28 23:16:14.731504,2018-12-29 02:13:41.860141,22657804.225,-1.099,0.55,1.995,3.6,1.001,0.995,3.37,3.104
2056.0,2018-12-29 02:15:41.881537,2018-12-29 05:13:09.868618,22668572.234,-1.099,0.55,1.997,3.6,1.001,0.995,3.37,3.104
2057.0,2018-12-29 05:15:09.890730,2018-12-29 08:12:34.820533,22679337.186,-1.099,0.55,1.997,3.6,1.001,0.995,3.37,3.104
2058.0,2018-12-29 08:14:34.846324,2018-12-29 11:11:59.614576,22690101.98,-1.099,0.55,1.995,3.6,1.001,0.995,3.37,3.104
