Repository: Oliver191/MSc_Thesis_Predictive_Maintenance_Batteries

# MSc_Thesis_Predictive_Maintenance_Batteries
The GitHub repository accompanying the MSc Thesis at Esade written by Oliver Caspers regarding the topic “Predictive Maintenance for Lithium-Ion Batteries: Predicting the Remaining Useful Life (RUL) using Data-Driven Machine Learning based on Real-World Battery Datasets”.

SNL_Final.ipynb: The main Jupyter Notebook which contains the main code used to load, clean, and transform the SNL data. Four initial models are evaluated and a RF is chosen to be optimized. The RF is trained to predict the RUL on the training data and optimized using the validation data. Finally, the model is tested using independent testing data from UL.

File: SNL_Cycle_Timeseries_Data/SNL_18650_LFP_25C_0-100_0.5-1C_b_cycle_data.csv (part 6 of 11)
Cycle_Index,Start_Time,End_Time,Test_Time (s),Min_Current (A),Max_Current (A),Min_Voltage (V),Max_Voltage (V),Charge_Capacity (Ah),Discharge_Capacity (Ah),Charge_Energy (Wh),Discharge_Energy (Wh)
1707.0,2018-10-11 21:08:52.371964,2018-10-12 00:04:09.409788,18666704.287,-1.099,0.55,1.999,3.6,0.993,0.992,3.337,3.113
1708.0,2018-10-12 00:06:09.480257,2018-10-12 03:01:24.168007,18677339.045,-1.099,0.55,1.999,3.6,0.993,0.992,3.336,3.113
1709.0,2018-10-12 03:03:24.202650,2018-10-12 05:58:39.221154,18687974.099,-1.099,0.55,1.995,3.6,0.993,0.992,3.336,3.113
1710.0,2018-10-12 06:00:39.251874,2018-10-12 08:55:52.764900,18698607.642,-1.099,0.55,1.996,3.6,0.993,0.992,3.336,3.114
1711.0,2018-10-12 08:57:52.840363,2018-10-12 11:53:06.355357,18709241.233,-1.099,0.55,1.996,3.6,0.993,0.992,3.335,3.115
1712.0,2018-10-12 11:55:06.424440,2018-10-12 14:50:20.202597,18719875.08,-1.099,0.55,1.995,3.6,0.993,0.992,3.335,3.115
1713.0,2018-10-12 14:52:20.234579,2018-10-12 17:47:32.869049,18730507.746,-1.099,0.55,1.998,3.6,0.993,0.992,3.335,3.115
1714.0,2018-10-12 17:49:32.893202,2018-10-12 20:44:45.096967,18741139.974,-1.099,0.55,1.996,3.6,0.993,0.992,3.335,3.115
1715.0,2018-10-12 20:46:45.175210,2018-10-12 23:41:51.535738,18751766.413,-1.099,0.55,1.993,3.6,0.993,0.992,3.335,3.116
1716.0,2018-10-12 23:43:51.596495,2018-10-13 02:39:02.565531,18762397.443,-1.099,0.55,1.996,3.6,0.993,0.992,3.334,3.116
1717.0,2018-10-13 02:41:02.647156,2018-10-13 05:36:13.584383,18773028.462,-1.099,0.55,1.995,3.6,0.993,0.992,3.334,3.116
1718.0,2018-10-13 05:38:13.624288,2018-10-13 08:33:23.280529,18783658.158,-1.099,0.55,1.999,3.6,0.993,0.992,3.335,3.116
1719.0,2018-10-13 08:35:23.338979,2018-10-13 11:30:33.424835,18794288.302,-1.099,0.55,1.996,3.6,0.993,0.992,3.334,3.115
1720.0,2018-10-13 11:32:33.471412,2018-10-13 14:27:40.049921,18804914.927,-1.099,0.55,1.997,3.6,0.993,0.992,3.334,3.116
1721.0,2018-10-13 14:29:40.110089,2018-10-13 17:24:52.453457,18815547.331,-1.099,0.55,1.998,3.6,0.993,0.991,3.333,3.115
1722.0,2018-10-13 17:26:52.536715,2018-10-13 20:22:02.635262,18826177.513,-1.099,0.55,1.995,3.6,0.993,0.991,3.334,3.115
1723.0,2018-10-13 20:24:02.675615,2018-10-13 23:19:16.149344,18836811.027,-1.099,0.55,1.998,3.6,0.993,0.992,3.334,3.115
1724.0,2018-10-13 23:21:16.214652,2018-10-14 02:16:24.005420,18847438.883,-1.099,0.55,1.993,3.6,0.993,0.991,3.334,3.115
1725.0,2018-10-14 02:18:24.086392,2018-10-14 05:13:31.705139,18858066.582,-1.099,0.55,1.994,3.6,0.993,0.991,3.333,3.115
1726.0,2018-10-14 05:15:31.770635,2018-10-14 08:10:39.905711,18868694.783,-1.099,0.55,1.998,3.6,0.993,0.991,3.333,3.115
1727.0,2018-10-14 08:12:39.987180,2018-10-14 11:07:47.981713,18879322.859,-1.099,0.55,1.992,3.6,0.993,0.991,3.333,3.115
1728.0,2018-10-14 11:09:48.016620,2018-10-14 14:04:54.747663,18889949.625,-1.099,0.55,1.997,3.6,0.993,0.991,3.333,3.115
1729.0,2018-10-14 14:06:54.828130,2018-10-14 17:02:01.630512,18900576.508,-1.099,0.55,1.999,3.6,0.993,0.991,3.333,3.115
1730.0,2018-10-14 17:04:01.693596,2018-10-14 19:59:05.441069,18911200.318,-1.099,0.55,1.993,3.6,0.993,0.991,3.333,3.115
1731.0,2018-10-14 20:01:05.513468,2018-10-14 22:56:18.298532,18921833.176,-1.099,0.55,1.995,3.6,0.993,0.991,3.333,3.115
1732.0,2018-10-14 22:58:18.363520,2018-10-15 01:53:24.462700,18932459.34,-1.1,0.55,1.996,3.6,0.993,0.991,3.333,3.114
1733.0,2018-10-15 01:55:24.540462,2018-10-15 04:50:26.548096,18943081.425,-1.099,0.55,1.999,3.6,0.993,0.991,3.333,3.115
1734.0,2018-10-15 04:52:26.600770,2018-10-15 07:47:31.912048,18953706.789,-1.099,0.55,1.994,3.6,0.993,0.991,3.333,3.114
1735.0,2018-10-15 07:49:31.945188,2018-10-15 10:44:33.099082,18964327.976,-1.1,0.55,1.994,3.6,0.993,0.991,3.333,3.114
1736.0,2018-10-15 10:46:33.168063,2018-10-15 13:41:42.045136,18974956.922,-1.1,0.55,1.996,3.6,0.993,0.991,3.332,3.106
1737.0,2018-10-15 13:43:42.054660,2018-10-15 16:38:53.149638,18985588.027,-1.099,0.55,1.994,3.6,0.993,0.991,3.337,3.105
1738.0,2018-10-15 16:40:53.145569,2018-10-15 19:35:57.719460,18996212.597,-1.099,0.55,1.996,3.6,0.993,0.991,3.337,3.105
1739.0,2018-10-15 19:37:57.756937,2018-10-15 22:33:01.046542,19006835.924,-1.099,0.55,1.998,3.6,0.993,0.991,3.337,3.105
1740.0,2018-10-15 22:35:01.154867,2018-10-16 01:30:04.437488,19017459.315,-1.099,0.55,1.993,3.6,0.992,0.991,3.336,3.105
1741.0,2018-10-16 01:32:04.522944,2018-10-16 04:27:14.214015,19028089.091,-1.099,0.55,1.993,3.6,0.993,0.991,3.337,3.106
1742.0,2018-10-16 04:29:14.255892,2018-10-16 07:24:16.400496,19038711.278,-1.099,0.55,1.999,3.6,0.992,0.991,3.336,3.105
1743.0,2018-10-16 07:26:16.448711,2018-10-16 10:21:22.530938,19049337.408,-1.099,0.55,1.999,3.6,0.992,0.991,3.336,3.106
1744.0,2018-10-16 10:23:22.564328,2018-10-16 13:18:22.475182,19059957.353,-1.1,0.55,1.998,3.6,0.992,0.991,3.336,3.107
1745.0,2018-10-16 13:20:22.501717,2018-10-16 16:15:21.968350,19070576.846,-1.1,0.55,1.998,3.6,0.992,0.991,3.334,3.108
1746.0,2018-10-16 16:17:22.026759,2018-10-16 19:12:23.158059,19081198.035,-1.099,0.55,1.996,3.6,0.992,0.991,3.334,3.108
1747.0,2018-10-16 19:14:23.158744,2018-10-16 22:09:25.618581,19091820.496,-1.1,0.55,1.998,3.6,0.992,0.991,3.334,3.108
1748.0,2018-10-16 22:11:25.626014,2018-10-17 01:06:25.353709,19102440.231,-1.099,0.55,1.999,3.6,0.992,0.991,3.334,3.108
1749.0,2018-10-17 01:08:25.426521,2018-10-17 04:03:29.634933,19113064.512,-1.099,0.55,1.997,3.6,0.992,0.991,3.334,3.108
1750.0,2018-10-17 04:05:29.639061,2018-10-17 07:00:28.604388,19123683.482,-1.099,0.55,1.996,3.6,0.992,0.991,3.334,3.108
1751.0,2018-10-17 07:02:28.672189,2018-10-17 09:57:29.455260,19134304.333,-1.099,0.55,1.996,3.6,0.992,0.991,3.334,3.108
1752.0,2018-10-17 09:59:29.558403,2018-10-17 12:54:30.354261,19144925.232,-1.099,0.55,1.996,3.6,0.992,0.991,3.334,3.107
1753.0,2018-10-17 12:56:30.399073,2018-10-17 15:51:28.266418,19155543.144,-1.099,0.55,1.995,3.6,0.992,0.991,3.333,3.107
1754.0,2018-10-17 15:53:28.279411,2018-10-17 18:48:29.774300,19166164.652,-1.099,0.55,1.999,3.6,0.992,0.991,3.334,3.107
1755.0,2018-10-17 18:50:29.855501,2018-10-17 21:45:27.924360,19176782.802,-1.099,0.55,1.993,3.6,0.992,0.991,3.333,3.107
1756.0,2018-10-17 21:47:28.036504,2018-10-18 00:42:28.029911,19187402.907,-1.099,0.55,1.995,3.6,0.992,0.99,3.333,3.107
1757.0,2018-10-18 00:44:28.066984,2018-10-18 03:39:24.971843,19198019.849,-1.099,0.55,1.993,3.6,0.992,0.991,3.333,3.107
1758.0,2018-10-18 03:41:25.038112,2018-10-18 06:36:23.876764,19208638.754,-1.099,0.55,1.998,3.6,0.992,0.991,3.333,3.107
1759.0,2018-10-18 06:38:23.975478,2018-10-18 09:33:20.127674,19219255.005,-1.099,0.55,1.996,3.6,0.992,0.99,3.333,3.107
1760.0,2018-10-18 09:35:20.160596,2018-10-18 12:30:16.677316,19229871.555,-1.1,0.55,1.996,3.6,0.992,0.99,3.332,3.107
1761.0,2018-10-18 12:32:16.770082,2018-10-18 15:27:13.091933,19240487.969,-1.099,0.55,1.996,3.6,0.992,0.99,3.332,3.107
1762.0,2018-10-18 15:29:13.088277,2018-10-18 18:24:08.839721,19251103.717,-1.099,0.55,1.997,3.6,0.992,0.99,3.332,3.107
1763.0,2018-10-18 18:26:08.863624,2018-10-18 21:21:07.262576,19261722.14,-1.099,0.55,1.993,3.6,0.992,0.99,3.332,3.107
1764.0,2018-10-18 21:23:07.286888,2018-10-19 00:18:03.246440,19272338.124,-1.099,0.55,1.994,3.6,0.992,0.99,3.332,3.107
1765.0,2018-10-19 00:20:03.329877,2018-10-19 03:14:58.435889,19282953.313,-1.099,0.55,1.999,3.6,0.992,0.99,3.332,3.107
1766.0,2018-10-19 03:16:58.514586,2018-10-19 06:11:55.199907,19293570.077,-1.1,0.55,1.995,3.6,0.992,0.99,3.332,3.107
1767.0,2018-10-19 06:13:55.307742,2018-10-19 09:08:51.987819,19304186.865,-1.099,0.55,1.998,3.6,0.992,0.99,3.332,3.107
1768.0,2018-10-19 09:10:51.999457,2018-10-19 12:05:51.424639,19314806.302,-1.099,0.55,1.995,3.6,0.992,0.99,3.332,3.107
1769.0,2018-10-19 12:07:51.501031,2018-10-19 15:02:46.333282,19325421.211,-1.1,0.55,1.995,3.6,0.992,0.99,3.331,3.107
1770.0,2018-10-19 15:04:46.436049,2018-10-19 17:59:40.032711,19336034.91,-1.099,0.55,1.993,3.6,0.992,0.99,3.331,3.107
1771.0,2018-10-19 18:01:40.034388,2018-10-19 20:56:35.111880,19346649.989,-1.099,0.55,1.996,3.6,0.992,0.99,3.332,3.107
1772.0,2018-10-19 20:58:35.171121,2018-10-19 23:53:31.108693,19357265.986,-1.099,0.55,1.994,3.6,0.992,0.99,3.332,3.107
1773.0,2018-10-19 23:55:31.133150,2018-10-20 02:50:22.744055,19367877.621,-1.1,0.55,1.996,3.6,0.992,0.99,3.331,3.107
1774.0,2018-10-20 02:52:22.757618,2018-10-20 05:47:16.963819,19378491.841,-1.1,0.55,1.993,3.6,0.992,0.99,3.331,3.107
1775.0,2018-10-20 05:49:16.971400,2018-10-20 08:44:07.591157,19389102.469,-1.099,0.55,1.998,3.6,0.991,0.99,3.331,3.106
1776.0,2018-10-20 08:46:07.649239,2018-10-20 11:40:58.075918,19399712.953,-1.099,0.55,1.999,3.6,0.991,0.99,3.33,3.106
1777.0,2018-10-20 11:42:58.090287,2018-10-20 14:37:48.010149,19410322.887,-1.099,0.55,1.993,3.6,0.991,0.99,3.331,3.107
1778.0,2018-10-20 14:39:48.042548,2018-10-20 17:34:39.362245,19420934.24,-1.099,0.55,1.999,3.6,0.991,0.99,3.33,3.106
1779.0,2018-10-20 17:36:39.477296,2018-10-20 20:31:29.574831,19431544.452,-1.1,0.55,1.998,3.6,0.991,0.99,3.33,3.106
1780.0,2018-10-20 20:33:29.645664,2018-10-20 23:28:22.395055,19442157.272,-1.1,0.55,1.995,3.6,0.991,0.99,3.331,3.106
1781.0,2018-10-20 23:30:22.394853,2018-10-21 02:25:15.149085,19452770.026,-1.099,0.55,1.997,3.6,0.991,0.99,3.33,3.106
1782.0,2018-10-21 02:27:15.202349,2018-10-21 05:22:05.553197,19463380.431,-1.1,0.55,1.994,3.6,0.991,0.99,3.33,3.106
1783.0,2018-10-21 05:24:05.594147,2018-10-21 08:18:55.656214,19473990.534,-1.099,0.55,1.998,3.6,0.991,0.99,3.33,3.106
1784.0,2018-10-21 08:20:55.683917,2018-10-21 11:15:47.364989,19484602.242,-1.1,0.55,1.998,3.6,0.991,0.99,3.33,3.106
1785.0,2018-10-21 11:17:47.382380,2018-10-21 14:12:40.032788,19495214.91,-1.099,0.55,1.997,3.6,0.991,0.99,3.33,3.106
1786.0,2018-10-21 14:14:40.041279,2018-10-21 17:09:28.659950,19505823.537,-1.099,0.55,1.998,3.6,0.991,0.99,3.329,3.106
1787.0,2018-10-21 17:11:28.715470,2018-10-21 20:06:16.629975,19516431.507,-1.099,0.55,1.999,3.6,0.991,0.99,3.329,3.105
1788.0,2018-10-21 20:08:16.637706,2018-10-21 23:03:05.409759,19527040.287,-1.099,0.55,1.994,3.6,0.991,0.99,3.329,3.105
1789.0,2018-10-21 23:05:05.527232,2018-10-22 01:59:53.815194,19537648.693,-1.099,0.55,1.994,3.6,0.991,0.99,3.329,3.105
1790.0,2018-10-22 02:01:53.916479,2018-10-22 04:56:41.625125,19548256.502,-1.099,0.55,1.995,3.6,0.991,0.99,3.329,3.105
1791.0,2018-10-22 04:58:41.709762,2018-10-22 07:53:31.463501,19558866.341,-1.099,0.55,1.997,3.6,0.991,0.99,3.329,3.105
1792.0,2018-10-22 07:55:31.534869,2018-10-22 10:50:21.154499,19569476.032,-1.099,0.55,1.999,3.6,0.991,0.989,3.329,3.105
1793.0,2018-10-22 10:52:21.149530,2018-10-22 13:47:08.401397,19580083.279,-1.099,0.55,1.997,3.6,0.991,0.989,3.329,3.105
1794.0,2018-10-22 13:49:08.514020,2018-10-22 16:43:56.819850,19590691.697,-1.099,0.55,1.997,3.6,0.991,0.989,3.329,3.104
1795.0,2018-10-22 16:45:56.854526,2018-10-22 19:40:43.297642,19601298.175,-1.099,0.55,1.995,3.6,0.991,0.989,3.328,3.104
1796.0,2018-10-22 19:42:43.375898,2018-10-22 22:37:30.167848,19611905.045,-1.099,0.55,1.994,3.6,0.991,0.989,3.328,3.104
1797.0,2018-10-22 22:39:30.165161,2018-10-23 01:34:15.838637,19622510.716,-1.099,0.55,1.994,3.6,0.991,0.989,3.328,3.104
1798.0,2018-10-23 01:36:15.909778,2018-10-23 04:31:01.460831,19633116.338,-1.099,0.55,1.996,3.6,0.991,0.989,3.328,3.104
1799.0,2018-10-23 04:33:01.542716,2018-10-23 07:27:45.326226,19643720.204,-1.099,0.55,1.994,3.6,0.991,0.989,3.328,3.104
1800.0,2018-10-23 07:29:45.337863,2018-10-23 10:24:31.428833,19654326.306,-1.099,0.55,1.994,3.6,0.991,0.989,3.328,3.104
1801.0,2018-10-23 10:26:31.514883,2018-10-23 13:21:16.516326,19664931.394,-1.099,0.55,1.996,3.6,0.991,0.989,3.328,3.104
1802.0,2018-10-23 13:23:16.518718,2018-10-23 16:18:01.203982,19675536.081,-1.099,0.55,1.994,3.6,0.991,0.989,3.328,3.102
1803.0,2018-10-23 16:20:01.247092,2018-10-23 19:14:46.305855,19686141.183,-1.099,0.55,1.993,3.6,0.991,0.989,3.328,3.102
1804.0,2018-10-23 19:16:46.359165,2018-10-23 22:11:31.511056,19696746.388,-1.099,0.55,1.993,3.6,0.99,0.989,3.328,3.102
1805.0,2018-10-23 22:13:31.605791,2018-10-24 01:08:17.663557,19707352.541,-1.099,0.55,1.994,3.6,0.99,0.989,3.328,3.102
1806.0,2018-10-24 01:10:17.738716,2018-10-24 04:05:02.330532,19717957.208,-1.099,0.55,1.996,3.6,0.99,0.989,3.328,3.102
1807.0,2018-10-24 04:07:02.336958,2018-10-24 07:01:46.251861,19728561.129,-1.099,0.55,1.993,3.6,0.99,0.989,3.328,3.102
1808.0,2018-10-24 07:03:46.360033,2018-10-24 09:58:29.024677,19739163.902,-1.099,0.55,1.998,3.6,0.99,0.989,3.328,3.102
1809.0,2018-10-24 10:00:29.079722,2018-10-24 12:55:11.288871,19749766.166,-1.099,0.55,1.993,3.6,0.99,0.989,3.327,3.103
1810.0,2018-10-24 12:57:11.330237,2018-10-24 15:51:54.287534,19760369.165,-1.099,0.55,1.996,3.6,0.99,0.989,3.327,3.103
1811.0,2018-10-24 15:53:54.366631,2018-10-24 18:48:36.592640,19770971.47,-1.099,0.55,1.994,3.6,0.99,0.989,3.327,3.102
1812.0,2018-10-24 18:50:36.677273,2018-10-24 21:45:15.009310,19781569.887,-1.099,0.55,1.994,3.6,0.99,0.989,3.327,3.103
1813.0,2018-10-24 21:47:15.092755,2018-10-25 00:41:54.047460,19792168.925,-1.099,0.55,1.996,3.6,0.99,0.989,3.327,3.103
1814.0,2018-10-25 00:43:54.068335,2018-10-25 03:38:34.554290,19802769.432,-1.099,0.55,1.999,3.6,0.99,0.989,3.327,3.103
1815.0,2018-10-25 03:40:34.577495,2018-10-25 06:35:15.102639,19813369.98,-1.099,0.55,1.993,3.6,0.99,0.989,3.327,3.103
1816.0,2018-10-25 06:37:15.191069,2018-10-25 09:31:54.919063,19823969.796,-1.1,0.55,1.999,3.6,0.99,0.989,3.327,3.103
1817.0,2018-10-25 09:33:55.012824,2018-10-25 12:28:35.282129,19834570.159,-1.099,0.55,1.995,3.6,0.99,0.989,3.327,3.103
1818.0,2018-10-25 12:30:35.301135,2018-10-25 15:25:14.705794,19845169.583,-1.1,0.55,1.994,3.6,0.99,0.989,3.327,3.103
1819.0,2018-10-25 15:27:14.719285,2018-10-25 18:21:53.525369,19855768.403,-1.099,0.55,1.997,3.6,0.99,0.989,3.326,3.102
1820.0,2018-10-25 18:23:53.569806,2018-10-25 21:18:33.970322,19866368.848,-1.1,0.55,1.994,3.6,0.99,0.989,3.326,3.102
1821.0,2018-10-25 21:20:34.079751,2018-10-26 00:15:11.468487,19876966.346,-1.099,0.55,1.994,3.6,0.99,0.989,3.327,3.103
1822.0,2018-10-26 00:17:11.497246,2018-10-26 03:11:53.384100,19887568.261,-1.099,0.55,1.996,3.6,0.99,0.989,3.327,3.102
1823.0,2018-10-26 03:13:53.417978,2018-10-26 06:08:33.880053,19898168.757,-1.099,0.55,1.999,3.6,0.99,0.989,3.327,3.102
1824.0,2018-10-26 06:10:33.947938,2018-10-26 09:05:09.897803,19908764.775,-1.1,0.55,1.994,3.6,0.99,0.989,3.326,3.102
1825.0,2018-10-26 09:07:09.976550,2018-10-26 12:01:48.101767,19919362.979,-1.099,0.55,1.996,3.6,0.99,0.989,3.326,3.102
1826.0,2018-10-26 12:03:48.148226,2018-10-26 14:58:27.927218,19929962.805,-1.099,0.55,1.996,3.6,0.99,0.989,3.326,3.102
1827.0,2018-10-26 15:00:27.943528,2018-10-26 17:55:02.689551,19940557.567,-1.099,0.55,1.995,3.6,0.99,0.989,3.326,3.102
1828.0,2018-10-26 17:57:02.699265,2018-10-26 20:51:38.832586,19951153.71,-1.1,0.55,1.993,3.6,0.99,0.989,3.326,3.102
1829.0,2018-10-26 20:53:38.900416,2018-10-26 23:48:16.741637,19961751.619,-1.099,0.55,1.994,3.6,0.99,0.989,3.326,3.101
1830.0,2018-10-26 23:50:16.807368,2018-10-27 02:44:54.768120,19972349.645,-1.1,0.55,1.993,3.6,0.99,0.989,3.325,3.101
1831.0,2018-10-27 02:46:54.801264,2018-10-27 05:41:35.792423,19982950.67,-1.099,0.55,1.998,3.6,0.99,0.989,3.326,3.101
1832.0,2018-10-27 05:43:35.797597,2018-10-27 08:38:15.983534,19993550.861,-1.099,0.55,1.993,3.6,0.99,0.989,3.326,3.101
1833.0,2018-10-27 08:40:16.021871,2018-10-27 11:34:51.115164,20004145.993,-1.099,0.55,1.996,3.6,0.99,0.988,3.325,3.101
1834.0,2018-10-27 11:36:51.116019,2018-10-27 14:31:25.907827,20014740.785,-1.099,0.55,1.995,3.6,0.99,0.988,3.325,3.101
1835.0,2018-10-27 14:33:25.995440,2018-10-27 17:28:03.832162,20025338.71,-1.099,0.55,1.995,3.6,0.99,0.988,3.325,3.101
1836.0,2018-10-27 17:30:04.011494,2018-10-27 20:24:37.962296,20035932.84,-1.099,0.55,1.996,3.6,0.99,0.988,3.325,3.101
1837.0,2018-10-27 20:26:38.039458,2018-10-27 23:21:12.246634,20046527.124,-1.1,0.55,1.997,3.6,0.99,0.988,3.325,3.101
1838.0,2018-10-27 23:23:12.284557,2018-10-28 02:17:48.031654,20057122.909,-1.099,0.55,1.994,3.6,0.99,0.988,3.325,3.1
1839.0,2018-10-28 02:19:48.126535,2018-10-28 05:14:20.509667,20067715.387,-1.099,0.55,1.997,3.6,0.99,0.988,3.325,3.1
1840.0,2018-10-28 05:16:20.687620,2018-10-28 08:10:51.192720,20078306.07,-1.099,0.55,1.995,3.6,0.99,0.988,3.324,3.101
1841.0,2018-10-28 08:12:51.325376,2018-10-28 11:07:31.174686,20088906.052,-1.099,0.55,1.997,3.6,0.99,0.988,3.325,3.101
1842.0,2018-10-28 11:09:31.277401,2018-10-28 14:04:08.064670,20099502.942,-1.1,0.55,1.995,3.6,0.99,0.988,3.325,3.101
1843.0,2018-10-28 14:06:08.164171,2018-10-28 17:00:40.060469,20110094.938,-1.099,0.55,1.997,3.6,0.99,0.988,3.324,3.1
1844.0,2018-10-28 17:02:40.210490,2018-10-28 19:57:11.631929,20120686.509,-1.099,0.55,1.997,3.6,0.99,0.988,3.325,3.1
1845.0,2018-10-28 19:59:11.800789,2018-10-28 22:53:42.778395,20131277.656,-1.099,0.55,1.994,3.6,0.989,0.988,3.324,3.1
1846.0,2018-10-28 22:55:42.747073,2018-10-29 01:50:13.718645,20141868.596,-1.1,0.55,1.996,3.6,0.99,0.988,3.324,3.1
1847.0,2018-10-29 01:52:13.674764,2018-10-29 04:46:50.051935,20152464.929,-1.099,0.55,1.998,3.6,0.99,0.988,3.324,3.1
1848.0,2018-10-29 04:48:50.066287,2018-10-29 07:43:21.487613,20163056.365,-1.1,0.55,1.997,3.6,0.989,0.988,3.324,3.1
1849.0,2018-10-29 07:45:21.614993,2018-10-29 10:39:52.004688,20173646.882,-1.099,0.55,1.997,3.6,0.989,0.988,3.324,3.1
1850.0,2018-10-29 10:41:52.105280,2018-10-29 13:36:18.138260,20184233.016,-1.1,0.55,1.999,3.6,0.989,0.988,3.324,3.106
1851.0,2018-10-29 13:38:18.303815,2018-10-29 16:32:52.340571,20194827.218,-1.099,0.55,1.999,3.6,0.989,0.988,3.32,3.106
1852.0,2018-10-29 16:34:52.342027,2018-10-29 19:29:18.938880,20205413.816,-1.1,0.55,1.994,3.6,0.989,0.988,3.32,3.107
1853.0,2018-10-29 19:31:18.889245,2018-10-29 22:25:50.747427,20216005.625,-1.099,0.55,1.995,3.6,0.989,0.988,3.32,3.107
1854.0,2018-10-29 22:27:50.842266,2018-10-30 01:22:18.065539,20226592.943,-1.1,0.55,1.995,3.6,0.989,0.988,3.32,3.107
1855.0,2018-10-30 01:24:18.141888,2018-10-30 04:18:44.932941,20237179.81,-1.099,0.55,1.994,3.6,0.989,0.988,3.32,3.107
1856.0,2018-10-30 04:20:45.083394,2018-10-30 07:15:07.934730,20247762.812,-1.099,0.55,1.998,3.6,0.989,0.988,3.319,3.107
1857.0,2018-10-30 07:17:08.090254,2018-10-30 10:11:32.772539,20258347.65,-1.099,0.55,1.998,3.6,0.989,0.988,3.319,3.107
1858.0,2018-10-30 10:13:32.748415,2018-10-30 13:07:58.863240,20268933.741,-1.1,0.55,1.996,3.6,0.989,0.988,3.319,3.107
1859.0,2018-10-30 13:09:59.005851,2018-10-30 16:04:23.619964,20279518.497,-1.1,0.55,1.994,3.6,0.989,0.988,3.319,3.108
1860.0,2018-10-30 16:06:23.708460,2018-10-30 19:00:49.379571,20290104.257,-1.1,0.55,1.993,3.6,0.989,0.988,3.319,3.107
1861.0,2018-10-30 19:02:49.447068,2018-10-30 21:57:12.050071,20300686.927,-1.099,0.55,1.994,3.6,0.989,0.988,3.318,3.108
1862.0,2018-10-30 21:59:12.153469,2018-10-31 00:53:38.181853,20311273.059,-1.1,0.55,1.996,3.6,0.989,0.988,3.318,3.107
1863.0,2018-10-31 00:55:38.233365,2018-10-31 03:50:01.915835,20321856.793,-1.1,0.55,1.994,3.6,0.989,0.988,3.318,3.108
1864.0,2018-10-31 03:52:01.880518,2018-10-31 06:46:28.649972,20332443.527,-1.099,0.55,1.998,3.6,0.989,0.988,3.318,3.107
1865.0,2018-10-31 06:48:28.751110,2018-10-31 09:42:52.144315,20343027.022,-1.1,0.55,1.999,3.6,0.989,0.988,3.318,3.108
1866.0,2018-10-31 09:44:52.126755,2018-10-31 12:39:19.105316,20353613.983,-1.1,0.55,1.997,3.6,0.989,0.988,3.318,3.108
1867.0,2018-10-31 12:41:19.099811,2018-10-31 15:35:43.579975,20364198.457,-1.099,0.55,1.995,3.6,0.989,0.988,3.318,3.108
1868.0,2018-10-31 15:37:43.707752,2018-10-31 18:32:05.490549,20374780.368,-1.099,0.55,1.999,3.6,0.989,0.988,3.318,3.108
1869.0,2018-10-31 18:34:05.496832,2018-10-31 21:28:28.635188,20385363.513,-1.1,0.55,1.994,3.6,0.989,0.988,3.317,3.108
1870.0,2018-10-31 21:30:28.678252,2018-11-01 00:24:48.548002,20395943.425,-1.1,0.55,1.994,3.6,0.989,0.988,3.317,3.108
1871.0,2018-11-01 00:26:48.684973,2018-11-01 03:21:09.305928,20406524.183,-1.1,0.55,1.995,3.6,0.989,0.987,3.317,3.107
1872.0,2018-11-01 03:23:09.382206,2018-11-01 06:17:31.697708,20417106.575,-1.099,0.55,1.999,3.6,0.989,0.987,3.317,3.107
1873.0,2018-11-01 06:19:31.653106,2018-11-01 09:13:57.391878,20427692.269,-1.1,0.55,1.997,3.6,0.989,0.987,3.317,3.107
1874.0,2018-11-01 09:15:57.419666,2018-11-01 12:10:15.115419,20438269.993,-1.099,0.55,1.997,3.6,0.989,0.987,3.317,3.107
1875.0,2018-11-01 12:12:15.077778,2018-11-01 15:06:35.674505,20448850.552,-1.1,0.55,1.999,3.6,0.989,0.988,3.317,3.107
1876.0,2018-11-01 15:08:35.763364,2018-11-01 18:02:55.832708,20459430.71,-1.099,0.55,1.996,3.6,0.989,0.987,3.317,3.107
1877.0,2018-11-01 18:04:55.765800,2018-11-01 20:59:15.180442,20470010.058,-1.099,0.55,1.994,3.6,0.989,0.987,3.317,3.107
1878.0,2018-11-01 21:01:15.207107,2018-11-01 23:55:35.371513,20480590.249,-1.1,0.55,1.993,3.6,0.989,0.987,3.317,3.107
1879.0,2018-11-01 23:57:35.492629,2018-11-02 02:51:54.657620,20491169.535,-1.099,0.55,1.994,3.6,0.989,0.987,3.317,3.107
1880.0,2018-11-02 02:53:54.777866,2018-11-02 05:48:17.006809,20501751.884,-1.099,0.55,1.999,3.6,0.989,0.987,3.317,3.106
1881.0,2018-11-02 05:50:16.975452,2018-11-02 08:44:34.679685,20512329.557,-1.099,0.55,1.999,3.6,0.989,0.987,3.316,3.107
1882.0,2018-11-02 08:46:34.676425,2018-11-02 11:40:53.904194,20522908.782,-1.099,0.55,1.998,3.6,0.989,0.987,3.317,3.107
1883.0,2018-11-02 11:42:53.962734,2018-11-02 14:37:14.316497,20533489.194,-1.099,0.55,1.998,3.6,0.989,0.987,3.316,3.107
1884.0,2018-11-02 14:39:14.407223,2018-11-02 17:33:31.072432,20544065.95,-1.1,0.55,1.999,3.6,0.989,0.987,3.316,3.107
1885.0,2018-11-02 17:35:31.064957,2018-11-02 20:29:50.312299,20554645.19,-1.1,0.55,1.993,3.6,0.988,0.987,3.316,3.106
1886.0,2018-11-02 20:31:50.460754,2018-11-02 23:26:06.546716,20565221.424,-1.1,0.55,1.994,3.6,0.988,0.987,3.316,3.107
1887.0,2018-11-02 23:28:06.533434,2018-11-03 02:22:27.734081,20575802.611,-1.099,0.55,1.993,3.6,0.989,0.987,3.316,3.107
1888.0,2018-11-03 02:24:27.785956,2018-11-03 05:18:45.897880,20586380.775,-1.1,0.55,1.995,3.6,0.988,0.987,3.316,3.106
1889.0,2018-11-03 05:20:45.978979,2018-11-03 08:15:00.736179,20596955.614,-1.1,0.55,1.999,3.6,0.988,0.987,3.316,3.107
1890.0,2018-11-03 08:17:00.715824,2018-11-03 11:11:18.046254,20607532.924,-1.099,0.55,1.997,3.6,0.988,0.987,3.316,3.106
1891.0,2018-11-03 11:13:18.084806,2018-11-03 14:07:32.712641,20618107.59,-1.1,0.55,1.997,3.6,0.988,0.987,3.315,3.106
1892.0,2018-11-03 14:09:32.867598,2018-11-03 17:03:50.599498,20628685.477,-1.1,0.55,1.994,3.6,0.988,0.987,3.316,3.106
1893.0,2018-11-03 17:05:50.657630,2018-11-03 20:00:08.850497,20639263.728,-1.1,0.55,1.997,3.6,0.988,0.987,3.316,3.106
1894.0,2018-11-03 20:02:08.937782,2018-11-03 22:56:23.369074,20649838.246,-1.099,0.55,1.996,3.6,0.988,0.987,3.315,3.106
1895.0,2018-11-03 22:58:23.479395,2018-11-04 01:52:42.140534,20660417.018,-1.099,0.55,1.993,3.6,0.988,0.987,3.315,3.106
1896.0,2018-11-04 01:54:42.248750,2018-11-04 04:48:56.273001,20670991.15,-1.099,0.55,1.999,3.6,0.988,0.987,3.315,3.106
1897.0,2018-11-04 04:50:56.278365,2018-11-04 07:45:09.710491,20681564.588,-1.1,0.55,1.994,3.6,0.988,0.987,3.315,3.105
1898.0,2018-11-04 07:47:09.830868,2018-11-04 10:41:25.987023,20692140.864,-1.1,0.55,1.997,3.6,0.988,0.987,3.315,3.105
1899.0,2018-11-04 10:43:26.007655,2018-11-04 13:37:40.143022,20702715.02,-1.1,0.55,1.999,3.6,0.988,0.987,3.315,3.105
1900.0,2018-11-04 13:39:40.217092,2018-11-04 16:33:54.106423,20713288.984,-1.099,0.55,1.996,3.6,0.988,0.987,3.315,3.105
1901.0,2018-11-04 16:35:54.202414,2018-11-04 19:30:06.873292,20723861.751,-1.099,0.55,1.996,3.6,0.988,0.987,3.314,3.105
1902.0,2018-11-04 19:32:07.020288,2018-11-04 22:26:20.095134,20734434.972,-1.099,0.55,1.994,3.6,0.988,0.987,3.314,3.105
1903.0,2018-11-04 22:28:20.168821,2018-11-05 01:22:34.744226,20745009.622,-1.099,0.55,1.993,3.6,0.988,0.987,3.314,3.105
1904.0,2018-11-05 01:24:34.684992,2018-11-05 04:18:46.952700,20755581.83,-1.099,0.55,1.994,3.6,0.988,0.987,3.314,3.105
1905.0,2018-11-05 04:20:47.069175,2018-11-05 07:14:59.425966,20766154.303,-1.099,0.55,1.994,3.6,0.988,0.987,3.314,3.105
1906.0,2018-11-05 07:16:59.530690,2018-11-05 10:11:10.788184,20776725.666,-1.1,0.55,1.996,3.6,0.988,0.987,3.314,3.105
1907.0,2018-11-05 10:13:10.816716,2018-11-05 13:07:23.405125,20787298.282,-1.1,0.55,1.997,3.6,0.988,0.987,3.314,3.104
1908.0,2018-11-05 13:09:23.341464,2018-11-05 16:03:35.390190,20797870.268,-1.099,0.55,1.994,3.6,0.988,0.986,3.314,3.104
1909.0,2018-11-05 16:05:35.485952,2018-11-05 18:59:47.466754,20808442.344,-1.1,0.55,1.995,3.6,0.988,0.986,3.314,3.104
1910.0,2018-11-05 19:01:47.549969,2018-11-05 21:55:58.930642,20819013.808,-1.099,0.55,1.996,3.6,0.988,0.986,3.314,3.104
1911.0,2018-11-05 21:57:59.094025,2018-11-06 00:52:09.088580,20829583.966,-1.1,0.55,1.997,3.6,0.988,0.986,3.314,3.104
1912.0,2018-11-06 00:54:09.236372,2018-11-06 03:48:20.905062,20840155.782,-1.099,0.55,1.994,3.6,0.988,0.986,3.314,3.104
1913.0,2018-11-06 03:50:20.914753,2018-11-06 06:44:31.918168,20850726.796,-1.1,0.55,1.999,3.6,0.988,0.986,3.313,3.104
1914.0,2018-11-06 06:46:32.039315,2018-11-06 09:40:42.031566,20861296.909,-1.1,0.55,1.998,3.6,0.988,0.986,3.313,3.104
1915.0,2018-11-06 09:42:42.106083,2018-11-06 12:36:52.395684,20871867.273,-1.099,0.55,1.993,3.6,0.988,0.986,3.313,3.104
1916.0,2018-11-06 12:38:52.454634,2018-11-06 15:33:01.917017,20882436.794,-1.1,0.55,1.993,3.6,0.988,0.986,3.313,3.104
1917.0,2018-11-06 15:35:01.959824,2018-11-06 18:29:11.028870,20893005.906,-1.1,0.55,1.995,3.6,0.988,0.986,3.313,3.104
1918.0,2018-11-06 18:31:11.116957,2018-11-06 21:25:20.759291,20903575.637,-1.099,0.55,1.996,3.6,0.988,0.986,3.313,3.103
1919.0,2018-11-06 21:27:20.784317,2018-11-07 00:21:29.925240,20914144.803,-1.099,0.55,1.999,3.6,0.988,0.986,3.313,3.104
1920.0,2018-11-07 00:23:29.996047,2018-11-07 03:17:39.305205,20924714.183,-1.1,0.55,1.993,3.6,0.988,0.986,3.313,3.104
1921.0,2018-11-07 03:19:39.265409,2018-11-07 06:13:48.180448,20935283.058,-1.099,0.55,1.994,3.6,0.988,0.986,3.313,3.103
1922.0,2018-11-07 06:15:48.248487,2018-11-07 09:09:55.264907,20945850.142,-1.1,0.55,1.993,3.6,0.987,0.986,3.313,3.103
1923.0,2018-11-07 09:11:55.281403,2018-11-07 12:06:01.986264,20956416.864,-1.1,0.55,1.999,3.6,0.987,0.986,3.312,3.103
1924.0,2018-11-07 12:08:02.106863,2018-11-07 15:02:09.500401,20966984.378,-1.1,0.55,1.998,3.6,0.987,0.986,3.312,3.103
1925.0,2018-11-07 15:04:09.632788,2018-11-07 17:58:17.562385,20977552.44,-1.099,0.55,1.998,3.6,0.987,0.986,3.312,3.103
1926.0,2018-11-07 18:00:17.738226,2018-11-07 20:54:25.580123,20988120.457,-1.099,0.55,1.998,3.6,0.987,0.986,3.312,3.103
1927.0,2018-11-07 20:56:25.674741,2018-11-07 23:50:32.990256,20998687.868,-1.1,0.55,1.998,3.6,0.987,0.986,3.312,3.103
1928.0,2018-11-07 23:52:33.002645,2018-11-08 02:46:38.755662,21009253.633,-1.099,0.55,1.996,3.6,0.987,0.986,3.312,3.103
1929.0,2018-11-08 02:48:38.932889,2018-11-08 05:42:45.745224,21019820.623,-1.099,0.55,1.997,3.6,0.987,0.986,3.312,3.103
1930.0,2018-11-08 05:44:45.901678,2018-11-08 08:38:51.807862,21030386.685,-1.1,0.55,1.999,3.6,0.987,0.986,3.312,3.103
1931.0,2018-11-08 08:40:51.973646,2018-11-08 11:34:59.209262,21040954.087,-1.1,0.55,1.999,3.6,0.987,0.986,3.315,3.095
1932.0,2018-11-08 11:36:59.288204,2018-11-08 14:31:06.076447,21051520.954,-1.099,0.55,1.998,3.6,0.987,0.986,3.315,3.098
1933.0,2018-11-08 14:33:06.141931,2018-11-08 17:27:09.100238,21062083.978,-1.1,0.55,1.998,3.6,0.987,0.986,3.311,3.108
1934.0,2018-11-08 17:29:09.225291,2018-11-08 20:23:13.028708,21072647.906,-1.099,0.55,1.997,3.6,0.987,0.986,3.309,3.108
1935.0,2018-11-08 20:25:13.109090,2018-11-08 23:19:15.722670,21083210.6,-1.099,0.55,1.998,3.6,0.987,0.986,3.309,3.109
1936.0,2018-11-08 23:21:15.681879,2018-11-09 02:15:18.963746,21093773.841,-1.099,0.55,1.995,3.6,0.987,0.986,3.309,3.109
1937.0,2018-11-09 02:17:18.990378,2018-11-09 05:11:21.471418,21104336.349,-1.099,0.55,1.995,3.6,0.987,0.986,3.308,3.109
1938.0,2018-11-09 05:13:21.626339,2018-11-09 08:07:23.367633,21114898.245,-1.099,0.55,1.998,3.6,0.987,0.986,3.308,3.109
1939.0,2018-11-09 08:09:23.337011,2018-11-09 11:03:25.520258,21125460.398,-1.099,0.55,1.996,3.6,0.987,0.986,3.308,3.109
1940.0,2018-11-09 11:05:25.461347,2018-11-09 13:59:26.770328,21136021.648,-1.099,0.55,1.999,3.6,0.987,0.986,3.308,3.109
1941.0,2018-11-09 14:01:26.942852,2018-11-09 16:55:26.327025,21146581.204,-1.099,0.55,1.994,3.6,0.987,0.986,3.308,3.109
1942.0,2018-11-09 16:57:26.341804,2018-11-09 19:51:26.786389,21157141.664,-1.1,0.55,1.996,3.6,0.987,0.986,3.308,3.109
1943.0,2018-11-09 19:53:26.864144,2018-11-09 22:47:27.372582,21167702.25,-1.099,0.55,1.999,3.6,0.987,0.986,3.308,3.109
1944.0,2018-11-09 22:49:27.388353,2018-11-10 01:43:29.180848,21178264.058,-1.1,0.55,1.996,3.6,0.987,0.986,3.308,3.109
1945.0,2018-11-10 01:45:29.340006,2018-11-10 04:39:29.622380,21188824.5,-1.1,0.55,1.997,3.6,0.987,0.986,3.307,3.109
1946.0,2018-11-10 04:41:29.749693,2018-11-10 07:35:28.904950,21199383.782,-1.099,0.55,1.997,3.6,0.987,0.985,3.307,3.109
1947.0,2018-11-10 07:37:28.905353,2018-11-10 10:31:28.961143,21209943.838,-1.099,0.55,1.996,3.6,0.987,0.985,3.307,3.109
1948.0,2018-11-10 10:33:29.117181,2018-11-10 13:27:28.201015,21220503.078,-1.1,0.55,1.997,3.6,0.987,0.985,3.307,3.108
1949.0,2018-11-10 13:29:28.229899,2018-11-10 16:23:27.494883,21231062.372,-1.099,0.55,1.994,3.6,0.987,0.985,3.307,3.108
1950.0,2018-11-10 16:25:27.584454,2018-11-10 19:19:27.470539,21241622.348,-1.1,0.55,1.995,3.6,0.987,0.985,3.307,3.108
1951.0,2018-11-10 19:21:27.402874,2018-11-10 22:15:27.661614,21252182.539,-1.1,0.55,1.999,3.6,0.987,0.985,3.307,3.108
1952.0,2018-11-10 22:17:27.781318,2018-11-11 01:11:26.066655,21262740.944,-1.1,0.55,1.993,3.6,0.987,0.985,3.307,3.108
1953.0,2018-11-11 01:13:26.182568,2018-11-11 04:07:23.988047,21273298.865,-1.099,0.55,1.993,3.6,0.987,0.985,3.307,3.108
1954.0,2018-11-11 04:09:24.131038,2018-11-11 07:03:23.770625,21283858.648,-1.099,0.55,1.995,3.6,0.987,0.985,3.306,3.108
1955.0,2018-11-11 07:05:23.881295,2018-11-11 09:59:22.421760,21294417.299,-1.099,0.55,1.994,3.6,0.987,0.985,3.306,3.108
1956.0,2018-11-11 10:01:22.529162,2018-11-11 12:55:19.151773,21304974.029,-1.1,0.55,1.996,3.6,0.987,0.985,3.306,3.108
1957.0,2018-11-11 12:57:19.221877,2018-11-11 15:51:15.168389,21315530.046,-1.099,0.55,1.995,3.6,0.987,0.985,3.306,3.108
1958.0,2018-11-11 15:53:15.324772,2018-11-11 18:47:10.279711,21326085.157,-1.099,0.55,1.999,3.6,0.987,0.985,3.306,3.108
1959.0,2018-11-11 18:49:10.458800,2018-11-11 21:43:07.702491,21336642.58,-1.099,0.55,1.997,3.6,0.987,0.985,3.306,3.108
1960.0,2018-11-11 21:45:07.657518,2018-11-12 00:39:04.290467,21347199.168,-1.099,0.55,1.999,3.6,0.987,0.985,3.306,3.108
1961.0,2018-11-12 00:41:04.426598,2018-11-12 03:35:00.101457,21357754.979,-1.099,0.55,1.993,3.6,0.987,0.985,3.306,3.108
1962.0,2018-11-12 03:37:00.261087,2018-11-12 06:30:56.633059,21368311.51,-1.1,0.55,1.998,3.6,0.987,0.985,3.306,3.108
1963.0,2018-11-12 06:32:56.723476,2018-11-12 09:26:51.940461,21378866.818,-1.1,0.55,1.999,3.6,0.987,0.985,3.306,3.108
1964.0,2018-11-12 09:28:52.018307,2018-11-12 12:22:45.821242,21389420.699,-1.099,0.55,1.994,3.6,0.986,0.985,3.306,3.107
1965.0,2018-11-12 12:24:45.962960,2018-11-12 15:18:40.851232,21399975.729,-1.1,0.55,1.999,3.6,0.987,0.985,3.306,3.106
1966.0,2018-11-12 15:20:40.832074,2018-11-12 18:14:36.103594,21410530.981,-1.1,0.55,1.998,3.6,0.986,0.985,3.306,3.108
1967.0,2018-11-12 18:16:36.076218,2018-11-12 21:10:30.227421,21421085.105,-1.099,0.55,1.994,3.6,0.986,0.985,3.305,3.108
1968.0,2018-11-12 21:12:30.189805,2018-11-13 00:06:24.217483,21431639.095,-1.099,0.55,1.996,3.6,0.986,0.985,3.305,3.108
1969.0,2018-11-13 00:08:24.169948,2018-11-13 03:02:17.917677,21442192.795,-1.1,0.55,1.998,3.6,0.986,0.985,3.305,3.108
1970.0,2018-11-13 03:04:17.859469,2018-11-13 05:58:10.291075,21452745.168,-1.1,0.55,1.996,3.6,0.986,0.985,3.305,3.108
1971.0,2018-11-13 06:00:10.282751,2018-11-13 08:54:04.836346,21463299.714,-1.099,0.55,1.999,3.6,0.986,0.985,3.305,3.108
1972.0,2018-11-13 08:56:04.975219,2018-11-13 11:49:56.591143,21473851.468,-1.099,0.55,1.995,3.6,0.986,0.985,3.305,3.108
1973.0,2018-11-13 11:51:56.622103,2018-11-13 14:45:48.696562,21484403.574,-1.1,0.55,1.994,3.6,0.986,0.985,3.304,3.108
1974.0,2018-11-13 14:47:48.745471,2018-11-13 17:41:40.904863,21494955.782,-1.099,0.55,1.998,3.6,0.986,0.985,3.304,3.108
1975.0,2018-11-13 17:43:40.971672,2018-11-13 20:37:33.716380,21505508.594,-1.099,0.55,1.996,3.6,0.986,0.985,3.304,3.108
1976.0,2018-11-13 20:39:33.895685,2018-11-13 23:33:24.350139,21516059.227,-1.099,0.55,1.999,3.6,0.986,0.985,3.304,3.108
1977.0,2018-11-13 23:35:24.482084,2018-11-14 02:29:13.104201,21526607.982,-1.1,0.55,1.993,3.6,0.986,0.985,3.304,3.108
1978.0,2018-11-14 02:31:13.248659,2018-11-14 05:25:05.100567,21537159.978,-1.1,0.55,1.998,3.6,0.986,0.985,3.304,3.108
1979.0,2018-11-14 05:27:05.075002,2018-11-14 08:20:54.475682,21547709.353,-1.099,0.55,1.995,3.6,0.986,0.985,3.304,3.108
1980.0,2018-11-14 08:22:54.432590,2018-11-14 11:16:46.447593,21558261.325,-1.1,0.55,1.994,3.6,0.986,0.985,3.304,3.108
1981.0,2018-11-14 11:18:46.441624,2018-11-14 14:12:35.274257,21568810.152,-1.099,0.55,1.999,3.6,0.986,0.985,3.304,3.108
1982.0,2018-11-14 14:14:35.436446,2018-11-14 17:08:24.775259,21579359.653,-1.1,0.55,1.998,3.6,0.986,0.985,3.304,3.108
1983.0,2018-11-14 17:10:24.950768,2018-11-14 20:04:14.077523,21589908.955,-1.099,0.55,1.994,3.6,0.986,0.985,3.303,3.107
1984.0,2018-11-14 20:06:14.109176,2018-11-14 23:00:00.707845,21600455.585,-1.099,0.55,1.996,3.6,0.986,0.984,3.303,3.107
1985.0,2018-11-14 23:02:00.654463,2018-11-15 01:55:49.001154,21611003.879,-1.099,0.55,1.998,3.6,0.986,0.984,3.303,3.107
1986.0,2018-11-15 01:57:49.147138,2018-11-15 04:51:38.499070,21621553.376,-1.1,0.55,1.998,3.6,0.986,0.984,3.303,3.107
1987.0,2018-11-15 04:53:38.596109,2018-11-15 07:47:26.955796,21632101.833,-1.099,0.55,1.996,3.6,0.986,0.984,3.303,3.107
1988.0,2018-11-15 07:49:27.127405,2018-11-15 10:43:12.582351,21642647.46,-1.099,0.55,1.999,3.6,0.986,0.984,3.303,3.107
1989.0,2018-11-15 10:45:12.636068,2018-11-15 13:38:57.204549,21653192.082,-1.1,0.55,1.998,3.6,0.986,0.984,3.303,3.107
1990.0,2018-11-15 13:40:57.357995,2018-11-15 16:34:45.072465,21663739.95,-1.1,0.55,1.998,3.6,0.986,0.984,3.303,3.107
1991.0,2018-11-15 16:36:45.017991,2018-11-15 19:30:32.735243,21674287.613,-1.099,0.55,1.996,3.6,0.986,0.984,3.303,3.107
1992.0,2018-11-15 19:32:32.754064,2018-11-15 22:26:20.096546,21684834.974,-1.099,0.55,1.999,3.6,0.986,0.984,3.303,3.107
1993.0,2018-11-15 22:28:20.125284,2018-11-16 01:22:06.402569,21695381.28,-1.099,0.55,1.994,3.6,0.986,0.984,3.303,3.107
1994.0,2018-11-16 01:24:06.502483,2018-11-16 04:17:53.306514,21705928.184,-1.099,0.55,1.999,3.6,0.986,0.984,3.303,3.107
1995.0,2018-11-16 04:19:53.384577,2018-11-16 07:13:41.498838,21716476.376,-1.099,0.55,1.997,3.6,0.986,0.984,3.302,3.107
1996.0,2018-11-16 07:15:41.525905,2018-11-16 10:09:28.330641,21727023.208,-1.1,0.55,1.998,3.6,0.986,0.984,3.303,3.107
1997.0,2018-11-16 10:11:28.367126,2018-11-16 13:05:13.730665,21737568.608,-1.099,0.55,1.993,3.6,0.986,0.984,3.302,3.107
1998.0,2018-11-16 13:07:13.743462,2018-11-16 16:00:59.190731,21748114.068,-1.1,0.55,1.999,3.6,0.986,0.984,3.302,3.106
1999.0,2018-11-16 16:02:59.366880,2018-11-16 18:56:44.334781,21758659.212,-1.1,0.55,1.998,3.6,0.986,0.984,3.302,3.106
2000.0,2018-11-16 18:58:44.329225,2018-11-16 21:52:30.441035,21769205.318,-1.099,0.55,1.993,3.6,0.986,0.984,3.302,3.106
2001.0,2018-11-16 21:54:30.412733,2018-11-17 00:48:15.079341,21779749.957,-1.1,0.55,1.995,3.6,0.986,0.984,3.302,3.106
2002.0,2018-11-17 00:50:15.182187,2018-11-17 03:43:59.021929,21790293.899,-1.1,0.55,1.996,3.6,0.986,0.984,3.302,3.106
2003.0,2018-11-17 03:45:59.098093,2018-11-17 06:39:44.328836,21800839.206,-1.1,0.55,1.998,3.6,0.986,0.984,3.302,3.106
2004.0,2018-11-17 06:41:44.505572,2018-11-17 09:35:28.160566,21811383.038,-1.099,0.55,1.997,3.6,0.986,0.984,3.302,3.106
2005.0,2018-11-17 09:37:28.247657,2018-11-17 12:31:11.632908,21821926.51,-1.1,0.55,1.999,3.6,0.986,0.984,3.301,3.106
2006.0,2018-11-17 12:33:11.661313,2018-11-17 15:26:55.527525,21832470.405,-1.099,0.55,1.996,3.6,0.986,0.984,3.301,3.106
2007.0,2018-11-17 15:28:55.467347,2018-11-17 18:22:39.004578,21843013.882,-1.1,0.55,1.997,3.6,0.986,0.984,3.301,3.106
2008.0,2018-11-17 18:24:39.073224,2018-11-17 21:18:22.465140,21853557.342,-1.1,0.55,1.993,3.6,0.985,0.984,3.301,3.106
2009.0,2018-11-17 21:20:22.537385,2018-11-18 00:14:04.423249,21864099.301,-1.099,0.55,1.999,3.6,0.985,0.984,3.301,3.106
2010.0,2018-11-18 00:16:04.418693,2018-11-18 03:09:46.651226,21874641.529,-1.099,0.55,1.997,3.6,0.985,0.984,3.301,3.106
2011.0,2018-11-18 03:11:46.648448,2018-11-18 06:05:29.887506,21885184.765,-1.099,0.55,1.994,3.6,0.985,0.984,3.301,3.106
2012.0,2018-11-18 06:07:29.981593,2018-11-18 09:01:11.134084,21895726.011,-1.1,0.55,1.994,3.6,0.985,0.984,3.301,3.106
2013.0,2018-11-18 09:03:11.259273,2018-11-18 11:56:51.942751,21906266.82,-1.099,0.55,1.994,3.6,0.985,0.984,3.301,3.105
2014.0,2018-11-18 11:58:51.910674,2018-11-18 14:52:32.621300,21916807.499,-1.099,0.55,1.994,3.6,0.985,0.984,3.301,3.105
2015.0,2018-11-18 14:54:32.713403,2018-11-18 17:48:12.671669,21927347.549,-1.1,0.55,1.999,3.6,0.985,0.984,3.301,3.105
2016.0,2018-11-18 17:50:12.699301,2018-11-18 20:43:55.121480,21937889.999,-1.1,0.55,1.995,3.6,0.985,0.984,3.3,3.105
2017.0,2018-11-18 20:45:55.057643,2018-11-18 23:39:35.641117,21948430.518,-1.099,0.55,1.996,3.6,0.985,0.984,3.301,3.105
2018.0,2018-11-18 23:41:35.638735,2018-11-19 02:35:14.906433,21958969.784,-1.099,0.55,1.997,3.6,0.985,0.984,3.301,3.105
2019.0,2018-11-19 02:37:14.901384,2018-11-19 05:30:54.065772,21969508.943,-1.099,0.55,1.996,3.6,0.985,0.984,3.3,3.105
2020.0,2018-11-19 05:32:54.120288,2018-11-19 08:26:32.689441,21980047.567,-1.099,0.55,1.996,3.6,0.985,0.984,3.3,3.105
2021.0,2018-11-19 08:28:32.825530,2018-11-19 11:22:13.689162,21990588.567,-1.1,0.55,1.997,3.6,0.985,0.984,3.3,3.102
2022.0,2018-11-19 11:22:13.689284,2018-11-19 15:21:52.750559,22004967.628,-0.55,0.55,1.997,3.6,0.985,0.986,3.301,3.162
2023.0,2018-11-19 15:21:52.770068,2018-11-19 19:22:33.550383,22019408.428,-0.55,0.55,1.997,3.6,0.988,0.986,3.313,3.161
2024.0,2018-11-19 19:22:33.581892,2018-11-19 23:23:26.637330,22033861.515,-0.55,0.55,1.997,3.6,0.988,0.986,3.315,3.162
2025.0,2018-11-19 23:23:26.637455,2018-11-19 23:24:26.634272,22033921.512,0.0,0.0,2.651,2.659,0.0,0.0,0.0,0.0
2026.0,2018-12-06 09:30:38.010498,2018-12-06 13:36:59.957366,22048713.469,-0.55,0.55,1.997,3.6,0.977,0.988,3.279,3.181
2027.0,2018-12-06 13:37:00.020437,2018-12-06 17:40:58.037592,22063351.549,-0.55,0.55,1.998,3.6,0.994,0.991,3.324,3.19
2028.0,2018-12-06 17:40:58.068233,2018-12-06 21:44:32.746748,22077966.258,-0.55,0.55,1.996,3.6,0.995,0.992,3.325,3.193
2029.0,2018-12-06 21:44:32.746865,2018-12-07 03:51:41.310183,22099994.822,-1.1,0.55,1.994,3.6,1.987,1.98,6.643,6.298
2030.0,2018-12-07 03:53:41.363049,2018-12-07 06:49:16.843980,22110650.356,-1.1,0.55,1.993,3.6,0.993,0.99,3.315,3.151
2031.0,2018-12-07 06:51:16.902653,2018-12-07 09:46:44.792100,22121298.304,-1.1,0.55,1.997,3.6,0.992,0.99,3.314,3.151
2032.0,2018-12-07 09:48:44.851059,2018-12-07 12:44:05.980476,22131939.492,-1.1,0.55,1.997,3.6,0.992,0.99,3.313,3.151
2033.0,2018-12-07 12:46:06.037217,2018-12-07 15:41:25.103469,22142578.615,-1.1,0.55,1.994,3.6,0.992,0.99,3.313,3.151
2034.0,2018-12-07 15:43:25.155163,2018-12-07 18:38:39.074038,22153212.586,-1.099,0.55,1.996,3.6,0.992,0.99,3.312,3.151
2035.0,2018-12-07 18:40:39.127847,2018-12-07 21:35:53.240306,22163846.752,-1.099,0.55,1.995,3.6,0.992,0.99,3.312,3.15
2036.0,2018-12-07 21:37:53.296300,2018-12-08 00:33:01.179940,22174474.692,-1.1,0.55,1.999,3.6,0.992,0.99,3.312,3.15
2037.0,2018-12-08 00:35:01.236061,2018-12-08 03:30:08.399704,22185101.911,-1.099,0.55,1.998,3.6,0.992,0.99,3.311,3.15
2038.0,2018-12-08 03:32:08.454841,2018-12-08 06:27:14.549703,22195728.061,-1.099,0.55,1.994,3.6,0.992,0.99,3.311,3.15
2039.0,2018-12-08 06:29:14.601930,2018-12-08 09:24:18.748745,22206352.26,-1.099,0.55,1.998,3.6,0.992,0.99,3.311,3.149
2040.0,2018-12-08 09:26:18.810427,2018-12-08 12:21:20.733197,22216974.245,-1.099,0.55,1.997,3.6,0.992,0.99,3.311,3.149
2041.0,2018-12-08 12:23:20.785286,2018-12-08 15:18:21.661280,22227595.173,-1.099,0.55,1.994,3.6,0.991,0.99,3.31,3.148
2042.0,2018-12-08 15:20:21.717823,2018-12-08 18:15:21.527457,22238215.039,-1.1,0.55,1.996,3.6,0.991,0.99,3.31,3.148
