Repository: Oliver191/MSc_Thesis_Predictive_Maintenance_Batteries

# MSc_Thesis_Predictive_Maintenance_Batteries
The GitHub repository accompanying the MSc Thesis at Esade written by Oliver Caspers regarding the topic “Predictive Maintenance for Lithium-Ion Batteries: Predicting the Remaining Useful Life (RUL) using Data-Driven Machine Learning based on Real-World Battery Datasets”.

SNL_Final.ipynb: The main Jupyter Notebook which contains the main code used to load, clean, and transform the SNL data. Four initial models are evaluated and a RF is chosen to be optimized. The RF is trained to predict the RUL on the training data and optimized using the validation data. Finally, the model is tested using independent testing data from UL.

File: SNL_Cycle_Timeseries_Data/SNL_18650_LFP_25C_0-100_0.5-2C_b_cycle_data.csv (part 6 of 12)
Cycle_Index,Start_Time,End_Time,Test_Time (s),Min_Current (A),Max_Current (A),Min_Voltage (V),Max_Voltage (V),Charge_Capacity (Ah),Discharge_Capacity (Ah),Charge_Energy (Wh),Discharge_Energy (Wh)
1708.0,2018-09-10 02:04:35.317121,2018-09-10 04:30:46.040118,15663134.802,-2.2,0.549,1.991,3.6,0.985,0.984,3.286,3.059
1709.0,2018-09-10 04:32:46.091405,2018-09-10 06:58:50.994790,15672019.757,-2.2,0.549,1.995,3.6,0.984,0.984,3.285,3.059
1710.0,2018-09-10 07:00:51.001125,2018-09-10 09:26:58.953216,15680907.715,-2.2,0.549,1.995,3.6,0.984,0.984,3.285,3.059
1711.0,2018-09-10 09:28:58.969584,2018-09-10 11:55:06.851614,15689795.614,-2.2,0.549,1.999,3.6,0.984,0.984,3.285,3.059
1712.0,2018-09-10 11:57:06.874983,2018-09-10 14:23:15.042772,15698683.805,-2.2,0.549,1.995,3.6,0.984,0.984,3.285,3.059
1713.0,2018-09-10 14:25:15.057726,2018-09-10 16:51:14.468585,15707563.231,-2.2,0.549,1.993,3.6,0.984,0.984,3.285,3.059
1714.0,2018-09-10 16:53:14.476799,2018-09-10 19:19:21.926490,15716450.689,-2.2,0.549,1.995,3.6,0.984,0.984,3.285,3.059
1715.0,2018-09-10 19:21:21.956446,2018-09-10 21:47:25.544096,15725334.306,-2.2,0.549,1.996,3.6,0.984,0.984,3.285,3.059
1716.0,2018-09-10 21:49:25.589862,2018-09-11 00:15:30.585630,15734219.348,-2.2,0.549,1.993,3.6,0.984,0.984,3.285,3.059
1717.0,2018-09-11 00:17:30.586639,2018-09-11 02:43:35.574347,15743104.337,-2.2,0.549,1.997,3.6,0.984,0.984,3.285,3.058
1718.0,2018-09-11 02:45:35.609127,2018-09-11 05:11:37.174979,15751985.937,-2.2,0.549,1.989,3.6,0.984,0.984,3.284,3.058
1719.0,2018-09-11 05:13:37.206136,2018-09-11 07:39:37.088260,15760865.85,-2.2,0.549,1.996,3.6,0.984,0.984,3.284,3.058
1720.0,2018-09-11 07:41:37.113492,2018-09-11 10:07:41.233470,15769749.996,-2.2,0.549,1.989,3.6,0.984,0.984,3.284,3.058
1721.0,2018-09-11 10:09:41.275067,2018-09-11 12:35:48.230149,15778636.992,-2.2,0.549,1.999,3.6,0.984,0.984,3.284,3.058
1722.0,2018-09-11 12:37:48.261618,2018-09-11 15:03:54.763583,15787523.526,-2.2,0.549,1.99,3.6,0.984,0.984,3.284,3.058
1723.0,2018-09-11 15:05:54.799930,2018-09-11 17:31:58.014658,15796406.777,-2.2,0.549,1.994,3.6,0.984,0.984,3.284,3.058
1724.0,2018-09-11 17:33:58.050354,2018-09-11 20:00:03.828255,15805292.59,-2.2,0.549,1.995,3.6,0.984,0.984,3.284,3.058
1725.0,2018-09-11 20:02:03.835987,2018-09-11 22:28:09.624778,15814178.387,-2.2,0.549,1.994,3.6,0.984,0.984,3.284,3.058
1726.0,2018-09-11 22:30:09.667168,2018-09-12 00:56:12.789447,15823061.552,-2.2,0.549,1.988,3.6,0.984,0.984,3.284,3.058
1727.0,2018-09-12 00:58:12.799724,2018-09-12 03:24:17.422455,15831946.185,-2.2,0.549,1.999,3.6,0.984,0.984,3.284,3.058
1728.0,2018-09-12 03:26:17.465552,2018-09-12 05:52:20.886784,15840829.649,-2.2,0.549,1.996,3.6,0.984,0.984,3.284,3.058
1729.0,2018-09-12 05:54:20.898191,2018-09-12 08:20:25.194239,15849713.956,-2.2,0.549,1.995,3.6,0.984,0.983,3.284,3.058
1730.0,2018-09-12 08:22:25.222637,2018-09-12 10:48:27.268703,15858596.031,-2.2,0.549,1.996,3.6,0.984,0.983,3.283,3.058
1731.0,2018-09-12 10:50:27.294384,2018-09-12 13:16:24.919298,15867473.681,-2.2,0.549,1.995,3.6,0.984,0.983,3.283,3.057
1732.0,2018-09-12 13:18:24.919644,2018-09-12 15:44:27.429428,15876356.192,-2.2,0.549,1.996,3.6,0.984,0.983,3.283,3.058
1733.0,2018-09-12 15:46:27.443681,2018-09-12 18:12:30.026543,15885238.789,-2.2,0.549,1.991,3.6,0.984,0.983,3.283,3.057
1734.0,2018-09-12 18:14:30.039249,2018-09-12 20:40:30.958050,15894119.72,-2.2,0.549,1.993,3.6,0.984,0.983,3.283,3.057
1735.0,2018-09-12 20:42:30.981928,2018-09-12 23:08:28.068347,15902996.831,-2.2,0.549,1.991,3.6,0.984,0.983,3.283,3.057
1736.0,2018-09-12 23:10:28.065891,2018-09-13 01:36:28.579622,15911877.342,-2.2,0.549,1.993,3.6,0.984,0.983,3.283,3.057
1737.0,2018-09-13 01:38:28.603364,2018-09-13 04:04:24.641183,15920753.403,-2.2,0.549,1.996,3.6,0.984,0.983,3.283,3.057
1738.0,2018-09-13 04:06:24.668081,2018-09-13 06:32:29.196997,15929637.959,-2.2,0.549,1.989,3.6,0.984,0.983,3.283,3.057
1739.0,2018-09-13 06:34:29.225515,2018-09-13 09:00:23.216483,15938511.979,-2.2,0.549,1.994,3.6,0.984,0.983,3.282,3.057
1740.0,2018-09-13 09:02:23.288828,2018-09-13 11:28:26.289005,15947395.051,-2.2,0.549,1.998,3.6,0.984,0.983,3.283,3.057
1741.0,2018-09-13 11:30:26.366380,2018-09-13 13:56:28.383258,15956277.145,-2.2,0.549,1.989,3.6,0.984,0.983,3.283,3.056
1742.0,2018-09-13 13:58:28.473132,2018-09-13 16:24:30.736974,15965159.499,-2.2,0.549,1.997,3.6,0.984,0.983,3.283,3.056
1743.0,2018-09-13 16:26:30.731710,2018-09-13 18:52:28.006170,15974036.768,-2.2,0.549,1.996,3.6,0.984,0.983,3.283,3.056
1744.0,2018-09-13 18:54:28.065188,2018-09-13 21:20:27.950411,15982916.713,-2.2,0.549,1.996,3.6,0.984,0.983,3.283,3.056
1745.0,2018-09-13 21:22:28.065748,2018-09-13 23:48:27.087951,15991795.85,-2.2,0.549,1.998,3.6,0.984,0.983,3.283,3.056
1746.0,2018-09-13 23:50:27.134057,2018-09-14 02:16:28.135618,16000676.898,-2.2,0.549,1.995,3.6,0.984,0.983,3.283,3.056
1747.0,2018-09-14 02:18:28.208604,2018-09-14 04:44:26.131750,16009554.894,-2.2,0.549,1.997,3.6,0.984,0.983,3.283,3.056
1748.0,2018-09-14 04:46:26.132632,2018-09-14 07:12:27.063411,16018435.826,-2.2,0.549,1.993,3.6,0.984,0.983,3.283,3.056
1749.0,2018-09-14 07:14:27.153817,2018-09-14 09:40:28.980167,16027317.742,-2.2,0.549,1.995,3.6,0.984,0.983,3.283,3.056
1750.0,2018-09-14 09:42:29.005358,2018-09-14 12:08:20.087458,16036188.85,-2.2,0.549,1.994,3.6,0.983,0.983,3.282,3.055
1751.0,2018-09-14 12:10:20.124075,2018-09-14 14:36:19.407044,16045068.169,-2.2,0.549,1.989,3.6,0.983,0.983,3.282,3.055
1752.0,2018-09-14 14:38:19.405192,2018-09-14 17:04:20.577835,16053949.34,-2.2,0.549,1.992,3.6,0.984,0.983,3.283,3.055
1753.0,2018-09-14 17:06:20.665926,2018-09-14 19:32:17.539370,16062826.302,-2.2,0.549,1.993,3.6,0.983,0.983,3.282,3.055
1754.0,2018-09-14 19:34:17.585439,2018-09-14 22:00:13.860985,16071702.623,-2.2,0.549,1.993,3.6,0.983,0.983,3.282,3.055
1755.0,2018-09-14 22:02:13.863758,2018-09-15 00:28:08.226166,16080576.988,-2.2,0.549,1.996,3.6,0.983,0.983,3.282,3.055
1756.0,2018-09-15 00:30:08.276230,2018-09-15 02:56:08.476197,16089457.238,-2.2,0.549,1.99,3.6,0.983,0.983,3.282,3.055
1757.0,2018-09-15 02:58:08.583545,2018-09-15 05:24:05.762739,16098334.525,-2.2,0.549,1.992,3.6,0.983,0.983,3.282,3.055
1758.0,2018-09-15 05:26:05.796951,2018-09-15 07:52:05.072876,16107213.835,-2.2,0.549,1.992,3.6,0.983,0.983,3.282,3.055
1759.0,2018-09-15 07:54:05.099811,2018-09-15 10:20:02.163516,16116090.926,-2.2,0.549,1.991,3.6,0.983,0.983,3.282,3.055
1760.0,2018-09-15 10:22:02.242882,2018-09-15 12:48:02.530128,16124971.292,-2.2,0.549,1.997,3.6,0.983,0.983,3.282,3.055
1761.0,2018-09-15 12:50:02.604030,2018-09-15 15:15:54.548952,16133843.311,-2.2,0.549,1.99,3.6,0.983,0.983,3.281,3.054
1762.0,2018-09-15 15:17:54.634597,2018-09-15 17:43:56.695849,16142725.458,-2.2,0.549,1.999,3.6,0.983,0.983,3.282,3.055
1763.0,2018-09-15 17:45:56.747973,2018-09-15 20:11:53.980208,16151602.742,-2.2,0.549,1.998,3.6,0.983,0.983,3.281,3.054
1764.0,2018-09-15 20:13:54.022508,2018-09-15 22:39:52.725761,16160481.488,-2.2,0.549,1.992,3.6,0.983,0.983,3.281,3.055
1765.0,2018-09-15 22:41:52.822483,2018-09-16 01:07:48.059338,16169356.822,-2.2,0.549,1.989,3.6,0.983,0.983,3.281,3.054
1766.0,2018-09-16 01:09:48.142093,2018-09-16 03:35:47.343800,16178236.106,-2.2,0.549,1.997,3.6,0.983,0.983,3.281,3.054
1767.0,2018-09-16 03:37:47.388313,2018-09-16 06:03:43.533014,16187112.295,-2.2,0.549,1.998,3.6,0.983,0.983,3.281,3.054
1768.0,2018-09-16 06:05:43.627340,2018-09-16 08:31:33.725462,16195982.488,-2.2,0.549,1.995,3.6,0.983,0.982,3.281,3.054
1769.0,2018-09-16 08:33:33.767458,2018-09-16 10:59:27.242146,16204856.004,-2.2,0.549,1.992,3.6,0.983,0.982,3.281,3.054
1770.0,2018-09-16 11:01:27.298315,2018-09-16 13:27:18.783452,16213727.546,-2.2,0.549,1.997,3.6,0.983,0.982,3.281,3.054
1771.0,2018-09-16 13:29:18.851158,2018-09-16 15:55:14.564150,16222603.326,-2.2,0.549,1.991,3.6,0.983,0.982,3.281,3.054
1772.0,2018-09-16 15:57:14.587582,2018-09-16 18:23:11.170371,16231479.933,-2.2,0.549,1.995,3.6,0.983,0.982,3.281,3.054
1773.0,2018-09-16 18:25:11.245083,2018-09-16 20:51:03.128646,16240351.891,-2.2,0.549,1.995,3.6,0.983,0.982,3.281,3.054
1774.0,2018-09-16 20:53:03.122027,2018-09-16 23:18:54.760655,16249223.523,-2.2,0.549,1.992,3.6,0.983,0.982,3.28,3.053
1775.0,2018-09-16 23:20:54.828405,2018-09-17 01:46:46.002450,16258094.765,-2.2,0.549,1.993,3.6,0.983,0.982,3.28,3.053
1776.0,2018-09-17 01:48:46.081299,2018-09-17 04:14:37.099678,16266965.862,-2.2,0.549,1.998,3.6,0.983,0.982,3.28,3.053
1777.0,2018-09-17 04:16:37.126825,2018-09-17 06:42:30.275117,16275839.037,-2.2,0.549,1.992,3.6,0.983,0.982,3.28,3.053
1778.0,2018-09-17 06:44:30.347741,2018-09-17 09:10:21.942913,16284710.705,-2.2,0.549,1.993,3.6,0.983,0.982,3.28,3.053
1779.0,2018-09-17 09:12:22.027442,2018-09-17 11:38:06.396483,16293575.159,-2.2,0.549,1.989,3.6,0.983,0.982,3.28,3.053
1780.0,2018-09-17 11:40:06.481206,2018-09-17 14:06:01.555137,16302450.317,-2.2,0.549,1.999,3.6,0.983,0.982,3.28,3.053
1781.0,2018-09-17 14:08:01.563635,2018-09-17 16:33:53.653559,16311322.416,-2.2,0.549,1.99,3.6,0.983,0.982,3.28,3.053
1782.0,2018-09-17 16:35:53.674360,2018-09-17 19:01:42.046332,16320190.809,-2.2,0.549,1.999,3.6,0.983,0.982,3.28,3.053
1783.0,2018-09-17 19:03:42.073731,2018-09-17 21:29:31.686045,16329060.448,-2.2,0.549,1.996,3.6,0.983,0.982,3.28,3.053
1784.0,2018-09-17 21:31:31.690546,2018-09-17 23:57:23.660280,16337932.422,-2.2,0.549,1.99,3.6,0.983,0.982,3.28,3.053
1785.0,2018-09-17 23:59:23.661822,2018-09-18 02:25:16.576815,16346805.339,-2.2,0.549,1.998,3.6,0.983,0.982,3.28,3.053
1786.0,2018-09-18 02:27:16.623395,2018-09-18 04:53:08.515552,16355677.278,-2.2,0.549,1.999,3.6,0.983,0.982,3.279,3.053
1787.0,2018-09-18 04:55:08.543243,2018-09-18 07:20:55.558969,16364544.321,-2.2,0.549,1.992,3.6,0.983,0.982,3.279,3.052
1788.0,2018-09-18 07:22:55.560211,2018-09-18 09:48:47.517047,16373416.279,-2.2,0.549,1.996,3.6,0.983,0.982,3.279,3.053
1789.0,2018-09-18 09:50:47.584168,2018-09-18 12:16:36.030234,16382284.792,-2.2,0.549,1.998,3.6,0.983,0.982,3.279,3.053
1790.0,2018-09-18 12:18:36.026099,2018-09-18 14:44:19.659189,16391148.421,-2.2,0.549,1.992,3.6,0.982,0.982,3.279,3.052
1791.0,2018-09-18 14:46:19.716611,2018-09-18 17:12:06.413865,16400015.176,-2.2,0.549,1.995,3.6,0.982,0.982,3.279,3.052
1792.0,2018-09-18 17:14:06.443539,2018-09-18 19:39:58.722080,16408887.484,-2.2,0.549,1.993,3.6,0.983,0.982,3.279,3.052
1793.0,2018-09-18 19:41:58.765356,2018-09-18 22:07:48.626457,16417757.389,-2.2,0.549,1.992,3.6,0.983,0.982,3.279,3.052
1794.0,2018-09-18 22:09:48.631485,2018-09-19 00:35:39.911599,16426628.674,-2.2,0.549,1.992,3.6,0.982,0.982,3.279,3.052
1795.0,2018-09-19 00:37:39.959251,2018-09-19 03:03:27.721091,16435496.483,-2.2,0.549,1.997,3.6,0.982,0.982,3.279,3.052
1796.0,2018-09-19 03:05:27.711709,2018-09-19 05:31:16.303234,16444365.065,-2.2,0.549,1.996,3.6,0.982,0.982,3.279,3.052
1797.0,2018-09-19 05:33:16.332028,2018-09-19 07:59:06.414703,16453235.177,-2.2,0.549,1.993,3.6,0.982,0.982,3.279,3.052
1798.0,2018-09-19 08:01:06.436818,2018-09-19 10:26:57.377355,16462106.14,-2.2,0.549,1.99,3.6,0.982,0.982,3.279,3.052
1799.0,2018-09-19 10:28:57.441571,2018-09-19 12:54:45.752690,16470974.515,-2.2,0.549,1.99,3.6,0.982,0.982,3.278,3.052
1800.0,2018-09-19 12:56:45.839086,2018-09-19 15:22:35.797243,16479844.559,-2.2,0.549,1.99,3.6,0.982,0.982,3.278,3.052
1801.0,2018-09-19 15:24:35.845406,2018-09-19 17:50:25.925114,16488714.687,-2.2,0.549,1.996,3.6,0.982,0.982,3.278,3.052
1802.0,2018-09-19 17:52:25.951473,2018-09-19 20:18:18.061082,16497586.823,-2.2,0.549,1.99,3.6,0.982,0.982,3.278,3.052
1803.0,2018-09-19 20:20:18.068643,2018-09-19 22:46:04.222335,16506452.985,-2.2,0.549,1.993,3.6,0.982,0.982,3.278,3.051
1804.0,2018-09-19 22:48:04.264075,2018-09-20 01:13:51.522101,16515320.284,-2.2,0.549,1.996,3.6,0.982,0.982,3.278,3.051
1805.0,2018-09-20 01:15:51.584367,2018-09-20 03:41:40.718197,16524189.48,-2.2,0.549,1.99,3.6,0.982,0.982,3.278,3.051
1806.0,2018-09-20 03:43:40.756759,2018-09-20 06:09:28.161328,16533056.924,-2.2,0.549,1.997,3.6,0.982,0.982,3.278,3.051
1807.0,2018-09-20 06:11:28.142324,2018-09-20 08:37:14.043027,16541922.805,-2.2,0.549,1.992,3.6,0.982,0.982,3.278,3.051
1808.0,2018-09-20 08:39:14.073358,2018-09-20 11:05:01.765394,16550790.528,-2.2,0.549,1.989,3.6,0.982,0.982,3.278,3.051
1809.0,2018-09-20 11:07:01.785229,2018-09-20 13:32:48.633154,16559657.395,-2.2,0.549,1.996,3.6,0.982,0.982,3.278,3.051
1810.0,2018-09-20 13:34:48.610028,2018-09-20 16:00:36.970929,16568525.733,-2.2,0.549,1.992,3.6,0.982,0.982,3.278,3.051
1811.0,2018-09-20 16:02:36.939042,2018-09-20 18:28:23.676042,16577392.438,-2.2,0.549,1.991,3.6,0.982,0.982,3.277,3.051
1812.0,2018-09-20 18:30:23.678857,2018-09-20 20:56:12.822001,16586261.584,-2.2,0.549,1.999,3.6,0.982,0.981,3.278,3.051
1813.0,2018-09-20 20:58:12.848350,2018-09-20 23:23:56.631755,16595125.394,-2.2,0.549,1.999,3.6,0.982,0.981,3.277,3.051
1814.0,2018-09-20 23:25:56.641449,2018-09-21 01:51:45.568960,16603994.331,-2.2,0.549,1.991,3.6,0.982,0.981,3.277,3.051
1815.0,2018-09-21 01:53:45.632960,2018-09-21 04:19:31.639989,16612860.402,-2.2,0.549,1.99,3.6,0.982,0.981,3.277,3.051
1816.0,2018-09-21 04:21:31.721992,2018-09-21 06:47:20.913633,16621729.676,-2.2,0.549,1.99,3.6,0.982,0.981,3.277,3.051
1817.0,2018-09-21 06:49:20.972107,2018-09-21 09:15:08.047210,16630596.809,-2.2,0.549,1.992,3.6,0.982,0.981,3.277,3.051
1818.0,2018-09-21 09:17:08.121141,2018-09-21 11:42:56.397501,16639465.16,-2.2,0.549,1.991,3.6,0.982,0.981,3.277,3.051
1819.0,2018-09-21 11:44:56.477862,2018-09-21 14:10:39.952908,16648328.715,-2.2,0.549,1.996,3.6,0.982,0.981,3.277,3.05
1820.0,2018-09-21 14:12:40.031306,2018-09-21 16:38:21.091616,16657189.854,-2.2,0.549,1.99,3.6,0.982,0.981,3.277,3.05
1821.0,2018-09-21 16:40:21.165208,2018-09-21 19:06:07.249010,16666056.011,-2.2,0.549,1.988,3.6,0.982,0.981,3.277,3.05
1822.0,2018-09-21 19:08:07.262749,2018-09-21 21:33:55.734456,16674924.497,-2.2,0.549,1.992,3.6,0.982,0.981,3.277,3.051
1823.0,2018-09-21 21:35:55.817527,2018-09-22 00:01:38.738626,16683787.501,-2.2,0.549,1.991,3.6,0.982,0.981,3.277,3.05
1824.0,2018-09-22 00:03:38.757118,2018-09-22 02:29:21.044385,16692649.807,-2.2,0.549,1.995,3.6,0.982,0.981,3.276,3.05
1825.0,2018-09-22 02:31:21.152908,2018-09-22 04:57:04.181945,16701512.944,-2.2,0.549,1.999,3.6,0.982,0.981,3.276,3.05
1826.0,2018-09-22 04:59:04.257539,2018-09-22 07:24:47.811172,16710376.573,-2.2,0.549,1.994,3.6,0.982,0.981,3.276,3.05
1827.0,2018-09-22 07:26:47.916788,2018-09-22 09:52:33.345414,16719242.108,-2.2,0.549,1.994,3.6,0.982,0.981,3.277,3.05
1828.0,2018-09-22 09:54:33.452910,2018-09-22 12:20:13.253381,16728102.016,-2.2,0.549,1.996,3.6,0.982,0.981,3.276,3.05
1829.0,2018-09-22 12:22:13.353010,2018-09-22 14:47:56.041166,16736964.803,-2.2,0.549,1.99,3.6,0.982,0.981,3.276,3.05
1830.0,2018-09-22 14:49:56.044441,2018-09-22 17:15:39.288119,16745828.05,-2.2,0.549,1.993,3.6,0.982,0.981,3.276,3.05
1831.0,2018-09-22 17:17:39.351877,2018-09-22 19:43:13.138018,16754681.9,-2.2,0.549,1.999,3.6,0.982,0.981,3.276,3.049
1832.0,2018-09-22 19:45:13.153720,2018-09-22 22:10:54.304476,16763543.067,-2.2,0.549,1.988,3.6,0.981,0.981,3.276,3.05
1833.0,2018-09-22 22:12:54.377308,2018-09-23 00:38:36.889847,16772405.652,-2.2,0.549,1.989,3.6,0.982,0.981,3.276,3.05
1834.0,2018-09-23 00:40:36.897753,2018-09-23 03:06:21.843528,16781270.606,-2.201,0.549,1.993,3.6,0.982,0.981,3.276,3.05
1835.0,2018-09-23 03:08:21.914841,2018-09-23 05:34:03.420535,16790132.183,-2.2,0.549,1.994,3.6,0.981,0.981,3.276,3.05
1836.0,2018-09-23 05:36:03.455948,2018-09-23 08:01:43.601458,16798992.364,-2.2,0.549,1.992,3.6,0.981,0.981,3.275,3.05
1837.0,2018-09-23 08:03:43.630111,2018-09-23 10:29:22.628497,16807851.391,-2.2,0.549,1.993,3.6,0.981,0.981,3.275,3.049
1838.0,2018-09-23 10:31:22.710645,2018-09-23 12:57:05.720827,16816714.483,-2.2,0.549,1.991,3.6,0.982,0.981,3.276,3.05
1839.0,2018-09-23 12:59:05.800971,2018-09-23 15:24:45.862817,16825574.625,-2.2,0.549,1.994,3.6,0.981,0.981,3.275,3.049
1840.0,2018-09-23 15:26:45.936207,2018-09-23 17:52:27.071822,16834435.834,-2.2,0.549,1.988,3.6,0.981,0.981,3.275,3.049
1841.0,2018-09-23 17:54:27.171314,2018-09-23 20:20:07.478338,16843296.241,-2.2,0.549,1.996,3.6,0.981,0.981,3.275,3.049
1842.0,2018-09-23 20:22:07.540270,2018-09-23 22:47:45.917671,16852154.68,-2.2,0.549,1.992,3.6,0.981,0.981,3.275,3.049
1843.0,2018-09-23 22:49:46.001454,2018-09-24 01:15:26.165169,16861014.927,-2.2,0.549,1.988,3.6,0.981,0.981,3.275,3.049
1844.0,2018-09-24 01:17:26.242118,2018-09-24 03:43:06.730506,16869875.493,-2.2,0.549,1.99,3.6,0.981,0.981,3.275,3.049
1845.0,2018-09-24 03:45:06.801182,2018-09-24 06:10:49.306173,16878738.068,-2.2,0.549,1.995,3.6,0.981,0.981,3.275,3.049
1846.0,2018-09-24 06:12:49.405163,2018-09-24 08:38:29.291112,16887598.053,-2.2,0.549,1.988,3.6,0.981,0.981,3.275,3.048
1847.0,2018-09-24 08:40:29.375776,2018-09-24 11:06:11.954653,16896460.717,-2.2,0.549,1.999,3.6,0.981,0.981,3.276,3.048
1848.0,2018-09-24 11:08:12.036716,2018-09-24 13:33:50.475433,16905319.238,-2.2,0.549,1.998,3.6,0.981,0.981,3.275,3.048
1849.0,2018-09-24 13:35:50.548150,2018-09-24 16:01:30.491726,16914179.254,-2.2,0.549,1.995,3.6,0.981,0.981,3.275,3.048
1850.0,2018-09-24 16:03:30.494653,2018-09-24 18:29:08.099444,16923036.862,-2.2,0.549,1.99,3.6,0.981,0.981,3.275,3.048
1851.0,2018-09-24 18:31:08.153703,2018-09-24 20:56:46.508400,16931895.271,-2.2,0.549,1.989,3.6,0.981,0.981,3.275,3.048
1852.0,2018-09-24 20:58:46.537522,2018-09-24 23:24:22.969301,16940751.731,-2.2,0.549,1.998,3.6,0.981,0.981,3.275,3.048
1853.0,2018-09-24 23:26:23.016055,2018-09-25 01:52:01.944705,16949610.707,-2.2,0.549,1.995,3.6,0.981,0.981,3.275,3.048
1854.0,2018-09-25 01:54:02.046255,2018-09-25 04:19:34.157257,16958462.919,-2.2,0.549,1.992,3.6,0.981,0.981,3.274,3.047
1855.0,2018-09-25 04:21:34.177031,2018-09-25 06:47:10.736789,16967319.499,-2.2,0.549,1.989,3.6,0.981,0.981,3.275,3.047
1856.0,2018-09-25 06:49:10.774957,2018-09-25 09:14:49.053423,16976177.816,-2.2,0.549,1.991,3.6,0.981,0.98,3.274,3.049
1857.0,2018-09-25 09:16:49.125186,2018-09-25 11:42:28.846784,16985037.609,-2.2,0.549,1.997,3.6,0.981,0.98,3.274,3.049
1858.0,2018-09-25 11:44:28.911223,2018-09-25 14:10:05.770886,16993894.533,-2.2,0.549,1.99,3.6,0.981,0.98,3.274,3.048
1859.0,2018-09-25 14:12:05.811870,2018-09-25 16:37:40.801246,17002749.563,-2.2,0.549,1.99,3.6,0.981,0.98,3.274,3.048
1860.0,2018-09-25 16:39:40.745705,2018-09-25 19:05:20.803118,17011609.565,-2.2,0.549,1.989,3.6,0.981,0.98,3.274,3.048
1861.0,2018-09-25 19:07:20.834168,2018-09-25 21:32:49.603615,17020458.366,-2.2,0.549,1.993,3.6,0.981,0.98,3.273,3.048
1862.0,2018-09-25 21:34:49.594098,2018-09-26 00:00:27.066931,17029315.829,-2.2,0.549,1.989,3.6,0.981,0.98,3.274,3.048
1863.0,2018-09-26 00:02:27.108793,2018-09-26 02:27:56.818841,17038165.581,-2.2,0.549,1.994,3.6,0.981,0.98,3.273,3.048
1864.0,2018-09-26 02:29:56.946546,2018-09-26 04:55:33.046198,17047021.808,-2.2,0.549,1.988,3.6,0.981,0.98,3.273,3.048
1865.0,2018-09-26 04:57:33.160494,2018-09-26 07:23:07.437278,17055876.199,-2.2,0.549,1.997,3.6,0.981,0.98,3.273,3.048
1866.0,2018-09-26 07:25:07.410219,2018-09-26 09:50:45.675442,17064734.438,-2.2,0.549,1.997,3.6,0.981,0.98,3.273,3.048
1867.0,2018-09-26 09:52:45.607393,2018-09-26 12:18:12.919997,17073581.682,-2.2,0.549,1.999,3.6,0.981,0.98,3.273,3.048
1868.0,2018-09-26 12:20:13.012035,2018-09-26 14:45:46.283098,17082435.045,-2.2,0.549,1.998,3.6,0.981,0.98,3.273,3.048
1869.0,2018-09-26 14:47:46.419791,2018-09-26 17:13:19.199317,17091287.962,-2.2,0.549,1.998,3.6,0.981,0.98,3.273,3.048
1870.0,2018-09-26 17:15:19.192558,2018-09-26 19:40:57.079893,17100145.842,-2.2,0.549,1.995,3.6,0.981,0.98,3.273,3.049
1871.0,2018-09-26 19:42:57.093848,2018-09-26 22:08:30.347946,17108999.11,-2.2,0.549,1.993,3.6,0.981,0.98,3.273,3.049
1872.0,2018-09-26 22:10:30.281297,2018-09-27 00:36:05.076780,17117853.839,-2.2,0.549,1.989,3.6,0.981,0.98,3.273,3.048
1873.0,2018-09-27 00:38:05.088411,2018-09-27 03:03:34.704885,17126703.467,-2.2,0.549,1.996,3.6,0.981,0.98,3.272,3.048
1874.0,2018-09-27 03:05:34.786606,2018-09-27 05:31:09.590531,17135558.353,-2.2,0.549,1.994,3.6,0.981,0.98,3.272,3.048
1875.0,2018-09-27 05:33:09.719298,2018-09-27 07:58:43.381845,17144412.144,-2.2,0.549,1.99,3.6,0.981,0.98,3.272,3.055
1876.0,2018-09-27 08:00:43.549217,2018-09-27 10:26:13.053965,17153261.816,-2.2,0.549,1.999,3.6,0.981,0.98,3.271,3.053
1877.0,2018-09-27 10:28:13.094654,2018-09-27 12:53:36.715647,17162105.478,-2.201,0.549,1.995,3.6,0.98,0.98,3.27,3.053
1878.0,2018-09-27 12:55:36.797186,2018-09-27 15:21:07.095052,17170955.857,-2.2,0.549,1.991,3.6,0.981,0.98,3.271,3.053
1879.0,2018-09-27 15:23:07.091662,2018-09-27 17:48:33.847649,17179802.61,-2.2,0.549,1.993,3.6,0.981,0.98,3.271,3.053
1880.0,2018-09-27 17:50:33.909929,2018-09-27 20:16:06.433788,17188655.196,-2.2,0.549,1.995,3.6,0.981,0.98,3.271,3.054
1881.0,2018-09-27 20:18:06.477007,2018-09-27 22:43:33.902909,17197502.665,-2.2,0.549,1.995,3.6,0.98,0.98,3.27,3.053
1882.0,2018-09-27 22:45:33.980994,2018-09-28 01:11:08.304003,17206357.066,-2.2,0.549,1.989,3.6,0.98,0.98,3.271,3.053
1883.0,2018-09-28 01:13:08.397144,2018-09-28 03:38:42.045958,17215210.808,-2.201,0.549,1.993,3.6,0.981,0.98,3.271,3.053
1884.0,2018-09-28 03:40:42.184165,2018-09-28 06:06:14.184766,17224062.947,-2.2,0.549,1.994,3.6,0.98,0.98,3.27,3.053
1885.0,2018-09-28 06:08:14.256305,2018-09-28 08:33:46.212562,17232914.975,-2.2,0.549,1.999,3.6,0.98,0.98,3.27,3.053
1886.0,2018-09-28 08:35:46.264222,2018-09-28 11:01:16.971879,17241765.734,-2.2,0.549,1.999,3.6,0.98,0.98,3.27,3.053
1887.0,2018-09-28 11:03:17.095342,2018-09-28 13:28:45.107770,17250613.87,-2.2,0.549,1.991,3.6,0.98,0.98,3.27,3.053
1888.0,2018-09-28 13:30:45.079683,2018-09-28 15:56:15.390817,17259464.153,-2.2,0.549,1.995,3.6,0.98,0.98,3.27,3.053
1889.0,2018-09-28 15:58:15.558897,2018-09-28 18:23:41.951214,17268310.713,-2.2,0.549,1.992,3.6,0.98,0.98,3.27,3.053
1890.0,2018-09-28 18:25:42.027755,2018-09-28 20:51:15.124719,17277163.887,-2.2,0.549,1.993,3.6,0.98,0.98,3.27,3.053
1891.0,2018-09-28 20:53:15.183025,2018-09-28 23:18:46.190152,17286014.952,-2.2,0.549,1.995,3.6,0.98,0.98,3.27,3.052
1892.0,2018-09-28 23:20:46.289399,2018-09-29 01:46:12.537646,17294861.3,-2.2,0.549,1.994,3.6,0.98,0.98,3.269,3.052
1893.0,2018-09-29 01:48:12.482562,2018-09-29 04:13:42.492109,17303711.254,-2.2,0.549,1.994,3.6,0.98,0.98,3.27,3.052
1894.0,2018-09-29 04:15:42.444910,2018-09-29 06:41:12.134047,17312560.896,-2.2,0.549,1.996,3.6,0.98,0.98,3.269,3.052
1895.0,2018-09-29 06:43:12.313369,2018-09-29 09:08:38.018936,17321406.781,-2.2,0.549,1.996,3.6,0.98,0.98,3.269,3.052
1896.0,2018-09-29 09:10:38.043040,2018-09-29 11:36:06.224871,17330254.987,-2.2,0.549,1.988,3.6,0.98,0.98,3.269,3.052
1897.0,2018-09-29 11:38:06.285472,2018-09-29 14:03:33.231013,17339101.993,-2.2,0.549,1.988,3.6,0.98,0.98,3.269,3.052
1898.0,2018-09-29 14:05:33.326131,2018-09-29 16:30:56.869954,17347945.632,-2.2,0.549,1.995,3.6,0.98,0.98,3.269,3.052
1899.0,2018-09-29 16:32:56.900636,2018-09-29 18:58:26.414277,17356795.176,-2.2,0.549,1.989,3.6,0.98,0.98,3.269,3.052
1900.0,2018-09-29 19:00:26.357943,2018-09-29 21:25:51.574199,17365640.336,-2.2,0.549,1.989,3.6,0.98,0.98,3.269,3.052
1901.0,2018-09-29 21:27:51.737107,2018-09-29 23:53:21.962025,17374490.724,-2.2,0.549,1.995,3.6,0.98,0.98,3.269,3.052
1902.0,2018-09-29 23:55:21.914181,2018-09-30 02:20:50.284971,17383339.047,-2.2,0.549,1.989,3.6,0.98,0.98,3.269,3.051
1903.0,2018-09-30 02:22:50.273709,2018-09-30 04:48:20.194407,17392188.957,-2.2,0.549,1.992,3.6,0.98,0.98,3.269,3.052
1904.0,2018-09-30 04:50:20.284869,2018-09-30 07:15:48.727579,17401037.49,-2.2,0.549,1.998,3.6,0.98,0.98,3.269,3.051
1905.0,2018-09-30 07:17:48.854952,2018-09-30 09:43:15.936684,17409884.699,-2.2,0.549,1.995,3.6,0.98,0.98,3.269,3.051
1906.0,2018-09-30 09:45:16.036159,2018-09-30 12:10:41.500587,17418730.263,-2.2,0.549,1.992,3.6,0.98,0.98,3.269,3.051
1907.0,2018-09-30 12:12:41.538095,2018-09-30 14:38:08.382251,17427577.144,-2.2,0.549,1.992,3.6,0.98,0.98,3.269,3.051
1908.0,2018-09-30 14:40:08.360611,2018-09-30 17:05:26.638455,17436415.401,-2.2,0.549,1.998,3.6,0.98,0.979,3.268,3.051
1909.0,2018-09-30 17:07:26.637124,2018-09-30 19:32:53.018483,17445261.781,-2.2,0.549,1.988,3.6,0.98,0.979,3.269,3.052
1910.0,2018-09-30 19:34:52.988049,2018-09-30 22:00:18.875508,17454107.638,-2.2,0.549,1.99,3.6,0.98,0.979,3.268,3.051
1911.0,2018-09-30 22:02:18.909107,2018-10-01 00:27:45.740089,17462954.502,-2.2,0.549,1.997,3.6,0.98,0.979,3.268,3.051
1912.0,2018-10-01 00:29:45.901800,2018-10-01 02:55:08.923146,17471797.685,-2.2,0.549,1.992,3.6,0.98,0.979,3.268,3.051
1913.0,2018-10-01 02:57:09.019307,2018-10-01 05:22:33.377566,17480642.14,-2.2,0.549,1.997,3.6,0.98,0.979,3.268,3.05
1914.0,2018-10-01 05:24:33.441294,2018-10-01 07:49:58.389616,17489487.152,-2.2,0.549,1.991,3.6,0.98,0.979,3.268,3.051
1915.0,2018-10-01 07:51:58.484166,2018-10-01 10:17:23.307783,17498332.07,-2.2,0.549,1.998,3.6,0.98,0.979,3.268,3.051
1916.0,2018-10-01 10:19:23.277087,2018-10-01 12:44:45.314096,17507174.076,-2.2,0.549,1.996,3.6,0.98,0.979,3.268,3.05
1917.0,2018-10-01 12:46:45.434652,2018-10-01 15:12:06.611976,17516015.374,-2.2,0.549,1.996,3.6,0.98,0.979,3.268,3.051
1918.0,2018-10-01 15:14:06.632515,2018-10-01 17:39:34.205793,17524862.968,-2.2,0.549,1.988,3.6,0.98,0.979,3.268,3.051
1919.0,2018-10-01 17:41:34.199212,2018-10-01 20:06:55.964215,17533704.726,-2.2,0.549,1.999,3.6,0.98,0.979,3.268,3.051
1920.0,2018-10-01 20:08:56.077215,2018-10-01 22:34:16.165344,17542544.928,-2.2,0.549,1.989,3.6,0.98,0.979,3.267,3.051
1921.0,2018-10-01 22:36:16.114291,2018-10-02 01:01:41.374764,17551390.137,-2.2,0.549,1.998,3.6,0.98,0.979,3.267,3.05
1922.0,2018-10-02 01:03:41.495709,2018-10-02 03:30:33.592114,17560322.354,-2.2,0.549,1.999,3.6,0.99,0.967,3.306,3.007
1923.0,2018-10-02 03:32:33.647711,2018-10-02 05:55:23.667644,17569012.43,-2.2,0.549,1.993,3.6,0.962,0.964,3.208,3.0
1924.0,2018-10-02 05:57:23.723170,2018-10-02 08:20:27.959372,17577716.722,-2.2,0.549,1.996,3.6,0.963,0.964,3.212,3.002
1925.0,2018-10-02 08:22:28.015765,2018-10-02 10:45:35.498727,17586424.261,-2.2,0.549,1.997,3.6,0.964,0.965,3.215,3.004
1926.0,2018-10-02 10:47:35.554722,2018-10-02 13:10:55.235927,17595143.998,-2.2,0.549,1.999,3.6,0.965,0.965,3.218,3.006
1927.0,2018-10-02 13:12:55.292018,2018-10-02 15:36:24.273797,17603873.036,-2.2,0.549,1.998,3.6,0.966,0.966,3.22,3.008
1928.0,2018-10-02 15:38:24.328932,2018-10-02 18:02:00.043138,17612608.805,-2.2,0.549,1.991,3.6,0.966,0.966,3.222,3.01
1929.0,2018-10-02 18:04:00.097240,2018-10-02 20:27:38.593205,17621347.355,-2.2,0.549,1.996,3.6,0.967,0.967,3.224,3.011
1930.0,2018-10-02 20:29:38.649673,2018-10-02 22:53:21.010412,17630089.773,-2.2,0.549,1.993,3.6,0.967,0.967,3.225,3.012
1931.0,2018-10-02 22:55:21.064276,2018-10-03 01:19:04.950535,17638833.713,-2.201,0.549,1.992,3.6,0.967,0.968,3.227,3.013
1932.0,2018-10-03 01:21:05.002256,2018-10-03 03:44:52.330858,17647581.093,-2.2,0.549,1.997,3.6,0.968,0.968,3.228,3.014
1933.0,2018-10-03 03:46:52.388198,2018-10-03 06:10:40.393499,17656329.156,-2.2,0.549,1.991,3.6,0.968,0.968,3.229,3.015
1934.0,2018-10-03 06:12:40.449981,2018-10-03 08:36:32.984630,17665081.747,-2.2,0.549,1.991,3.6,0.968,0.968,3.23,3.016
1935.0,2018-10-03 08:38:33.039329,2018-10-03 11:02:27.167234,17673835.929,-2.2,0.549,1.994,3.6,0.969,0.969,3.231,3.017
1936.0,2018-10-03 11:04:27.222868,2018-10-03 13:28:24.187527,17682592.95,-2.2,0.549,1.996,3.6,0.969,0.969,3.232,3.018
1937.0,2018-10-03 13:30:24.240931,2018-10-03 15:54:23.210199,17691351.972,-2.2,0.549,1.992,3.6,0.969,0.969,3.233,3.019
1938.0,2018-10-03 15:56:23.264620,2018-10-03 18:20:28.373256,17700117.135,-2.201,0.549,1.999,3.6,0.969,0.969,3.233,3.019
1939.0,2018-10-03 18:22:28.423095,2018-10-03 20:46:29.606441,17708878.369,-2.2,0.549,1.996,3.6,0.97,0.97,3.234,3.019
1940.0,2018-10-03 20:48:29.660769,2018-10-03 23:12:34.067310,17717642.83,-2.2,0.549,1.993,3.6,0.97,0.97,3.235,3.02
1941.0,2018-10-03 23:14:34.115748,2018-10-04 01:38:39.116539,17726407.879,-2.2,0.549,1.999,3.6,0.97,0.97,3.235,3.021
1942.0,2018-10-04 01:40:39.175753,2018-10-04 04:04:45.665214,17735174.427,-2.2,0.549,1.992,3.6,0.97,0.97,3.236,3.021
1943.0,2018-10-04 04:06:45.722137,2018-10-04 06:30:54.366057,17743943.128,-2.2,0.549,1.995,3.6,0.97,0.97,3.237,3.022
1944.0,2018-10-04 06:32:54.424020,2018-10-04 08:57:04.277578,17752713.04,-2.2,0.549,1.995,3.6,0.971,0.97,3.237,3.022
1945.0,2018-10-04 08:59:04.338747,2018-10-04 11:23:16.611214,17761485.373,-2.2,0.549,1.994,3.6,0.971,0.971,3.238,3.023
1946.0,2018-10-04 11:25:16.663685,2018-10-04 13:49:27.987400,17770256.75,-2.2,0.549,1.996,3.6,0.971,0.971,3.238,3.023
1947.0,2018-10-04 13:51:28.045266,2018-10-04 16:15:40.793717,17779029.556,-2.2,0.549,1.992,3.6,0.971,0.971,3.238,3.024
1948.0,2018-10-04 16:17:40.843639,2018-10-04 18:41:54.195853,17787802.958,-2.201,0.549,1.998,3.6,0.971,0.971,3.239,3.024
1949.0,2018-10-04 18:43:54.254608,2018-10-04 21:08:04.692355,17796573.455,-2.2,0.549,1.999,3.6,0.971,0.971,3.239,3.024
1950.0,2018-10-04 21:10:04.755319,2018-10-04 23:34:12.701972,17805341.464,-2.2,0.549,1.993,3.6,0.971,0.971,3.239,3.024
1951.0,2018-10-04 23:36:12.765046,2018-10-05 02:00:24.515114,17814113.277,-2.2,0.549,1.994,3.6,0.971,0.971,3.239,3.024
1952.0,2018-10-05 02:02:24.568864,2018-10-05 04:26:44.256187,17822893.018,-2.2,0.549,1.993,3.6,0.971,0.971,3.24,3.025
1953.0,2018-10-05 04:28:44.313247,2018-10-05 06:52:58.738394,17831667.501,-2.2,0.549,1.999,3.6,0.971,0.971,3.24,3.025
1954.0,2018-10-05 06:54:58.805895,2018-10-05 09:19:17.112298,17840445.874,-2.2,0.549,1.991,3.6,0.972,0.971,3.24,3.025
1955.0,2018-10-05 09:21:17.165295,2018-10-05 11:45:39.215816,17849227.978,-2.2,0.549,1.992,3.6,0.972,0.971,3.241,3.026
1956.0,2018-10-05 11:47:39.260317,2018-10-05 14:11:57.122922,17858005.885,-2.2,0.549,1.996,3.6,0.972,0.971,3.241,3.026
1957.0,2018-10-05 14:13:57.183508,2018-10-05 16:38:16.470913,17866785.233,-2.2,0.549,1.988,3.6,0.972,0.971,3.241,3.026
1958.0,2018-10-05 16:40:16.518430,2018-10-05 19:04:38.961036,17875567.723,-2.2,0.549,1.997,3.6,0.972,0.971,3.241,3.026
1959.0,2018-10-05 19:06:39.000954,2018-10-05 21:30:59.480362,17884348.243,-2.2,0.549,1.998,3.6,0.972,0.971,3.241,3.026
1960.0,2018-10-05 21:32:59.540822,2018-10-05 23:57:19.080384,17893127.843,-2.2,0.549,1.993,3.6,0.972,0.972,3.241,3.026
1961.0,2018-10-05 23:59:19.128144,2018-10-06 02:23:31.307463,17901900.07,-2.2,0.549,1.997,3.6,0.972,0.971,3.241,3.026
1962.0,2018-10-06 02:25:31.361977,2018-10-06 04:49:47.956758,17910676.719,-2.2,0.549,1.992,3.6,0.972,0.972,3.242,3.026
1963.0,2018-10-06 04:51:48.011923,2018-10-06 07:16:08.883047,17919457.645,-2.2,0.549,1.995,3.6,0.972,0.972,3.242,3.027
1964.0,2018-10-06 07:18:08.927104,2018-10-06 09:42:29.572567,17928238.335,-2.2,0.549,1.994,3.6,0.972,0.972,3.243,3.028
1965.0,2018-10-06 09:44:29.633632,2018-10-06 12:08:44.923208,17937013.685,-2.2,0.549,1.993,3.6,0.972,0.972,3.243,3.028
1966.0,2018-10-06 12:10:44.965034,2018-10-06 14:35:02.388435,17945791.151,-2.2,0.549,1.992,3.6,0.972,0.972,3.243,3.028
1967.0,2018-10-06 14:37:02.445865,2018-10-06 17:01:27.927917,17954576.69,-2.2,0.549,1.997,3.6,0.972,0.972,3.243,3.028
1968.0,2018-10-06 17:03:27.982582,2018-10-06 19:27:51.515191,17963360.277,-2.2,0.549,1.992,3.6,0.972,0.972,3.243,3.028
1969.0,2018-10-06 19:29:51.563751,2018-10-06 21:54:16.737370,17972145.5,-2.2,0.549,1.991,3.6,0.973,0.972,3.244,3.028
1970.0,2018-10-06 21:56:16.782521,2018-10-07 00:20:42.673545,17980931.436,-2.2,0.549,1.991,3.6,0.973,0.972,3.244,3.028
1971.0,2018-10-07 00:22:42.720214,2018-10-07 02:46:59.688998,17989708.451,-2.2,0.549,1.997,3.6,0.972,0.972,3.243,3.028
1972.0,2018-10-07 02:48:59.730941,2018-10-07 05:13:07.377811,17998476.14,-2.2,0.549,1.999,3.6,0.972,0.972,3.243,3.028
1973.0,2018-10-07 05:15:07.428777,2018-10-07 07:39:22.310793,18007251.073,-2.2,0.549,1.993,3.6,0.972,0.972,3.243,3.028
1974.0,2018-10-07 07:41:22.371408,2018-10-07 10:05:43.545889,18016032.308,-2.2,0.549,1.993,3.6,0.973,0.972,3.244,3.029
1975.0,2018-10-07 10:07:43.596623,2018-10-07 12:32:05.524266,18024814.286,-2.2,0.549,1.994,3.6,0.973,0.972,3.244,3.029
1976.0,2018-10-07 12:34:05.566569,2018-10-07 14:58:31.725324,18033600.488,-2.2,0.549,1.994,3.6,0.973,0.972,3.244,3.029
1977.0,2018-10-07 15:00:31.766124,2018-10-07 17:24:53.788049,18042382.55,-2.2,0.549,1.988,3.6,0.973,0.972,3.244,3.029
1978.0,2018-10-07 17:26:53.851381,2018-10-07 19:51:16.662055,18051165.424,-2.2,0.549,1.995,3.6,0.973,0.972,3.244,3.029
1979.0,2018-10-07 19:53:16.702633,2018-10-07 22:17:39.100297,18059947.862,-2.2,0.549,1.988,3.6,0.973,0.972,3.244,3.029
1980.0,2018-10-07 22:19:39.164372,2018-10-08 00:44:06.985896,18068735.748,-2.2,0.549,1.999,3.6,0.973,0.972,3.245,3.029
1981.0,2018-10-08 00:46:07.051147,2018-10-08 03:10:30.525933,18077519.288,-2.2,0.549,1.99,3.6,0.973,0.972,3.244,3.029
1982.0,2018-10-08 03:12:30.585502,2018-10-08 05:36:53.040952,18086301.803,-2.2,0.549,1.996,3.6,0.973,0.972,3.244,3.029
1983.0,2018-10-08 05:38:53.124070,2018-10-08 08:03:15.212470,18095083.975,-2.2,0.549,1.992,3.6,0.973,0.972,3.244,3.029
1984.0,2018-10-08 08:05:15.256031,2018-10-08 10:29:42.014536,18103870.777,-2.2,0.549,1.998,3.6,0.973,0.972,3.245,3.029
1985.0,2018-10-08 10:31:42.057138,2018-10-08 12:56:08.781360,18112657.544,-2.2,0.549,1.993,3.6,0.973,0.972,3.245,3.029
1986.0,2018-10-08 12:58:08.823281,2018-10-08 15:22:27.908792,18121436.671,-2.2,0.549,1.992,3.6,0.973,0.972,3.244,3.029
1987.0,2018-10-08 15:24:27.937425,2018-10-08 17:48:49.079526,18130217.842,-2.2,0.549,1.993,3.6,0.973,0.972,3.245,3.029
1988.0,2018-10-08 17:50:49.113800,2018-10-08 20:15:05.830081,18138994.592,-2.2,0.549,1.996,3.6,0.973,0.972,3.245,3.029
1989.0,2018-10-08 20:17:05.909594,2018-10-08 22:41:28.739230,18147777.501,-2.2,0.549,1.997,3.6,0.973,0.972,3.245,3.029
1990.0,2018-10-08 22:43:28.780272,2018-10-09 01:07:52.088038,18156560.85,-2.2,0.549,1.995,3.6,0.973,0.972,3.245,3.03
1991.0,2018-10-09 01:09:52.153879,2018-10-09 03:34:16.820024,18165345.582,-2.2,0.549,1.99,3.6,0.973,0.972,3.245,3.03
1992.0,2018-10-09 03:36:16.881643,2018-10-09 06:00:41.566132,18174130.328,-2.2,0.549,1.991,3.6,0.973,0.972,3.245,3.03
1993.0,2018-10-09 06:02:41.592440,2018-10-09 08:27:09.269617,18182918.032,-2.2,0.549,1.99,3.6,0.973,0.972,3.245,3.03
1994.0,2018-10-09 08:29:09.296514,2018-10-09 10:53:33.187716,18191701.95,-2.2,0.549,1.999,3.6,0.973,0.972,3.245,3.03
1995.0,2018-10-09 10:55:33.240465,2018-10-09 13:20:00.808965,18200489.571,-2.2,0.549,1.994,3.6,0.973,0.972,3.245,3.03
1996.0,2018-10-09 13:22:00.893453,2018-10-09 15:46:17.352953,18209266.115,-2.2,0.549,1.988,3.6,0.973,0.972,3.244,3.029
1997.0,2018-10-09 15:48:17.388918,2018-10-09 18:12:40.869406,18218049.632,-2.2,0.549,1.995,3.6,0.973,0.972,3.245,3.03
1998.0,2018-10-09 18:14:40.930406,2018-10-09 20:38:56.067453,18226824.83,-2.2,0.549,1.999,3.6,0.973,0.972,3.244,3.029
1999.0,2018-10-09 20:40:56.108876,2018-10-09 23:05:23.174553,18235611.937,-2.2,0.549,1.999,3.6,0.973,0.972,3.245,3.03
2000.0,2018-10-09 23:07:23.247011,2018-10-10 01:31:39.388533,18244388.151,-2.2,0.549,1.991,3.6,0.973,0.972,3.244,3.03
2001.0,2018-10-10 01:33:39.474235,2018-10-10 03:58:04.513734,18253173.276,-2.2,0.549,1.989,3.6,0.973,0.972,3.245,3.03
2002.0,2018-10-10 04:00:04.564647,2018-10-10 06:24:26.776890,18261955.539,-2.2,0.549,1.998,3.6,0.973,0.972,3.245,3.03
2003.0,2018-10-10 06:26:26.819633,2018-10-10 08:50:50.008460,18270738.771,-2.2,0.549,1.992,3.6,0.973,0.972,3.245,3.03
2004.0,2018-10-10 08:52:50.075905,2018-10-10 11:17:09.927571,18279518.69,-2.2,0.549,1.993,3.6,0.973,0.972,3.245,3.03
2005.0,2018-10-10 11:19:09.983105,2018-10-10 13:43:35.275874,18288304.038,-2.2,0.549,1.991,3.6,0.973,0.972,3.245,3.03
2006.0,2018-10-10 13:45:35.359584,2018-10-10 16:10:01.144425,18297089.907,-2.2,0.549,1.997,3.6,0.973,0.972,3.245,3.03
2007.0,2018-10-10 16:12:01.225936,2018-10-10 18:36:25.876452,18305874.639,-2.2,0.549,1.993,3.6,0.973,0.972,3.245,3.03
2008.0,2018-10-10 18:38:25.953627,2018-10-10 21:02:47.116547,18314655.879,-2.2,0.549,1.988,3.6,0.973,0.972,3.245,3.03
2009.0,2018-10-10 21:04:47.152648,2018-10-10 23:29:08.224113,18323436.986,-2.2,0.549,1.989,3.6,0.973,0.972,3.245,3.03
2010.0,2018-10-10 23:31:08.250184,2018-10-11 01:55:31.106324,18332219.869,-2.2,0.549,1.992,3.6,0.973,0.972,3.245,3.03
2011.0,2018-10-11 01:57:31.187757,2018-10-11 04:21:51.800915,18341000.563,-2.2,0.549,1.992,3.6,0.973,0.972,3.245,3.03
2012.0,2018-10-11 04:23:51.871568,2018-10-11 06:48:13.015934,18349781.778,-2.2,0.549,1.999,3.6,0.973,0.972,3.245,3.03
2013.0,2018-10-11 06:50:13.045524,2018-10-11 09:14:36.319998,18358565.082,-2.2,0.549,1.995,3.6,0.973,0.972,3.245,3.03
2014.0,2018-10-11 09:16:36.374522,2018-10-11 11:40:54.402699,18367343.165,-2.2,0.549,1.999,3.6,0.973,0.972,3.244,3.029
2015.0,2018-10-11 11:42:54.473627,2018-10-11 14:07:18.184532,18376126.947,-2.2,0.549,1.994,3.6,0.973,0.972,3.245,3.03
2016.0,2018-10-11 14:09:18.249686,2018-10-11 16:33:43.383476,18384912.146,-2.2,0.549,1.988,3.6,0.973,0.972,3.245,3.03
2017.0,2018-10-11 16:35:43.413961,2018-10-11 19:00:09.976892,18393698.739,-2.2,0.549,1.988,3.6,0.973,0.972,3.245,3.03
2018.0,2018-10-11 19:02:10.037419,2018-10-11 21:26:37.224071,18402485.986,-2.2,0.549,1.998,3.6,0.973,0.972,3.245,3.03
2019.0,2018-10-11 21:28:37.253358,2018-10-11 23:53:02.122676,18411270.885,-2.2,0.549,1.989,3.6,0.973,0.972,3.245,3.03
2020.0,2018-10-11 23:55:02.148256,2018-10-12 02:19:28.509777,18420057.272,-2.2,0.549,1.997,3.6,0.973,0.972,3.245,3.03
2021.0,2018-10-12 02:21:28.533936,2018-10-12 04:45:53.919787,18428842.682,-2.2,0.549,1.99,3.6,0.973,0.972,3.245,3.03
2022.0,2018-10-12 04:45:53.919917,2018-10-12 08:42:35.009888,18443043.772,-0.55,0.549,1.99,3.6,0.973,0.979,3.244,3.153
2023.0,2018-10-12 08:42:35.066777,2018-10-12 12:41:12.085416,18457360.848,-0.55,0.549,1.998,3.6,0.979,0.979,3.268,3.153
2024.0,2018-10-12 12:41:12.141028,2018-10-12 16:40:17.461840,18471706.224,-0.55,0.549,1.997,3.6,0.98,0.98,3.273,3.155
2025.0,2018-10-12 16:40:17.461975,2018-10-12 16:41:17.558358,18471766.321,0.0,0.0,2.669,2.677,0.0,0.0,0.0,0.0
2026.0,2018-10-24 07:45:36.018431,2018-10-24 11:49:37.142545,18486417.463,-0.55,0.549,1.998,3.6,0.97,0.982,3.254,3.162
2027.0,2018-10-24 11:49:37.236517,2018-10-24 15:51:47.114200,18500947.435,-0.55,0.549,1.998,3.6,0.987,0.985,3.296,3.171
2028.0,2018-10-24 15:51:47.176889,2018-10-24 19:53:32.502369,18515452.823,-0.55,0.549,1.999,3.6,0.987,0.985,3.297,3.173
2029.0,2018-10-24 19:53:32.502480,2018-10-25 01:02:51.317591,18534011.638,-2.2,0.549,1.998,3.6,1.968,1.958,6.573,6.102
2030.0,2018-10-25 01:04:51.374523,2018-10-25 03:30:54.476100,18542894.797,-2.2,0.549,1.997,3.6,0.981,0.979,3.273,3.053
2031.0,2018-10-25 03:32:54.528610,2018-10-25 05:58:48.651497,18551768.972,-2.2,0.549,1.992,3.6,0.981,0.979,3.271,3.053
2032.0,2018-10-25 06:00:48.704490,2018-10-25 08:26:36.015988,18560636.337,-2.2,0.549,1.995,3.6,0.98,0.979,3.27,3.053
2033.0,2018-10-25 08:28:36.069907,2018-10-25 10:54:18.185831,18569498.506,-2.2,0.549,1.991,3.6,0.98,0.979,3.27,3.053
2034.0,2018-10-25 10:56:18.237638,2018-10-25 13:22:01.557906,18578361.878,-2.2,0.549,1.996,3.6,0.98,0.979,3.269,3.052
2035.0,2018-10-25 13:24:01.622015,2018-10-25 15:49:39.262587,18587219.583,-2.2,0.549,1.999,3.6,0.98,0.979,3.269,3.052
2036.0,2018-10-25 15:51:39.319648,2018-10-25 18:17:11.880199,18596072.201,-2.2,0.549,1.994,3.6,0.98,0.979,3.268,3.051
2037.0,2018-10-25 18:19:11.933792,2018-10-25 20:44:42.621842,18604922.942,-2.2,0.549,1.996,3.6,0.979,0.979,3.267,3.051
2038.0,2018-10-25 20:46:42.684689,2018-10-25 23:12:11.647163,18613771.968,-2.2,0.549,1.991,3.6,0.979,0.979,3.267,3.051
2039.0,2018-10-25 23:14:11.700731,2018-10-26 01:39:40.431143,18622620.752,-2.2,0.549,1.999,3.6,0.979,0.979,3.267,3.05
2040.0,2018-10-26 01:41:40.490714,2018-10-26 04:07:03.134309,18631463.455,-2.2,0.549,1.99,3.6,0.979,0.978,3.266,3.05
2041.0,2018-10-26 04:09:03.189974,2018-10-26 06:34:30.314331,18640310.635,-2.2,0.549,1.994,3.6,0.979,0.978,3.266,3.05
2042.0,2018-10-26 06:36:30.373265,2018-10-26 09:01:51.121810,18649151.442,-2.2,0.549,1.994,3.6,0.979,0.978,3.265,3.049
2043.0,2018-10-26 09:03:51.173696,2018-10-26 11:29:12.714699,18657993.035,-2.2,0.549,1.989,3.6,0.979,0.978,3.265,3.049
2044.0,2018-10-26 11:31:12.776584,2018-10-26 13:56:34.567099,18666834.888,-2.2,0.549,1.998,3.6,0.979,0.978,3.265,3.049
2045.0,2018-10-26 13:58:34.623772,2018-10-26 16:23:56.632423,18675676.953,-2.2,0.549,1.992,3.6,0.979,0.978,3.264,3.048
