Repository: Oliver191/MSc_Thesis_Predictive_Maintenance_Batteries

# MSc_Thesis_Predictive_Maintenance_Batteries
The GitHub repository accompanying the MSc Thesis at Esade written by Oliver Caspers regarding the topic “Predictive Maintenance for Lithium-Ion Batteries: Predicting the Remaining Useful Life (RUL) using Data-Driven Machine Learning based on Real-World Battery Datasets”.

SNL_Final.ipynb: The main Jupyter Notebook which contains the main code used to load, clean, and transform the SNL data. Four initial models are evaluated and a RF is chosen to be optimized. The RF is trained to predict the RUL on the training data and optimized using the validation data. Finally, the model is tested using independent testing data from UL.

File: SNL_Cycle_Timeseries_Data/SNL_18650_LFP_25C_20-80_0.5-3C_a_cycle_data.csv (part 6 of 9)
Cycle_Index,Start_Time,End_Time,Test_Time (s),Min_Current (A),Max_Current (A),Min_Voltage (V),Max_Voltage (V),Charge_Capacity (Ah),Discharge_Capacity (Ah),Charge_Energy (Wh),Discharge_Energy (Wh)
1700.0,2017-12-26 13:56:35.293495,2017-12-26 15:28:39.677448,9780136.483,-3.301,0.549,2.932,3.413,0.66,0.66,2.21,2.018
1701.0,2017-12-26 15:30:39.729606,2017-12-26 17:02:44.233528,9785781.04,-3.301,0.549,2.932,3.413,0.66,0.66,2.21,2.018
1702.0,2017-12-26 17:04:44.252849,2017-12-26 18:36:48.596053,9791425.402,-3.301,0.549,2.932,3.413,0.66,0.66,2.21,2.018
1703.0,2017-12-26 18:38:48.675125,2017-12-26 20:10:53.076318,9797069.882,-3.301,0.549,2.933,3.413,0.66,0.66,2.21,2.018
1704.0,2017-12-26 20:12:53.184715,2017-12-26 21:44:57.707128,9802714.513,-3.301,0.549,2.934,3.413,0.66,0.66,2.21,2.018
1705.0,2017-12-26 21:46:57.782224,2017-12-26 23:19:02.393865,9808359.2,-3.301,0.549,2.933,3.413,0.66,0.66,2.21,2.018
1706.0,2017-12-26 23:21:02.466340,2017-12-27 00:53:06.980354,9814003.786,-3.301,0.549,2.933,3.413,0.66,0.66,2.21,2.018
1707.0,2017-12-27 00:55:07.019683,2017-12-27 02:27:11.622987,9819648.429,-3.301,0.549,2.934,3.414,0.66,0.66,2.21,2.019
1708.0,2017-12-27 02:29:11.722412,2017-12-27 04:01:16.353123,9825293.159,-3.301,0.549,2.934,3.414,0.66,0.66,2.21,2.018
1709.0,2017-12-27 04:03:16.388487,2017-12-27 05:35:20.920932,9830937.727,-3.301,0.549,2.934,3.414,0.66,0.66,2.21,2.018
1710.0,2017-12-27 05:37:20.922813,2017-12-27 07:09:25.670537,9836582.477,-3.301,0.549,2.935,3.414,0.66,0.66,2.21,2.019
1711.0,2017-12-27 07:11:25.732732,2017-12-27 08:43:30.570354,9842227.376,-3.301,0.549,2.935,3.414,0.66,0.66,2.21,2.019
1712.0,2017-12-27 08:45:30.599516,2017-12-27 10:17:35.245495,9847872.051,-3.301,0.549,2.935,3.414,0.66,0.66,2.21,2.019
1713.0,2017-12-27 10:19:35.273048,2017-12-27 11:51:39.633198,9853516.439,-3.301,0.549,2.936,3.414,0.66,0.66,2.211,2.019
1714.0,2017-12-27 11:53:39.720430,2017-12-27 13:25:44.200571,9859161.007,-3.301,0.549,2.935,3.414,0.66,0.66,2.211,2.019
1715.0,2017-12-27 13:27:44.223078,2017-12-27 14:59:48.605265,9864805.411,-3.301,0.549,2.935,3.414,0.66,0.66,2.211,2.019
1716.0,2017-12-27 15:01:48.718718,2017-12-27 16:33:53.190009,9870449.996,-3.301,0.549,2.937,3.415,0.66,0.66,2.211,2.019
1717.0,2017-12-27 16:35:53.270249,2017-12-27 18:07:57.674090,9876094.48,-3.301,0.549,2.936,3.415,0.66,0.66,2.211,2.019
1718.0,2017-12-27 18:09:57.783208,2017-12-27 19:42:02.307610,9881739.114,-3.301,0.549,2.936,3.415,0.66,0.66,2.211,2.019
1719.0,2017-12-27 19:44:02.383442,2017-12-27 21:16:07.059610,9887383.866,-3.301,0.549,2.937,3.415,0.66,0.66,2.211,2.019
1720.0,2017-12-27 21:18:07.133297,2017-12-27 22:50:11.586571,9893028.393,-3.301,0.549,2.937,3.416,0.66,0.66,2.211,2.019
1721.0,2017-12-27 22:52:11.595401,2017-12-28 00:24:16.326032,9898673.132,-3.301,0.549,2.937,3.416,0.66,0.66,2.211,2.019
1722.0,2017-12-28 00:26:16.395331,2017-12-28 01:58:21.246832,9904318.053,-3.301,0.549,2.937,3.416,0.66,0.66,2.211,2.02
1723.0,2017-12-28 02:00:21.315341,2017-12-28 03:32:25.914033,9909962.72,-3.301,0.549,2.937,3.416,0.66,0.66,2.211,2.019
1724.0,2017-12-28 03:34:26.011205,2017-12-28 05:06:30.605837,9915607.412,-3.301,0.549,2.938,3.416,0.66,0.66,2.211,2.019
1725.0,2017-12-28 05:08:30.607003,2017-12-28 06:40:35.447802,9921252.254,-3.301,0.549,2.938,3.416,0.66,0.66,2.211,2.02
1726.0,2017-12-28 06:42:35.478890,2017-12-28 08:14:40.034553,9926896.841,-3.301,0.549,2.938,3.417,0.66,0.66,2.211,2.02
1727.0,2017-12-28 08:16:40.126200,2017-12-28 09:48:44.647070,9932541.453,-3.301,0.549,2.939,3.417,0.66,0.66,2.211,2.02
1728.0,2017-12-28 09:50:44.643135,2017-12-28 11:22:49.346882,9938186.153,-3.301,0.549,2.939,3.417,0.66,0.66,2.211,2.02
1729.0,2017-12-28 11:24:49.372236,2017-12-28 12:56:53.821899,9943830.628,-3.301,0.549,2.939,3.417,0.66,0.66,2.211,2.02
1730.0,2017-12-28 12:58:53.938661,2017-12-28 14:30:58.039355,9949474.845,-3.301,0.549,2.939,3.417,0.66,0.66,2.211,2.02
1731.0,2017-12-28 14:32:58.153143,2017-12-28 16:05:02.498587,9955119.305,-3.301,0.549,2.94,3.417,0.66,0.66,2.211,2.02
1732.0,2017-12-28 16:07:02.515951,2017-12-28 17:39:06.950564,9960763.757,-3.301,0.549,2.94,3.417,0.66,0.66,2.211,2.02
1733.0,2017-12-28 17:41:07.028085,2017-12-28 19:13:11.269839,9966408.076,-3.301,0.549,2.94,3.417,0.66,0.66,2.211,2.02
1734.0,2017-12-28 19:15:11.345180,2017-12-28 20:47:15.738790,9972052.545,-3.301,0.549,2.941,3.417,0.66,0.66,2.211,2.02
1735.0,2017-12-28 20:49:15.811581,2017-12-28 22:21:20.388566,9977697.195,-3.301,0.549,2.941,3.418,0.66,0.66,2.211,2.02
1736.0,2017-12-28 22:23:20.491100,2017-12-28 23:55:24.970237,9983341.776,-3.301,0.549,2.941,3.418,0.66,0.66,2.211,2.02
1737.0,2017-12-28 23:57:25.070584,2017-12-29 01:29:29.483000,9988986.289,-3.301,0.549,2.941,3.418,0.66,0.66,2.211,2.02
1738.0,2017-12-29 01:31:29.581060,2017-12-29 03:03:34.333163,9994631.139,-3.301,0.549,2.941,3.418,0.66,0.66,2.211,2.02
1739.0,2017-12-29 03:05:34.429066,2017-12-29 04:37:38.989820,10000275.796,-3.301,0.549,2.942,3.418,0.66,0.66,2.212,2.02
1740.0,2017-12-29 04:39:39.084095,2017-12-29 06:11:43.703272,10005920.509,-3.301,0.549,2.942,3.418,0.66,0.66,2.212,2.02
1741.0,2017-12-29 06:13:43.795334,2017-12-29 07:45:48.566959,10011565.373,-3.301,0.549,2.942,3.419,0.66,0.66,2.212,2.02
1742.0,2017-12-29 07:47:48.563639,2017-12-29 09:19:53.362854,10017210.169,-3.301,0.549,2.942,3.419,0.66,0.66,2.212,2.021
1743.0,2017-12-29 09:21:53.420068,2017-12-29 10:53:57.964772,10022854.771,-3.301,0.549,2.943,3.419,0.66,0.66,2.212,2.021
1744.0,2017-12-29 10:55:57.988571,2017-12-29 12:28:02.466854,10028499.273,-3.301,0.549,2.943,3.419,0.66,0.66,2.212,2.021
1745.0,2017-12-29 12:30:02.488469,2017-12-29 14:02:06.836285,10034143.642,-3.301,0.549,2.943,3.419,0.66,0.66,2.212,2.021
1746.0,2017-12-29 14:04:06.886279,2017-12-29 15:36:11.292015,10039788.098,-3.301,0.549,2.944,3.419,0.66,0.66,2.212,2.021
1747.0,2017-12-29 15:38:11.371060,2017-12-29 17:10:15.897767,10045432.704,-3.301,0.549,2.944,3.42,0.66,0.66,2.212,2.021
1748.0,2017-12-29 17:12:15.943229,2017-12-29 18:44:20.465807,10051077.272,-3.301,0.549,2.944,3.42,0.66,0.66,2.212,2.021
1749.0,2017-12-29 18:46:20.509382,2017-12-29 20:18:25.120897,10056721.927,-3.301,0.549,2.944,3.42,0.66,0.66,2.212,2.021
1750.0,2017-12-29 20:20:25.193808,2017-12-29 21:52:30.020242,10062366.826,-3.301,0.549,2.944,3.42,0.66,0.66,2.212,2.021
1751.0,2017-12-29 21:54:30.028504,2017-12-29 23:26:34.570160,10068011.376,-3.301,0.549,2.944,3.42,0.66,0.66,2.212,2.021
1752.0,2017-12-29 23:28:34.639376,2017-12-30 01:00:39.395947,10073656.202,-3.301,0.549,2.945,3.42,0.66,0.66,2.212,2.021
1753.0,2017-12-30 01:02:39.400719,2017-12-30 02:34:44.185416,10079300.991,-3.301,0.549,2.945,3.421,0.66,0.66,2.212,2.021
1754.0,2017-12-30 02:36:44.188152,2017-12-30 04:08:48.812649,10084945.619,-3.301,0.549,2.945,3.421,0.66,0.66,2.212,2.021
1755.0,2017-12-30 04:10:48.876232,2017-12-30 05:42:53.621950,10090590.428,-3.301,0.549,2.946,3.421,0.66,0.66,2.212,2.021
1756.0,2017-12-30 05:44:53.652505,2017-12-30 07:16:58.519363,10096235.325,-3.301,0.549,2.946,3.421,0.66,0.66,2.212,2.021
1757.0,2017-12-30 07:18:58.548071,2017-12-30 08:51:02.941453,10101879.747,-3.301,0.549,2.946,3.421,0.66,0.66,2.212,2.021
1758.0,2017-12-30 08:53:02.998374,2017-12-30 10:25:07.512260,10107524.318,-3.301,0.549,2.946,3.421,0.66,0.66,2.212,2.022
1759.0,2017-12-30 10:27:07.567125,2017-12-30 11:59:12.264423,10113169.07,-3.301,0.549,2.947,3.422,0.66,0.66,2.212,2.022
1760.0,2017-12-30 12:01:12.317697,2017-12-30 13:33:16.791451,10118813.597,-3.301,0.549,2.947,3.422,0.66,0.66,2.212,2.021
1761.0,2017-12-30 13:35:16.904410,2017-12-30 15:07:21.310916,10124458.117,-3.301,0.549,2.947,3.422,0.66,0.66,2.212,2.022
1762.0,2017-12-30 15:09:21.327483,2017-12-30 16:41:25.666717,10130102.473,-3.301,0.549,2.948,3.422,0.66,0.66,2.212,2.022
1763.0,2017-12-30 16:43:25.774933,2017-12-30 18:15:30.297460,10135747.103,-3.301,0.549,2.948,3.423,0.66,0.66,2.212,2.022
1764.0,2017-12-30 18:17:30.309795,2017-12-30 19:49:34.984553,10141391.791,-3.301,0.549,2.948,3.423,0.66,0.66,2.212,2.022
1765.0,2017-12-30 19:51:34.995009,2017-12-30 21:23:39.760032,10147036.566,-3.301,0.549,2.948,3.423,0.66,0.66,2.212,2.022
1766.0,2017-12-30 21:25:39.799969,2017-12-30 22:57:44.529544,10152681.336,-3.301,0.549,2.948,3.423,0.66,0.66,2.213,2.022
1767.0,2017-12-30 22:59:44.630351,2017-12-31 00:31:49.325517,10158326.132,-3.301,0.549,2.949,3.424,0.66,0.66,2.213,2.022
1768.0,2017-12-31 00:33:49.424423,2017-12-31 02:05:54.210098,10163971.016,-3.301,0.549,2.949,3.424,0.66,0.66,2.213,2.022
1769.0,2017-12-31 02:07:54.213497,2017-12-31 03:39:58.963497,10169615.769,-3.301,0.549,2.949,3.424,0.66,0.66,2.213,2.022
1770.0,2017-12-31 03:41:58.996004,2017-12-31 05:14:03.773410,10175260.579,-3.301,0.549,2.949,3.424,0.66,0.66,2.213,2.022
1771.0,2017-12-31 05:16:03.772785,2017-12-31 06:48:08.734268,10180905.54,-3.301,0.549,2.951,3.425,0.66,0.66,2.213,2.022
1772.0,2017-12-31 06:50:08.825902,2017-12-31 08:22:13.596235,10186550.402,-3.301,0.549,2.95,3.425,0.66,0.66,2.213,2.022
1773.0,2017-12-31 08:24:13.623250,2017-12-31 09:56:18.515519,10192195.322,-3.301,0.549,2.95,3.425,0.66,0.66,2.213,2.022
1774.0,2017-12-31 09:58:18.541153,2017-12-31 11:30:23.116959,10197839.923,-3.301,0.549,2.951,3.425,0.66,0.66,2.213,2.023
1775.0,2017-12-31 11:32:23.202927,2017-12-31 13:04:27.774283,10203484.58,-3.301,0.549,2.951,3.425,0.66,0.66,2.213,2.022
1776.0,2017-12-31 13:06:27.858059,2017-12-31 14:38:32.425322,10209129.231,-3.301,0.549,2.951,3.425,0.66,0.66,2.213,2.023
1777.0,2017-12-31 14:40:32.538393,2017-12-31 16:12:37.038741,10214773.845,-3.301,0.549,2.952,3.425,0.66,0.66,2.213,2.023
1778.0,2017-12-31 16:14:37.118148,2017-12-31 17:46:41.457756,10220418.264,-3.301,0.549,2.952,3.426,0.66,0.66,2.213,2.023
1779.0,2017-12-31 17:48:41.472017,2017-12-31 19:20:46.088432,10226062.894,-3.301,0.549,2.952,3.426,0.66,0.66,2.213,2.023
1780.0,2017-12-31 19:22:46.179329,2017-12-31 20:54:51.074313,10231707.88,-3.301,0.549,2.952,3.426,0.66,0.66,2.213,2.023
1781.0,2017-12-31 20:56:51.069976,2017-12-31 22:28:55.930350,10237352.736,-3.301,0.549,2.952,3.427,0.66,0.66,2.213,2.023
1782.0,2017-12-31 22:30:55.924910,2018-01-01 00:03:00.719866,10242997.526,-3.301,0.549,2.952,3.427,0.66,0.66,2.213,2.023
1783.0,2018-01-01 00:05:00.805938,2018-01-01 01:37:05.847599,10248642.654,-3.301,0.549,2.953,3.427,0.66,0.66,2.213,2.023
1784.0,2018-01-01 01:39:05.964001,2018-01-01 03:11:10.846705,10254287.653,-3.301,0.549,2.953,3.427,0.66,0.66,2.213,2.023
1785.0,2018-01-01 03:13:10.929892,2018-01-01 04:45:15.715478,10259932.521,-3.301,0.549,2.953,3.428,0.66,0.66,2.213,2.023
1786.0,2018-01-01 04:47:15.828666,2018-01-01 06:19:20.830002,10265577.636,-3.301,0.549,2.954,3.428,0.66,0.66,2.213,2.023
1787.0,2018-01-01 06:21:20.910067,2018-01-01 07:53:25.845783,10271222.652,-3.301,0.549,2.954,3.428,0.66,0.66,2.213,2.023
1788.0,2018-01-01 07:55:25.955938,2018-01-01 09:27:30.638403,10276867.444,-3.301,0.549,2.954,3.428,0.66,0.66,2.213,2.023
1789.0,2018-01-01 09:29:30.683956,2018-01-01 11:01:35.518907,10282512.325,-3.301,0.549,2.954,3.428,0.66,0.66,2.214,2.023
1790.0,2018-01-01 11:03:35.625739,2018-01-01 12:35:40.301223,10288157.107,-3.301,0.549,2.954,3.429,0.66,0.66,2.214,2.023
1791.0,2018-01-01 12:37:40.405964,2018-01-01 14:09:44.921043,10293801.727,-3.301,0.549,2.954,3.429,0.66,0.66,2.214,2.023
1792.0,2018-01-01 14:11:44.929849,2018-01-01 15:43:49.409499,10299446.215,-3.301,0.549,2.955,3.429,0.66,0.66,2.214,2.024
1793.0,2018-01-01 15:45:49.416155,2018-01-01 17:17:53.985003,10305090.791,-3.301,0.549,2.955,3.429,0.66,0.66,2.214,2.023
1794.0,2018-01-01 17:19:53.989654,2018-01-01 18:51:58.585678,10310735.392,-3.301,0.549,2.955,3.429,0.66,0.66,2.214,2.023
1795.0,2018-01-01 18:53:58.619589,2018-01-01 20:26:03.305832,10316380.112,-3.301,0.549,2.955,3.429,0.66,0.66,2.214,2.024
1796.0,2018-01-01 20:28:03.368944,2018-01-01 22:00:08.051353,10322024.857,-3.301,0.549,2.955,3.43,0.66,0.66,2.214,2.023
1797.0,2018-01-01 22:02:08.050410,2018-01-01 23:34:12.823079,10327669.629,-3.301,0.549,2.955,3.43,0.66,0.66,2.214,2.024
1798.0,2018-01-01 23:36:12.913957,2018-01-02 01:08:17.620685,10333314.427,-3.301,0.549,2.956,3.43,0.66,0.66,2.214,2.024
1799.0,2018-01-02 01:10:17.616314,2018-01-02 02:42:22.288064,10338959.094,-3.301,0.549,2.956,3.431,0.66,0.66,2.214,2.024
1800.0,2018-01-02 02:44:22.375061,2018-01-02 04:16:26.855265,10344603.661,-3.301,0.549,2.956,3.431,0.66,0.66,2.214,2.024
1801.0,2018-01-02 04:18:26.908985,2018-01-02 05:50:31.604028,10350248.41,-3.301,0.549,2.956,3.431,0.66,0.66,2.214,2.024
1802.0,2018-01-02 05:52:31.655957,2018-01-02 07:24:36.096883,10355892.903,-3.301,0.549,2.956,3.432,0.66,0.66,2.214,2.024
1803.0,2018-01-02 07:26:36.115315,2018-01-02 08:58:40.520339,10361537.326,-3.301,0.549,2.957,3.432,0.66,0.66,2.214,2.024
1804.0,2018-01-02 09:00:40.567361,2018-01-02 10:32:45.280575,10367182.087,-3.301,0.549,2.957,3.432,0.66,0.66,2.214,2.024
1805.0,2018-01-02 10:34:45.357415,2018-01-02 12:06:49.629008,10372826.435,-3.301,0.549,2.957,3.432,0.66,0.66,2.214,2.024
1806.0,2018-01-02 12:08:49.703172,2018-01-02 13:40:53.813046,10378470.619,-3.301,0.549,2.957,3.432,0.66,0.66,2.214,2.024
1807.0,2018-01-02 13:42:53.821906,2018-01-02 15:14:58.113835,10384114.92,-3.301,0.549,2.958,3.433,0.66,0.66,2.214,2.024
1808.0,2018-01-02 15:16:58.151670,2018-01-02 16:49:02.501891,10389759.308,-3.301,0.549,2.958,3.433,0.66,0.66,2.214,2.024
1809.0,2018-01-02 16:51:02.506289,2018-01-02 18:23:06.789353,10395403.595,-3.301,0.549,2.958,3.433,0.66,0.66,2.214,2.024
1810.0,2018-01-02 18:25:06.759971,2018-01-02 19:57:11.131989,10401047.938,-3.301,0.549,2.958,3.433,0.66,0.66,2.214,2.024
1811.0,2018-01-02 19:59:11.100411,2018-01-02 21:31:15.874569,10406692.681,-3.301,0.549,2.959,3.434,0.66,0.66,2.214,2.024
1812.0,2018-01-02 21:33:15.903737,2018-01-02 23:05:20.377100,10412337.183,-3.301,0.549,2.958,3.434,0.66,0.66,2.214,2.024
1813.0,2018-01-02 23:07:20.404145,2018-01-03 00:39:24.998035,10417981.804,-3.301,0.549,2.959,3.434,0.66,0.66,2.214,2.024
1814.0,2018-01-03 00:41:25.069598,2018-01-03 02:13:29.799863,10423626.606,-3.301,0.549,2.959,3.435,0.66,0.66,2.215,2.025
1815.0,2018-01-03 02:15:29.838076,2018-01-03 03:47:34.345233,10429271.151,-3.301,0.549,2.959,3.435,0.66,0.66,2.215,2.024
1816.0,2018-01-03 03:49:34.350062,2018-01-03 05:21:38.930812,10434915.737,-3.301,0.549,2.959,3.435,0.66,0.66,2.215,2.024
1817.0,2018-01-03 05:23:38.980265,2018-01-03 06:55:43.635101,10440560.441,-3.301,0.549,2.96,3.435,0.66,0.66,2.215,2.025
1818.0,2018-01-03 06:57:43.713970,2018-01-03 08:29:48.380258,10446205.186,-3.301,0.549,2.96,3.436,0.66,0.66,2.215,2.025
1819.0,2018-01-03 08:31:48.425517,2018-01-03 10:03:53.009517,10451849.816,-3.301,0.549,2.96,3.436,0.66,0.66,2.215,2.025
1820.0,2018-01-03 10:05:53.005988,2018-01-03 11:37:57.397579,10457494.204,-3.301,0.549,2.961,3.436,0.66,0.66,2.215,2.025
1821.0,2018-01-03 11:39:57.453960,2018-01-03 13:12:01.668501,10463138.474,-3.301,0.549,2.961,3.437,0.66,0.66,2.215,2.025
1822.0,2018-01-03 13:14:01.753704,2018-01-03 14:46:06.198305,10468783.004,-3.301,0.549,2.961,3.437,0.66,0.66,2.215,2.025
1823.0,2018-01-03 14:48:06.171587,2018-01-03 16:20:10.595931,10474427.402,-3.301,0.549,2.961,3.438,0.66,0.66,2.215,2.025
1824.0,2018-01-03 16:22:10.676568,2018-01-03 17:54:15.080222,10480071.886,-3.301,0.549,2.961,3.438,0.66,0.66,2.215,2.025
1825.0,2018-01-03 17:56:15.064653,2018-01-03 19:28:19.526943,10485716.333,-3.301,0.549,2.961,3.438,0.66,0.66,2.215,2.025
1826.0,2018-01-03 19:30:19.556042,2018-01-03 21:02:24.248442,10491361.054,-3.301,0.549,2.962,3.439,0.66,0.66,2.215,2.025
1827.0,2018-01-03 21:04:24.260180,2018-01-03 22:36:28.948597,10497005.755,-3.301,0.549,2.962,3.439,0.66,0.66,2.215,2.025
1828.0,2018-01-03 22:38:28.989400,2018-01-04 00:10:33.533336,10502650.339,-3.301,0.549,2.962,3.439,0.66,0.66,2.215,2.025
1829.0,2018-01-04 00:12:33.540963,2018-01-04 01:44:38.534512,10508295.34,-3.301,0.549,2.962,3.44,0.66,0.66,2.215,2.025
1830.0,2018-01-04 01:46:38.556309,2018-01-04 03:18:43.687575,10513940.494,-3.301,0.549,2.963,3.44,0.66,0.66,2.215,2.025
1831.0,2018-01-04 03:20:43.770382,2018-01-04 04:52:48.820658,10519585.627,-3.301,0.549,2.963,3.44,0.66,0.66,2.215,2.025
1832.0,2018-01-04 04:54:48.792728,2018-01-04 06:26:53.887253,10525230.693,-3.301,0.549,2.963,3.441,0.66,0.66,2.215,2.025
1833.0,2018-01-04 06:28:53.904906,2018-01-04 08:00:59.106013,10530875.912,-3.301,0.549,2.963,3.442,0.66,0.66,2.215,2.025
1834.0,2018-01-04 08:02:59.091129,2018-01-04 09:35:04.180304,10536520.986,-3.301,0.549,2.964,3.442,0.66,0.66,2.215,2.025
1835.0,2018-01-04 09:37:04.148508,2018-01-04 11:09:09.297827,10542166.104,-3.301,0.549,2.964,3.443,0.66,0.66,2.216,2.025
1836.0,2018-01-04 11:11:09.327381,2018-01-04 12:43:14.145666,10547810.952,-3.301,0.549,2.964,3.443,0.66,0.66,2.216,2.026
1837.0,2018-01-04 12:45:14.126751,2018-01-04 14:17:18.972668,10553455.779,-3.301,0.549,2.965,3.443,0.66,0.66,2.216,2.026
1838.0,2018-01-04 14:19:19.014390,2018-01-04 15:51:23.528650,10559100.335,-3.301,0.549,2.965,3.443,0.66,0.66,2.216,2.026
1839.0,2018-01-04 15:53:23.521372,2018-01-04 17:25:28.312559,10564745.119,-3.301,0.549,2.965,3.444,0.66,0.66,2.216,2.026
1840.0,2018-01-04 17:27:28.350213,2018-01-04 18:59:33.184313,10570389.99,-3.301,0.549,2.965,3.444,0.66,0.66,2.216,2.026
1841.0,2018-01-04 19:01:33.173199,2018-01-04 20:33:38.144618,10576034.951,-3.301,0.549,2.966,3.445,0.66,0.66,2.216,2.026
1842.0,2018-01-04 20:35:38.132001,2018-01-04 22:07:43.271962,10581680.078,-3.301,0.549,2.966,3.445,0.66,0.66,2.216,2.026
1843.0,2018-01-04 22:09:43.289106,2018-01-04 23:41:48.082443,10587324.888,-3.301,0.549,2.966,3.446,0.66,0.66,2.216,2.026
1844.0,2018-01-04 23:43:48.066581,2018-01-05 01:15:53.106684,10592969.913,-3.301,0.549,2.966,3.446,0.66,0.66,2.216,2.026
1845.0,2018-01-05 01:17:53.167451,2018-01-05 02:49:58.235563,10598615.042,-3.301,0.549,2.966,3.446,0.66,0.66,2.216,2.026
1846.0,2018-01-05 02:51:58.310464,2018-01-05 04:24:03.392047,10604260.198,-3.301,0.549,2.967,3.447,0.66,0.66,2.216,2.026
1847.0,2018-01-05 04:26:03.387757,2018-01-05 05:58:08.404182,10609905.21,-3.301,0.549,2.967,3.447,0.66,0.66,2.216,2.026
1848.0,2018-01-05 06:00:08.445245,2018-01-05 07:32:13.537072,10615550.343,-3.301,0.549,2.968,3.448,0.66,0.66,2.216,2.026
1849.0,2018-01-05 07:34:13.545572,2018-01-05 09:06:18.759429,10621195.565,-3.301,0.549,2.968,3.448,0.66,0.66,2.216,2.026
1850.0,2018-01-05 09:08:18.844962,2018-01-05 10:40:23.869329,10626840.675,-3.301,0.549,2.968,3.449,0.66,0.66,2.216,2.026
1851.0,2018-01-05 10:42:23.906462,2018-01-05 12:14:28.740036,10632485.546,-3.301,0.549,2.968,3.449,0.66,0.66,2.216,2.026
1852.0,2018-01-05 12:16:28.713163,2018-01-05 13:48:33.652823,10638130.459,-3.301,0.549,2.969,3.45,0.66,0.66,2.216,2.027
1853.0,2018-01-05 13:50:33.639907,2018-01-05 15:22:38.435722,10643775.242,-3.301,0.549,2.969,3.45,0.66,0.66,2.216,2.027
1854.0,2018-01-05 15:24:38.405483,2018-01-05 16:56:43.119538,10649419.926,-3.301,0.549,2.969,3.451,0.66,0.66,2.217,2.027
1855.0,2018-01-05 16:58:43.087390,2018-01-05 18:30:47.860408,10655064.666,-3.301,0.549,2.969,3.451,0.66,0.66,2.217,2.027
1856.0,2018-01-05 18:32:47.873427,2018-01-05 20:04:52.721107,10660709.527,-3.301,0.549,2.97,3.452,0.66,0.66,2.217,2.027
1857.0,2018-01-05 20:06:52.716858,2018-01-05 21:38:57.514057,10666354.32,-3.301,0.549,2.97,3.452,0.66,0.66,2.217,2.027
1858.0,2018-01-05 21:40:57.476788,2018-01-05 23:13:02.427136,10671999.233,-3.301,0.549,2.97,3.453,0.66,0.66,2.217,2.027
1859.0,2018-01-05 23:15:02.403908,2018-01-06 00:47:07.648404,10677644.454,-3.301,0.549,2.97,3.453,0.66,0.66,2.217,2.027
1860.0,2018-01-06 00:49:07.623915,2018-01-06 02:21:12.600229,10683289.406,-3.301,0.549,2.97,3.453,0.66,0.66,2.217,2.027
1861.0,2018-01-06 02:23:12.621119,2018-01-06 03:55:17.672544,10688934.479,-3.301,0.549,2.971,3.454,0.66,0.66,2.217,2.027
1862.0,2018-01-06 03:57:17.707611,2018-01-06 05:29:22.787886,10694579.594,-3.301,0.549,2.971,3.455,0.66,0.66,2.217,2.027
1863.0,2018-01-06 05:31:22.837640,2018-01-06 07:03:28.087614,10700224.894,-3.301,0.549,2.971,3.455,0.66,0.66,2.217,2.027
1864.0,2018-01-06 07:05:28.120712,2018-01-06 08:37:33.196479,10705870.002,-3.301,0.549,2.971,3.456,0.66,0.66,2.217,2.027
1865.0,2018-01-06 08:39:33.212621,2018-01-06 10:11:38.332602,10711515.139,-3.301,0.549,2.972,3.456,0.66,0.66,2.217,2.027
1866.0,2018-01-06 10:13:38.316045,2018-01-06 11:45:43.339356,10717160.145,-3.301,0.549,2.972,3.457,0.66,0.66,2.217,2.027
1867.0,2018-01-06 11:47:43.305984,2018-01-06 13:19:48.185731,10722804.992,-3.301,0.549,2.972,3.457,0.66,0.66,2.217,2.027
1868.0,2018-01-06 13:21:48.182010,2018-01-06 14:53:52.949120,10728449.755,-3.301,0.549,2.973,3.458,0.66,0.66,2.217,2.027
1869.0,2018-01-06 14:55:52.974878,2018-01-06 16:27:57.832012,10734094.638,-3.301,0.549,2.973,3.459,0.66,0.66,2.217,2.027
1870.0,2018-01-06 16:29:57.871581,2018-01-06 18:02:02.788277,10739739.594,-3.301,0.549,2.973,3.459,0.66,0.66,2.217,2.027
1871.0,2018-01-06 18:04:02.826302,2018-01-06 19:36:07.520846,10745384.327,-3.301,0.549,2.973,3.46,0.66,0.66,2.217,2.027
1872.0,2018-01-06 19:38:07.494394,2018-01-06 21:10:12.216739,10751029.023,-3.301,0.549,2.974,3.46,0.66,0.66,2.218,2.028
1873.0,2018-01-06 21:12:12.251392,2018-01-06 22:44:17.126959,10756673.933,-3.301,0.549,2.974,3.461,0.66,0.66,2.218,2.027
1874.0,2018-01-06 22:46:17.097700,2018-01-07 00:18:22.267166,10762319.073,-3.301,0.549,2.974,3.461,0.66,0.66,2.218,2.027
1875.0,2018-01-07 00:20:22.283416,2018-01-07 01:52:27.246965,10767964.053,-3.301,0.549,2.974,3.462,0.66,0.66,2.218,2.028
1876.0,2018-01-07 01:54:27.323948,2018-01-07 03:26:32.111991,10773608.918,-3.301,0.549,2.974,3.462,0.66,0.66,2.218,2.028
1877.0,2018-01-07 03:28:32.155910,2018-01-07 05:00:37.190778,10779253.997,-3.301,0.549,2.975,3.463,0.66,0.66,2.218,2.028
1878.0,2018-01-07 05:02:37.186358,2018-01-07 06:34:42.265212,10784899.071,-3.301,0.549,2.975,3.464,0.66,0.66,2.218,2.028
1879.0,2018-01-07 06:36:42.306215,2018-01-07 08:08:47.241248,10790544.047,-3.301,0.549,2.975,3.464,0.66,0.66,2.218,2.028
1880.0,2018-01-07 08:10:47.327629,2018-01-07 09:42:52.353565,10796189.16,-3.301,0.549,2.975,3.465,0.66,0.66,2.218,2.028
1881.0,2018-01-07 09:44:52.391546,2018-01-07 11:16:57.399189,10801834.205,-3.301,0.549,2.975,3.466,0.66,0.66,2.218,2.028
1882.0,2018-01-07 11:18:57.420375,2018-01-07 12:51:02.346881,10807479.153,-3.301,0.549,2.976,3.466,0.66,0.66,2.218,2.028
1883.0,2018-01-07 12:53:02.366247,2018-01-07 14:25:07.367548,10813124.174,-3.301,0.549,2.976,3.467,0.66,0.66,2.218,2.028
1884.0,2018-01-07 14:27:07.416713,2018-01-07 15:59:12.508502,10818769.314,-3.301,0.549,2.976,3.468,0.66,0.66,2.218,2.028
1885.0,2018-01-07 16:01:12.509464,2018-01-07 17:33:17.613981,10824414.42,-3.301,0.549,2.977,3.468,0.66,0.66,2.218,2.028
1886.0,2018-01-07 17:35:17.691439,2018-01-07 19:07:22.762258,10830059.568,-3.301,0.549,2.977,3.469,0.66,0.66,2.218,2.028
1887.0,2018-01-07 19:09:22.776004,2018-01-07 20:41:27.875338,10835704.681,-3.301,0.549,2.977,3.47,0.66,0.66,2.218,2.028
1888.0,2018-01-07 20:43:27.856647,2018-01-07 22:15:33.000661,10841349.807,-3.301,0.549,2.977,3.47,0.66,0.66,2.218,2.028
1889.0,2018-01-07 22:17:33.043138,2018-01-07 23:49:38.106986,10846994.913,-3.301,0.549,2.977,3.471,0.66,0.66,2.219,2.028
1890.0,2018-01-07 23:51:38.117241,2018-01-08 01:23:43.100260,10852639.906,-3.301,0.549,2.977,3.472,0.66,0.66,2.219,2.028
1891.0,2018-01-08 01:25:43.218761,2018-01-08 02:57:48.762466,10858285.568,-3.301,0.549,2.977,3.473,0.66,0.66,2.219,2.028
1892.0,2018-01-08 02:59:48.864487,2018-01-08 04:31:53.953145,10863930.759,-3.301,0.549,2.978,3.473,0.66,0.66,2.219,2.028
1893.0,2018-01-08 04:33:53.928847,2018-01-08 06:05:58.811793,10869575.618,-3.301,0.549,2.978,3.474,0.66,0.66,2.219,2.028
1894.0,2018-01-08 06:07:58.723559,2018-01-08 07:40:03.962898,10875220.769,-3.301,0.549,2.978,3.475,0.66,0.66,2.219,2.029
1895.0,2018-01-08 07:42:03.904823,2018-01-08 09:14:09.104834,10880865.911,-3.301,0.549,2.979,3.476,0.66,0.66,2.219,2.028
1896.0,2018-01-08 09:16:09.082925,2018-01-08 10:48:14.195884,10886511.002,-3.301,0.549,2.979,3.476,0.66,0.66,2.219,2.029
1897.0,2018-01-08 10:50:14.319990,2018-01-08 12:22:19.280593,10892156.087,-3.301,0.549,2.979,3.477,0.66,0.66,2.219,2.029
1898.0,2018-01-08 12:24:19.403235,2018-01-08 13:56:24.435253,10897801.241,-3.301,0.549,2.979,3.478,0.66,0.66,2.219,2.029
1899.0,2018-01-08 13:58:24.552712,2018-01-08 15:30:29.484635,10903446.291,-3.301,0.549,2.98,3.479,0.66,0.66,2.219,2.029
1900.0,2018-01-08 15:32:29.616086,2018-01-08 17:04:34.513403,10909091.319,-3.301,0.549,2.98,3.479,0.66,0.66,2.219,2.029
1901.0,2018-01-08 17:06:34.518149,2018-01-08 18:38:39.599562,10914736.406,-3.301,0.549,2.98,3.48,0.66,0.66,2.219,2.029
1902.0,2018-01-08 18:40:39.509222,2018-01-08 20:12:44.556762,10920381.363,-3.301,0.549,2.98,3.481,0.66,0.66,2.219,2.029
1903.0,2018-01-08 20:14:44.668228,2018-01-08 21:46:49.900274,10926026.706,-3.301,0.549,2.98,3.482,0.66,0.66,2.219,2.029
1904.0,2018-01-08 21:48:49.854103,2018-01-08 23:20:55.068495,10931671.874,-3.301,0.549,2.98,3.483,0.66,0.66,2.219,2.029
1905.0,2018-01-08 23:22:55.099227,2018-01-09 00:55:00.264181,10937317.07,-3.301,0.549,2.98,3.484,0.66,0.66,2.22,2.029
1906.0,2018-01-09 00:57:00.402983,2018-01-09 02:29:05.659160,10942962.465,-3.301,0.549,2.981,3.485,0.66,0.66,2.22,2.029
1907.0,2018-01-09 02:31:05.796933,2018-01-09 04:03:10.785010,10948607.591,-3.301,0.549,2.981,3.486,0.66,0.66,2.22,2.029
1908.0,2018-01-09 04:05:10.718240,2018-01-09 05:37:15.641208,10954252.447,-3.301,0.549,2.981,3.486,0.66,0.66,2.22,2.029
1909.0,2018-01-09 05:39:15.619976,2018-01-09 07:11:20.758893,10959897.565,-3.301,0.549,2.981,3.488,0.66,0.66,2.22,2.029
1910.0,2018-01-09 07:13:20.861197,2018-01-09 08:45:25.838070,10965542.644,-3.301,0.549,2.982,3.489,0.66,0.66,2.22,2.029
1911.0,2018-01-09 08:47:25.887336,2018-01-09 10:19:30.520034,10971187.326,-3.301,0.549,2.978,3.49,0.66,0.66,2.22,2.027
1912.0,2018-01-09 10:21:30.623709,2018-01-09 11:53:35.512782,10976832.319,-3.301,0.549,2.977,3.491,0.66,0.66,2.221,2.025
1913.0,2018-01-09 11:55:35.411969,2018-01-09 13:27:40.043048,10982476.849,-3.301,0.549,2.979,3.492,0.66,0.66,2.221,2.026
1914.0,2018-01-09 13:29:39.960838,2018-01-09 15:01:44.461721,10988121.268,-3.301,0.549,2.979,3.493,0.66,0.66,2.221,2.027
1915.0,2018-01-09 15:03:44.455646,2018-01-09 16:35:49.184952,10993765.991,-3.301,0.549,2.978,3.493,0.66,0.66,2.221,2.026
1916.0,2018-01-09 16:37:49.163330,2018-01-09 18:09:54.003958,10999410.81,-3.301,0.549,2.979,3.494,0.66,0.66,2.221,2.026
1917.0,2018-01-09 18:11:54.089710,2018-01-09 19:43:58.942241,11005055.748,-3.301,0.549,2.979,3.496,0.66,0.66,2.221,2.027
1918.0,2018-01-09 19:45:59.010815,2018-01-09 21:18:04.048211,11010700.854,-3.301,0.549,2.98,3.496,0.66,0.66,2.221,2.027
1919.0,2018-01-09 21:20:03.990627,2018-01-09 22:52:09.432304,11016346.238,-3.301,0.549,2.98,3.498,0.66,0.66,2.221,2.027
1920.0,2018-01-09 22:54:09.420844,2018-01-10 00:26:14.485492,11021991.291,-3.301,0.549,2.98,3.499,0.66,0.66,2.221,2.027
1921.0,2018-01-10 00:28:14.535279,2018-01-10 02:00:19.566298,11027636.372,-3.301,0.549,2.981,3.5,0.66,0.66,2.221,2.027
1922.0,2018-01-10 02:02:19.708547,2018-01-10 03:34:24.846395,11033281.652,-3.301,0.549,2.981,3.5,0.66,0.66,2.221,2.027
1923.0,2018-01-10 03:36:24.877913,2018-01-10 05:08:29.935165,11038926.741,-3.301,0.549,2.981,3.502,0.66,0.66,2.221,2.027
1924.0,2018-01-10 05:10:29.965602,2018-01-10 06:42:35.270676,11044572.077,-3.301,0.549,2.981,3.503,0.66,0.66,2.221,2.027
1925.0,2018-01-10 06:44:35.284298,2018-01-10 08:16:40.154751,11050216.961,-3.301,0.549,2.981,3.504,0.66,0.66,2.221,2.027
1926.0,2018-01-10 08:18:40.234966,2018-01-10 09:50:45.479115,11055862.285,-3.301,0.549,2.981,3.505,0.66,0.66,2.221,2.027
1927.0,2018-01-10 09:52:45.404999,2018-01-10 11:24:50.696571,11061507.503,-3.301,0.549,2.979,3.507,0.66,0.66,2.222,2.026
1928.0,2018-01-10 11:26:50.770132,2018-01-10 12:58:55.707922,11067152.514,-3.301,0.549,2.981,3.508,0.66,0.66,2.222,2.026
1929.0,2018-01-10 13:00:55.774789,2018-01-10 14:33:00.617367,11072797.423,-3.301,0.549,2.981,3.509,0.66,0.66,2.222,2.027
1930.0,2018-01-10 14:35:00.663454,2018-01-10 16:07:05.968834,11078442.775,-3.301,0.549,2.982,3.51,0.66,0.66,2.222,2.027
1931.0,2018-01-10 16:09:06.003094,2018-01-10 17:41:11.274860,11084088.081,-3.301,0.549,2.982,3.511,0.66,0.66,2.222,2.027
1932.0,2018-01-10 17:43:11.235999,2018-01-10 19:15:16.464839,11089733.271,-3.301,0.549,2.983,3.512,0.66,0.66,2.222,2.028
1933.0,2018-01-10 19:17:16.596838,2018-01-10 20:49:21.961001,11095378.767,-3.301,0.549,2.983,3.514,0.66,0.66,2.222,2.027
1934.0,2018-01-10 20:51:21.916709,2018-01-10 22:23:27.463344,11101024.269,-3.301,0.549,2.983,3.516,0.66,0.66,2.222,2.028
1935.0,2018-01-10 22:25:27.574699,2018-01-10 23:57:33.088877,11106669.895,-3.301,0.549,2.983,3.517,0.66,0.66,2.222,2.028
1936.0,2018-01-10 23:59:33.168336,2018-01-11 01:31:38.727946,11112315.534,-3.301,0.549,2.984,3.518,0.66,0.66,2.222,2.028
1937.0,2018-01-11 01:33:38.775499,2018-01-11 03:05:44.177768,11117960.984,-3.301,0.549,2.984,3.52,0.66,0.66,2.222,2.028
1938.0,2018-01-11 03:07:44.255780,2018-01-11 04:39:49.578079,11123606.384,-3.301,0.549,2.984,3.521,0.66,0.66,2.222,2.028
1939.0,2018-01-11 04:41:49.530250,2018-01-11 06:13:54.897599,11129251.704,-3.301,0.549,2.984,3.523,0.66,0.66,2.223,2.028
1940.0,2018-01-11 06:15:54.801830,2018-01-11 07:48:00.214072,11134897.02,-3.301,0.549,2.984,3.524,0.66,0.66,2.223,2.028
1941.0,2018-01-11 07:50:00.242374,2018-01-11 09:22:05.643216,11140542.449,-3.301,0.549,2.985,3.526,0.66,0.66,2.223,2.028
1942.0,2018-01-11 09:24:05.567285,2018-01-11 10:56:10.857951,11146187.664,-3.301,0.549,2.985,3.527,0.66,0.66,2.223,2.028
1943.0,2018-01-11 10:58:10.770113,2018-01-11 12:30:15.896147,11151832.702,-3.301,0.549,2.985,3.529,0.66,0.66,2.223,2.028
1944.0,2018-01-11 12:32:15.801137,2018-01-11 14:04:20.990405,11157477.796,-3.301,0.549,2.985,3.53,0.66,0.66,2.223,2.028
1945.0,2018-01-11 14:06:21.014773,2018-01-11 15:38:26.135538,11163122.942,-3.301,0.549,2.985,3.532,0.66,0.66,2.223,2.028
1946.0,2018-01-11 15:40:26.143089,2018-01-11 17:12:31.199134,11168768.005,-3.301,0.549,2.986,3.533,0.66,0.66,2.223,2.028
1947.0,2018-01-11 17:14:31.223308,2018-01-11 18:46:36.390701,11174413.197,-3.301,0.549,2.986,3.535,0.66,0.66,2.223,2.028
1948.0,2018-01-11 18:48:36.523381,2018-01-11 20:20:42.111134,11180058.917,-3.301,0.549,2.986,3.536,0.66,0.66,2.223,2.029
1949.0,2018-01-11 20:22:42.055775,2018-01-11 21:54:47.580525,11185704.387,-3.301,0.549,2.986,3.538,0.66,0.66,2.223,2.029
1950.0,2018-01-11 21:56:47.696469,2018-01-11 23:28:53.219812,11191350.026,-3.301,0.549,2.987,3.54,0.66,0.66,2.223,2.029
1951.0,2018-01-11 23:30:53.147475,2018-01-12 01:02:58.669339,11196995.475,-3.301,0.549,2.987,3.542,0.66,0.66,2.224,2.029
1952.0,2018-01-12 01:04:58.721527,2018-01-12 02:37:04.273519,11202641.08,-3.301,0.549,2.987,3.544,0.66,0.66,2.224,2.029
1953.0,2018-01-12 02:39:04.215772,2018-01-12 04:11:09.625500,11208286.431,-3.301,0.549,2.988,3.545,0.66,0.66,2.224,2.029
1954.0,2018-01-12 04:13:09.738614,2018-01-12 05:45:14.849422,11213931.655,-3.301,0.549,2.988,3.546,0.66,0.66,2.224,2.029
1955.0,2018-01-12 05:47:14.789486,2018-01-12 07:19:20.226440,11219577.032,-3.301,0.549,2.988,3.548,0.66,0.66,2.224,2.029
1956.0,2018-01-12 07:21:20.134536,2018-01-12 08:53:25.648570,11225222.455,-3.301,0.549,2.988,3.549,0.66,0.66,2.224,2.029
1957.0,2018-01-12 08:55:25.727984,2018-01-12 10:27:30.927802,11230867.734,-3.301,0.549,2.988,3.551,0.66,0.66,2.224,2.029
1958.0,2018-01-12 10:29:30.974928,2018-01-12 12:01:36.172446,11236512.978,-3.301,0.549,2.988,3.552,0.66,0.66,2.224,2.029
1959.0,2018-01-12 12:03:36.202949,2018-01-12 13:35:41.648833,11242158.455,-3.301,0.549,2.989,3.554,0.66,0.66,2.224,2.03
1960.0,2018-01-12 13:37:41.772159,2018-01-12 15:09:46.965823,11247803.772,-3.301,0.549,2.989,3.555,0.66,0.66,2.224,2.03
1961.0,2018-01-12 15:11:46.947195,2018-01-12 16:43:52.169729,11253448.976,-3.301,0.549,2.989,3.557,0.66,0.66,2.224,2.03
1962.0,2018-01-12 16:45:52.212370,2018-01-12 18:17:57.635914,11259094.442,-3.301,0.549,2.989,3.558,0.66,0.66,2.225,2.03
1963.0,2018-01-12 18:19:57.693460,2018-01-12 19:52:03.225152,11264740.031,-3.301,0.549,2.99,3.56,0.66,0.66,2.225,2.03
1964.0,2018-01-12 19:54:03.235238,2018-01-12 21:26:08.906261,11270385.712,-3.301,0.549,2.99,3.562,0.66,0.66,2.225,2.03
1965.0,2018-01-12 21:28:09.040776,2018-01-12 23:00:14.335598,11276031.142,-3.301,0.549,2.99,3.563,0.66,0.66,2.225,2.03
1966.0,2018-01-12 23:02:14.266250,2018-01-13 00:34:19.950566,11281676.757,-3.301,0.549,2.99,3.565,0.66,0.66,2.225,2.03
1967.0,2018-01-13 00:36:20.005632,2018-01-13 02:08:26.142600,11287322.949,-3.301,0.549,2.991,3.567,0.66,0.66,2.225,2.03
1968.0,2018-01-13 02:10:26.057609,2018-01-13 03:42:32.211264,11292969.017,-3.301,0.549,2.991,3.569,0.66,0.66,2.225,2.03
1969.0,2018-01-13 03:44:32.158006,2018-01-13 05:16:38.422176,11298615.228,-3.301,0.549,2.991,3.571,0.66,0.66,2.225,2.03
1970.0,2018-01-13 05:18:38.525788,2018-01-13 06:50:44.603550,11304261.41,-3.301,0.549,2.991,3.573,0.66,0.66,2.225,2.03
1971.0,2018-01-13 06:52:44.598034,2018-01-13 08:24:50.785974,11309907.592,-3.301,0.549,2.991,3.575,0.66,0.66,2.226,2.03
1972.0,2018-01-13 08:26:50.718595,2018-01-13 09:58:56.860785,11315553.667,-3.301,0.549,2.991,3.577,0.66,0.66,2.226,2.03
1973.0,2018-01-13 10:00:56.793923,2018-01-13 11:33:03.140290,11321199.946,-3.301,0.549,2.992,3.579,0.66,0.66,2.226,2.031
1974.0,2018-01-13 11:35:03.261437,2018-01-13 13:07:09.436795,11326846.243,-3.301,0.549,2.992,3.581,0.66,0.66,2.226,2.031
1975.0,2018-01-13 13:09:09.386531,2018-01-13 14:41:15.640885,11332492.447,-3.301,0.549,2.992,3.583,0.66,0.66,2.226,2.031
1976.0,2018-01-13 14:43:15.669083,2018-01-13 16:15:21.861470,11338138.667,-3.301,0.549,2.992,3.584,0.66,0.66,2.226,2.031
1977.0,2018-01-13 16:17:21.999412,2018-01-13 17:49:28.067786,11343784.874,-3.301,0.549,2.993,3.587,0.66,0.66,2.226,2.031
1978.0,2018-01-13 17:51:28.049748,2018-01-13 19:23:34.087505,11349430.893,-3.301,0.549,2.993,3.588,0.66,0.66,2.226,2.031
1979.0,2018-01-13 19:25:34.179652,2018-01-13 20:57:40.436339,11355077.242,-3.301,0.549,2.993,3.59,0.66,0.66,2.226,2.031
1980.0,2018-01-13 20:59:40.340987,2018-01-13 22:31:46.614798,11360723.421,-3.301,0.549,2.993,3.592,0.66,0.66,2.227,2.031
1981.0,2018-01-13 22:33:46.597944,2018-01-14 00:05:52.809899,11366369.616,-3.301,0.549,2.994,3.594,0.66,0.66,2.227,2.031
1982.0,2018-01-14 00:07:52.824821,2018-01-14 01:39:59.084623,11372015.891,-3.301,0.549,2.994,3.596,0.66,0.66,2.227,2.031
1983.0,2018-01-14 01:41:59.099976,2018-01-14 03:14:05.188846,11377661.995,-3.301,0.549,2.994,3.599,0.66,0.66,2.227,2.031
1984.0,2018-01-14 03:16:05.220322,2018-01-14 04:48:11.450910,11383308.257,-3.301,0.549,2.995,3.601,0.66,0.66,2.227,2.032
1985.0,2018-01-14 04:50:11.404894,2018-01-14 06:22:17.730569,11388954.537,-3.301,0.549,2.995,3.603,0.66,0.66,2.227,2.032
1986.0,2018-01-14 06:24:17.638215,2018-01-14 07:56:23.808916,11394600.615,-3.301,0.549,2.995,3.605,0.66,0.66,2.227,2.032
1987.0,2018-01-14 07:58:23.811094,2018-01-14 09:30:30.029994,11400246.836,-3.301,0.549,2.995,3.608,0.66,0.66,2.227,2.032
1988.0,2018-01-14 09:32:30.032695,2018-01-14 11:04:36.205796,11405893.012,-3.301,0.549,2.995,3.61,0.66,0.66,2.227,2.032
1989.0,2018-01-14 11:06:36.334216,2018-01-14 12:38:42.617934,11411539.424,-3.301,0.549,2.995,3.612,0.66,0.66,2.228,2.032
1990.0,2018-01-14 12:40:42.715649,2018-01-14 14:12:48.812799,11417185.619,-3.301,0.549,2.996,3.615,0.66,0.66,2.228,2.032
1991.0,2018-01-14 14:14:48.848231,2018-01-14 15:46:54.961177,11422831.767,-3.301,0.549,2.996,3.617,0.66,0.66,2.228,2.032
1992.0,2018-01-14 15:48:54.981437,2018-01-14 17:21:00.907080,11428477.713,-3.301,0.549,2.996,3.62,0.66,0.66,2.228,2.032
1993.0,2018-01-14 17:23:01.052296,2018-01-14 18:55:07.150889,11434123.957,-3.301,0.549,2.996,3.623,0.66,0.66,2.228,2.032
1994.0,2018-01-14 18:57:07.108985,2018-01-14 20:29:13.098950,11439769.905,-3.301,0.549,2.996,3.626,0.66,0.66,2.228,2.032
1995.0,2018-01-14 20:31:13.166782,2018-01-14 22:03:19.392129,11445416.198,-3.301,0.549,2.996,3.629,0.66,0.66,2.228,2.032
1996.0,2018-01-14 22:05:19.351331,2018-01-14 23:37:25.546453,11451062.352,-3.301,0.549,2.997,3.632,0.66,0.66,2.228,2.032
1997.0,2018-01-14 23:39:25.521767,2018-01-15 01:11:31.921101,11456708.727,-3.301,0.549,2.997,3.635,0.66,0.66,2.228,2.033
1998.0,2018-01-15 01:13:32.037647,2018-01-15 02:45:38.344871,11462355.151,-3.301,0.549,2.997,3.638,0.66,0.66,2.229,2.033
1999.0,2018-01-15 02:47:38.352743,2018-01-15 04:19:44.660954,11468001.467,-3.301,0.549,2.997,3.642,0.66,0.66,2.229,2.033
2000.0,2018-01-15 04:21:44.669349,2018-01-15 05:53:50.838177,11473647.644,-3.301,0.549,2.997,3.646,0.66,0.66,2.229,2.033
2001.0,2018-01-15 05:55:50.815889,2018-01-15 07:27:57.001359,11479293.807,-3.301,0.549,2.998,3.649,0.66,0.66,2.229,2.033
2002.0,2018-01-15 07:29:56.948333,2018-01-15 09:03:03.169137,11484999.975,-3.301,0.549,2.988,3.65,0.66,0.66,2.229,2.025
2003.0,2018-01-15 09:05:03.193406,2018-01-15 10:37:09.258845,11490646.065,-3.301,0.549,2.99,3.578,0.66,0.66,2.226,2.027
2004.0,2018-01-15 10:39:09.282946,2018-01-15 12:11:15.448076,11496292.254,-3.301,0.549,2.99,3.592,0.66,0.66,2.227,2.028
2005.0,2018-01-15 12:13:15.472681,2018-01-15 13:45:21.536683,11501938.343,-3.301,0.549,2.991,3.602,0.66,0.66,2.227,2.028
2006.0,2018-01-15 13:47:21.561422,2018-01-15 15:19:27.602256,11507584.408,-3.301,0.549,2.991,3.61,0.66,0.66,2.227,2.028
2007.0,2018-01-15 15:21:27.627170,2018-01-15 16:53:33.652592,11513230.459,-3.301,0.549,2.992,3.617,0.66,0.66,2.228,2.029
2008.0,2018-01-15 16:55:33.677719,2018-01-15 18:27:39.609702,11518876.416,-3.301,0.549,2.992,3.624,0.66,0.66,2.228,2.029
2009.0,2018-01-15 18:29:39.634960,2018-01-15 20:01:45.645618,11524522.452,-3.301,0.549,2.992,3.631,0.66,0.66,2.228,2.029
2010.0,2018-01-15 20:03:45.671165,2018-01-15 21:35:51.913325,11530168.719,-3.301,0.549,2.993,3.639,0.66,0.66,2.228,2.029
2011.0,2018-01-15 21:37:51.939325,2018-01-15 23:09:58.119947,11535814.926,-3.301,0.549,2.993,3.646,0.66,0.66,2.229,2.03
2012.0,2018-01-15 23:11:58.142498,2018-01-16 00:44:04.514580,11541461.321,-3.301,0.549,2.988,3.65,0.66,0.66,2.229,2.023
2013.0,2018-01-16 00:46:04.538685,2018-01-16 02:18:09.233848,11547106.04,-3.301,0.549,2.983,3.606,0.66,0.66,2.228,2.021
2014.0,2018-01-16 02:20:09.289382,2018-01-16 03:52:13.863871,11552750.67,-3.301,0.549,2.985,3.622,0.66,0.66,2.229,2.023
2015.0,2018-01-16 03:54:13.918841,2018-01-16 05:26:18.201353,11558395.007,-3.301,0.549,2.986,3.63,0.66,0.66,2.229,2.023
2016.0,2018-01-16 05:28:18.256657,2018-01-16 07:00:22.394034,11564039.2,-3.301,0.549,2.987,3.637,0.66,0.66,2.229,2.024
2017.0,2018-01-16 07:02:22.449309,2018-01-16 08:34:26.835182,11569683.641,-3.301,0.549,2.988,3.643,0.66,0.66,2.229,2.025
2018.0,2018-01-16 08:36:26.889579,2018-01-16 10:08:31.214158,11575328.02,-3.301,0.549,2.988,3.649,0.66,0.66,2.229,2.025
2019.0,2018-01-16 10:10:31.269635,2018-01-16 11:43:35.671230,11581032.477,-3.301,0.549,2.988,3.65,0.66,0.66,2.229,2.023
2020.0,2018-01-16 11:45:35.726742,2018-01-16 13:17:40.113377,11586676.919,-3.301,0.549,2.989,3.625,0.66,0.66,2.228,2.025
2021.0,2018-01-16 13:19:40.168428,2018-01-16 14:51:44.430888,11592321.237,-3.301,0.549,2.99,3.641,0.66,0.66,2.228,2.026
2022.0,2018-01-16 14:51:44.431021,2018-01-16 18:12:52.989429,11604389.795,-0.55,0.549,1.999,3.601,0.667,0.96,2.254,3.074
2023.0,2018-01-16 18:12:53.019837,2018-01-16 22:09:53.681686,11618610.488,-0.55,0.549,1.999,3.601,0.951,0.956,3.19,3.063
2024.0,2018-01-16 22:09:53.712826,2018-01-17 02:07:30.222469,11632867.028,-0.55,0.549,1.999,3.601,0.953,0.957,3.197,3.065
2025.0,2018-01-17 02:07:30.222575,2018-01-17 02:08:30.314733,11632927.121,0.0,0.0,2.645,2.656,0.0,0.0,0.0,0.0
2026.0,2018-01-25 08:23:35.007270,2018-01-25 12:29:07.107320,11647669.228,-0.55,0.549,1.999,3.601,0.945,0.987,3.19,3.164
2027.0,2018-01-25 12:29:07.169363,2018-01-25 16:35:48.981676,11662471.102,-0.55,0.549,1.999,3.601,0.987,0.987,3.312,3.165
2028.0,2018-01-25 16:35:49.012576,2018-01-25 20:41:48.208368,11677230.329,-0.55,0.549,1.999,3.601,0.987,0.987,3.31,3.165
2029.0,2018-01-25 20:41:48.208480,2018-01-25 23:12:34.670022,11686276.791,-3.301,0.549,2.624,3.6,0.959,0.88,3.209,2.68
2030.0,2018-01-25 23:14:34.723834,2018-01-26 00:46:39.331271,11691921.452,-3.301,0.549,2.84,3.392,0.66,0.66,2.204,2.009
2031.0,2018-01-26 00:48:39.388086,2018-01-26 02:20:44.147958,11697566.269,-3.301,0.549,2.836,3.393,0.66,0.66,2.201,2.009
