Repository: Oliver191/MSc_Thesis_Predictive_Maintenance_Batteries

# MSc_Thesis_Predictive_Maintenance_Batteries
The GitHub repository accompanying the MSc Thesis at Esade written by Oliver Caspers regarding the topic “Predictive Maintenance for Lithium-Ion Batteries: Predicting the Remaining Useful Life (RUL) using Data-Driven Machine Learning based on Real-World Battery Datasets”.

SNL_Final.ipynb: The main Jupyter Notebook which contains the main code used to load, clean, and transform the SNL data. Four initial models are evaluated and a RF is chosen to be optimized. The RF is trained to predict the RUL on the training data and optimized using the validation data. Finally, the model is tested using independent testing data from UL.

File: SNL_Cycle_Timeseries_Data/SNL_18650_LFP_35C_0-100_0.5-1C_d_cycle_data.csv (part 6 of 11)
Cycle_Index,Start_Time,End_Time,Test_Time (s),Min_Current (A),Max_Current (A),Min_Voltage (V),Max_Voltage (V),Charge_Capacity (Ah),Discharge_Capacity (Ah),Charge_Energy (Wh),Discharge_Energy (Wh)
1718.0,2019-01-01 07:20:29.538948,2019-01-01 10:10:39.399312,18353364.774,-1.1,0.55,1.996,3.6,0.963,0.963,3.218,3.05
1719.0,2019-01-01 10:10:39.392388,2019-01-01 13:00:47.977004,18363573.352,-1.1,0.55,1.996,3.6,0.963,0.963,3.218,3.05
1720.0,2019-01-01 13:00:48.066280,2019-01-01 15:50:55.313976,18373780.689,-1.1,0.55,1.996,3.6,0.963,0.963,3.218,3.05
1721.0,2019-01-01 15:50:55.429352,2019-01-01 18:41:03.988240,18383989.363,-1.1,0.55,1.996,3.6,0.963,0.962,3.218,3.05
1722.0,2019-01-01 18:41:03.972072,2019-01-01 21:31:11.072944,18394196.448,-1.1,0.55,1.996,3.6,0.963,0.962,3.218,3.049
1723.0,2019-01-01 21:31:11.073000,2019-01-02 00:21:17.885324,18404403.26,-1.1,0.55,1.996,3.6,0.963,0.962,3.218,3.05
1724.0,2019-01-02 00:21:17.780712,2019-01-02 03:11:25.945700,18414611.321,-1.1,0.55,1.996,3.6,0.963,0.962,3.218,3.05
1725.0,2019-01-02 03:11:26.061288,2019-01-02 06:01:31.766508,18424817.142,-1.1,0.55,1.996,3.6,0.963,0.962,3.218,3.05
1726.0,2019-01-02 06:01:31.851396,2019-01-02 08:51:37.061172,18435022.436,-1.1,0.55,1.996,3.6,0.963,0.962,3.217,3.05
1727.0,2019-01-02 08:51:36.986444,2019-01-02 11:41:43.030352,18445228.405,-1.1,0.55,1.996,3.6,0.963,0.962,3.217,3.05
1728.0,2019-01-02 11:41:43.038696,2019-01-02 14:31:48.771360,18455434.146,-1.1,0.55,1.996,3.6,0.963,0.962,3.217,3.049
1729.0,2019-01-02 14:31:48.828904,2019-01-02 17:21:52.870204,18465638.245,-1.1,0.55,1.996,3.6,0.963,0.962,3.217,3.049
1730.0,2019-01-02 17:21:52.915176,2019-01-02 20:11:55.973744,18475841.349,-1.1,0.55,1.996,3.6,0.963,0.962,3.217,3.049
1731.0,2019-01-02 20:11:56.083844,2019-01-02 23:01:57.954012,18486043.329,-1.1,0.55,1.996,3.6,0.963,0.962,3.217,3.048
1732.0,2019-01-02 23:01:58.072964,2019-01-03 01:52:02.321596,18496247.697,-1.1,0.55,1.996,3.6,0.963,0.962,3.217,3.049
1733.0,2019-01-03 01:52:02.290508,2019-01-03 04:42:06.506312,18506451.881,-1.1,0.55,1.996,3.6,0.963,0.962,3.217,3.049
1734.0,2019-01-03 04:42:06.507752,2019-01-03 07:32:10.784828,18516656.16,-1.1,0.55,1.996,3.6,0.963,0.962,3.216,3.049
1735.0,2019-01-03 07:32:10.856168,2019-01-03 10:18:42.431516,18526647.807,-2.209,0.55,1.996,3.6,0.956,0.955,3.191,3.025
1736.0,2019-01-03 10:18:42.474628,2019-01-03 13:08:46.162488,18536851.538,-1.1,0.55,1.996,3.6,0.963,0.962,3.216,3.048
1737.0,2019-01-03 13:08:46.167784,2019-01-03 15:58:50.523632,18547055.899,-1.1,0.55,1.996,3.6,0.963,0.962,3.216,3.048
1738.0,2019-01-03 15:58:50.516000,2019-01-03 18:48:50.646888,18557256.022,-1.1,0.55,1.996,3.6,0.963,0.962,3.216,3.048
1739.0,2019-01-03 18:48:50.670312,2019-01-03 21:38:50.526656,18567455.902,-1.1,0.55,1.996,3.6,0.963,0.962,3.216,3.048
1740.0,2019-01-03 21:38:50.562280,2019-01-04 00:28:48.647464,18577654.023,-1.1,0.55,1.996,3.6,0.963,0.962,3.216,3.047
1741.0,2019-01-04 00:28:48.488868,2019-01-04 03:18:49.817848,18587855.193,-1.1,0.55,1.996,3.6,0.963,0.962,3.216,3.048
1742.0,2019-01-04 03:18:49.690756,2019-01-04 06:08:49.284000,18598054.659,-1.1,0.55,1.996,3.6,0.962,0.962,3.215,3.048
1743.0,2019-01-04 06:08:49.320780,2019-01-04 08:58:46.669944,18608252.045,-1.1,0.55,1.996,3.6,0.962,0.962,3.215,3.048
1744.0,2019-01-04 08:58:46.722180,2019-01-04 11:48:44.165816,18618449.541,-1.1,0.55,1.996,3.6,0.962,0.962,3.215,3.049
1745.0,2019-01-04 11:48:44.124580,2019-01-04 14:38:40.912028,18628646.287,-1.1,0.55,1.995,3.6,0.963,0.962,3.216,3.049
1746.0,2019-01-04 14:38:40.870920,2019-01-04 17:28:38.134228,18638843.509,-1.1,0.55,1.996,3.6,0.963,0.962,3.216,3.049
1747.0,2019-01-04 17:28:38.010376,2019-01-04 20:18:34.754868,18649040.13,-1.1,0.55,1.995,3.6,0.963,0.962,3.216,3.048
1748.0,2019-01-04 20:18:34.756516,2019-01-04 23:08:31.758452,18659237.134,-1.1,0.55,1.996,3.6,0.963,0.962,3.216,3.048
1749.0,2019-01-04 23:08:31.764900,2019-01-05 01:58:27.473960,18669432.849,-1.1,0.55,1.996,3.6,0.963,0.962,3.215,3.048
1750.0,2019-01-05 01:58:27.593736,2019-01-05 04:48:20.892600,18679626.268,-1.1,0.55,1.996,3.6,0.962,0.962,3.215,3.048
1751.0,2019-01-05 04:48:20.800232,2019-01-05 07:38:16.052548,18689821.428,-1.1,0.55,1.995,3.6,0.962,0.962,3.215,3.048
1752.0,2019-01-05 07:38:15.973608,2019-01-05 10:28:09.273344,18700014.648,-1.1,0.55,1.995,3.6,0.962,0.962,3.215,3.048
1753.0,2019-01-05 10:28:09.311976,2019-01-05 13:18:02.721084,18710208.096,-1.1,0.55,1.996,3.6,0.962,0.962,3.215,3.048
1754.0,2019-01-05 13:18:02.781316,2019-01-05 16:07:55.973952,18720401.349,-1.1,0.55,1.995,3.6,0.962,0.962,3.215,3.048
1755.0,2019-01-05 16:07:55.988712,2019-01-05 18:57:48.930048,18730594.305,-1.1,0.55,1.995,3.6,0.962,0.962,3.215,3.048
1756.0,2019-01-05 18:57:49.065636,2019-01-05 21:47:41.165484,18740786.541,-1.1,0.55,1.996,3.6,0.962,0.962,3.214,3.047
1757.0,2019-01-05 21:47:40.962212,2019-01-06 00:37:33.637948,18750979.013,-1.1,0.55,1.996,3.6,0.962,0.962,3.214,3.047
1758.0,2019-01-06 00:37:33.906664,2019-01-06 03:27:24.496192,18761169.871,-1.1,0.55,1.995,3.6,0.962,0.962,3.214,3.047
1759.0,2019-01-06 03:27:24.493320,2019-01-06 06:17:14.402660,18771359.778,-1.1,0.55,1.995,3.6,0.962,0.962,3.214,3.047
1760.0,2019-01-06 06:17:14.554788,2019-01-06 09:07:05.363304,18781550.738,-1.1,0.55,1.996,3.6,0.962,0.961,3.214,3.047
1761.0,2019-01-06 09:07:05.402788,2019-01-06 11:56:55.605816,18791740.981,-1.1,0.55,1.995,3.6,0.962,0.961,3.214,3.047
1762.0,2019-01-06 11:56:55.463656,2019-01-06 14:46:46.293416,18801931.669,-1.1,0.55,1.995,3.6,0.962,0.961,3.214,3.047
1763.0,2019-01-06 14:46:46.312356,2019-01-06 17:36:36.124640,18812121.5,-1.1,0.55,1.995,3.6,0.962,0.961,3.214,3.046
1764.0,2019-01-06 17:36:36.374024,2019-01-06 20:26:24.584488,18822309.96,-1.1,0.55,1.996,3.6,0.962,0.961,3.213,3.046
1765.0,2019-01-06 20:26:24.599584,2019-01-06 23:16:14.103968,18832499.479,-1.1,0.55,1.996,3.6,0.962,0.961,3.213,3.046
1766.0,2019-01-06 23:16:14.138564,2019-01-07 02:06:02.913360,18842688.288,-1.1,0.55,1.996,3.6,0.962,0.961,3.213,3.046
1767.0,2019-01-07 02:06:02.888612,2019-01-07 04:55:52.021296,18852877.396,-1.1,0.55,1.996,3.6,0.962,0.961,3.213,3.046
1768.0,2019-01-07 04:55:52.163848,2019-01-07 07:45:38.923992,18863064.299,-1.1,0.55,1.995,3.6,0.962,0.961,3.212,3.046
1769.0,2019-01-07 07:45:39.078888,2019-01-07 10:35:28.640260,18873254.015,-1.1,0.55,1.996,3.6,0.962,0.961,3.213,3.046
1770.0,2019-01-07 10:35:28.616068,2019-01-07 13:25:18.421484,18883443.797,-1.1,0.55,1.996,3.6,0.962,0.961,3.213,3.046
1771.0,2019-01-07 13:25:18.415692,2019-01-07 16:15:07.267332,18893632.642,-1.1,0.55,1.995,3.6,0.962,0.961,3.213,3.046
1772.0,2019-01-07 16:15:07.166440,2019-01-07 19:04:55.897480,18903821.273,-1.1,0.55,1.996,3.6,0.962,0.961,3.213,3.045
1773.0,2019-01-07 19:04:55.917388,2019-01-07 21:54:43.413396,18914008.789,-1.1,0.55,1.995,3.6,0.962,0.961,3.213,3.045
1774.0,2019-01-07 21:54:43.357416,2019-01-08 00:44:30.436980,18924195.812,-1.1,0.55,1.995,3.6,0.962,0.961,3.212,3.045
1775.0,2019-01-08 00:44:30.535400,2019-01-08 03:34:16.327244,18934381.702,-1.1,0.55,1.996,3.6,0.962,0.961,3.212,3.045
1776.0,2019-01-08 03:34:16.402664,2019-01-08 06:24:01.214676,18944566.59,-1.1,0.55,1.996,3.6,0.961,0.961,3.212,3.045
1777.0,2019-01-08 06:24:01.221352,2019-01-08 09:13:47.284684,18954752.66,-1.1,0.55,1.995,3.6,0.961,0.961,3.212,3.045
1778.0,2019-01-08 09:13:47.351460,2019-01-08 12:03:36.312432,18964941.688,-1.1,0.55,1.996,3.6,0.962,0.961,3.212,3.045
1779.0,2019-01-08 12:03:36.363752,2019-01-08 14:53:23.391604,18975128.767,-1.1,0.55,1.995,3.6,0.961,0.961,3.212,3.045
1780.0,2019-01-08 14:53:23.279592,2019-01-08 17:43:11.240620,18985316.616,-1.1,0.55,1.996,3.6,0.961,0.961,3.212,3.044
1781.0,2019-01-08 17:43:11.243908,2019-01-08 20:32:58.536348,18995503.911,-1.1,0.55,1.996,3.6,0.961,0.961,3.212,3.044
1782.0,2019-01-08 20:32:58.684236,2019-01-08 23:22:43.681924,19005689.057,-1.1,0.55,1.995,3.6,0.961,0.961,3.211,3.044
1783.0,2019-01-08 23:22:43.765668,2019-01-09 02:12:27.585880,19015872.961,-1.1,0.55,1.996,3.6,0.961,0.961,3.211,3.044
1784.0,2019-01-09 02:12:27.797124,2019-01-09 05:02:11.066448,19026056.442,-1.1,0.55,1.996,3.6,0.961,0.961,3.211,3.044
1785.0,2019-01-09 05:02:11.042948,2019-01-09 07:51:54.701716,19036240.077,-1.1,0.55,1.996,3.6,0.961,0.961,3.211,3.044
1786.0,2019-01-09 07:51:54.812960,2019-01-09 10:41:39.886792,19046425.262,-1.1,0.55,1.996,3.6,0.961,0.961,3.211,3.044
1787.0,2019-01-09 10:41:39.631748,2019-01-09 13:31:25.102224,19056610.477,-1.1,0.55,1.995,3.6,0.961,0.961,3.211,3.044
1788.0,2019-01-09 13:31:25.237768,2019-01-09 16:21:09.816556,19066795.192,-1.1,0.55,1.996,3.6,0.961,0.961,3.211,3.044
1789.0,2019-01-09 16:21:09.794212,2019-01-09 19:10:55.235276,19076980.61,-1.1,0.55,1.996,3.6,0.961,0.96,3.211,3.043
1790.0,2019-01-09 19:10:55.399332,2019-01-09 22:00:37.732112,19087163.107,-1.1,0.55,1.996,3.6,0.961,0.96,3.211,3.043
1791.0,2019-01-09 22:00:37.595780,2019-01-10 00:50:20.553792,19097345.929,-1.1,0.55,1.996,3.6,0.961,0.96,3.21,3.043
1792.0,2019-01-10 00:50:20.317516,2019-01-10 03:40:02.971384,19107528.347,-1.1,0.55,1.996,3.6,0.961,0.96,3.21,3.043
1793.0,2019-01-10 03:40:02.777608,2019-01-10 06:29:45.014632,19117710.39,-1.1,0.55,1.995,3.6,0.961,0.96,3.21,3.043
1794.0,2019-01-10 06:29:44.712012,2019-01-10 09:19:26.299104,19127891.674,-1.1,0.55,1.995,3.6,0.961,0.96,3.21,3.043
1795.0,2019-01-10 09:19:26.385672,2019-01-10 12:09:08.086584,19138073.462,-1.1,0.55,1.996,3.6,0.961,0.96,3.21,3.042
1796.0,2019-01-10 12:09:08.058532,2019-01-10 14:58:51.737920,19148257.113,-1.1,0.55,1.996,3.6,0.961,0.96,3.21,3.043
1797.0,2019-01-10 14:58:51.827844,2019-01-10 18:51:21.774988,19162207.15,-1.1,0.55,1.995,3.6,0.961,0.964,3.21,3.097
1798.0,2019-01-10 18:51:21.820904,2019-01-10 22:44:41.574608,19176206.95,-0.55,0.55,1.999,3.6,0.964,0.964,3.224,3.097
1799.0,2019-01-10 22:44:41.621124,2019-01-11 02:38:10.287024,19190215.662,-0.55,0.55,1.999,3.6,0.965,0.964,3.226,3.098
1800.0,2019-01-11 02:38:10.334340,2019-01-11 02:39:10.336440,19190275.712,0.0,0.0,2.676,2.684,0.0,0.0,0.0,0.0
1801.0,2019-01-17 08:07:26.382800,2019-01-17 12:03:51.981000,19204471.311,-0.55,0.55,1.999,3.6,0.959,0.97,3.215,3.121
1802.0,2019-01-17 12:03:51.995624,2019-01-17 15:59:37.516052,19218616.846,-0.55,0.55,1.999,3.6,0.974,0.972,3.255,3.124
1803.0,2019-01-17 15:59:37.528552,2019-01-17 19:55:15.303620,19232754.633,-0.55,0.55,1.999,3.6,0.974,0.972,3.254,3.125
1804.0,2019-01-17 19:55:15.321164,2019-01-18 01:49:14.282060,19253993.612,-1.1,0.55,1.999,3.6,1.944,1.937,6.497,6.149
1805.0,2019-01-18 01:49:14.297476,2019-01-18 04:40:36.308360,19264275.638,-1.1,0.55,1.996,3.6,0.97,0.968,3.24,3.074
1806.0,2019-01-18 04:40:36.318340,2019-01-18 07:31:49.775600,19274549.105,-1.1,0.55,1.996,3.6,0.97,0.968,3.237,3.073
1807.0,2019-01-18 07:31:49.782760,2019-01-18 10:23:00.600696,19284819.93,-1.1,0.55,1.995,3.6,0.969,0.968,3.236,3.072
1808.0,2019-01-18 10:23:00.617348,2019-01-18 13:14:06.603792,19295085.933,-1.1,0.549,1.996,3.6,0.969,0.968,3.235,3.071
1809.0,2019-01-18 13:14:06.618756,2019-01-18 16:05:09.169204,19305348.499,-1.1,0.55,1.996,3.6,0.969,0.967,3.234,3.07
1810.0,2019-01-18 16:05:09.188616,2019-01-18 18:56:10.853692,19315610.183,-1.1,0.55,1.996,3.6,0.968,0.967,3.233,3.07
1811.0,2019-01-18 18:56:10.880132,2019-01-18 21:47:09.874404,19325869.204,-1.1,0.55,1.996,3.6,0.968,0.967,3.233,3.07
1812.0,2019-01-18 21:47:09.885572,2019-01-19 00:38:07.640456,19336126.97,-1.1,0.55,1.995,3.6,0.968,0.967,3.232,3.069
1813.0,2019-01-19 00:38:07.670604,2019-01-19 03:29:01.495516,19346380.825,-1.1,0.55,1.995,3.6,0.968,0.967,3.231,3.069
1814.0,2019-01-19 03:29:01.514884,2019-01-19 06:19:54.045564,19356633.375,-1.1,0.55,1.995,3.6,0.968,0.967,3.231,3.068
1815.0,2019-01-19 06:19:54.065128,2019-01-19 09:10:43.491748,19366882.821,-1.1,0.55,1.996,3.6,0.967,0.966,3.23,3.068
1816.0,2019-01-19 09:10:43.502212,2019-01-19 12:01:30.431176,19377129.761,-1.1,0.55,1.996,3.6,0.967,0.966,3.229,3.067
1817.0,2019-01-19 12:01:30.449128,2019-01-19 14:52:16.601360,19387375.931,-1.1,0.55,1.995,3.6,0.967,0.966,3.229,3.066
1818.0,2019-01-19 14:52:16.625896,2019-01-19 17:42:59.445780,19397618.775,-1.1,0.55,1.995,3.6,0.967,0.966,3.228,3.065
1819.0,2019-01-19 17:42:59.444044,2019-01-19 20:33:41.700168,19407861.03,-1.1,0.55,1.995,3.6,0.967,0.966,3.228,3.066
1820.0,2019-01-19 20:33:41.704936,2019-01-19 23:24:23.144448,19418102.474,-1.1,0.55,1.995,3.6,0.967,0.966,3.228,3.065
1821.0,2019-01-19 23:24:23.146728,2019-01-20 02:15:03.398896,19428342.728,-1.1,0.55,1.996,3.6,0.967,0.966,3.227,3.065
1822.0,2019-01-20 02:15:03.425156,2019-01-20 05:05:42.719196,19438582.049,-1.1,0.55,1.995,3.6,0.966,0.965,3.227,3.064
1823.0,2019-01-20 05:05:42.720644,2019-01-20 07:56:20.699800,19448820.029,-1.1,0.55,1.996,3.6,0.966,0.965,3.226,3.064
1824.0,2019-01-20 07:56:20.705512,2019-01-20 10:46:57.033576,19459056.363,-1.1,0.55,1.995,3.6,0.966,0.965,3.226,3.064
1825.0,2019-01-20 10:46:57.035596,2019-01-20 13:37:32.437192,19469291.767,-1.1,0.55,1.995,3.6,0.966,0.965,3.225,3.063
1826.0,2019-01-20 13:37:32.431592,2019-01-20 16:28:04.779100,19479524.109,-1.1,0.55,1.995,3.6,0.966,0.965,3.225,3.063
1827.0,2019-01-20 16:28:04.829316,2019-01-20 19:18:34.387856,19489753.717,-1.1,0.55,1.996,3.6,0.966,0.965,3.224,3.062
1828.0,2019-01-20 19:18:34.408992,2019-01-20 22:09:02.926848,19499982.256,-1.1,0.55,1.996,3.6,0.965,0.965,3.223,3.062
1829.0,2019-01-20 22:09:02.973160,2019-01-21 00:59:31.772236,19510211.102,-1.1,0.55,1.996,3.6,0.965,0.965,3.223,3.062
1830.0,2019-01-21 00:59:31.799272,2019-01-21 03:49:59.808528,19520439.138,-1.1,0.55,1.996,3.6,0.965,0.964,3.223,3.061
1831.0,2019-01-21 03:49:59.806084,2019-01-21 06:40:25.960088,19530665.29,-1.1,0.55,1.996,3.6,0.965,0.964,3.223,3.061
1832.0,2019-01-21 06:40:25.945220,2019-01-21 09:30:50.344300,19540889.674,-1.1,0.55,1.996,3.6,0.965,0.964,3.222,3.06
1833.0,2019-01-21 09:30:50.347852,2019-01-21 12:21:15.158560,19551114.488,-1.1,0.55,1.996,3.6,0.965,0.964,3.222,3.06
1834.0,2019-01-21 12:21:15.209036,2019-01-21 15:11:37.651824,19561336.981,-1.1,0.55,1.995,3.6,0.965,0.964,3.222,3.06
1835.0,2019-01-21 15:11:37.677956,2019-01-21 18:01:59.275424,19571558.605,-1.1,0.55,1.995,3.6,0.965,0.964,3.221,3.06
1836.0,2019-01-21 18:01:59.295208,2019-01-21 20:52:20.536908,19581779.866,-1.1,0.55,1.996,3.6,0.965,0.964,3.221,3.059
1837.0,2019-01-21 20:52:20.551812,2019-01-21 23:42:39.580472,19591998.91,-1.1,0.55,1.996,3.6,0.964,0.964,3.22,3.059
1838.0,2019-01-21 23:42:39.613160,2019-01-22 02:32:58.384720,19602217.714,-1.1,0.55,1.996,3.6,0.965,0.964,3.22,3.059
1839.0,2019-01-22 02:32:58.412064,2019-01-22 05:23:16.230364,19612435.56,-1.1,0.55,1.995,3.6,0.964,0.964,3.22,3.058
1840.0,2019-01-22 05:23:16.228228,2019-01-22 08:13:31.915028,19622651.245,-1.1,0.55,1.996,3.6,0.964,0.963,3.22,3.058
1841.0,2019-01-22 08:13:31.914372,2019-01-22 11:03:47.066428,19632866.396,-1.1,0.55,1.996,3.6,0.964,0.963,3.219,3.058
1842.0,2019-01-22 11:03:47.076328,2019-01-22 13:54:02.415644,19643081.745,-1.1,0.55,1.995,3.6,0.964,0.963,3.219,3.057
1843.0,2019-01-22 13:54:02.434792,2019-01-22 16:44:16.102116,19653295.432,-1.1,0.55,1.996,3.6,0.964,0.963,3.219,3.057
1844.0,2019-01-22 16:44:16.121988,2019-01-22 19:34:27.424856,19663506.754,-1.1,0.55,1.996,3.6,0.964,0.963,3.218,3.057
1845.0,2019-01-22 19:34:27.450088,2019-01-22 22:24:39.431892,19673718.761,-1.1,0.55,1.995,3.6,0.964,0.963,3.218,3.056
1846.0,2019-01-22 22:24:39.433348,2019-01-23 01:14:50.560132,19683929.89,-1.1,0.55,1.996,3.6,0.964,0.963,3.217,3.056
1847.0,2019-01-23 01:14:50.564740,2019-01-23 04:05:00.198044,19694139.528,-1.1,0.55,1.996,3.6,0.964,0.963,3.217,3.056
1848.0,2019-01-23 04:05:00.221572,2019-01-23 06:55:09.267828,19704348.597,-1.1,0.55,1.996,3.6,0.964,0.963,3.217,3.055
1849.0,2019-01-23 06:55:09.288780,2019-01-23 09:45:15.237924,19714554.567,-1.1,0.55,1.995,3.6,0.963,0.963,3.217,3.055
1850.0,2019-01-23 09:45:15.275596,2019-01-23 12:35:20.543052,19724759.873,-1.1,0.55,1.996,3.6,0.963,0.963,3.216,3.055
1851.0,2019-01-23 12:35:20.574084,2019-01-23 15:25:26.539484,19734965.869,-1.1,0.55,1.996,3.6,0.963,0.962,3.216,3.055
1852.0,2019-01-23 15:25:26.561000,2019-01-23 18:15:31.760840,19745171.09,-1.1,0.55,1.995,3.6,0.963,0.962,3.216,3.055
1853.0,2019-01-23 18:15:31.728616,2019-01-23 21:05:35.130624,19755374.46,-1.1,0.55,1.995,3.6,0.963,0.962,3.216,3.054
1854.0,2019-01-23 21:05:35.159528,2019-01-23 23:55:39.059904,19765578.389,-1.1,0.55,1.996,3.6,0.963,0.962,3.215,3.054
1855.0,2019-01-23 23:55:39.049092,2019-01-24 02:45:40.301436,19775779.631,-1.1,0.55,1.996,3.6,0.963,0.962,3.215,3.054
1856.0,2019-01-24 02:45:40.317416,2019-01-24 05:35:43.195304,19785982.525,-1.1,0.55,1.996,3.6,0.963,0.962,3.215,3.054
1857.0,2019-01-24 05:35:43.223940,2019-01-24 08:25:44.963124,19796184.293,-1.1,0.549,1.996,3.6,0.963,0.962,3.215,3.053
1858.0,2019-01-24 08:25:44.951016,2019-01-24 11:15:46.627044,19806385.957,-1.1,0.55,1.995,3.6,0.963,0.962,3.214,3.053
1859.0,2019-01-24 11:15:46.612356,2019-01-24 14:05:46.232012,19816585.562,-1.1,0.55,1.995,3.6,0.963,0.962,3.214,3.053
1860.0,2019-01-24 14:05:46.242180,2019-01-24 16:55:46.324560,19826785.654,-1.1,0.55,1.996,3.6,0.963,0.962,3.214,3.053
1861.0,2019-01-24 16:55:46.330756,2019-01-24 19:45:44.721844,19836984.051,-1.1,0.549,1.996,3.6,0.963,0.962,3.214,3.053
1862.0,2019-01-24 19:45:44.780932,2019-01-24 22:35:42.147788,19847181.477,-1.1,0.55,1.995,3.6,0.963,0.962,3.213,3.052
1863.0,2019-01-24 22:35:42.182632,2019-01-25 01:25:40.824416,19857380.154,-1.1,0.55,1.995,3.6,0.962,0.962,3.213,3.052
1864.0,2019-01-25 01:25:40.829416,2019-01-25 04:15:35.267232,19867574.597,-1.1,0.55,1.995,3.6,0.962,0.962,3.212,3.052
1865.0,2019-01-25 04:15:35.281996,2019-01-25 07:05:31.764408,19877771.094,-1.1,0.55,1.996,3.6,0.962,0.961,3.213,3.052
1866.0,2019-01-25 07:05:31.765992,2019-01-25 09:55:26.615976,19887965.946,-1.1,0.549,1.996,3.6,0.962,0.961,3.213,3.051
1867.0,2019-01-25 09:55:26.611688,2019-01-25 12:45:22.138904,19898161.468,-1.1,0.55,1.996,3.6,0.962,0.961,3.212,3.051
1868.0,2019-01-25 12:45:22.112644,2019-01-25 15:35:16.411992,19908355.742,-1.1,0.55,1.996,3.6,0.962,0.961,3.212,3.051
1869.0,2019-01-25 15:35:16.368516,2019-01-25 18:25:10.196220,19918549.526,-1.1,0.549,1.996,3.6,0.962,0.961,3.212,3.051
1870.0,2019-01-25 18:25:10.165836,2019-01-25 21:14:59.817252,19928739.147,-1.1,0.55,1.995,3.6,0.962,0.961,3.212,3.05
1871.0,2019-01-25 21:14:59.833988,2019-01-26 00:04:12.638408,19938891.968,-1.1,0.55,1.996,3.62,0.967,0.951,3.23,3.015
1872.0,2019-01-26 00:04:12.605272,2019-01-26 02:51:55.382552,19948954.712,-1.1,0.55,1.996,3.6,0.948,0.95,3.163,3.013
1873.0,2019-01-26 02:51:55.330692,2019-01-26 05:40:01.384984,19959040.715,-1.1,0.55,1.995,3.6,0.95,0.951,3.172,3.018
1874.0,2019-01-26 05:40:01.386728,2019-01-26 08:28:22.268812,19969141.598,-1.1,0.55,1.996,3.6,0.952,0.952,3.177,3.021
1875.0,2019-01-26 08:28:22.188364,2019-01-26 11:16:52.794000,19979252.124,-1.1,0.55,1.995,3.6,0.953,0.953,3.181,3.024
1876.0,2019-01-26 11:16:52.885636,2019-01-26 14:05:29.230252,19989368.56,-1.1,0.55,1.996,3.6,0.954,0.954,3.184,3.026
1877.0,2019-01-26 14:05:29.284740,2019-01-26 16:54:11.060624,19999490.39,-1.1,0.55,1.996,3.6,0.954,0.954,3.186,3.027
1878.0,2019-01-26 16:54:11.057696,2019-01-26 19:42:55.157592,20009614.487,-1.1,0.55,1.996,3.6,0.955,0.954,3.187,3.029
1879.0,2019-01-26 19:42:55.124612,2019-01-26 22:31:45.006380,20019744.336,-1.1,0.55,1.995,3.6,0.955,0.955,3.189,3.029
1880.0,2019-01-26 22:31:45.024232,2019-01-27 01:20:35.703564,20029875.033,-1.1,0.55,1.995,3.6,0.955,0.955,3.189,3.03
1881.0,2019-01-27 01:20:35.776520,2019-01-27 04:09:28.695116,20040008.025,-1.1,0.55,1.996,3.6,0.956,0.955,3.19,3.031
1882.0,2019-01-27 04:09:28.689896,2019-01-27 06:58:23.818636,20050143.148,-1.1,0.55,1.995,3.6,0.956,0.955,3.191,3.031
1883.0,2019-01-27 06:58:23.832196,2019-01-27 09:47:20.916220,20060280.246,-1.1,0.55,1.996,3.6,0.956,0.955,3.192,3.032
1884.0,2019-01-27 09:47:21.006312,2019-01-27 12:36:15.985648,20070415.315,-1.1,0.55,1.996,3.6,0.956,0.956,3.192,3.032
1885.0,2019-01-27 12:36:16.017540,2019-01-27 15:25:13.293120,20080552.623,-1.1,0.55,1.996,3.6,0.956,0.956,3.192,3.032
1886.0,2019-01-27 15:25:13.322628,2019-01-27 18:14:08.484456,20090687.814,-1.1,0.55,1.996,3.6,0.956,0.956,3.192,3.032
1887.0,2019-01-27 18:14:08.530564,2019-01-27 21:03:05.641992,20100824.972,-1.1,0.55,1.996,3.6,0.956,0.956,3.192,3.032
1888.0,2019-01-27 21:03:05.639044,2019-01-27 23:52:04.432800,20110963.762,-1.1,0.55,1.995,3.6,0.956,0.956,3.193,3.033
1889.0,2019-01-27 23:52:04.451460,2019-01-28 02:41:03.989240,20121103.319,-1.1,0.55,1.996,3.6,0.956,0.955,3.192,3.032
1890.0,2019-01-28 02:41:03.984872,2019-01-28 05:30:06.275500,20131245.605,-1.1,0.55,1.996,3.6,0.956,0.956,3.192,3.032
1891.0,2019-01-28 05:30:06.269996,2019-01-28 08:19:07.140124,20141386.47,-1.1,0.55,1.996,3.6,0.956,0.956,3.193,3.032
1892.0,2019-01-28 08:19:07.180264,2019-01-28 11:08:09.270276,20151528.6,-1.1,0.55,1.996,3.6,0.956,0.956,3.193,3.032
1893.0,2019-01-28 11:08:09.269480,2019-01-28 13:57:10.217972,20161669.548,-1.1,0.55,1.996,3.6,0.956,0.956,3.193,3.033
1894.0,2019-01-28 13:57:10.178948,2019-01-28 16:46:12.799160,20171812.129,-1.1,0.55,1.996,3.6,0.956,0.956,3.193,3.033
1895.0,2019-01-28 16:46:12.792652,2019-01-28 19:35:14.253816,20181953.583,-1.1,0.55,1.996,3.6,0.956,0.956,3.193,3.033
1896.0,2019-01-28 19:35:14.291144,2019-01-28 22:24:12.516452,20192091.846,-1.1,0.55,1.996,3.6,0.956,0.956,3.192,3.032
1897.0,2019-01-28 22:24:12.579372,2019-01-29 01:13:12.128256,20202231.458,-1.1,0.55,1.996,3.6,0.956,0.956,3.193,3.033
1898.0,2019-01-29 01:13:12.112584,2019-01-29 04:02:12.279316,20212371.609,-1.1,0.55,1.996,3.6,0.956,0.956,3.193,3.033
1899.0,2019-01-29 04:02:12.236520,2019-01-29 06:51:11.919628,20222511.249,-1.1,0.55,1.996,3.6,0.956,0.956,3.193,3.033
1900.0,2019-01-29 06:51:11.966440,2019-01-29 09:40:10.983152,20232650.313,-1.1,0.55,1.996,3.6,0.956,0.956,3.193,3.033
1901.0,2019-01-29 09:40:10.974564,2019-01-29 12:29:10.615000,20242789.945,-1.1,0.55,1.996,3.6,0.956,0.956,3.193,3.033
1902.0,2019-01-29 12:29:10.639848,2019-01-29 15:18:09.626696,20252928.956,-1.1,0.55,1.996,3.6,0.956,0.956,3.193,3.033
1903.0,2019-01-29 15:18:09.648772,2019-01-29 18:07:07.862452,20263067.192,-1.1,0.55,1.996,3.6,0.956,0.956,3.193,3.033
1904.0,2019-01-29 18:07:07.871464,2019-01-29 20:56:05.946528,20273205.276,-1.1,0.55,1.996,3.6,0.956,0.956,3.193,3.033
1905.0,2019-01-29 20:56:06.028520,2019-01-29 23:45:03.502580,20283342.832,-1.1,0.55,1.996,3.6,0.956,0.955,3.193,3.032
1906.0,2019-01-29 23:45:03.529316,2019-01-30 02:34:02.132076,20293481.462,-1.1,0.55,1.996,3.6,0.956,0.956,3.193,3.032
1907.0,2019-01-30 02:34:02.276296,2019-01-30 05:22:59.906632,20303619.236,-1.1,0.55,1.996,3.6,0.956,0.956,3.193,3.032
1908.0,2019-01-30 05:22:59.909064,2019-01-30 08:11:59.639652,20313758.969,-1.1,0.55,1.996,3.6,0.956,0.956,3.193,3.032
1909.0,2019-01-30 08:11:59.639784,2019-01-30 11:00:59.397500,20323898.727,-1.1,0.55,1.996,3.6,0.956,0.956,3.193,3.032
1910.0,2019-01-30 11:00:59.369704,2019-01-30 13:49:58.067260,20334037.397,-1.1,0.55,1.996,3.6,0.956,0.956,3.192,3.032
1911.0,2019-01-30 13:49:58.051148,2019-01-30 16:38:56.733676,20344176.063,-1.1,0.55,1.996,3.6,0.956,0.955,3.192,3.032
1912.0,2019-01-30 16:38:56.732392,2019-01-30 19:27:54.600488,20354313.93,-1.1,0.55,1.996,3.6,0.956,0.955,3.192,3.032
1913.0,2019-01-30 19:27:54.627304,2019-01-30 22:16:54.249636,20364453.579,-1.1,0.55,1.995,3.6,0.956,0.955,3.192,3.032
1914.0,2019-01-30 22:16:54.356424,2019-01-31 01:05:51.444936,20374590.774,-1.1,0.55,1.996,3.6,0.956,0.955,3.192,3.031
1915.0,2019-01-31 01:05:51.334632,2019-01-31 03:54:49.065228,20384728.395,-1.1,0.55,1.996,3.6,0.956,0.955,3.192,3.032
1916.0,2019-01-31 03:54:49.097672,2019-01-31 06:43:46.859212,20394866.189,-1.1,0.55,1.996,3.6,0.956,0.955,3.192,3.032
1917.0,2019-01-31 06:43:46.861512,2019-01-31 09:32:41.284080,20405000.614,-1.1,0.55,1.996,3.6,0.956,0.955,3.192,3.032
1918.0,2019-01-31 09:32:41.348552,2019-01-31 12:21:37.269656,20415136.599,-1.1,0.55,1.996,3.6,0.956,0.955,3.192,3.031
1919.0,2019-01-31 12:21:37.278284,2019-01-31 15:10:32.353428,20425271.683,-1.1,0.55,1.996,3.6,0.956,0.955,3.192,3.031
1920.0,2019-01-31 15:10:32.420584,2019-01-31 17:59:29.391764,20435408.721,-1.1,0.55,1.996,3.6,0.956,0.955,3.192,3.031
1921.0,2019-01-31 17:59:29.397992,2019-01-31 20:48:24.842852,20445544.172,-1.1,0.55,1.996,3.6,0.956,0.955,3.192,3.031
1922.0,2019-01-31 20:48:24.933608,2019-01-31 23:37:20.757556,20455680.087,-1.1,0.55,1.996,3.6,0.956,0.955,3.191,3.031
1923.0,2019-01-31 23:37:20.730668,2019-02-01 02:26:13.976848,20465813.306,-1.1,0.55,1.996,3.6,0.956,0.955,3.191,3.031
1924.0,2019-02-01 02:26:14.038660,2019-02-01 05:15:07.959272,20475947.289,-1.1,0.549,1.996,3.6,0.956,0.955,3.191,3.031
1925.0,2019-02-01 05:15:08.001512,2019-02-01 08:04:03.246416,20486082.576,-1.1,0.55,1.996,3.6,0.956,0.955,3.191,3.031
1926.0,2019-02-01 08:04:03.406156,2019-02-01 10:52:58.243688,20496217.573,-1.1,0.55,1.996,3.6,0.956,0.955,3.191,3.03
1927.0,2019-02-01 10:52:58.285512,2019-02-01 13:41:52.143968,20506351.474,-1.1,0.55,1.996,3.6,0.956,0.955,3.191,3.03
1928.0,2019-02-01 13:41:52.117992,2019-02-01 16:30:45.372088,20516484.702,-1.1,0.55,1.996,3.6,0.956,0.955,3.192,3.031
1929.0,2019-02-01 16:30:45.425284,2019-02-01 19:19:38.755880,20526618.085,-1.1,0.55,1.996,3.6,0.956,0.955,3.191,3.031
1930.0,2019-02-01 19:19:38.732576,2019-02-01 22:08:29.914336,20536749.244,-1.1,0.55,1.996,3.6,0.956,0.955,3.191,3.031
1931.0,2019-02-01 22:08:29.942816,2019-02-02 00:57:20.808560,20546880.138,-1.1,0.55,1.996,3.6,0.956,0.955,3.191,3.031
1932.0,2019-02-02 00:57:20.890912,2019-02-02 03:46:11.172496,20557010.502,-1.1,0.55,1.996,3.6,0.956,0.955,3.191,3.031
1933.0,2019-02-02 03:46:11.314920,2019-02-02 06:35:03.081696,20567142.411,-1.1,0.55,1.996,3.6,0.956,0.955,3.191,3.031
1934.0,2019-02-02 06:35:03.049348,2019-02-02 09:23:54.233508,20577273.563,-1.1,0.55,1.996,3.6,0.956,0.955,3.191,3.031
1935.0,2019-02-02 09:23:54.259688,2019-02-02 12:12:44.751260,20587404.081,-1.1,0.55,1.996,3.6,0.956,0.955,3.191,3.031
1936.0,2019-02-02 12:12:44.814468,2019-02-02 15:01:34.310680,20597533.64,-1.1,0.55,1.996,3.6,0.956,0.955,3.191,3.03
1937.0,2019-02-02 15:01:34.320972,2019-02-02 17:50:23.717984,20607663.048,-1.1,0.55,1.995,3.6,0.956,0.955,3.191,3.03
1938.0,2019-02-02 17:50:23.696104,2019-02-02 20:39:11.933896,20617791.263,-1.1,0.55,1.996,3.6,0.956,0.955,3.19,3.03
1939.0,2019-02-02 20:39:11.891588,2019-02-02 23:28:00.256752,20627919.586,-1.1,0.55,1.996,3.6,0.956,0.955,3.19,3.03
1940.0,2019-02-02 23:28:00.349316,2019-02-03 02:16:50.813604,20638050.143,-1.1,0.55,1.996,3.6,0.956,0.955,3.19,3.03
1941.0,2019-02-03 02:16:50.904296,2019-02-03 05:05:39.328876,20648178.658,-1.1,0.55,1.996,3.6,0.956,0.955,3.19,3.03
1942.0,2019-02-03 05:05:39.362024,2019-02-03 07:54:26.364584,20658305.694,-1.1,0.55,1.996,3.6,0.955,0.955,3.19,3.03
1943.0,2019-02-03 07:54:26.377760,2019-02-03 10:43:14.416540,20668433.746,-1.1,0.55,1.996,3.6,0.956,0.955,3.19,3.03
1944.0,2019-02-03 10:43:14.573444,2019-02-03 13:32:03.264412,20678562.594,-1.1,0.55,1.996,3.6,0.956,0.955,3.19,3.03
1945.0,2019-02-03 13:32:03.293316,2019-02-03 16:20:50.470092,20688689.8,-1.1,0.55,1.996,3.6,0.956,0.955,3.19,3.029
1946.0,2019-02-03 16:20:50.571496,2019-02-03 19:09:37.519772,20698816.849,-1.1,0.55,1.996,3.6,0.955,0.955,3.19,3.029
1947.0,2019-02-03 19:09:37.456360,2019-02-03 21:58:23.597404,20708942.927,-1.1,0.55,1.995,3.6,0.955,0.955,3.189,3.029
1948.0,2019-02-03 21:58:23.685864,2019-02-04 00:47:08.631988,20719067.962,-1.1,0.55,1.995,3.6,0.955,0.955,3.189,3.029
1949.0,2019-02-04 00:47:08.604548,2019-02-04 03:35:53.550360,20729192.88,-1.1,0.55,1.996,3.6,0.955,0.955,3.189,3.029
1950.0,2019-02-04 03:35:53.523332,2019-02-04 06:24:39.756464,20739319.086,-1.1,0.55,1.996,3.6,0.955,0.955,3.189,3.029
1951.0,2019-02-04 06:24:39.621864,2019-02-04 09:13:24.662652,20749443.992,-1.1,0.55,1.996,3.6,0.955,0.954,3.189,3.028
1952.0,2019-02-04 09:13:24.671720,2019-02-04 12:02:09.917776,20759569.247,-1.1,0.55,1.996,3.6,0.955,0.955,3.189,3.029
1953.0,2019-02-04 12:02:09.852548,2019-02-04 14:50:55.153232,20769694.483,-1.1,0.55,1.996,3.6,0.955,0.955,3.189,3.029
1954.0,2019-02-04 14:50:55.164748,2019-02-04 17:39:39.491500,20779818.821,-1.1,0.55,1.995,3.6,0.955,0.955,3.189,3.029
1955.0,2019-02-04 17:39:39.690216,2019-02-04 20:28:24.804844,20789944.134,-1.1,0.55,1.995,3.6,0.955,0.954,3.189,3.029
1956.0,2019-02-04 20:28:24.740072,2019-02-04 23:17:09.601256,20800068.931,-1.1,0.55,1.996,3.6,0.955,0.954,3.189,3.028
1957.0,2019-02-04 23:17:09.658756,2019-02-05 02:05:53.837408,20810193.167,-1.1,0.55,1.996,3.6,0.955,0.954,3.189,3.029
1958.0,2019-02-05 02:05:53.922280,2019-02-05 04:54:39.259824,20820318.589,-1.1,0.55,1.996,3.6,0.955,0.954,3.189,3.028
1959.0,2019-02-05 04:54:39.234280,2019-02-05 07:43:24.248752,20830443.578,-1.1,0.55,1.995,3.6,0.955,0.954,3.189,3.028
1960.0,2019-02-05 07:43:24.284136,2019-02-05 10:32:07.228104,20840566.558,-1.1,0.55,1.995,3.6,0.955,0.954,3.188,3.026
1961.0,2019-02-05 10:32:07.236740,2019-02-05 13:20:50.971480,20850690.301,-1.1,0.55,1.996,3.6,0.955,0.954,3.188,3.027
1962.0,2019-02-05 13:20:50.975976,2019-02-05 16:09:33.991184,20860813.321,-1.1,0.55,1.996,3.6,0.955,0.954,3.187,3.027
1963.0,2019-02-05 16:09:34.058852,2019-02-05 18:57:35.419344,20870894.749,-1.1,0.55,1.996,3.62,0.96,0.944,3.205,2.992
1964.0,2019-02-05 18:57:35.331560,2019-02-05 21:44:11.369088,20880890.699,-1.1,0.55,1.995,3.6,0.941,0.943,3.14,2.992
1965.0,2019-02-05 21:44:11.406468,2019-02-06 00:31:11.992084,20890911.322,-1.1,0.55,1.996,3.6,0.944,0.944,3.15,2.996
1966.0,2019-02-06 00:31:11.991940,2019-02-06 03:18:27.309704,20900946.639,-1.1,0.55,1.996,3.6,0.945,0.946,3.155,3.0
1967.0,2019-02-06 03:18:27.257476,2019-02-06 06:05:52.781772,20910992.111,-1.1,0.55,1.995,3.6,0.946,0.947,3.159,3.003
1968.0,2019-02-06 06:05:52.746828,2019-02-06 08:53:26.909008,20921046.239,-1.1,0.55,1.995,3.6,0.947,0.947,3.162,3.005
1969.0,2019-02-06 08:53:26.886432,2019-02-06 11:41:06.122412,20931105.452,-1.1,0.55,1.996,3.6,0.948,0.948,3.164,3.007
1970.0,2019-02-06 11:41:06.138344,2019-02-06 14:28:50.693540,20941170.023,-1.1,0.55,1.995,3.6,0.949,0.948,3.166,3.008
1971.0,2019-02-06 14:28:50.764008,2019-02-06 17:16:39.091088,20951238.421,-1.1,0.55,1.996,3.6,0.949,0.949,3.168,3.009
1972.0,2019-02-06 17:16:39.190660,2019-02-06 20:04:29.835860,20961309.165,-1.1,0.55,1.996,3.6,0.949,0.949,3.169,3.01
1973.0,2019-02-06 20:04:29.845736,2019-02-06 22:52:23.468788,20971382.798,-1.1,0.55,1.995,3.6,0.949,0.949,3.17,3.011
1974.0,2019-02-06 22:52:23.515368,2019-02-07 01:40:17.874464,20981457.204,-1.1,0.55,1.995,3.6,0.95,0.949,3.171,3.012
1975.0,2019-02-07 01:40:17.840360,2019-02-07 04:28:13.814404,20991533.144,-1.1,0.55,1.996,3.6,0.95,0.949,3.171,3.012
1976.0,2019-02-07 04:28:13.869188,2019-02-07 07:16:12.784672,21001612.114,-1.1,0.55,1.996,3.6,0.95,0.95,3.172,3.013
1977.0,2019-02-07 07:16:12.781700,2019-02-07 10:04:13.486432,21011692.816,-1.1,0.55,1.996,3.6,0.95,0.95,3.172,3.013
1978.0,2019-02-07 10:04:13.398248,2019-02-07 12:52:14.206808,21021773.536,-1.1,0.55,1.995,3.6,0.951,0.95,3.173,3.013
1979.0,2019-02-07 12:52:14.276540,2019-02-07 15:40:15.821344,21031855.151,-1.1,0.55,1.996,3.6,0.951,0.95,3.173,3.014
1980.0,2019-02-07 15:40:15.941764,2019-02-07 18:28:18.470900,21041937.8,-1.1,0.55,1.996,3.6,0.951,0.95,3.174,3.014
1981.0,2019-02-07 18:28:18.524392,2019-02-07 21:16:20.366696,21052019.696,-1.1,0.55,1.996,3.6,0.951,0.95,3.174,3.014
1982.0,2019-02-07 21:16:20.320488,2019-02-08 00:04:21.108448,21062100.438,-1.1,0.55,1.995,3.6,0.951,0.95,3.174,3.013
1983.0,2019-02-08 00:04:21.199080,2019-02-08 02:52:24.822804,21072184.152,-1.1,0.55,1.996,3.6,0.951,0.95,3.174,3.015
1984.0,2019-02-08 02:52:24.699212,2019-02-08 05:40:28.484836,21082267.814,-1.1,0.55,1.995,3.6,0.951,0.95,3.174,3.015
1985.0,2019-02-08 05:40:28.461188,2019-02-08 08:28:31.831924,21092351.161,-1.1,0.55,1.996,3.6,0.951,0.95,3.174,3.015
1986.0,2019-02-08 08:28:31.699076,2019-02-08 11:16:36.114644,21102435.444,-1.1,0.55,1.996,3.6,0.951,0.95,3.175,3.015
1987.0,2019-02-08 11:16:35.985640,2019-02-08 14:04:41.404512,21112520.734,-1.1,0.55,1.995,3.6,0.951,0.95,3.175,3.015
1988.0,2019-02-08 14:04:41.320580,2019-02-08 16:52:46.030792,21122605.36,-1.1,0.55,1.996,3.6,0.951,0.95,3.175,3.015
1989.0,2019-02-08 16:52:46.131432,2019-02-08 19:40:50.834716,21132690.164,-1.1,0.55,1.996,3.6,0.951,0.95,3.175,3.015
1990.0,2019-02-08 19:40:50.941984,2019-02-08 22:28:55.412252,21142774.742,-1.1,0.55,1.996,3.6,0.951,0.95,3.175,3.015
1991.0,2019-02-08 22:28:55.359620,2019-02-09 01:16:59.270960,21152858.601,-1.1,0.55,1.996,3.6,0.951,0.95,3.175,3.015
1992.0,2019-02-09 01:16:59.252868,2019-02-09 04:05:05.141612,21162944.471,-1.1,0.55,1.995,3.6,0.951,0.95,3.175,3.016
1993.0,2019-02-09 04:05:05.112196,2019-02-09 06:53:09.281548,21173028.611,-1.1,0.55,1.996,3.6,0.951,0.95,3.175,3.015
1994.0,2019-02-09 06:53:09.267688,2019-02-09 09:41:14.784660,21183114.114,-1.1,0.55,1.996,3.6,0.951,0.95,3.175,3.015
1995.0,2019-02-09 09:41:14.733700,2019-02-09 12:29:16.937500,21193196.267,-1.1,0.55,1.996,3.6,0.951,0.95,3.175,3.015
1996.0,2019-02-09 12:29:16.923212,2019-02-09 15:17:19.461128,21203278.791,-1.1,0.55,1.996,3.6,0.951,0.95,3.175,3.015
1997.0,2019-02-09 15:17:19.374568,2019-02-09 18:04:39.007400,21213318.337,-1.1,0.55,1.996,3.62,0.956,0.939,3.193,2.978
1998.0,2019-02-09 18:04:38.965480,2019-02-09 20:50:25.693940,21223265.023,-1.1,0.55,1.996,3.6,0.936,0.936,3.125,2.966
1999.0,2019-02-09 20:50:25.626244,2019-02-09 23:36:25.839080,21233225.169,-1.1,0.549,1.996,3.6,0.937,0.939,3.127,2.977
2000.0,2019-02-09 23:36:25.918596,2019-02-10 02:22:48.559552,21243207.889,-1.1,0.549,1.995,3.6,0.939,0.94,3.135,2.982
2001.0,2019-02-10 02:22:48.493288,2019-02-10 05:09:24.265656,21253203.595,-1.1,0.549,1.996,3.6,0.941,0.941,3.14,2.986
2002.0,2019-02-10 05:09:24.306152,2019-02-10 07:56:10.787896,21263210.117,-1.1,0.549,1.996,3.6,0.942,0.942,3.144,2.989
2003.0,2019-02-10 07:56:10.735748,2019-02-10 10:43:06.682836,21273226.012,-1.1,0.549,1.996,3.6,0.943,0.943,3.148,2.991
2004.0,2019-02-10 10:43:06.733800,2019-02-10 13:30:08.855248,21283248.185,-1.1,0.549,1.996,3.6,0.944,0.944,3.15,2.994
2005.0,2019-02-10 13:30:08.892036,2019-02-10 16:17:16.512000,21293275.842,-1.1,0.549,1.996,3.6,0.945,0.944,3.153,2.995
2006.0,2019-02-10 16:17:16.424324,2019-02-10 19:04:26.848080,21303306.178,-1.1,0.549,1.996,3.6,0.945,0.945,3.155,2.997
2007.0,2019-02-10 19:04:26.840096,2019-02-10 21:51:43.311716,21313342.641,-1.1,0.55,1.996,3.6,0.946,0.945,3.156,2.998
2008.0,2019-02-10 21:51:43.416652,2019-02-11 00:39:02.160720,21323381.49,-1.1,0.55,1.996,3.6,0.946,0.945,3.157,2.999
2009.0,2019-02-11 00:39:02.089960,2019-02-11 03:26:25.109072,21333424.439,-1.1,0.55,1.995,3.6,0.946,0.946,3.158,3.0
2010.0,2019-02-11 03:26:25.088644,2019-02-11 06:13:48.228468,21343467.558,-1.1,0.55,1.996,3.6,0.946,0.946,3.158,3.0
2011.0,2019-02-11 06:13:48.349572,2019-02-11 09:01:14.011976,21353513.342,-1.1,0.55,1.996,3.6,0.947,0.946,3.16,3.001
2012.0,2019-02-11 09:01:14.100968,2019-02-11 11:48:40.705160,21363560.035,-1.1,0.55,1.996,3.6,0.947,0.946,3.159,3.001
2013.0,2019-02-11 11:48:40.900840,2019-02-11 14:36:02.759144,21373602.089,-1.1,0.55,1.996,3.6,0.947,0.946,3.16,3.001
2014.0,2019-02-11 14:36:02.589004,2019-02-11 17:23:27.529160,21383646.859,-1.1,0.55,1.995,3.6,0.946,0.946,3.159,3.001
2015.0,2019-02-11 17:23:27.684840,2019-02-11 20:10:53.543712,21393692.873,-1.1,0.55,1.996,3.6,0.947,0.946,3.161,3.002
2016.0,2019-02-11 20:10:53.698280,2019-02-11 22:58:19.691436,21403739.021,-1.1,0.55,1.995,3.6,0.947,0.946,3.161,3.003
2017.0,2019-02-11 22:58:19.580448,2019-02-12 01:45:47.032480,21413786.362,-1.1,0.55,1.996,3.6,0.947,0.947,3.161,3.003
2018.0,2019-02-12 01:45:47.035680,2019-02-12 04:33:15.459300,21423834.789,-1.1,0.55,1.996,3.6,0.947,0.947,3.162,3.004
2019.0,2019-02-12 04:33:15.277444,2019-02-12 07:20:45.398828,21433884.728,-1.1,0.55,1.996,3.6,0.947,0.947,3.162,3.004
2020.0,2019-02-12 07:20:45.092072,2019-02-12 10:08:14.699924,21443934.029,-1.1,0.55,1.995,3.6,0.947,0.947,3.162,3.004
2021.0,2019-02-12 10:08:14.906600,2019-02-12 12:55:46.650860,21453985.98,-1.1,0.55,1.996,3.6,0.948,0.947,3.163,3.004
2022.0,2019-02-12 12:55:46.556136,2019-02-12 15:43:20.026116,21464039.356,-1.1,0.55,1.996,3.6,0.948,0.947,3.163,3.005
2023.0,2019-02-12 15:43:19.780136,2019-02-12 18:30:53.371416,21474092.701,-1.1,0.55,1.995,3.6,0.948,0.947,3.164,3.005
2024.0,2019-02-12 18:30:53.262980,2019-02-12 21:18:25.640040,21484144.97,-1.1,0.55,1.996,3.6,0.948,0.947,3.164,3.005
2025.0,2019-02-12 21:18:25.961092,2019-02-13 00:05:57.658176,21494196.988,-1.1,0.55,1.996,3.6,0.948,0.947,3.164,3.005
2026.0,2019-02-13 00:05:57.610728,2019-02-13 02:53:31.442720,21504250.772,-1.1,0.55,1.996,3.6,0.948,0.947,3.164,3.005
2027.0,2019-02-13 02:53:31.357416,2019-02-13 05:41:05.534752,21514304.864,-1.1,0.55,1.995,3.6,0.948,0.947,3.164,3.006
2028.0,2019-02-13 05:41:05.628292,2019-02-13 08:28:39.367240,21524358.697,-1.1,0.55,1.995,3.6,0.948,0.947,3.164,3.006
2029.0,2019-02-13 08:28:39.374980,2019-02-13 11:16:13.065328,21534412.395,-1.1,0.55,1.996,3.6,0.948,0.947,3.164,3.006
2030.0,2019-02-13 11:16:13.121768,2019-02-13 14:03:47.099560,21544466.429,-1.1,0.55,1.996,3.6,0.948,0.947,3.164,3.006
2031.0,2019-02-13 14:03:47.132100,2019-02-13 16:51:18.915740,21554518.245,-1.1,0.55,1.995,3.6,0.948,0.947,3.164,3.006
2032.0,2019-02-13 16:51:18.780236,2019-02-13 19:38:54.317248,21564573.647,-1.1,0.55,1.995,3.6,0.948,0.947,3.165,3.006
2033.0,2019-02-13 19:38:54.361732,2019-02-13 22:26:29.093256,21574628.423,-1.1,0.55,1.996,3.6,0.948,0.947,3.165,3.006
2034.0,2019-02-13 22:26:28.894852,2019-02-14 01:14:02.363656,21584681.693,-1.1,0.55,1.996,3.6,0.948,0.947,3.164,3.006
2035.0,2019-02-14 01:14:02.379496,2019-02-14 04:01:36.851076,21594736.181,-1.1,0.55,1.995,3.6,0.948,0.947,3.165,3.006
2036.0,2019-02-14 04:01:36.650372,2019-02-14 06:49:10.940108,21604790.27,-1.1,0.55,1.995,3.6,0.948,0.947,3.164,3.006
2037.0,2019-02-14 06:49:10.921448,2019-02-14 09:36:45.735072,21614845.065,-1.1,0.55,1.996,3.6,0.948,0.947,3.164,3.006
2038.0,2019-02-14 09:36:45.716712,2019-02-14 12:24:21.887356,21624901.217,-1.1,0.55,1.996,3.6,0.948,0.947,3.165,3.006
2039.0,2019-02-14 12:24:21.822596,2019-02-14 15:11:56.813020,21634956.143,-1.1,0.55,1.996,3.6,0.948,0.947,3.165,3.006
2040.0,2019-02-14 15:11:56.880004,2019-02-14 17:59:33.063048,21645012.393,-1.1,0.55,1.996,3.6,0.948,0.947,3.165,3.006
2041.0,2019-02-14 17:59:33.248132,2019-02-14 20:47:09.006688,21655068.336,-1.1,0.55,1.996,3.6,0.948,0.947,3.165,3.006
2042.0,2019-02-14 20:47:09.091972,2019-02-14 23:34:44.145796,21665123.475,-1.1,0.55,1.996,3.6,0.948,0.947,3.165,3.006
2043.0,2019-02-14 23:34:44.149580,2019-02-15 02:22:19.112904,21675178.442,-1.1,0.55,1.995,3.6,0.948,0.947,3.165,3.006
2044.0,2019-02-15 02:22:19.206788,2019-02-15 05:09:54.079712,21685233.409,-1.1,0.55,1.996,3.6,0.948,0.947,3.165,3.006
2045.0,2019-02-15 05:09:54.264296,2019-02-15 07:57:29.079476,21695288.409,-1.1,0.55,1.995,3.6,0.948,0.947,3.165,3.006
2046.0,2019-02-15 07:57:29.059460,2019-02-15 10:45:02.831296,21705342.161,-1.1,0.55,1.996,3.6,0.948,0.947,3.165,3.005
2047.0,2019-02-15 10:45:02.806148,2019-02-15 13:32:37.401984,21715396.732,-1.1,0.55,1.996,3.6,0.948,0.948,3.165,3.006
2048.0,2019-02-15 13:32:37.339268,2019-02-15 16:20:12.352092,21725451.682,-1.1,0.55,1.996,3.6,0.948,0.947,3.165,3.006
2049.0,2019-02-15 16:20:12.396776,2019-02-15 19:07:46.176780,21735505.506,-1.1,0.55,1.996,3.6,0.948,0.948,3.165,3.006
2050.0,2019-02-15 19:07:46.143364,2019-02-15 21:55:20.229656,21745559.559,-1.1,0.55,1.996,3.6,0.948,0.947,3.165,3.006
2051.0,2019-02-15 21:55:20.414340,2019-02-16 00:42:53.380068,21755612.71,-1.1,0.55,1.996,3.6,0.948,0.948,3.165,3.006
2052.0,2019-02-16 00:42:53.374696,2019-02-16 03:30:27.420500,21765666.75,-1.1,0.55,1.995,3.6,0.948,0.948,3.165,3.006
2053.0,2019-02-16 03:30:27.383428,2019-02-16 06:18:00.340700,21775719.67,-1.1,0.55,1.996,3.6,0.948,0.947,3.165,3.006
2054.0,2019-02-16 06:18:00.343684,2019-02-16 10:07:41.731236,21789501.061,-1.1,0.55,1.995,3.6,0.948,0.951,3.165,3.058
2055.0,2019-02-16 10:07:41.516808,2019-02-16 13:58:18.478688,21803337.808,-0.55,0.55,1.999,3.6,0.951,0.952,3.179,3.059
2056.0,2019-02-16 13:58:18.524904,2019-02-16 17:49:13.312276,21817192.642,-0.55,0.55,1.999,3.6,0.953,0.952,3.184,3.061
2057.0,2019-02-16 17:49:13.359392,2019-02-16 17:50:13.360292,21817252.69,0.0,0.0,2.678,2.686,0.0,0.0,0.0,0.0
