Repository: Oliver191/MSc_Thesis_Predictive_Maintenance_Batteries

# MSc_Thesis_Predictive_Maintenance_Batteries
The GitHub repository accompanying the MSc Thesis at Esade written by Oliver Caspers regarding the topic “Predictive Maintenance for Lithium-Ion Batteries: Predicting the Remaining Useful Life (RUL) using Data-Driven Machine Learning based on Real-World Battery Datasets”.

SNL_Final.ipynb: The main Jupyter Notebook which contains the main code used to load, clean, and transform the SNL data. Four initial models are evaluated and a RF is chosen to be optimized. The RF is trained to predict the RUL on the training data and optimized using the validation data. Finally, the model is tested using independent testing data from UL.

File: SNL_Cycle_Timeseries_Data/SNL_18650_LFP_25C_0-100_0.5-3C_a_cycle_data.csv (part 7 of 14)
Cycle_Index,Start_Time,End_Time,Test_Time (s),Min_Current (A),Max_Current (A),Min_Voltage (V),Max_Voltage (V),Charge_Capacity (Ah),Discharge_Capacity (Ah),Charge_Energy (Wh),Discharge_Energy (Wh)
2045.0,2018-05-03 20:44:41.557147,2018-05-04 01:31:31.026775,17422097.777,-3.3,0.549,1.997,3.6,1.929,1.901,6.46,5.75
2046.0,2018-05-04 01:33:31.080261,2018-05-04 03:47:29.266916,17430256.017,-3.3,0.549,1.995,3.6,0.954,0.951,3.194,2.879
2047.0,2018-05-04 03:49:29.320237,2018-05-04 06:03:14.965809,17438401.716,-3.3,0.549,1.999,3.6,0.954,0.951,3.193,2.879
2048.0,2018-05-04 06:05:15.017891,2018-05-04 08:18:52.676746,17446539.427,-3.3,0.549,1.994,3.6,0.954,0.951,3.191,2.88
2049.0,2018-05-04 08:20:52.730267,2018-05-04 10:34:28.203035,17454674.953,-3.3,0.549,1.996,3.6,0.954,0.951,3.191,2.88
2050.0,2018-05-04 10:36:28.262014,2018-05-04 12:49:59.401699,17462806.152,-3.3,0.549,1.997,3.6,0.954,0.951,3.19,2.881
2051.0,2018-05-04 12:51:59.459406,2018-05-04 15:05:24.013633,17470930.764,-3.3,0.549,1.995,3.6,0.953,0.951,3.189,2.881
2052.0,2018-05-04 15:07:24.067061,2018-05-04 17:20:48.491957,17479055.242,-3.3,0.549,1.998,3.6,0.953,0.951,3.189,2.881
2053.0,2018-05-04 17:22:48.548834,2018-05-04 19:36:10.479913,17487177.23,-3.3,0.549,1.997,3.6,0.953,0.951,3.188,2.881
2054.0,2018-05-04 19:38:10.536264,2018-05-04 21:51:28.411511,17495295.162,-3.3,0.549,1.997,3.6,0.953,0.951,3.188,2.88
2055.0,2018-05-04 21:53:28.460770,2018-05-05 00:06:45.876557,17503412.627,-3.3,0.549,1.997,3.6,0.953,0.95,3.187,2.88
2056.0,2018-05-05 00:08:45.933635,2018-05-05 02:22:01.134541,17511527.885,-3.3,0.549,1.999,3.6,0.953,0.95,3.187,2.88
2057.0,2018-05-05 02:24:01.195906,2018-05-05 04:37:13.074343,17519639.825,-3.3,0.549,1.995,3.6,0.953,0.95,3.186,2.88
2058.0,2018-05-05 04:39:13.134443,2018-05-05 06:52:24.258087,17527751.009,-3.3,0.549,1.995,3.6,0.952,0.95,3.186,2.88
2059.0,2018-05-05 06:54:24.315462,2018-05-05 09:07:33.991002,17535860.741,-3.3,0.549,1.993,3.6,0.952,0.95,3.185,2.879
2060.0,2018-05-05 09:09:34.043617,2018-05-05 11:22:41.246700,17543967.997,-3.3,0.549,1.999,3.6,0.952,0.95,3.184,2.879
2061.0,2018-05-05 11:24:41.305882,2018-05-05 13:37:47.103583,17552073.854,-3.3,0.55,1.993,3.6,0.952,0.95,3.184,2.879
2062.0,2018-05-05 13:39:47.151785,2018-05-05 15:52:50.897376,17560177.648,-3.3,0.549,1.998,3.6,0.952,0.95,3.184,2.879
2063.0,2018-05-05 15:54:50.946578,2018-05-05 18:07:52.910392,17568279.661,-3.3,0.549,1.999,3.6,0.952,0.949,3.183,2.878
2064.0,2018-05-05 18:09:52.973428,2018-05-05 20:22:52.473261,17576379.224,-3.3,0.549,1.997,3.6,0.952,0.949,3.182,2.878
2065.0,2018-05-05 20:24:52.530640,2018-05-05 22:37:52.780432,17584479.531,-3.3,0.549,1.993,3.6,0.952,0.949,3.182,2.878
2066.0,2018-05-05 22:39:52.833404,2018-05-06 00:52:51.566963,17592578.317,-3.3,0.549,1.993,3.6,0.951,0.949,3.182,2.878
2067.0,2018-05-06 00:54:51.627945,2018-05-06 03:07:48.946252,17600675.697,-3.3,0.549,1.994,3.6,0.951,0.949,3.181,2.877
2068.0,2018-05-06 03:09:48.998147,2018-05-06 05:22:44.769101,17608771.52,-3.3,0.55,1.995,3.6,0.951,0.949,3.181,2.877
2069.0,2018-05-06 05:24:44.824658,2018-05-06 07:37:38.431673,17616865.182,-3.3,0.549,1.999,3.6,0.951,0.949,3.18,2.876
2070.0,2018-05-06 07:39:38.487795,2018-05-06 09:52:29.684160,17624956.435,-3.3,0.549,1.999,3.6,0.951,0.949,3.18,2.876
2071.0,2018-05-06 09:54:29.752405,2018-05-06 12:07:20.576917,17633047.327,-3.3,0.549,1.994,3.6,0.951,0.949,3.18,2.877
2072.0,2018-05-06 12:09:20.640971,2018-05-06 14:22:10.044663,17641136.795,-3.3,0.549,1.999,3.6,0.951,0.948,3.179,2.876
2073.0,2018-05-06 14:24:10.102047,2018-05-06 16:36:58.827910,17649225.578,-3.3,0.549,1.994,3.6,0.951,0.948,3.179,2.876
2074.0,2018-05-06 16:38:58.877793,2018-05-06 18:51:45.609703,17657312.36,-3.3,0.549,1.996,3.6,0.951,0.948,3.179,2.876
2075.0,2018-05-06 18:53:45.680167,2018-05-06 21:06:32.190434,17665398.941,-3.3,0.549,1.993,3.6,0.95,0.948,3.178,2.875
2076.0,2018-05-06 21:08:32.249504,2018-05-06 23:21:18.599585,17673485.35,-3.3,0.549,1.995,3.6,0.95,0.948,3.178,2.875
2077.0,2018-05-06 23:23:18.647182,2018-05-07 01:36:01.581509,17681568.332,-3.3,0.549,1.993,3.6,0.95,0.948,3.177,2.875
2078.0,2018-05-07 01:38:01.627924,2018-05-07 03:50:43.776972,17689650.527,-3.3,0.549,1.997,3.6,0.95,0.948,3.177,2.874
2079.0,2018-05-07 03:52:43.836089,2018-05-07 06:05:22.610696,17697729.361,-3.3,0.549,1.999,3.6,0.95,0.948,3.176,2.874
2080.0,2018-05-07 06:07:22.677662,2018-05-07 08:20:03.183351,17705809.934,-3.3,0.549,1.999,3.6,0.95,0.948,3.177,2.868
2081.0,2018-05-07 08:22:03.250334,2018-05-07 10:34:41.767207,17713888.518,-3.3,0.549,1.997,3.6,0.95,0.947,3.176,2.871
2082.0,2018-05-07 10:36:41.826745,2018-05-07 12:49:21.289237,17721968.04,-3.3,0.549,1.995,3.6,0.95,0.947,3.176,2.872
2083.0,2018-05-07 12:51:21.357953,2018-05-07 15:03:59.437739,17730046.188,-3.3,0.549,1.996,3.6,0.95,0.947,3.175,2.872
2084.0,2018-05-07 15:05:59.481319,2018-05-07 17:18:36.203870,17738122.954,-3.3,0.549,1.996,3.6,0.95,0.947,3.175,2.873
2085.0,2018-05-07 17:20:36.251929,2018-05-07 19:33:12.391737,17746199.142,-3.3,0.549,1.993,3.6,0.949,0.947,3.175,2.873
2086.0,2018-05-07 19:35:12.443111,2018-05-07 21:47:46.650996,17754273.401,-3.3,0.549,1.999,3.6,0.949,0.947,3.174,2.873
2087.0,2018-05-07 21:49:46.702511,2018-05-08 00:02:19.563553,17762346.314,-3.3,0.549,1.993,3.6,0.949,0.947,3.174,2.873
2088.0,2018-05-08 00:04:19.584335,2018-05-08 02:16:51.708328,17770418.459,-3.3,0.549,1.997,3.6,0.949,0.947,3.173,2.873
2089.0,2018-05-08 02:18:51.723072,2018-05-08 04:31:23.682024,17778490.432,-3.3,0.549,1.998,3.6,0.949,0.947,3.173,2.873
2090.0,2018-05-08 04:33:23.691283,2018-05-08 06:45:54.807020,17786561.557,-3.3,0.549,1.995,3.6,0.949,0.947,3.172,2.873
2091.0,2018-05-08 06:47:54.843200,2018-05-08 09:00:24.113543,17794630.864,-3.3,0.55,1.996,3.6,0.949,0.947,3.172,2.873
2092.0,2018-05-08 09:02:24.172868,2018-05-08 11:14:52.474893,17802699.225,-3.3,0.549,1.997,3.6,0.949,0.946,3.172,2.873
2093.0,2018-05-08 11:16:52.500682,2018-05-08 13:29:20.286555,17810767.037,-3.3,0.549,1.996,3.6,0.949,0.946,3.171,2.873
2094.0,2018-05-08 13:31:20.331808,2018-05-08 15:43:47.592277,17818834.343,-3.3,0.549,1.995,3.6,0.949,0.946,3.171,2.873
2095.0,2018-05-08 15:45:47.638048,2018-05-08 17:58:14.593968,17826901.344,-3.3,0.549,1.994,3.6,0.949,0.946,3.171,2.873
2096.0,2018-05-08 18:00:14.659412,2018-05-08 20:12:40.238822,17834966.989,-3.3,0.549,1.993,3.6,0.948,0.946,3.17,2.873
2097.0,2018-05-08 20:14:40.308265,2018-05-08 22:27:05.800726,17843032.551,-3.3,0.549,1.998,3.6,0.948,0.946,3.17,2.872
2098.0,2018-05-08 22:29:05.855982,2018-05-09 00:41:28.488441,17851095.239,-3.3,0.549,1.995,3.6,0.948,0.946,3.17,2.872
2099.0,2018-05-09 00:43:28.556365,2018-05-09 02:55:50.851069,17859157.602,-3.3,0.549,1.999,3.6,0.948,0.946,3.17,2.871
2100.0,2018-05-09 02:57:50.915711,2018-05-09 05:10:11.915002,17867218.665,-3.3,0.55,1.999,3.6,0.948,0.946,3.169,2.871
2101.0,2018-05-09 05:12:11.958016,2018-05-09 07:24:32.630991,17875279.381,-3.3,0.549,1.997,3.6,0.948,0.946,3.169,2.861
2102.0,2018-05-09 07:26:32.689283,2018-05-09 09:38:52.673395,17883339.424,-3.3,0.549,1.993,3.6,0.948,0.946,3.17,2.874
2103.0,2018-05-09 09:40:52.743683,2018-05-09 11:53:16.370958,17891403.121,-3.3,0.549,1.995,3.6,0.948,0.946,3.169,2.875
2104.0,2018-05-09 11:55:16.413446,2018-05-09 14:07:38.131941,17899464.882,-3.3,0.549,1.994,3.6,0.948,0.946,3.169,2.874
2105.0,2018-05-09 14:09:38.170637,2018-05-09 16:21:59.688869,17907526.439,-3.3,0.55,1.996,3.6,0.948,0.946,3.169,2.874
2106.0,2018-05-09 16:23:59.770109,2018-05-09 18:36:20.531362,17915587.282,-3.3,0.549,1.994,3.6,0.948,0.946,3.168,2.875
2107.0,2018-05-09 18:38:20.602814,2018-05-09 20:50:39.806644,17923646.557,-3.3,0.549,1.993,3.6,0.948,0.946,3.168,2.874
2108.0,2018-05-09 20:52:39.854124,2018-05-09 23:04:58.045205,17931704.796,-3.3,0.549,1.996,3.6,0.948,0.946,3.167,2.874
2109.0,2018-05-09 23:06:58.098088,2018-05-10 01:19:16.524698,17939763.275,-3.3,0.549,1.997,3.6,0.948,0.945,3.167,2.874
2110.0,2018-05-10 01:21:16.582954,2018-05-10 03:33:34.022560,17947820.773,-3.3,0.549,1.998,3.6,0.948,0.945,3.167,2.875
2111.0,2018-05-10 03:35:34.053569,2018-05-10 05:47:51.130470,17955877.881,-3.3,0.549,1.994,3.6,0.948,0.945,3.167,2.874
2112.0,2018-05-10 05:49:51.165121,2018-05-10 08:02:06.887622,17963933.638,-3.3,0.549,1.998,3.6,0.947,0.945,3.166,2.874
2113.0,2018-05-10 08:04:06.913830,2018-05-10 10:16:21.444834,17971988.195,-3.3,0.549,1.995,3.6,0.947,0.945,3.166,2.872
2114.0,2018-05-10 10:18:21.501136,2018-05-10 12:30:34.010431,17980040.761,-3.3,0.549,1.993,3.6,0.947,0.945,3.166,2.871
2115.0,2018-05-10 12:32:34.058464,2018-05-10 14:44:47.490721,17988094.241,-3.3,0.549,1.998,3.6,0.947,0.946,3.166,2.877
2116.0,2018-05-10 14:46:47.552618,2018-05-10 16:59:04.774576,17996151.525,-3.3,0.55,1.997,3.6,0.948,0.945,3.167,2.878
2117.0,2018-05-10 17:01:04.852270,2018-05-10 19:13:25.136245,18004211.887,-3.3,0.549,1.997,3.6,0.948,0.946,3.166,2.879
2118.0,2018-05-10 19:15:25.191375,2018-05-10 21:27:43.281861,18012270.032,-3.3,0.549,1.994,3.6,0.948,0.945,3.166,2.879
2119.0,2018-05-10 21:29:43.342172,2018-05-10 23:42:01.509240,18020328.26,-3.3,0.549,1.993,3.6,0.948,0.945,3.166,2.879
2120.0,2018-05-10 23:44:01.574930,2018-05-11 01:56:19.350496,18028386.101,-3.3,0.549,1.997,3.6,0.947,0.945,3.165,2.879
2121.0,2018-05-11 01:58:19.420910,2018-05-11 04:10:34.328009,18036441.078,-3.3,0.549,1.994,3.6,0.947,0.945,3.165,2.879
2122.0,2018-05-11 04:12:34.397908,2018-05-11 06:24:49.086856,18044495.837,-3.3,0.549,1.993,3.6,0.947,0.945,3.165,2.879
2123.0,2018-05-11 06:26:49.156745,2018-05-11 08:39:03.874742,18052550.625,-3.3,0.549,1.994,3.6,0.947,0.945,3.164,2.879
2124.0,2018-05-11 08:41:03.913026,2018-05-11 10:53:17.645085,18060604.396,-3.3,0.549,1.999,3.6,0.947,0.945,3.164,2.868
2125.0,2018-05-11 10:55:17.670300,2018-05-11 13:07:31.552143,18068658.303,-3.3,0.549,1.995,3.6,0.947,0.945,3.165,2.868
2126.0,2018-05-11 13:09:31.618254,2018-05-11 15:21:45.438954,18076712.189,-3.3,0.549,1.994,3.6,0.947,0.945,3.166,2.869
2127.0,2018-05-11 15:23:45.515399,2018-05-11 17:36:00.908051,18084767.658,-3.3,0.549,1.998,3.6,0.947,0.945,3.165,2.87
2128.0,2018-05-11 17:38:00.985377,2018-05-11 19:50:14.751625,18092821.502,-3.3,0.549,1.994,3.6,0.947,0.945,3.165,2.87
2129.0,2018-05-11 19:52:14.795701,2018-05-11 22:04:29.089850,18100875.84,-3.3,0.549,1.993,3.6,0.947,0.945,3.165,2.87
2130.0,2018-05-11 22:06:29.133305,2018-05-12 00:18:42.300118,18108929.051,-3.3,0.549,1.993,3.6,0.947,0.945,3.164,2.87
2131.0,2018-05-12 00:20:42.304100,2018-05-12 02:32:53.989595,18116980.74,-3.3,0.549,1.996,3.6,0.947,0.944,3.164,2.87
2132.0,2018-05-12 02:34:54.032622,2018-05-12 04:47:04.857426,18125031.608,-3.3,0.549,1.993,3.6,0.947,0.944,3.164,2.87
2133.0,2018-05-12 04:49:04.886732,2018-05-12 07:01:14.563975,18133081.314,-3.3,0.549,1.997,3.6,0.947,0.944,3.163,2.87
2134.0,2018-05-12 07:03:14.559605,2018-05-12 09:15:23.530696,18141130.281,-3.3,0.549,1.998,3.6,0.946,0.944,3.163,2.871
2135.0,2018-05-12 09:17:23.594889,2018-05-12 11:29:31.741327,18149178.492,-3.3,0.549,1.999,3.6,0.946,0.944,3.162,2.871
2136.0,2018-05-12 11:31:31.772599,2018-05-12 13:43:38.688994,18157225.439,-3.3,0.549,1.996,3.6,0.946,0.944,3.162,2.87
2137.0,2018-05-12 13:45:38.735484,2018-05-12 15:57:47.177743,18165273.928,-3.3,0.549,1.994,3.6,0.946,0.944,3.162,2.871
2138.0,2018-05-12 15:59:47.208004,2018-05-12 18:11:55.696051,18173322.446,-3.3,0.549,1.998,3.6,0.946,0.944,3.162,2.871
2139.0,2018-05-12 18:13:55.735362,2018-05-12 20:26:01.820182,18181368.571,-3.3,0.549,1.998,3.6,0.946,0.944,3.161,2.87
2140.0,2018-05-12 20:28:01.845022,2018-05-12 22:40:06.028080,18189412.779,-3.3,0.549,1.998,3.6,0.946,0.944,3.161,2.87
2141.0,2018-05-12 22:42:06.041850,2018-05-13 00:54:09.341638,18197456.092,-3.3,0.549,1.998,3.6,0.946,0.944,3.16,2.87
2142.0,2018-05-13 00:56:09.335403,2018-05-13 03:08:12.531138,18205499.282,-3.3,0.549,1.999,3.6,0.946,0.943,3.16,2.87
2143.0,2018-05-13 03:10:12.594332,2018-05-13 05:22:14.906901,18213541.657,-3.3,0.549,1.995,3.6,0.946,0.944,3.16,2.87
2144.0,2018-05-13 05:24:14.911762,2018-05-13 07:36:17.191120,18221583.942,-3.3,0.549,1.996,3.6,0.946,0.943,3.16,2.87
2145.0,2018-05-13 07:38:17.234142,2018-05-13 09:50:19.997491,18229626.748,-3.3,0.549,1.994,3.6,0.946,0.943,3.159,2.869
2146.0,2018-05-13 09:52:20.045287,2018-05-13 12:04:21.013202,18237667.764,-3.3,0.549,1.996,3.6,0.945,0.943,3.159,2.869
2147.0,2018-05-13 12:06:21.052624,2018-05-13 14:18:23.032395,18245709.783,-3.3,0.549,1.996,3.6,0.945,0.943,3.159,2.869
2148.0,2018-05-13 14:20:23.053562,2018-05-13 16:32:23.261579,18253750.012,-3.3,0.549,1.999,3.6,0.945,0.943,3.158,2.868
2149.0,2018-05-13 16:34:23.338376,2018-05-13 18:46:20.436802,18261787.187,-3.3,0.549,1.996,3.6,0.945,0.943,3.158,2.868
2150.0,2018-05-13 18:48:20.487991,2018-05-13 21:00:16.939412,18269823.69,-3.3,0.549,1.999,3.6,0.945,0.943,3.158,2.868
2151.0,2018-05-13 21:02:16.991651,2018-05-13 23:14:13.723938,18277860.474,-3.3,0.549,1.996,3.6,0.945,0.943,3.158,2.868
2152.0,2018-05-13 23:16:13.782837,2018-05-14 01:28:10.907427,18285897.658,-3.3,0.549,1.999,3.6,0.945,0.943,3.157,2.868
2153.0,2018-05-14 01:30:10.933967,2018-05-14 03:42:07.389869,18293934.14,-3.3,0.55,1.994,3.6,0.945,0.943,3.157,2.868
2154.0,2018-05-14 03:44:07.409378,2018-05-14 05:56:04.251343,18301971.002,-3.3,0.549,1.992,3.6,0.945,0.943,3.157,2.867
2155.0,2018-05-14 05:58:04.305409,2018-05-14 08:09:59.840879,18310006.591,-3.3,0.549,1.992,3.6,0.945,0.942,3.157,2.867
2156.0,2018-05-14 08:11:59.865398,2018-05-14 10:23:54.006649,18318040.757,-3.3,0.549,1.998,3.6,0.945,0.942,3.156,2.867
2157.0,2018-05-14 10:25:54.072348,2018-05-14 12:37:47.627958,18326074.378,-3.3,0.549,1.994,3.6,0.944,0.942,3.156,2.866
2158.0,2018-05-14 12:39:47.689906,2018-05-14 14:51:39.890502,18334106.641,-3.3,0.549,1.999,3.6,0.944,0.942,3.156,2.865
2159.0,2018-05-14 14:53:39.916031,2018-05-14 17:05:30.500800,18342137.251,-3.3,0.549,1.993,3.6,0.944,0.942,3.155,2.866
2160.0,2018-05-14 17:07:30.580491,2018-05-14 19:19:22.894840,18350169.645,-3.3,0.549,1.994,3.6,0.944,0.942,3.155,2.866
2161.0,2018-05-14 19:21:22.938225,2018-05-14 21:33:15.706407,18358202.457,-3.3,0.549,1.993,3.6,0.944,0.942,3.155,2.865
2162.0,2018-05-14 21:35:15.776439,2018-05-14 23:47:06.589122,18366233.34,-3.3,0.549,1.996,3.6,0.944,0.942,3.155,2.865
2163.0,2018-05-14 23:49:06.619991,2018-05-15 02:00:58.003191,18374264.754,-3.3,0.549,1.993,3.6,0.944,0.942,3.155,2.865
2164.0,2018-05-15 02:02:58.058599,2018-05-15 04:14:48.888824,18382295.639,-3.3,0.549,1.995,3.6,0.944,0.942,3.154,2.864
2165.0,2018-05-15 04:16:48.967984,2018-05-15 06:28:37.488447,18390324.239,-3.3,0.549,1.994,3.6,0.944,0.942,3.154,2.864
2166.0,2018-05-15 06:30:37.524853,2018-05-15 08:42:24.604138,18398351.355,-3.3,0.55,1.995,3.6,0.944,0.942,3.154,2.864
2167.0,2018-05-15 08:44:24.674001,2018-05-15 10:56:11.124859,18406377.875,-3.3,0.549,1.997,3.6,0.944,0.941,3.153,2.863
2168.0,2018-05-15 10:58:11.179953,2018-05-15 13:09:54.459884,18414401.21,-3.3,0.549,1.998,3.6,0.943,0.941,3.153,2.864
2169.0,2018-05-15 13:11:54.514809,2018-05-15 15:23:40.749791,18422427.5,-3.3,0.549,1.999,3.6,0.944,0.941,3.154,2.855
2170.0,2018-05-15 15:25:40.805687,2018-05-15 17:37:25.977011,18430452.727,-3.3,0.549,1.993,3.6,0.943,0.941,3.154,2.857
2171.0,2018-05-15 17:39:26.032247,2018-05-15 19:51:11.962813,18438478.713,-3.3,0.549,1.994,3.6,0.943,0.941,3.153,2.857
2172.0,2018-05-15 19:53:12.019807,2018-05-15 22:04:57.108375,18446503.859,-3.3,0.549,1.995,3.6,0.943,0.941,3.153,2.857
2173.0,2018-05-15 22:06:57.164030,2018-05-16 00:18:39.787649,18454526.538,-3.3,0.549,1.997,3.6,0.943,0.941,3.153,2.856
2174.0,2018-05-16 00:20:39.841620,2018-05-16 02:32:22.417126,18462549.168,-3.3,0.549,1.994,3.6,0.943,0.941,3.152,2.856
2175.0,2018-05-16 02:34:22.473544,2018-05-16 04:46:02.763170,18470569.514,-3.3,0.549,1.997,3.6,0.943,0.941,3.152,2.857
2176.0,2018-05-16 04:48:02.818450,2018-05-16 06:59:44.833834,18478591.584,-3.3,0.549,1.997,3.6,0.943,0.941,3.152,2.857
2177.0,2018-05-16 07:01:44.886963,2018-05-16 09:13:25.575947,18486612.326,-3.3,0.549,1.992,3.6,0.943,0.941,3.151,2.857
2178.0,2018-05-16 09:15:25.628357,2018-05-16 11:27:07.199632,18494633.95,-3.3,0.549,1.999,3.6,0.943,0.941,3.151,2.857
2179.0,2018-05-16 11:29:07.257084,2018-05-16 13:40:47.542940,18502654.293,-3.3,0.549,1.996,3.6,0.943,0.941,3.151,2.857
2180.0,2018-05-16 13:42:47.598880,2018-05-16 15:54:28.223680,18510674.974,-3.3,0.549,1.992,3.6,0.943,0.94,3.151,2.856
2181.0,2018-05-16 15:56:28.278942,2018-05-16 18:08:05.880574,18518692.631,-3.3,0.549,1.997,3.6,0.943,0.94,3.15,2.856
2182.0,2018-05-16 18:10:05.937816,2018-05-16 20:21:43.537348,18526710.288,-3.3,0.549,1.998,3.6,0.942,0.94,3.15,2.856
2183.0,2018-05-16 20:23:43.589106,2018-05-16 22:35:19.379182,18534726.13,-3.3,0.549,1.995,3.6,0.942,0.94,3.15,2.856
2184.0,2018-05-16 22:37:19.437857,2018-05-17 00:48:55.451011,18542742.201,-3.3,0.549,1.992,3.6,0.942,0.94,3.149,2.856
2185.0,2018-05-17 00:50:55.501426,2018-05-17 03:02:30.919267,18550757.67,-3.3,0.55,1.993,3.6,0.942,0.94,3.15,2.856
2186.0,2018-05-17 03:04:30.968017,2018-05-17 05:16:05.535187,18558772.286,-3.3,0.549,1.997,3.6,0.942,0.94,3.149,2.856
2187.0,2018-05-17 05:18:05.596844,2018-05-17 07:29:41.173179,18566787.924,-3.3,0.549,1.993,3.6,0.942,0.94,3.149,2.856
2188.0,2018-05-17 07:31:41.233523,2018-05-17 09:43:14.474069,18574801.225,-3.3,0.549,1.998,3.6,0.942,0.94,3.149,2.855
2189.0,2018-05-17 09:45:14.529427,2018-05-17 11:56:47.861567,18582814.612,-3.3,0.549,1.994,3.6,0.942,0.94,3.148,2.856
2190.0,2018-05-17 11:58:47.912052,2018-05-17 14:10:21.012141,18590827.763,-3.3,0.55,1.993,3.6,0.942,0.94,3.148,2.855
2191.0,2018-05-17 14:12:21.072910,2018-05-17 16:23:51.370696,18598838.121,-3.3,0.549,1.993,3.6,0.942,0.94,3.148,2.854
2192.0,2018-05-17 16:25:51.421606,2018-05-17 18:37:19.921194,18606846.672,-3.3,0.55,1.995,3.6,0.942,0.94,3.147,2.855
2193.0,2018-05-17 18:39:19.975173,2018-05-17 20:50:50.611295,18614857.362,-3.3,0.549,1.999,3.6,0.942,0.939,3.147,2.855
2194.0,2018-05-17 20:52:50.671511,2018-05-17 23:04:19.603985,18622866.354,-3.3,0.549,1.999,3.6,0.942,0.939,3.147,2.854
2195.0,2018-05-17 23:06:19.652525,2018-05-18 01:17:46.201071,18630872.952,-3.3,0.549,1.999,3.6,0.941,0.939,3.147,2.854
2196.0,2018-05-18 01:19:46.249281,2018-05-18 03:31:13.719096,18638880.47,-3.3,0.549,1.999,3.6,0.941,0.939,3.146,2.854
2197.0,2018-05-18 03:33:13.768594,2018-05-18 05:44:42.649471,18646889.4,-3.3,0.549,1.993,3.6,0.941,0.939,3.146,2.854
2198.0,2018-05-18 05:46:42.702195,2018-05-18 07:58:09.325603,18654896.076,-3.3,0.549,1.994,3.6,0.941,0.939,3.146,2.853
2199.0,2018-05-18 08:00:09.378223,2018-05-18 10:11:35.111087,18662901.862,-3.3,0.549,1.997,3.6,0.941,0.939,3.146,2.853
2200.0,2018-05-18 10:13:35.153210,2018-05-18 12:24:58.195998,18670904.946,-3.3,0.549,1.994,3.6,0.941,0.939,3.145,2.853
2201.0,2018-05-18 12:26:58.209948,2018-05-18 14:38:21.767296,18678908.518,-3.3,0.549,1.997,3.6,0.941,0.939,3.145,2.853
2202.0,2018-05-18 14:40:21.799986,2018-05-18 16:51:45.937705,18686912.688,-3.3,0.549,1.993,3.6,0.941,0.939,3.145,2.853
2203.0,2018-05-18 16:53:45.960366,2018-05-18 19:05:09.266627,18694916.017,-3.3,0.549,1.996,3.6,0.941,0.939,3.145,2.852
2204.0,2018-05-18 19:07:09.291345,2018-05-18 21:18:32.359073,18702919.11,-3.3,0.549,1.999,3.6,0.941,0.939,3.144,2.852
2205.0,2018-05-18 21:20:32.405529,2018-05-18 23:31:55.863716,18710922.614,-3.3,0.549,1.993,3.6,0.941,0.939,3.144,2.853
2206.0,2018-05-18 23:33:55.882912,2018-05-19 01:45:19.341967,18718926.092,-3.3,0.549,1.993,3.6,0.941,0.939,3.144,2.852
2207.0,2018-05-19 01:47:19.378685,2018-05-19 03:58:42.627378,18726929.378,-3.3,0.549,1.997,3.6,0.941,0.938,3.144,2.851
2208.0,2018-05-19 04:00:42.665183,2018-05-19 06:12:03.009958,18734929.76,-3.3,0.549,1.998,3.6,0.94,0.938,3.143,2.852
2209.0,2018-05-19 06:14:03.055963,2018-05-19 08:25:24.488990,18742931.239,-3.3,0.549,1.998,3.6,0.94,0.938,3.143,2.852
2210.0,2018-05-19 08:27:24.528691,2018-05-19 10:38:44.150669,18750930.901,-3.3,0.549,1.997,3.6,0.94,0.938,3.142,2.851
2211.0,2018-05-19 10:40:44.206099,2018-05-19 12:52:02.526649,18758929.277,-3.3,0.549,1.992,3.6,0.94,0.938,3.142,2.851
2212.0,2018-05-19 12:54:02.582100,2018-05-19 15:05:22.648191,18766929.399,-3.3,0.549,1.996,3.6,0.94,0.938,3.143,2.851
2213.0,2018-05-19 15:07:22.702564,2018-05-19 17:18:40.834588,18774927.585,-3.3,0.549,1.994,3.6,0.94,0.938,3.142,2.851
2214.0,2018-05-19 17:20:40.890870,2018-05-19 19:31:59.925623,18782926.676,-3.3,0.549,1.998,3.6,0.94,0.938,3.142,2.851
2215.0,2018-05-19 19:33:59.981062,2018-05-19 21:45:17.521667,18790924.272,-3.3,0.549,1.998,3.6,0.94,0.938,3.142,2.851
2216.0,2018-05-19 21:47:17.577779,2018-05-19 23:58:35.213840,18798921.964,-3.3,0.549,1.993,3.6,0.94,0.938,3.142,2.85
2217.0,2018-05-20 00:00:35.271120,2018-05-20 02:11:53.497379,18806920.248,-3.3,0.549,1.995,3.6,0.94,0.938,3.141,2.85
2218.0,2018-05-20 02:13:53.552274,2018-05-20 04:25:10.188070,18814916.939,-3.3,0.549,1.996,3.6,0.94,0.938,3.141,2.85
2219.0,2018-05-20 04:27:10.246250,2018-05-20 06:38:25.692340,18822912.443,-3.3,0.549,1.992,3.6,0.94,0.938,3.141,2.85
2220.0,2018-05-20 06:40:25.748035,2018-05-20 08:51:42.103278,18830908.854,-3.3,0.549,1.995,3.6,0.94,0.938,3.141,2.849
2221.0,2018-05-20 08:53:42.157746,2018-05-20 11:04:57.427328,18838904.178,-3.3,0.549,1.998,3.6,0.94,0.938,3.14,2.849
2222.0,2018-05-20 11:06:57.478888,2018-05-20 13:18:11.212174,18846897.963,-3.3,0.549,1.994,3.6,0.94,0.937,3.14,2.849
2223.0,2018-05-20 13:20:11.266210,2018-05-20 15:31:24.404587,18854891.155,-3.3,0.549,1.993,3.6,0.94,0.937,3.14,2.848
2224.0,2018-05-20 15:33:24.459943,2018-05-20 17:44:35.826240,18862882.577,-3.3,0.549,1.997,3.6,0.939,0.937,3.139,2.849
2225.0,2018-05-20 17:46:35.880540,2018-05-20 19:57:47.273664,18870874.024,-3.3,0.549,1.996,3.6,0.939,0.937,3.14,2.848
2226.0,2018-05-20 19:59:47.326174,2018-05-20 22:10:58.628024,18878865.378,-3.3,0.549,1.995,3.6,0.939,0.937,3.139,2.848
2227.0,2018-05-20 22:12:58.679127,2018-05-21 00:24:10.038932,18886856.789,-3.3,0.549,1.992,3.6,0.939,0.937,3.139,2.848
2228.0,2018-05-21 00:26:10.096631,2018-05-21 02:37:22.211379,18894848.962,-3.3,0.549,1.998,3.6,0.939,0.937,3.139,2.848
2229.0,2018-05-21 02:39:22.260574,2018-05-21 04:50:32.001438,18902838.752,-3.3,0.549,1.995,3.6,0.939,0.937,3.138,2.847
2230.0,2018-05-21 04:52:32.054885,2018-05-21 07:03:41.291310,18910828.042,-3.3,0.549,1.996,3.6,0.939,0.937,3.138,2.847
2231.0,2018-05-21 07:05:41.347447,2018-05-21 09:16:50.561030,18918817.311,-3.3,0.55,1.999,3.6,0.939,0.937,3.138,2.847
2232.0,2018-05-21 09:18:50.620131,2018-05-21 11:29:59.434246,18926806.185,-3.3,0.549,1.995,3.6,0.939,0.937,3.138,2.847
2233.0,2018-05-21 11:31:59.495584,2018-05-21 13:43:08.301880,18934795.052,-3.3,0.549,1.997,3.6,0.939,0.937,3.138,2.846
2234.0,2018-05-21 13:45:08.349722,2018-05-21 15:56:14.908048,18942781.658,-3.3,0.549,1.997,3.6,0.939,0.937,3.137,2.846
2235.0,2018-05-21 15:58:14.970255,2018-05-21 18:09:22.055835,18950768.806,-3.3,0.549,1.998,3.6,0.939,0.937,3.137,2.847
2236.0,2018-05-21 18:11:22.117487,2018-05-21 20:22:28.982580,18958755.733,-3.3,0.549,1.998,3.6,0.939,0.937,3.137,2.846
2237.0,2018-05-21 20:24:29.043453,2018-05-21 22:35:35.388934,18966742.139,-3.3,0.549,1.993,3.6,0.939,0.936,3.137,2.846
2238.0,2018-05-21 22:37:35.447925,2018-05-22 00:48:40.098296,18974726.849,-3.3,0.549,1.999,3.6,0.938,0.936,3.136,2.845
2239.0,2018-05-22 00:50:40.153036,2018-05-22 03:01:43.879162,18982710.63,-3.3,0.549,1.993,3.6,0.938,0.936,3.136,2.846
2240.0,2018-05-22 03:03:43.928057,2018-05-22 05:14:49.499384,18990696.25,-3.3,0.549,1.998,3.6,0.938,0.936,3.136,2.845
2241.0,2018-05-22 05:16:49.560607,2018-05-22 07:27:51.601371,18998678.352,-3.3,0.549,1.996,3.6,0.938,0.936,3.135,2.845
2242.0,2018-05-22 07:29:51.653832,2018-05-22 09:40:53.746133,19006660.497,-3.3,0.549,1.996,3.6,0.938,0.936,3.135,2.845
2243.0,2018-05-22 09:42:53.806025,2018-05-22 11:53:57.561757,19014644.312,-3.3,0.549,1.993,3.6,0.938,0.936,3.135,2.845
2244.0,2018-05-22 11:55:57.630997,2018-05-22 14:07:00.102123,19022626.853,-3.3,0.549,1.995,3.6,0.938,0.936,3.135,2.844
2245.0,2018-05-22 14:09:00.147879,2018-05-22 16:20:00.042179,19030606.793,-3.3,0.549,1.993,3.6,0.938,0.936,3.134,2.845
2246.0,2018-05-22 16:22:00.091249,2018-05-22 18:33:03.156461,19038589.907,-3.3,0.549,1.995,3.6,0.938,0.936,3.135,2.845
2247.0,2018-05-22 18:35:03.213889,2018-05-22 20:46:03.988482,19046570.739,-3.3,0.549,1.999,3.6,0.938,0.936,3.134,2.844
2248.0,2018-05-22 20:48:04.035530,2018-05-22 22:59:05.153313,19054551.904,-3.3,0.549,1.996,3.6,0.938,0.936,3.134,2.844
2249.0,2018-05-22 23:01:05.205752,2018-05-23 01:12:02.989642,19062529.74,-3.3,0.549,1.996,3.6,0.938,0.936,3.134,2.844
2250.0,2018-05-23 01:14:03.042168,2018-05-23 03:25:03.017428,19070509.768,-3.3,0.549,1.999,3.6,0.938,0.936,3.134,2.844
2251.0,2018-05-23 03:27:03.073535,2018-05-23 05:38:01.368785,19078488.119,-3.3,0.549,1.993,3.6,0.938,0.936,3.133,2.844
2252.0,2018-05-23 05:40:01.425728,2018-05-23 07:50:59.724617,19086466.475,-3.3,0.549,1.999,3.6,0.938,0.935,3.134,2.843
2253.0,2018-05-23 07:52:59.782419,2018-05-23 10:03:57.739372,19094444.49,-3.3,0.549,1.996,3.6,0.938,0.935,3.133,2.843
2254.0,2018-05-23 10:05:57.797808,2018-05-23 12:16:55.222513,19102421.973,-3.3,0.549,1.994,3.6,0.937,0.935,3.133,2.841
2255.0,2018-05-23 12:18:55.280436,2018-05-23 14:29:51.733028,19110398.483,-3.3,0.549,1.997,3.6,0.937,0.935,3.133,2.841
2256.0,2018-05-23 14:31:51.789002,2018-05-23 16:42:48.548080,19118375.299,-3.3,0.549,1.994,3.6,0.937,0.935,3.133,2.841
2257.0,2018-05-23 16:44:48.602434,2018-05-23 18:55:43.728681,19126350.479,-3.3,0.549,1.992,3.6,0.937,0.935,3.133,2.841
2258.0,2018-05-23 18:57:43.778792,2018-05-23 21:08:39.549627,19134326.3,-3.3,0.549,1.996,3.6,0.937,0.935,3.132,2.841
2259.0,2018-05-23 21:10:39.596398,2018-05-23 23:21:34.728818,19142301.479,-3.3,0.549,1.992,3.6,0.937,0.935,3.132,2.841
2260.0,2018-05-23 23:23:34.771414,2018-05-24 01:34:30.613159,19150277.364,-3.3,0.549,1.998,3.6,0.937,0.935,3.132,2.84
2261.0,2018-05-24 01:36:30.652867,2018-05-24 03:47:24.104588,19158250.855,-3.3,0.549,1.996,3.6,0.937,0.935,3.131,2.84
2262.0,2018-05-24 03:49:24.168837,2018-05-24 06:00:16.911065,19166223.662,-3.3,0.549,1.993,3.6,0.937,0.935,3.131,2.84
2263.0,2018-05-24 06:02:16.966967,2018-05-24 08:13:10.059948,19174196.81,-3.3,0.549,1.995,3.6,0.937,0.935,3.131,2.84
2264.0,2018-05-24 08:15:10.108634,2018-05-24 10:26:01.865282,19182168.616,-3.3,0.549,1.997,3.6,0.937,0.935,3.131,2.84
2265.0,2018-05-24 10:28:01.935683,2018-05-24 12:38:52.848677,19190139.599,-3.3,0.549,1.997,3.6,0.937,0.935,3.131,2.84
2266.0,2018-05-24 12:40:52.892466,2018-05-24 14:51:42.846820,19198109.597,-3.3,0.549,1.994,3.6,0.937,0.935,3.13,2.84
2267.0,2018-05-24 14:53:42.909139,2018-05-24 17:04:34.861112,19206081.612,-3.3,0.549,1.997,3.6,0.937,0.934,3.131,2.839
2268.0,2018-05-24 17:06:34.913841,2018-05-24 19:17:25.020099,19214051.771,-3.3,0.549,1.994,3.6,0.937,0.934,3.13,2.839
2269.0,2018-05-24 19:19:25.060434,2018-05-24 21:30:14.471969,19222021.222,-3.3,0.549,1.993,3.6,0.937,0.934,3.13,2.839
2270.0,2018-05-24 21:32:14.530303,2018-05-24 23:43:03.901177,19229990.652,-3.3,0.55,1.997,3.6,0.937,0.934,3.13,2.838
2271.0,2018-05-24 23:45:03.945533,2018-05-25 01:55:51.617241,19237958.368,-3.3,0.549,1.998,3.6,0.936,0.934,3.13,2.838
2272.0,2018-05-25 01:57:51.676424,2018-05-25 04:08:38.170492,19245924.921,-3.3,0.549,1.999,3.6,0.936,0.934,3.129,2.838
2273.0,2018-05-25 04:10:38.211400,2018-05-25 06:21:25.619007,19253892.369,-3.3,0.549,1.996,3.6,0.936,0.934,3.129,2.838
2274.0,2018-05-25 06:23:25.674774,2018-05-25 08:34:11.874936,19261858.625,-3.3,0.549,1.994,3.6,0.936,0.934,3.129,2.837
2275.0,2018-05-25 08:36:11.942846,2018-05-25 10:46:58.179759,19269824.93,-3.3,0.549,1.993,3.6,0.936,0.934,3.128,2.837
2276.0,2018-05-25 10:48:58.229097,2018-05-25 12:59:43.564482,19277790.315,-3.3,0.549,1.997,3.6,0.936,0.934,3.128,2.837
2277.0,2018-05-25 13:01:43.624967,2018-05-25 15:12:26.551105,19285753.302,-3.3,0.549,1.999,3.6,0.936,0.934,3.128,2.837
2278.0,2018-05-25 15:14:26.587409,2018-05-25 17:25:10.724707,19293717.475,-3.3,0.549,1.997,3.6,0.936,0.934,3.128,2.836
2279.0,2018-05-25 17:27:10.801528,2018-05-25 19:37:52.994045,19301679.744,-3.3,0.549,1.998,3.6,0.936,0.934,3.128,2.836
2280.0,2018-05-25 19:39:53.076673,2018-05-25 21:50:35.724147,19309642.475,-3.3,0.549,1.997,3.6,0.936,0.934,3.127,2.837
2281.0,2018-05-25 21:52:35.782425,2018-05-26 00:03:17.479692,19317604.23,-3.3,0.549,1.994,3.6,0.936,0.934,3.127,2.836
2282.0,2018-05-26 00:05:17.543139,2018-05-26 02:16:00.225699,19325566.976,-3.3,0.549,1.994,3.6,0.936,0.934,3.127,2.836
2283.0,2018-05-26 02:18:00.296096,2018-05-26 04:28:42.185347,19333528.936,-3.3,0.549,1.996,3.6,0.936,0.933,3.127,2.836
2284.0,2018-05-26 04:30:42.229917,2018-05-26 06:41:23.039038,19341489.789,-3.3,0.549,1.997,3.6,0.935,0.933,3.126,2.835
2285.0,2018-05-26 06:43:23.118537,2018-05-26 08:54:03.280915,19349450.031,-3.3,0.549,1.993,3.6,0.935,0.933,3.126,2.835
2286.0,2018-05-26 08:56:03.331837,2018-05-26 11:06:43.878789,19357410.629,-3.3,0.549,1.994,3.6,0.935,0.933,3.126,2.835
2287.0,2018-05-26 11:08:43.964351,2018-05-26 13:19:25.053027,19365371.803,-3.3,0.549,1.997,3.6,0.935,0.933,3.126,2.835
2288.0,2018-05-26 13:21:25.111673,2018-05-26 15:32:03.175680,19373329.926,-3.3,0.549,1.992,3.6,0.935,0.933,3.126,2.835
2289.0,2018-05-26 15:34:03.202220,2018-05-26 17:44:42.578964,19381289.329,-3.3,0.549,1.995,3.6,0.935,0.933,3.126,2.834
2290.0,2018-05-26 17:46:42.638507,2018-05-26 19:57:20.266550,19389247.017,-3.3,0.549,1.999,3.6,0.935,0.933,3.125,2.834
2291.0,2018-05-26 19:59:20.293443,2018-05-26 22:09:56.881854,19397203.632,-3.3,0.549,1.993,3.6,0.935,0.933,3.125,2.834
2292.0,2018-05-26 22:11:56.967880,2018-05-27 00:22:34.017526,19405160.768,-3.3,0.549,1.998,3.6,0.935,0.933,3.125,2.833
2293.0,2018-05-27 00:24:34.070117,2018-05-27 02:35:09.358245,19413116.109,-3.3,0.549,1.993,3.6,0.935,0.933,3.124,2.833
2294.0,2018-05-27 02:37:09.405659,2018-05-27 04:47:44.021227,19421070.772,-3.3,0.549,1.998,3.6,0.935,0.933,3.124,2.834
2295.0,2018-05-27 04:49:44.093399,2018-05-27 07:00:18.938798,19429025.689,-3.3,0.549,1.992,3.6,0.935,0.933,3.124,2.833
2296.0,2018-05-27 07:02:19.004831,2018-05-27 09:12:53.677603,19436980.428,-3.3,0.549,1.999,3.6,0.935,0.932,3.124,2.833
2297.0,2018-05-27 09:14:53.706206,2018-05-27 11:25:26.636403,19444933.387,-3.3,0.549,1.995,3.6,0.935,0.933,3.123,2.833
2298.0,2018-05-27 11:27:26.718838,2018-05-27 13:38:00.279804,19452887.03,-3.3,0.549,1.996,3.6,0.935,0.932,3.124,2.832
2299.0,2018-05-27 13:40:00.323025,2018-05-27 15:50:34.860792,19460841.611,-3.3,0.549,1.996,3.6,0.935,0.932,3.123,2.832
2300.0,2018-05-27 15:52:34.897704,2018-05-27 18:03:06.817798,19468793.568,-3.3,0.55,1.999,3.6,0.934,0.932,3.123,2.832
2301.0,2018-05-27 18:05:06.875486,2018-05-27 20:15:38.575299,19476745.326,-3.3,0.549,1.998,3.6,0.934,0.932,3.123,2.832
2302.0,2018-05-27 20:17:38.622072,2018-05-27 22:28:10.788322,19484697.539,-3.3,0.549,1.994,3.6,0.934,0.932,3.123,2.831
2303.0,2018-05-27 22:30:10.855780,2018-05-28 00:40:42.177859,19492648.928,-3.3,0.549,1.993,3.6,0.934,0.932,3.123,2.831
2304.0,2018-05-28 00:42:42.218049,2018-05-28 02:53:11.705112,19500598.456,-3.3,0.549,1.992,3.6,0.934,0.932,3.122,2.831
2305.0,2018-05-28 02:55:11.730794,2018-05-28 05:05:43.458226,19508550.209,-3.3,0.549,1.994,3.6,0.934,0.932,3.122,2.831
2306.0,2018-05-28 05:07:43.535234,2018-05-28 07:18:13.632635,19516500.383,-3.3,0.549,1.996,3.6,0.934,0.932,3.122,2.831
2307.0,2018-05-28 07:20:13.695989,2018-05-28 09:30:42.562170,19524449.313,-3.3,0.55,1.995,3.6,0.934,0.932,3.122,2.83
2308.0,2018-05-28 09:32:42.609872,2018-05-28 11:43:11.993162,19532398.744,-3.3,0.549,1.998,3.6,0.934,0.932,3.122,2.83
2309.0,2018-05-28 11:45:12.026388,2018-05-28 13:55:40.895116,19540347.646,-3.3,0.549,1.993,3.6,0.934,0.932,3.121,2.83
2310.0,2018-05-28 13:57:40.943949,2018-05-28 16:08:09.704534,19548296.455,-3.3,0.549,1.994,3.6,0.934,0.932,3.121,2.83
2311.0,2018-05-28 16:10:09.737811,2018-05-28 18:20:37.981463,19556244.732,-3.3,0.549,1.998,3.6,0.934,0.932,3.121,2.83
2312.0,2018-05-28 18:22:38.060803,2018-05-28 20:33:04.844778,19564191.595,-3.3,0.549,1.996,3.6,0.934,0.932,3.121,2.83
2313.0,2018-05-28 20:35:04.905297,2018-05-28 22:45:32.820960,19572139.571,-3.3,0.549,1.994,3.6,0.934,0.931,3.121,2.829
2314.0,2018-05-28 22:47:32.895131,2018-05-29 00:57:57.659227,19580084.41,-3.3,0.549,1.993,3.6,0.934,0.931,3.12,2.829
2315.0,2018-05-29 00:59:57.742677,2018-05-29 03:10:23.317054,19588030.067,-3.3,0.549,1.998,3.6,0.934,0.931,3.12,2.829
2316.0,2018-05-29 03:12:23.348176,2018-05-29 05:22:49.483437,19595976.234,-3.3,0.549,1.993,3.6,0.933,0.931,3.12,2.829
2317.0,2018-05-29 05:24:49.557203,2018-05-29 07:35:15.633707,19603922.384,-3.3,0.549,1.997,3.6,0.933,0.931,3.12,2.828
2318.0,2018-05-29 07:37:15.687413,2018-05-29 09:47:39.648296,19611866.399,-3.3,0.549,1.997,3.6,0.933,0.931,3.119,2.828
2319.0,2018-05-29 09:49:39.715332,2018-05-29 12:00:01.844669,19619808.595,-3.3,0.549,1.997,3.6,0.933,0.931,3.119,2.828
2320.0,2018-05-29 12:02:01.928399,2018-05-29 14:12:23.774805,19627750.525,-3.3,0.549,1.993,3.6,0.933,0.931,3.119,2.828
2321.0,2018-05-29 14:14:23.800259,2018-05-29 16:24:45.534876,19635692.285,-3.3,0.549,1.997,3.6,0.933,0.931,3.119,2.827
2322.0,2018-05-29 16:26:45.564547,2018-05-29 18:37:06.213984,19643632.964,-3.3,0.55,1.998,3.6,0.933,0.931,3.118,2.827
2323.0,2018-05-29 18:39:06.245758,2018-05-29 20:49:26.400018,19651573.15,-3.3,0.549,1.992,3.6,0.933,0.931,3.118,2.828
2324.0,2018-05-29 20:51:26.449204,2018-05-29 23:01:48.097128,19659514.848,-3.3,0.549,1.993,3.6,0.933,0.931,3.118,2.827
2325.0,2018-05-29 23:03:48.181567,2018-05-30 01:14:09.371941,19667456.122,-3.3,0.549,1.997,3.6,0.933,0.931,3.118,2.827
2326.0,2018-05-30 01:16:09.428280,2018-05-30 03:26:28.811961,19675395.562,-3.3,0.549,1.999,3.6,0.933,0.931,3.118,2.827
2327.0,2018-05-30 03:28:28.884171,2018-05-30 05:38:49.095951,19683335.846,-3.3,0.549,1.995,3.6,0.933,0.931,3.117,2.827
2328.0,2018-05-30 05:40:49.169747,2018-05-30 07:51:09.136580,19691275.887,-3.3,0.549,1.995,3.6,0.933,0.931,3.117,2.827
2329.0,2018-05-30 07:53:09.180536,2018-05-30 10:03:27.523159,19699214.274,-3.3,0.549,1.999,3.6,0.933,0.93,3.117,2.826
2330.0,2018-05-30 10:05:27.565474,2018-05-30 12:15:45.307481,19707152.058,-3.3,0.549,1.998,3.6,0.932,0.93,3.117,2.826
2331.0,2018-05-30 12:17:45.378513,2018-05-30 14:28:01.986247,19715088.737,-3.3,0.549,1.996,3.6,0.932,0.93,3.116,2.825
2332.0,2018-05-30 14:30:02.021740,2018-05-30 16:40:18.990994,19723025.741,-3.3,0.549,1.993,3.6,0.932,0.93,3.116,2.825
2333.0,2018-05-30 16:42:19.054067,2018-05-30 18:52:36.168946,19730962.919,-3.3,0.549,1.993,3.6,0.932,0.93,3.116,2.825
2334.0,2018-05-30 18:54:36.228853,2018-05-30 21:04:53.333374,19738900.084,-3.3,0.549,1.994,3.6,0.932,0.93,3.116,2.825
2335.0,2018-05-30 21:06:53.389579,2018-05-30 23:17:09.543471,19746836.294,-3.3,0.549,1.994,3.6,0.932,0.93,3.116,2.824
2336.0,2018-05-30 23:19:09.564183,2018-05-31 01:29:23.920335,19754770.671,-3.3,0.549,1.996,3.6,0.932,0.93,3.115,2.825
2337.0,2018-05-31 01:31:23.948700,2018-05-31 03:41:38.390601,19762705.141,-3.3,0.549,1.993,3.6,0.932,0.93,3.115,2.825
2338.0,2018-05-31 03:43:38.426753,2018-05-31 05:53:53.408733,19770640.159,-3.3,0.549,1.993,3.6,0.932,0.93,3.115,2.824
2339.0,2018-05-31 05:55:53.453721,2018-05-31 08:06:08.257307,19778575.008,-3.3,0.549,1.992,3.6,0.932,0.93,3.115,2.824
2340.0,2018-05-31 08:08:08.295098,2018-05-31 10:18:20.432203,19786507.183,-3.3,0.549,1.997,3.6,0.932,0.93,3.115,2.824
2341.0,2018-05-31 10:20:20.443100,2018-05-31 12:30:32.935955,19794439.686,-3.3,0.549,1.995,3.6,0.932,0.93,3.114,2.824
2342.0,2018-05-31 12:32:32.982681,2018-05-31 14:42:46.068138,19802372.819,-3.3,0.549,1.995,3.6,0.932,0.93,3.114,2.824
2343.0,2018-05-31 14:44:46.151577,2018-05-31 16:54:59.128978,19810305.879,-3.3,0.549,1.993,3.6,0.932,0.93,3.114,2.824
2344.0,2018-05-31 16:56:59.186496,2018-05-31 19:07:11.585355,19818238.336,-3.3,0.549,1.993,3.6,0.932,0.93,3.114,2.823
2345.0,2018-05-31 19:09:11.663028,2018-05-31 21:19:23.010053,19826169.76,-3.3,0.549,1.997,3.6,0.932,0.929,3.114,2.824
2346.0,2018-05-31 21:21:22.996716,2018-05-31 23:31:34.586916,19834101.337,-3.3,0.549,1.992,3.6,0.932,0.929,3.114,2.823
2347.0,2018-05-31 23:33:34.608433,2018-06-01 01:43:45.378505,19842032.129,-3.3,0.549,1.994,3.6,0.932,0.929,3.114,2.823
2348.0,2018-06-01 01:45:45.433012,2018-06-01 03:55:53.751454,19849960.502,-3.3,0.549,1.997,3.6,0.931,0.929,3.113,2.823
2349.0,2018-06-01 03:57:53.725618,2018-06-01 06:08:03.725665,19857890.476,-3.3,0.549,1.995,3.6,0.931,0.929,3.113,2.823
2350.0,2018-06-01 06:10:03.731673,2018-06-01 08:20:12.889350,19865819.64,-3.3,0.549,1.993,3.6,0.931,0.929,3.113,2.822
2351.0,2018-06-01 08:22:12.925896,2018-06-01 10:32:20.923051,19873747.673,-3.3,0.549,1.994,3.6,0.931,0.929,3.113,2.822
2352.0,2018-06-01 10:34:21.004111,2018-06-01 12:44:27.991238,19881674.742,-3.3,0.55,1.997,3.6,0.931,0.929,3.112,2.822
2353.0,2018-06-01 12:46:27.974024,2018-06-01 14:56:36.684601,19889603.435,-3.3,0.549,1.998,3.6,0.931,0.929,3.112,2.822
2354.0,2018-06-01 14:58:36.650569,2018-06-01 17:08:44.118257,19897530.869,-3.3,0.549,1.995,3.6,0.931,0.929,3.112,2.823
2355.0,2018-06-01 17:10:44.143101,2018-06-01 19:20:54.424269,19905461.175,-3.3,0.549,1.999,3.6,0.931,0.93,3.112,2.826
2356.0,2018-06-01 19:22:54.465559,2018-06-01 21:33:07.088117,19913393.839,-3.3,0.549,1.993,3.6,0.931,0.93,3.112,2.826
2357.0,2018-06-01 21:35:07.087409,2018-06-01 23:45:19.739237,19921326.49,-3.3,0.549,1.999,3.6,0.931,0.93,3.112,2.825
2358.0,2018-06-01 23:47:19.774652,2018-06-02 01:57:31.374560,19929258.125,-3.3,0.549,1.998,3.6,0.931,0.929,3.112,2.824
2359.0,2018-06-02 01:59:31.444569,2018-06-02 04:09:39.560536,19937186.311,-3.3,0.549,1.999,3.6,0.931,0.929,3.111,2.822
2360.0,2018-06-02 04:11:39.565644,2018-06-02 06:21:46.296281,19945113.047,-3.3,0.549,1.999,3.6,0.931,0.929,3.111,2.822
2361.0,2018-06-02 06:23:46.328192,2018-06-02 08:33:55.000292,19953041.751,-3.3,0.549,1.998,3.6,0.931,0.929,3.111,2.823
2362.0,2018-06-02 08:35:54.983640,2018-06-02 10:46:01.116626,19960967.867,-3.3,0.549,1.992,3.6,0.931,0.929,3.11,2.824
2363.0,2018-06-02 10:48:01.078896,2018-06-02 12:58:10.018396,19968896.769,-3.3,0.549,1.994,3.6,0.931,0.93,3.11,2.826
2364.0,2018-06-02 13:00:10.104437,2018-06-02 15:10:20.998811,19976827.749,-3.3,0.548,1.994,3.6,0.93,0.93,3.11,2.826
2365.0,2018-06-02 15:12:21.040295,2018-06-02 17:22:31.488645,19984758.239,-3.3,0.548,1.998,3.6,0.93,0.93,3.11,2.826
2366.0,2018-06-02 17:24:31.531289,2018-06-02 19:34:41.907674,19992688.658,-3.3,0.549,1.999,3.6,0.931,0.929,3.111,2.823
2367.0,2018-06-02 19:36:41.967250,2018-06-02 21:46:47.588299,20000614.339,-3.3,0.549,1.997,3.6,0.931,0.928,3.111,2.816
2368.0,2018-06-02 21:48:47.563368,2018-06-02 23:58:48.261649,20008535.012,-3.3,0.549,1.995,3.6,0.93,0.928,3.11,2.816
2369.0,2018-06-03 00:00:48.237928,2018-06-03 02:10:46.686523,20016453.437,-3.3,0.55,1.998,3.6,0.93,0.928,3.109,2.816
2370.0,2018-06-03 02:12:46.769652,2018-06-03 04:22:45.615701,20024372.366,-3.3,0.549,1.998,3.6,0.93,0.928,3.109,2.816
2371.0,2018-06-03 04:24:45.650151,2018-06-03 06:34:44.022145,20032290.773,-3.3,0.549,1.998,3.6,0.93,0.928,3.109,2.816
2372.0,2018-06-03 06:36:44.101148,2018-06-03 08:46:42.730774,20040209.481,-3.3,0.549,1.997,3.6,0.93,0.928,3.109,2.816
2373.0,2018-06-03 08:48:42.698234,2018-06-03 10:58:41.102764,20048127.853,-3.3,0.549,1.997,3.6,0.93,0.928,3.109,2.816
2374.0,2018-06-03 11:00:41.099226,2018-06-03 13:10:38.039716,20056044.79,-3.3,0.549,1.993,3.6,0.93,0.928,3.108,2.815
2375.0,2018-06-03 13:12:38.109184,2018-06-03 15:22:36.130874,20063962.881,-3.3,0.549,1.999,3.6,0.93,0.928,3.108,2.816
2376.0,2018-06-03 15:24:36.134709,2018-06-03 17:34:33.801758,20071880.552,-3.3,0.549,1.997,3.6,0.93,0.927,3.108,2.815
2377.0,2018-06-03 17:36:33.833146,2018-06-03 19:46:30.659016,20079797.409,-3.3,0.549,1.997,3.6,0.93,0.927,3.108,2.815
2378.0,2018-06-03 19:48:30.716241,2018-06-03 21:58:25.255882,20087712.006,-3.3,0.55,1.998,3.6,0.93,0.927,3.107,2.814
2379.0,2018-06-03 22:00:25.319858,2018-06-04 00:10:20.082744,20095626.833,-3.3,0.549,1.999,3.6,0.929,0.927,3.107,2.815
2380.0,2018-06-04 00:12:20.138276,2018-06-04 02:22:15.563927,20103542.314,-3.3,0.549,1.995,3.6,0.929,0.927,3.107,2.814
2381.0,2018-06-04 02:24:15.596543,2018-06-04 04:34:11.438411,20111458.189,-3.3,0.549,1.997,3.6,0.929,0.927,3.107,2.814
