Repository: Oliver191/MSc_Thesis_Predictive_Maintenance_Batteries

# MSc_Thesis_Predictive_Maintenance_Batteries
The GitHub repository accompanying the MSc Thesis at Esade written by Oliver Caspers regarding the topic “Predictive Maintenance for Lithium-Ion Batteries: Predicting the Remaining Useful Life (RUL) using Data-Driven Machine Learning based on Real-World Battery Datasets”.

SNL_Final.ipynb: The main Jupyter Notebook which contains the main code used to load, clean, and transform the SNL data. Four initial models are evaluated and a RF is chosen to be optimized. The RF is trained to predict the RUL on the training data and optimized using the validation data. Finally, the model is tested using independent testing data from UL.

File: SNL_Cycle_Timeseries_Data/SNL_18650_LFP_35C_0-100_0.5-1C_a_cycle_data.csv (part 7 of 10)
Cycle_Index,Start_Time,End_Time,Test_Time (s),Min_Current (A),Max_Current (A),Min_Voltage (V),Max_Voltage (V),Charge_Capacity (Ah),Discharge_Capacity (Ah),Charge_Energy (Wh),Discharge_Energy (Wh)
2030.0,2019-03-19 21:26:08.450040,2019-03-20 00:16:17.329136,21805609.013,-1.1,0.549,1.996,3.6,0.958,0.957,3.21,3.017
2031.0,2019-03-20 00:16:17.383776,2019-03-20 03:06:26.281172,21815817.965,-1.1,0.549,1.996,3.6,0.958,0.957,3.21,3.017
2032.0,2019-03-20 03:06:26.322012,2019-03-20 05:56:34.540420,21826026.224,-1.1,0.549,1.997,3.6,0.958,0.957,3.21,3.017
2033.0,2019-03-20 05:56:34.471516,2019-03-20 08:46:43.372356,21836235.056,-1.099,0.549,1.996,3.6,0.958,0.957,3.21,3.017
2034.0,2019-03-20 08:46:43.405152,2019-03-20 11:36:51.133616,21846442.818,-1.099,0.549,1.996,3.6,0.958,0.957,3.21,3.016
2035.0,2019-03-20 11:36:51.294612,2019-03-20 14:26:58.947776,21856650.632,-1.099,0.549,1.996,3.6,0.958,0.957,3.21,3.016
2036.0,2019-03-20 14:26:58.919928,2019-03-20 17:17:07.603368,21866859.287,-1.099,0.549,1.996,3.6,0.958,0.957,3.21,3.016
2037.0,2019-03-20 17:17:07.591220,2019-03-20 20:07:14.882340,21877066.566,-1.099,0.549,1.997,3.6,0.958,0.957,3.21,3.016
2038.0,2019-03-20 20:07:14.957692,2019-03-20 22:57:21.736568,21887273.421,-1.099,0.549,1.996,3.6,0.958,0.957,3.21,3.016
2039.0,2019-03-20 22:57:21.793176,2019-03-21 01:47:28.022764,21897479.707,-1.099,0.549,1.996,3.6,0.958,0.957,3.21,3.016
2040.0,2019-03-21 01:47:28.107672,2019-03-21 04:37:34.401360,21907686.085,-1.1,0.549,1.996,3.6,0.958,0.957,3.21,3.016
2041.0,2019-03-21 04:37:34.686712,2019-03-21 07:27:40.227168,21917891.911,-1.1,0.549,1.996,3.6,0.958,0.957,3.21,3.016
2042.0,2019-03-21 07:27:40.214876,2019-03-21 10:17:43.521980,21928095.206,-1.099,0.549,1.996,3.6,0.958,0.957,3.209,3.016
2043.0,2019-03-21 10:17:43.383644,2019-03-21 13:07:48.540356,21938300.224,-1.099,0.549,1.996,3.6,0.958,0.957,3.209,3.016
2044.0,2019-03-21 13:07:48.650264,2019-03-21 15:57:52.718476,21948504.402,-1.1,0.549,1.997,3.6,0.958,0.957,3.209,3.015
2045.0,2019-03-21 15:57:52.604664,2019-03-21 18:47:57.074788,21958708.759,-1.099,0.549,1.996,3.6,0.958,0.957,3.209,3.016
2046.0,2019-03-21 18:47:57.084152,2019-03-21 21:38:01.781620,21968913.466,-1.099,0.549,1.996,3.6,0.958,0.957,3.209,3.016
2047.0,2019-03-21 21:38:01.563640,2019-03-22 00:28:06.388352,21979118.072,-1.099,0.549,1.996,3.6,0.958,0.957,3.209,3.016
2048.0,2019-03-22 00:28:06.305372,2019-03-22 03:18:09.936108,21989321.62,-1.099,0.549,1.996,3.6,0.957,0.957,3.209,3.016
2049.0,2019-03-22 03:18:09.998428,2019-03-22 06:08:13.572964,21999525.257,-1.099,0.55,1.996,3.6,0.957,0.957,3.209,3.016
2050.0,2019-03-22 06:08:13.691384,2019-03-22 08:58:17.212520,22009728.897,-1.1,0.55,1.996,3.6,0.957,0.957,3.209,3.016
2051.0,2019-03-22 08:58:17.122296,2019-03-22 11:48:19.287612,22019930.972,-1.1,0.549,1.996,3.6,0.957,0.957,3.209,3.016
2052.0,2019-03-22 11:48:19.240288,2019-03-22 14:38:22.055836,22030133.74,-1.099,0.549,1.996,3.6,0.957,0.957,3.209,3.016
2053.0,2019-03-22 14:38:22.149012,2019-03-22 17:28:23.905884,22040335.59,-1.1,0.549,1.996,3.6,0.957,0.957,3.209,3.016
2054.0,2019-03-22 17:28:23.745016,2019-03-22 21:21:12.040240,22054303.724,-1.1,0.549,1.995,3.6,0.957,0.962,3.209,3.082
2055.0,2019-03-22 21:21:12.088056,2019-03-23 01:15:08.277876,22068339.962,-0.55,0.549,1.999,3.6,0.962,0.962,3.225,3.082
2056.0,2019-03-23 01:15:08.326392,2019-03-23 05:09:14.744428,22082386.428,-0.55,0.549,1.999,3.6,0.962,0.962,3.228,3.083
2057.0,2019-03-23 05:09:14.788344,2019-03-23 05:10:14.787544,22082446.472,0.0,0.0,2.653,2.66,0.0,0.0,0.0,0.0
2058.0,2019-04-01 14:34:08.837000,2019-04-01 18:31:33.756792,22096701.395,-0.55,0.549,1.999,3.6,0.956,0.967,3.213,3.102
2059.0,2019-04-01 18:31:33.772064,2019-04-01 22:27:59.530220,22110887.169,-0.55,0.55,1.999,3.6,0.97,0.968,3.249,3.106
2060.0,2019-04-01 22:27:59.549268,2019-04-02 02:24:10.635952,22125058.275,-0.55,0.549,1.999,3.6,0.97,0.968,3.248,3.107
2061.0,2019-04-02 02:24:10.652700,2019-04-02 08:19:09.418660,22146357.057,-1.099,0.55,1.999,3.6,1.935,1.927,6.481,6.094
2062.0,2019-04-02 08:19:09.434708,2019-04-02 11:10:50.514212,22156658.153,-1.099,0.549,1.997,3.6,0.965,0.963,3.23,3.047
2063.0,2019-04-02 11:10:50.534940,2019-04-02 14:02:21.372176,22166949.011,-1.1,0.549,1.996,3.6,0.964,0.963,3.228,3.046
2064.0,2019-04-02 14:02:21.388376,2019-04-02 16:53:47.557452,22177235.196,-1.099,0.549,1.996,3.6,0.964,0.963,3.226,3.045
2065.0,2019-04-02 16:53:47.569080,2019-04-02 19:45:09.423548,22187517.062,-1.099,0.549,1.996,3.6,0.964,0.963,3.225,3.045
2066.0,2019-04-02 19:45:09.439292,2019-04-02 22:36:26.538948,22197794.177,-1.099,0.549,1.996,3.6,0.963,0.963,3.224,3.044
2067.0,2019-04-02 22:36:26.548152,2019-04-03 01:27:41.014728,22208068.653,-1.099,0.55,1.996,3.6,0.963,0.962,3.223,3.044
2068.0,2019-04-03 01:27:41.036472,2019-04-03 04:18:52.575656,22218340.214,-1.099,0.549,1.997,3.6,0.963,0.962,3.223,3.043
2069.0,2019-04-03 04:18:52.600348,2019-04-03 07:10:03.004452,22228610.643,-1.099,0.55,1.996,3.6,0.963,0.962,3.222,3.043
2070.0,2019-04-03 07:10:03.025336,2019-04-03 10:01:09.327120,22238876.966,-1.1,0.549,1.996,3.6,0.963,0.962,3.222,3.043
2071.0,2019-04-03 10:01:09.338040,2019-04-03 12:52:13.030988,22249140.67,-1.099,0.55,1.996,3.6,0.963,0.962,3.221,3.042
2072.0,2019-04-03 12:52:13.062072,2019-04-03 15:43:16.378064,22259404.017,-1.099,0.549,1.996,3.6,0.962,0.962,3.221,3.042
2073.0,2019-04-03 15:43:16.392888,2019-04-03 18:34:17.313032,22269664.952,-1.099,0.549,1.996,3.6,0.962,0.962,3.22,3.042
2074.0,2019-04-03 18:34:17.331640,2019-04-03 21:25:15.411136,22279923.05,-1.099,0.549,1.996,3.6,0.962,0.961,3.219,3.041
2075.0,2019-04-03 21:25:15.433560,2019-04-04 00:16:13.194092,22290180.833,-1.1,0.549,1.996,3.6,0.962,0.961,3.219,3.041
2076.0,2019-04-04 00:16:13.193816,2019-04-04 03:07:09.111140,22300436.75,-1.1,0.55,1.996,3.6,0.962,0.961,3.219,3.04
2077.0,2019-04-04 03:07:09.135448,2019-04-04 05:58:04.128296,22310691.767,-1.099,0.549,1.996,3.6,0.962,0.961,3.218,3.04
2078.0,2019-04-04 05:58:04.146392,2019-04-04 08:48:55.517140,22320943.156,-1.099,0.549,1.996,3.6,0.962,0.961,3.218,3.04
2079.0,2019-04-04 08:48:55.532472,2019-04-04 11:39:47.618112,22331195.257,-1.099,0.549,1.996,3.6,0.962,0.961,3.218,3.04
2080.0,2019-04-04 11:39:47.640248,2019-04-04 14:30:38.574316,22341446.213,-1.1,0.549,1.997,3.6,0.962,0.961,3.217,3.039
2081.0,2019-04-04 14:30:38.587160,2019-04-04 17:21:27.889572,22351695.528,-1.099,0.549,1.996,3.6,0.961,0.961,3.217,3.039
2082.0,2019-04-04 17:21:27.907156,2019-04-04 20:12:16.640140,22361944.279,-1.099,0.549,1.996,3.6,0.961,0.961,3.217,3.039
2083.0,2019-04-04 20:12:16.672596,2019-04-04 23:03:04.180488,22372191.819,-1.1,0.549,1.996,3.6,0.961,0.961,3.216,3.039
2084.0,2019-04-04 23:03:04.176368,2019-04-05 01:53:50.754176,22382438.393,-1.099,0.55,1.996,3.6,0.961,0.961,3.216,3.039
2085.0,2019-04-05 01:53:50.760736,2019-04-05 04:44:36.111168,22392683.75,-1.1,0.549,1.997,3.6,0.961,0.96,3.216,3.038
2086.0,2019-04-05 04:44:36.101820,2019-04-05 07:35:19.711624,22402927.35,-1.099,0.549,1.997,3.6,0.961,0.96,3.215,3.038
2087.0,2019-04-05 07:35:19.709400,2019-04-05 10:26:03.080508,22413170.719,-1.1,0.549,1.996,3.6,0.961,0.96,3.215,3.038
2088.0,2019-04-05 10:26:03.116472,2019-04-05 13:16:46.142972,22423413.782,-1.099,0.549,1.996,3.6,0.961,0.96,3.215,3.038
2089.0,2019-04-05 13:16:46.194264,2019-04-05 16:07:28.826356,22433656.465,-1.099,0.549,1.996,3.6,0.961,0.96,3.214,3.038
2090.0,2019-04-05 16:07:28.848472,2019-04-05 18:58:09.287852,22443896.926,-1.099,0.549,1.996,3.6,0.961,0.96,3.214,3.038
2091.0,2019-04-05 18:58:09.307324,2019-04-05 21:48:49.137552,22454136.776,-1.1,0.549,1.996,3.6,0.961,0.96,3.214,3.038
2092.0,2019-04-05 21:48:49.143584,2019-04-06 00:39:28.131256,22464375.77,-1.099,0.549,1.996,3.6,0.961,0.96,3.214,3.038
2093.0,2019-04-06 00:39:28.160544,2019-04-06 03:30:06.424428,22474614.063,-1.099,0.549,1.996,3.6,0.96,0.96,3.213,3.037
2094.0,2019-04-06 03:30:06.456408,2019-04-06 06:20:44.159676,22484851.798,-1.099,0.55,1.996,3.6,0.96,0.96,3.213,3.037
2095.0,2019-04-06 06:20:44.195616,2019-04-06 09:11:20.734848,22495088.373,-1.099,0.549,1.996,3.6,0.96,0.96,3.213,3.037
2096.0,2019-04-06 09:11:20.757176,2019-04-06 12:01:56.297440,22505323.936,-1.099,0.549,1.996,3.6,0.96,0.96,3.213,3.037
2097.0,2019-04-06 12:01:56.333596,2019-04-06 14:47:34.205612,22515261.844,-1.313,0.549,1.996,3.6,0.95,0.95,3.177,3.005
2098.0,2019-04-06 14:47:34.243004,2019-04-06 17:38:10.314320,22525497.953,-1.099,0.549,1.996,3.6,0.96,0.959,3.212,3.036
2099.0,2019-04-06 17:38:10.343712,2019-04-06 20:28:44.234236,22535731.873,-1.099,0.549,1.996,3.6,0.96,0.96,3.212,3.036
2100.0,2019-04-06 20:28:44.250964,2019-04-06 23:19:16.996212,22545964.635,-1.1,0.549,1.996,3.6,0.96,0.959,3.212,3.036
2101.0,2019-04-06 23:19:17.012336,2019-04-07 02:09:49.895128,22556197.534,-1.1,0.549,1.996,3.6,0.96,0.959,3.212,3.036
2102.0,2019-04-07 02:09:49.932348,2019-04-07 05:00:22.516968,22566430.156,-1.099,0.549,1.996,3.6,0.96,0.959,3.211,3.036
2103.0,2019-04-07 05:00:22.523580,2019-04-07 07:50:53.903960,22576661.543,-1.099,0.549,1.996,3.6,0.96,0.959,3.211,3.036
2104.0,2019-04-07 07:50:53.940664,2019-04-07 10:41:24.125904,22586891.764,-1.099,0.549,1.996,3.6,0.96,0.959,3.211,3.035
2105.0,2019-04-07 10:41:24.143032,2019-04-07 13:31:54.374912,22597122.013,-1.099,0.549,1.996,3.6,0.96,0.959,3.211,3.035
2106.0,2019-04-07 13:31:54.378068,2019-04-07 16:22:21.968420,22607349.607,-1.099,0.549,1.996,3.6,0.96,0.959,3.211,3.035
2107.0,2019-04-07 16:22:22.022432,2019-04-07 19:12:49.502152,22617577.141,-1.099,0.549,1.996,3.6,0.96,0.959,3.21,3.035
2108.0,2019-04-07 19:12:49.537724,2019-04-07 22:03:16.396392,22627804.035,-1.099,0.55,1.996,3.6,0.96,0.959,3.21,3.035
2109.0,2019-04-07 22:03:16.400056,2019-04-08 00:53:43.415536,22638031.054,-1.099,0.55,1.996,3.6,0.96,0.959,3.21,3.035
2110.0,2019-04-08 00:53:43.423928,2019-04-08 03:44:10.090140,22648257.729,-1.099,0.549,1.996,3.6,0.959,0.959,3.21,3.034
2111.0,2019-04-08 03:44:10.120820,2019-04-08 06:34:34.914056,22658482.553,-1.1,0.549,1.997,3.6,0.959,0.959,3.21,3.034
2112.0,2019-04-08 06:34:34.981304,2019-04-08 09:25:00.152764,22668707.791,-1.1,0.549,1.996,3.6,0.959,0.959,3.209,3.034
2113.0,2019-04-08 09:25:00.170168,2019-04-08 12:15:24.193116,22678931.832,-1.1,0.549,1.996,3.6,0.959,0.959,3.209,3.034
2114.0,2019-04-08 12:15:24.247320,2019-04-08 15:05:48.506484,22689156.145,-1.099,0.549,1.996,3.6,0.959,0.959,3.209,3.034
2115.0,2019-04-08 15:05:48.581716,2019-04-08 17:56:11.100088,22699378.739,-1.1,0.549,1.996,3.6,0.959,0.959,3.209,3.034
2116.0,2019-04-08 17:56:11.149240,2019-04-08 20:46:32.991196,22709600.63,-1.099,0.549,1.996,3.6,0.959,0.959,3.209,3.033
2117.0,2019-04-08 20:46:33.061204,2019-04-08 23:36:54.026564,22719821.665,-1.099,0.549,1.996,3.6,0.959,0.959,3.208,3.033
2118.0,2019-04-08 23:36:54.055864,2019-04-09 02:27:14.108064,22730041.747,-1.1,0.549,1.996,3.6,0.959,0.959,3.208,3.033
2119.0,2019-04-09 02:27:14.065084,2019-04-09 05:17:33.045480,22740260.684,-1.099,0.549,1.996,3.6,0.959,0.958,3.208,3.033
2120.0,2019-04-09 05:17:33.095964,2019-04-09 08:07:53.343516,22750480.982,-1.099,0.549,1.996,3.6,0.959,0.958,3.208,3.033
2121.0,2019-04-09 08:07:53.369528,2019-04-09 10:58:11.134212,22760698.773,-1.099,0.549,1.996,3.6,0.959,0.958,3.208,3.033
2122.0,2019-04-09 10:58:11.150424,2019-04-09 13:48:28.424128,22770916.063,-1.1,0.549,1.996,3.6,0.959,0.958,3.207,3.033
2123.0,2019-04-09 13:48:28.479768,2019-04-09 16:38:44.184480,22781131.823,-1.099,0.549,1.996,3.6,0.959,0.958,3.207,3.033
2124.0,2019-04-09 16:38:44.226748,2019-04-09 19:28:59.980868,22791347.619,-1.1,0.549,1.996,3.6,0.959,0.958,3.207,3.033
2125.0,2019-04-09 19:28:59.978428,2019-04-09 22:19:14.705280,22801562.344,-1.099,0.549,1.996,3.6,0.959,0.958,3.207,3.032
2126.0,2019-04-09 22:19:14.683832,2019-04-10 01:09:29.636864,22811777.275,-1.099,0.55,1.996,3.6,0.959,0.958,3.207,3.032
2127.0,2019-04-10 01:09:29.646780,2019-04-10 03:59:44.334076,22821991.973,-1.099,0.55,1.996,3.6,0.959,0.958,3.207,3.032
2128.0,2019-04-10 03:59:44.417720,2019-04-10 06:49:58.022276,22832205.661,-1.1,0.55,1.996,3.6,0.959,0.958,3.206,3.032
2129.0,2019-04-10 06:49:58.004412,2019-04-10 09:40:11.401632,22842419.04,-1.1,0.55,1.996,3.6,0.958,0.958,3.206,3.032
2130.0,2019-04-10 09:40:11.396896,2019-04-10 12:30:23.611804,22852631.25,-1.1,0.549,1.996,3.6,0.958,0.958,3.206,3.032
2131.0,2019-04-10 12:30:23.675068,2019-04-10 15:20:35.453632,22862843.092,-1.099,0.549,1.996,3.6,0.958,0.958,3.206,3.032
2132.0,2019-04-10 15:20:35.429252,2019-04-10 18:10:47.238752,22873054.877,-1.1,0.549,1.996,3.6,0.958,0.958,3.206,3.032
2133.0,2019-04-10 18:10:47.185436,2019-04-10 21:00:58.011168,22883265.65,-1.099,0.549,1.996,3.6,0.958,0.958,3.206,3.031
2134.0,2019-04-10 21:00:58.019516,2019-04-10 23:51:09.295772,22893476.934,-1.1,0.549,1.997,3.6,0.958,0.958,3.206,3.031
2135.0,2019-04-10 23:51:09.249212,2019-04-11 02:41:18.323652,22903685.962,-1.099,0.549,1.996,3.6,0.958,0.958,3.205,3.031
2136.0,2019-04-11 02:41:18.316320,2019-04-11 05:31:28.360572,22913895.999,-1.099,0.549,1.996,3.6,0.958,0.958,3.205,3.031
2137.0,2019-04-11 05:31:28.368568,2019-04-11 08:21:36.541084,22924104.18,-1.099,0.549,1.996,3.6,0.958,0.958,3.205,3.031
2138.0,2019-04-11 08:21:36.581308,2019-04-11 11:11:45.173312,22934312.812,-1.099,0.549,1.997,3.6,0.958,0.958,3.205,3.031
2139.0,2019-04-11 11:11:45.124028,2019-04-11 14:01:52.360348,22944519.999,-1.099,0.549,1.996,3.6,0.958,0.958,3.205,3.031
2140.0,2019-04-11 14:01:52.421664,2019-04-11 16:52:00.124608,22954727.763,-1.1,0.549,1.996,3.6,0.958,0.958,3.205,3.03
2141.0,2019-04-11 16:52:00.177952,2019-04-11 19:42:07.993340,22964935.632,-1.1,0.549,1.996,3.6,0.958,0.958,3.205,3.03
2142.0,2019-04-11 19:42:07.934240,2019-04-11 22:32:14.441316,22975142.08,-1.099,0.549,1.996,3.6,0.958,0.957,3.205,3.03
2143.0,2019-04-11 22:32:14.379708,2019-04-12 01:22:20.209860,22985347.848,-1.099,0.549,1.996,3.6,0.958,0.957,3.204,3.03
2144.0,2019-04-12 01:22:20.237752,2019-04-12 04:12:25.777432,22995553.416,-1.099,0.549,1.996,3.6,0.958,0.957,3.204,3.03
2145.0,2019-04-12 04:12:25.829152,2019-04-12 07:02:30.375464,23005758.014,-1.1,0.549,1.997,3.6,0.958,0.957,3.204,3.03
2146.0,2019-04-12 07:02:30.374176,2019-04-12 09:52:36.127872,23015963.766,-1.099,0.549,1.997,3.6,0.958,0.957,3.204,3.03
2147.0,2019-04-12 09:52:36.164484,2019-04-12 12:42:39.625368,23026167.264,-1.1,0.549,1.997,3.6,0.958,0.957,3.204,3.028
2148.0,2019-04-12 12:42:39.660732,2019-04-12 15:32:43.476664,23036371.115,-1.099,0.549,1.996,3.6,0.958,0.957,3.204,3.029
2149.0,2019-04-12 15:32:43.484960,2019-04-12 18:22:47.092120,23046574.731,-1.1,0.549,1.997,3.6,0.958,0.957,3.204,3.029
2150.0,2019-04-12 18:22:47.178016,2019-04-12 21:12:49.657536,23056777.296,-1.099,0.549,1.997,3.6,0.958,0.957,3.204,3.029
2151.0,2019-04-12 21:12:49.625188,2019-04-13 00:02:53.399900,23066981.038,-1.1,0.549,1.997,3.6,0.958,0.957,3.203,3.029
2152.0,2019-04-13 00:02:53.383780,2019-04-13 02:52:55.584536,23077183.223,-1.099,0.549,1.997,3.6,0.958,0.957,3.203,3.029
2153.0,2019-04-13 02:52:55.504672,2019-04-13 05:42:55.489612,23087383.128,-1.099,0.549,1.997,3.6,0.958,0.957,3.203,3.028
2154.0,2019-04-13 05:42:55.526912,2019-04-13 08:32:56.764608,23097584.403,-1.1,0.549,1.997,3.6,0.957,0.957,3.203,3.028
2155.0,2019-04-13 08:32:56.796036,2019-04-13 11:22:57.616088,23107785.255,-1.1,0.549,1.997,3.6,0.957,0.957,3.203,3.028
2156.0,2019-04-13 11:22:57.605508,2019-04-13 14:12:58.188988,23117985.828,-1.1,0.549,1.997,3.6,0.957,0.957,3.203,3.028
2157.0,2019-04-13 14:12:58.218372,2019-04-13 17:03:00.717532,23128188.356,-1.1,0.549,1.997,3.6,0.957,0.957,3.203,3.028
2158.0,2019-04-13 17:03:00.797316,2019-04-13 19:53:01.111260,23138388.75,-1.099,0.549,1.997,3.6,0.957,0.957,3.202,3.028
2159.0,2019-04-13 19:53:01.082400,2019-04-13 22:42:59.287040,23148586.926,-1.099,0.549,1.997,3.6,0.957,0.956,3.202,3.027
2160.0,2019-04-13 22:42:59.335968,2019-04-14 01:32:59.297676,23158786.936,-1.099,0.549,1.997,3.6,0.957,0.957,3.202,3.027
2161.0,2019-04-14 01:32:59.358308,2019-04-14 04:22:57.671788,23168985.31,-1.099,0.549,1.997,3.6,0.957,0.957,3.202,3.027
2162.0,2019-04-14 04:22:57.742848,2019-04-14 07:12:55.431640,23179183.07,-1.099,0.549,1.997,3.6,0.957,0.957,3.202,3.027
2163.0,2019-04-14 07:12:55.472928,2019-04-14 10:02:53.348264,23189380.987,-1.099,0.549,1.997,3.6,0.957,0.957,3.202,3.027
2164.0,2019-04-14 10:02:53.333280,2019-04-14 12:52:51.824412,23199579.463,-1.099,0.549,1.997,3.6,0.957,0.957,3.202,3.027
2165.0,2019-04-14 12:52:51.783456,2019-04-14 15:42:48.464352,23209776.103,-1.099,0.549,1.996,3.6,0.957,0.957,3.202,3.027
2166.0,2019-04-14 15:42:48.397824,2019-04-14 18:32:44.014616,23219971.653,-1.099,0.549,1.997,3.6,0.957,0.956,3.201,3.027
2167.0,2019-04-14 18:32:44.095588,2019-04-14 21:22:39.223264,23230166.862,-1.1,0.549,1.997,3.6,0.957,0.956,3.201,3.027
2168.0,2019-04-14 21:22:39.400836,2019-04-15 00:12:34.376212,23240362.015,-1.1,0.549,1.997,3.6,0.957,0.956,3.201,3.027
2169.0,2019-04-15 00:12:34.443040,2019-04-15 03:02:29.443388,23250557.082,-1.099,0.549,1.997,3.6,0.957,0.956,3.201,3.026
2170.0,2019-04-15 03:02:29.354372,2019-04-15 05:52:22.900600,23260750.539,-1.1,0.549,1.996,3.6,0.957,0.956,3.201,3.026
2171.0,2019-04-15 05:52:22.954884,2019-04-15 08:42:16.516084,23270944.155,-1.1,0.549,1.997,3.6,0.957,0.956,3.201,3.026
2172.0,2019-04-15 08:42:16.555296,2019-04-15 11:32:08.588704,23281136.227,-1.099,0.55,1.996,3.6,0.957,0.956,3.2,3.026
2173.0,2019-04-15 11:32:08.583844,2019-04-15 14:21:20.116064,23291287.755,-1.099,0.549,1.996,3.619,0.961,0.959,3.216,3.035
2174.0,2019-04-15 14:21:20.109444,2019-04-15 17:11:02.156540,23301469.795,-1.099,0.549,1.996,3.6,0.956,0.956,3.197,3.026
2175.0,2019-04-15 17:11:02.044448,2019-04-15 20:00:49.434140,23311657.073,-1.099,0.549,1.997,3.6,0.956,0.956,3.199,3.025
2176.0,2019-04-15 20:00:49.484576,2019-04-15 22:50:37.945916,23321845.584,-1.099,0.549,1.997,3.6,0.956,0.956,3.199,3.025
2177.0,2019-04-15 22:50:37.973280,2019-04-16 01:40:29.541948,23332037.18,-1.1,0.549,1.996,3.6,0.956,0.956,3.199,3.025
2178.0,2019-04-16 01:40:29.607812,2019-04-16 04:30:17.796252,23342225.435,-1.1,0.549,1.996,3.6,0.956,0.956,3.199,3.025
2179.0,2019-04-16 04:30:17.834272,2019-04-16 07:20:06.610872,23352414.249,-1.099,0.549,1.996,3.6,0.956,0.956,3.199,3.025
2180.0,2019-04-16 07:20:06.716192,2019-04-16 10:09:58.921908,23362606.56,-1.1,0.549,1.997,3.6,0.956,0.956,3.199,3.022
2181.0,2019-04-16 10:09:59.008184,2019-04-16 12:59:46.589780,23372794.228,-1.099,0.549,1.996,3.6,0.956,0.956,3.2,3.023
2182.0,2019-04-16 12:59:46.708156,2019-04-16 15:49:34.092180,23382981.731,-1.1,0.549,1.996,3.6,0.956,0.956,3.2,3.023
2183.0,2019-04-16 15:49:34.150584,2019-04-16 18:39:20.141364,23393167.78,-1.099,0.549,1.997,3.6,0.956,0.955,3.2,3.022
2184.0,2019-04-16 18:39:20.146620,2019-04-16 21:29:06.690584,23403354.329,-1.099,0.549,1.996,3.6,0.956,0.956,3.2,3.023
2185.0,2019-04-16 21:29:06.671444,2019-04-17 00:18:51.701588,23413539.34,-1.1,0.549,1.996,3.6,0.956,0.956,3.199,3.023
2186.0,2019-04-17 00:18:51.752376,2019-04-17 03:08:38.064440,23423725.703,-1.099,0.549,1.996,3.6,0.956,0.956,3.199,3.023
2187.0,2019-04-17 03:08:38.143928,2019-04-17 05:58:22.532856,23433910.171,-1.099,0.549,1.996,3.6,0.956,0.956,3.199,3.022
2188.0,2019-04-17 05:58:22.438328,2019-04-17 08:48:07.050200,23444094.689,-1.099,0.549,1.997,3.6,0.956,0.956,3.199,3.022
2189.0,2019-04-17 08:48:07.123644,2019-04-17 11:37:50.452568,23454278.091,-1.099,0.549,1.997,3.6,0.956,0.956,3.199,3.022
2190.0,2019-04-17 11:37:50.500540,2019-04-17 14:27:33.653364,23464461.292,-1.099,0.549,1.996,3.6,0.956,0.956,3.198,3.022
2191.0,2019-04-17 14:27:33.746364,2019-04-17 17:17:17.052660,23474644.691,-1.099,0.549,1.997,3.6,0.956,0.956,3.199,3.022
2192.0,2019-04-17 17:17:17.125460,2019-04-17 20:06:59.770840,23484827.409,-1.1,0.549,1.996,3.6,0.956,0.955,3.198,3.022
2193.0,2019-04-17 20:06:59.847296,2019-04-17 22:56:43.181108,23495010.82,-1.099,0.549,1.996,3.6,0.956,0.955,3.198,3.022
2194.0,2019-04-17 22:56:43.221692,2019-04-18 01:46:25.174584,23505192.813,-1.099,0.549,1.997,3.6,0.956,0.955,3.198,3.022
2195.0,2019-04-18 01:46:25.161496,2019-04-18 04:36:06.986388,23515374.625,-1.099,0.549,1.996,3.6,0.956,0.955,3.198,3.022
2196.0,2019-04-18 04:36:06.963028,2019-04-18 07:25:48.680020,23525556.319,-1.099,0.549,1.996,3.6,0.956,0.955,3.197,3.022
2197.0,2019-04-18 07:25:48.767160,2019-04-18 10:15:29.844464,23535737.483,-1.099,0.549,1.996,3.6,0.956,0.955,3.198,3.022
2198.0,2019-04-18 10:15:29.785660,2019-04-18 13:05:08.638612,23545916.277,-1.099,0.549,1.996,3.6,0.956,0.955,3.198,3.021
2199.0,2019-04-18 13:05:08.574036,2019-04-18 15:54:48.425136,23556096.064,-1.099,0.549,1.997,3.6,0.956,0.955,3.197,3.021
2200.0,2019-04-18 15:54:48.278616,2019-04-18 18:44:28.876048,23566276.515,-1.1,0.549,1.996,3.6,0.956,0.955,3.197,3.021
2201.0,2019-04-18 18:44:28.771928,2019-04-18 21:34:07.727896,23576455.366,-1.099,0.549,1.996,3.6,0.956,0.955,3.197,3.021
2202.0,2019-04-18 21:34:07.694676,2019-04-19 00:23:47.385776,23586635.024,-1.099,0.549,1.996,3.6,0.956,0.955,3.197,3.021
2203.0,2019-04-19 00:23:47.399356,2019-04-19 03:13:25.568436,23596813.207,-1.099,0.549,1.997,3.6,0.956,0.955,3.197,3.021
2204.0,2019-04-19 03:13:25.404500,2019-04-19 06:03:03.604952,23606991.244,-1.099,0.549,1.996,3.6,0.955,0.955,3.197,3.021
2205.0,2019-04-19 06:03:03.669588,2019-04-19 08:52:41.869940,23617169.508,-1.099,0.549,1.997,3.6,0.955,0.955,3.197,3.021
2206.0,2019-04-19 08:52:41.801504,2019-04-19 11:42:21.633492,23627349.272,-1.1,0.549,1.997,3.6,0.955,0.955,3.197,3.021
2207.0,2019-04-19 11:42:21.641656,2019-04-19 14:31:58.476760,23637526.115,-1.099,0.549,1.996,3.6,0.955,0.955,3.197,3.021
2208.0,2019-04-19 14:31:58.593824,2019-04-19 17:21:34.780340,23647702.419,-1.1,0.549,1.996,3.6,0.955,0.955,3.196,3.021
2209.0,2019-04-19 17:21:34.763960,2019-04-19 20:11:10.898548,23657878.537,-1.1,0.549,1.996,3.6,0.955,0.955,3.196,3.02
2210.0,2019-04-19 20:11:10.931896,2019-04-19 23:00:47.552472,23668055.191,-1.1,0.549,1.996,3.6,0.955,0.955,3.196,3.02
2211.0,2019-04-19 23:00:47.490748,2019-04-20 01:50:24.934128,23678232.573,-1.1,0.549,1.996,3.6,0.955,0.955,3.196,3.02
2212.0,2019-04-20 01:50:24.971704,2019-04-20 04:40:00.790192,23688408.429,-1.099,0.549,1.996,3.6,0.955,0.955,3.196,3.02
2213.0,2019-04-20 04:40:00.744224,2019-04-20 07:29:35.920724,23698583.559,-1.1,0.549,1.996,3.6,0.955,0.955,3.196,3.02
2214.0,2019-04-20 07:29:35.996856,2019-04-20 10:19:46.928684,23708794.567,-1.1,0.549,1.996,3.6,0.952,0.951,3.188,2.994
2215.0,2019-04-20 10:19:46.896572,2019-04-20 13:10:26.640416,23719034.279,-1.099,0.549,1.996,3.6,0.948,0.947,3.182,2.972
2216.0,2019-04-20 13:10:26.765500,2019-04-20 16:00:48.085632,23729255.724,-1.099,0.549,1.995,3.6,0.951,0.955,3.185,3.02
2217.0,2019-04-20 16:00:48.024404,2019-04-20 18:50:53.006264,23739460.645,-1.099,0.549,1.996,3.6,0.957,0.956,3.201,3.024
2218.0,2019-04-20 18:50:53.025880,2019-04-20 21:40:52.069112,23749659.708,-1.099,0.549,1.996,3.6,0.957,0.956,3.201,3.024
2219.0,2019-04-20 21:40:52.133916,2019-04-21 00:30:46.082112,23759853.721,-1.1,0.549,1.996,3.6,0.957,0.956,3.2,3.024
2220.0,2019-04-21 00:30:46.127644,2019-04-21 03:20:37.831160,23770045.47,-1.099,0.549,1.996,3.6,0.956,0.956,3.2,3.024
2221.0,2019-04-21 03:20:37.893048,2019-04-21 06:10:27.554156,23780235.193,-1.1,0.549,1.996,3.6,0.956,0.956,3.199,3.024
2222.0,2019-04-21 06:10:27.559300,2019-04-21 09:00:15.153800,23790422.792,-1.1,0.549,1.996,3.6,0.956,0.956,3.199,3.024
2223.0,2019-04-21 09:00:15.263672,2019-04-21 11:50:03.127260,23800610.766,-1.1,0.55,1.996,3.6,0.956,0.956,3.199,3.024
2224.0,2019-04-21 11:50:03.097016,2019-04-21 14:39:49.718228,23810797.357,-1.1,0.549,1.996,3.6,0.956,0.955,3.198,3.023
2225.0,2019-04-21 14:39:49.750712,2019-04-21 17:29:34.973276,23820982.612,-1.099,0.549,1.997,3.6,0.956,0.955,3.198,3.023
2226.0,2019-04-21 17:29:34.962516,2019-04-21 20:19:19.135976,23831166.775,-1.099,0.549,1.996,3.6,0.956,0.955,3.198,3.023
2227.0,2019-04-21 20:19:19.257016,2019-04-21 23:09:01.623512,23841349.262,-1.1,0.549,1.996,3.6,0.956,0.955,3.198,3.023
2228.0,2019-04-21 23:09:01.716508,2019-04-22 01:58:44.409392,23851532.048,-1.1,0.549,1.996,3.6,0.956,0.955,3.198,3.023
2229.0,2019-04-22 01:58:44.435644,2019-04-22 04:48:25.582008,23861713.221,-1.1,0.549,1.996,3.6,0.956,0.955,3.197,3.022
2230.0,2019-04-22 04:48:25.584416,2019-04-22 07:38:05.692848,23871893.331,-1.099,0.549,1.996,3.6,0.956,0.955,3.197,3.022
2231.0,2019-04-22 07:38:05.686812,2019-04-22 10:27:45.032756,23882072.671,-1.1,0.549,1.996,3.6,0.956,0.955,3.197,3.022
2232.0,2019-04-22 10:27:45.131448,2019-04-22 13:17:23.702632,23892251.341,-1.099,0.549,1.996,3.6,0.956,0.955,3.197,3.022
2233.0,2019-04-22 13:17:23.787352,2019-04-22 16:07:02.209836,23902429.848,-1.099,0.549,1.996,3.6,0.956,0.955,3.196,3.022
2234.0,2019-04-22 16:07:02.186712,2019-04-22 18:56:39.651464,23912607.29,-1.1,0.549,1.996,3.6,0.955,0.955,3.196,3.022
2235.0,2019-04-22 18:56:39.664568,2019-04-22 21:46:18.075596,23922785.714,-1.099,0.549,1.997,3.6,0.955,0.955,3.196,3.021
2236.0,2019-04-22 21:46:18.060728,2019-04-23 00:35:54.115604,23932961.754,-1.1,0.549,1.996,3.6,0.955,0.955,3.196,3.021
2237.0,2019-04-23 00:35:54.098392,2019-04-23 03:25:29.519080,23943137.158,-1.099,0.549,1.996,3.6,0.955,0.955,3.195,3.021
2238.0,2019-04-23 03:25:29.476896,2019-04-23 06:15:04.010124,23953311.649,-1.1,0.549,1.996,3.6,0.955,0.955,3.195,3.021
2239.0,2019-04-23 06:15:03.940796,2019-04-23 09:04:38.083780,23963485.722,-1.099,0.549,1.996,3.6,0.955,0.955,3.195,3.021
2240.0,2019-04-23 09:04:38.142752,2019-04-23 11:54:13.020340,23973660.659,-1.099,0.549,1.996,3.6,0.955,0.955,3.195,3.021
2241.0,2019-04-23 11:54:12.999768,2019-04-23 14:43:47.034896,23983834.673,-1.099,0.549,1.996,3.6,0.955,0.954,3.195,3.02
2242.0,2019-04-23 14:43:46.941980,2019-04-23 17:33:19.478188,23994007.117,-1.1,0.549,1.996,3.6,0.955,0.954,3.195,3.02
2243.0,2019-04-23 17:33:19.439700,2019-04-23 20:22:51.129576,24004178.768,-1.099,0.549,1.997,3.6,0.955,0.954,3.194,3.02
2244.0,2019-04-23 20:22:51.151288,2019-04-23 23:12:21.780560,24014349.419,-1.099,0.549,1.996,3.6,0.955,0.954,3.194,3.02
2245.0,2019-04-23 23:12:21.814100,2019-04-24 02:01:52.037028,24024519.676,-1.1,0.549,1.996,3.6,0.955,0.954,3.194,3.02
2246.0,2019-04-24 02:01:52.212768,2019-04-24 04:51:21.397068,24034689.036,-1.099,0.549,1.996,3.6,0.955,0.954,3.194,3.019
2247.0,2019-04-24 04:51:21.436988,2019-04-24 07:40:51.495788,24044859.134,-1.099,0.549,1.996,3.6,0.955,0.954,3.194,3.02
2248.0,2019-04-24 07:40:51.441340,2019-04-24 10:30:21.458012,24055029.097,-1.099,0.549,1.996,3.6,0.955,0.954,3.194,3.019
2249.0,2019-04-24 10:30:21.582164,2019-04-24 13:19:51.797180,24065199.436,-1.099,0.549,1.996,3.6,0.955,0.954,3.194,3.019
2250.0,2019-04-24 13:19:51.718488,2019-04-24 16:09:22.915680,24075370.554,-1.099,0.549,1.997,3.6,0.955,0.954,3.194,3.019
2251.0,2019-04-24 16:09:22.905788,2019-04-24 18:58:50.523408,24085538.162,-1.1,0.549,1.996,3.6,0.955,0.954,3.193,3.019
2252.0,2019-04-24 18:58:50.556344,2019-04-24 21:48:18.270508,24095705.909,-1.1,0.549,1.996,3.6,0.955,0.954,3.193,3.019
2253.0,2019-04-24 21:48:18.204600,2019-04-25 00:37:45.384048,24105873.023,-1.099,0.549,1.996,3.6,0.954,0.954,3.193,3.019
2254.0,2019-04-25 00:37:45.457440,2019-04-25 03:27:12.311716,24116039.95,-1.1,0.549,1.996,3.6,0.954,0.954,3.193,3.019
2255.0,2019-04-25 03:27:12.319164,2019-04-25 06:16:40.012944,24126207.651,-1.099,0.55,1.996,3.6,0.955,0.954,3.193,3.019
2256.0,2019-04-25 06:16:39.969720,2019-04-25 09:06:07.439028,24136375.078,-1.099,0.549,1.997,3.6,0.954,0.954,3.193,3.018
2257.0,2019-04-25 09:06:07.486904,2019-04-25 11:55:33.077376,24146540.716,-1.099,0.549,1.996,3.6,0.954,0.954,3.193,3.018
2258.0,2019-04-25 11:55:33.035608,2019-04-25 14:44:59.276812,24156706.915,-1.099,0.549,1.996,3.6,0.954,0.954,3.193,3.018
2259.0,2019-04-25 14:44:59.375544,2019-04-25 17:34:23.943684,24166871.582,-1.099,0.549,1.996,3.6,0.954,0.954,3.192,3.018
2260.0,2019-04-25 17:34:24.006744,2019-04-25 20:23:48.565656,24177036.204,-1.1,0.549,1.997,3.6,0.954,0.954,3.192,3.018
2261.0,2019-04-25 20:23:48.640544,2019-04-25 23:13:12.164852,24187199.803,-1.099,0.549,1.996,3.6,0.954,0.954,3.192,3.018
2262.0,2019-04-25 23:13:12.356640,2019-04-26 02:02:35.353932,24197362.992,-1.099,0.549,1.996,3.6,0.954,0.954,3.192,3.018
2263.0,2019-04-26 02:02:35.288404,2019-04-26 04:51:59.487716,24207527.126,-1.1,0.549,1.996,3.6,0.954,0.954,3.192,3.018
2264.0,2019-04-26 04:51:59.528788,2019-04-26 07:41:23.363756,24217691.002,-1.1,0.549,1.996,3.6,0.954,0.954,3.192,3.017
2265.0,2019-04-26 07:41:23.373756,2019-04-26 10:30:46.078048,24227853.717,-1.099,0.549,1.997,3.6,0.954,0.954,3.192,3.017
2266.0,2019-04-26 10:30:46.043576,2019-04-26 13:20:07.901908,24238015.54,-1.1,0.549,1.996,3.6,0.954,0.953,3.191,3.017
2267.0,2019-04-26 13:20:07.791292,2019-04-26 16:09:28.865536,24248176.504,-1.1,0.55,1.996,3.6,0.954,0.953,3.191,3.017
2268.0,2019-04-26 16:09:28.888148,2019-04-26 18:58:54.143512,24258341.782,-1.099,0.549,1.997,3.6,0.954,0.953,3.19,3.017
2269.0,2019-04-26 18:58:54.043836,2019-04-26 21:48:14.911980,24268502.551,-1.099,0.549,1.997,3.6,0.954,0.953,3.191,3.017
2270.0,2019-04-26 21:48:15.138492,2019-04-27 00:37:34.941232,24278662.58,-1.1,0.549,1.996,3.6,0.954,0.953,3.19,3.017
2271.0,2019-04-27 00:37:34.791356,2019-04-27 03:26:53.336748,24288820.975,-1.099,0.55,1.996,3.6,0.954,0.953,3.19,3.017
2272.0,2019-04-27 03:26:53.400944,2019-04-27 06:16:13.159056,24298980.798,-1.1,0.549,1.996,3.6,0.954,0.953,3.19,3.017
2273.0,2019-04-27 06:16:13.050808,2019-04-27 09:05:31.347500,24309138.986,-1.099,0.549,1.996,3.6,0.954,0.953,3.19,3.016
2274.0,2019-04-27 09:05:31.390552,2019-04-27 11:54:49.235900,24319296.874,-1.1,0.549,1.997,3.6,0.954,0.953,3.19,3.016
2275.0,2019-04-27 11:54:49.213208,2019-04-27 14:44:10.705416,24329458.344,-1.099,0.549,1.996,3.6,0.954,0.953,3.19,3.016
2276.0,2019-04-27 14:44:10.696480,2019-04-27 17:33:27.933040,24339615.572,-1.099,0.549,1.996,3.6,0.954,0.953,3.19,3.016
2277.0,2019-04-27 17:33:27.727804,2019-04-27 20:22:46.433828,24349774.072,-1.099,0.549,1.996,3.6,0.954,0.953,3.19,3.016
2278.0,2019-04-27 20:22:46.596536,2019-04-27 23:12:04.405428,24359932.044,-1.099,0.549,1.997,3.6,0.954,0.953,3.19,3.016
2279.0,2019-04-27 23:12:04.414492,2019-04-28 02:01:20.989008,24370088.628,-1.099,0.549,1.996,3.6,0.954,0.953,3.19,3.016
2280.0,2019-04-28 02:01:20.919228,2019-04-28 04:50:37.114600,24380244.753,-1.099,0.549,1.997,3.6,0.954,0.953,3.189,3.016
2281.0,2019-04-28 04:50:37.166520,2019-04-28 07:39:53.067348,24390400.706,-1.1,0.549,1.996,3.6,0.954,0.953,3.189,3.016
2282.0,2019-04-28 07:39:53.149368,2019-04-28 10:29:09.175640,24400556.814,-1.099,0.55,1.996,3.6,0.953,0.953,3.189,3.016
2283.0,2019-04-28 10:29:09.132216,2019-04-28 13:18:24.174632,24410711.813,-1.099,0.549,1.996,3.6,0.953,0.953,3.189,3.014
2284.0,2019-04-28 13:18:24.066188,2019-04-28 16:07:39.401772,24420867.04,-1.1,0.549,1.996,3.6,0.953,0.953,3.189,3.016
2285.0,2019-04-28 16:07:39.262904,2019-04-28 18:56:53.473512,24431021.112,-1.099,0.549,1.996,3.6,0.953,0.953,3.189,3.016
2286.0,2019-04-28 18:56:53.410744,2019-04-28 21:46:06.694120,24441174.333,-1.099,0.549,1.996,3.6,0.953,0.953,3.188,3.015
2287.0,2019-04-28 21:46:06.772152,2019-04-29 00:35:20.263572,24451327.902,-1.099,0.549,1.996,3.6,0.953,0.953,3.188,3.015
2288.0,2019-04-29 00:35:20.131260,2019-04-29 03:24:33.730124,24461481.369,-1.099,0.549,1.996,3.6,0.953,0.953,3.188,3.015
2289.0,2019-04-29 03:24:33.495068,2019-04-29 06:13:46.477944,24471634.116,-1.099,0.549,1.996,3.6,0.953,0.953,3.188,3.015
2290.0,2019-04-29 06:13:46.594232,2019-04-29 09:03:00.014796,24481787.653,-1.099,0.549,1.996,3.6,0.953,0.953,3.188,3.015
2291.0,2019-04-29 09:02:59.955640,2019-04-29 11:52:12.227828,24491939.866,-1.1,0.549,1.996,3.6,0.953,0.953,3.188,3.015
2292.0,2019-04-29 11:52:12.270172,2019-04-29 14:41:25.742724,24502093.381,-1.099,0.549,1.996,3.6,0.953,0.953,3.188,3.015
2293.0,2019-04-29 14:41:25.892024,2019-04-29 17:30:37.156080,24512244.795,-1.099,0.549,1.996,3.6,0.953,0.953,3.188,3.015
2294.0,2019-04-29 17:30:37.156180,2019-04-29 20:19:47.257860,24522394.896,-1.099,0.549,1.996,3.6,0.953,0.953,3.187,3.015
2295.0,2019-04-29 20:19:47.374260,2019-04-29 23:08:56.724652,24532544.363,-1.1,0.549,1.996,3.6,0.953,0.952,3.187,3.015
2296.0,2019-04-29 23:08:56.799008,2019-04-30 01:58:05.365868,24542693.004,-1.099,0.549,1.997,3.6,0.953,0.952,3.186,3.015
2297.0,2019-04-30 01:58:05.444024,2019-04-30 04:47:15.750792,24552843.389,-1.1,0.549,1.996,3.6,0.953,0.952,3.187,3.015
2298.0,2019-04-30 04:47:15.657504,2019-04-30 07:36:26.851948,24562994.49,-1.099,0.549,1.996,3.6,0.953,0.952,3.187,3.014
2299.0,2019-04-30 07:36:26.921660,2019-04-30 10:25:37.246872,24573144.885,-1.1,0.549,1.997,3.6,0.953,0.952,3.187,3.014
2300.0,2019-04-30 10:25:37.399684,2019-04-30 13:14:46.543020,24583294.182,-1.099,0.549,1.997,3.6,0.953,0.952,3.187,3.014
2301.0,2019-04-30 13:14:46.566788,2019-04-30 16:03:55.364280,24593443.003,-1.1,0.549,1.997,3.6,0.953,0.952,3.187,3.014
2302.0,2019-04-30 16:03:55.471748,2019-04-30 18:53:05.017672,24603592.656,-1.1,0.549,1.996,3.6,0.953,0.952,3.187,3.014
2303.0,2019-04-30 18:53:04.900796,2019-04-30 21:42:12.977200,24613740.616,-1.099,0.549,1.997,3.6,0.953,0.952,3.186,3.014
2304.0,2019-04-30 21:42:13.019524,2019-05-01 00:31:21.025228,24623888.664,-1.1,0.549,1.996,3.6,0.953,0.952,3.186,3.014
2305.0,2019-05-01 00:31:21.137952,2019-05-01 03:20:28.745312,24634036.384,-1.099,0.549,1.996,3.6,0.953,0.952,3.186,3.014
2306.0,2019-05-01 03:20:28.732192,2019-05-01 06:09:37.311628,24644184.95,-1.099,0.549,1.997,3.6,0.953,0.952,3.186,3.014
2307.0,2019-05-01 06:09:37.112864,2019-05-01 08:58:45.599500,24654333.238,-1.099,0.549,1.997,3.6,0.953,0.952,3.186,3.014
2308.0,2019-05-01 08:58:45.493536,2019-05-01 11:47:53.397684,24664481.036,-1.099,0.549,1.996,3.6,0.953,0.952,3.186,3.013
2309.0,2019-05-01 11:47:53.349920,2019-05-01 14:36:58.988016,24674626.627,-1.099,0.549,1.997,3.6,0.953,0.952,3.186,3.013
2310.0,2019-05-01 14:36:59.109052,2019-05-01 17:26:05.460980,24684773.1,-1.1,0.549,1.997,3.6,0.953,0.952,3.186,3.013
2311.0,2019-05-01 17:26:05.654616,2019-05-01 21:17:41.072308,24698668.711,-1.099,0.55,1.996,3.6,0.953,0.957,3.186,3.072
2312.0,2019-05-01 21:17:41.121824,2019-05-02 01:10:21.026540,24712628.665,-0.55,0.55,1.999,3.6,0.957,0.957,3.202,3.072
2313.0,2019-05-02 01:10:21.076056,2019-05-02 05:03:10.418256,24726598.057,-0.55,0.549,1.999,3.6,0.957,0.957,3.205,3.073
2314.0,2019-05-02 05:03:10.205728,2019-05-02 05:04:10.203928,24726657.842,0.0,0.0,2.652,2.658,0.0,0.0,0.0,0.0
2315.0,2019-06-10 07:47:29.705500,2019-06-10 11:42:04.835480,24740742.973,-0.549,0.55,1.999,3.6,0.944,0.955,3.174,3.061
2316.0,2019-06-10 11:42:04.851452,2019-06-10 15:35:47.632244,24754765.77,-0.55,0.55,1.999,3.6,0.958,0.956,3.213,3.065
2317.0,2019-06-10 15:35:47.649888,2019-06-10 19:29:14.963860,24768773.101,-0.549,0.55,1.999,3.6,0.958,0.956,3.212,3.066
2318.0,2019-06-10 19:29:14.976508,2019-06-11 01:20:03.601408,24789821.739,-1.1,0.55,1.999,3.6,1.911,1.904,6.408,6.006
2319.0,2019-06-11 01:20:03.622392,2019-06-11 04:09:41.635496,24799999.773,-1.1,0.55,1.997,3.6,0.953,0.952,3.194,3.002
2320.0,2019-06-11 04:09:41.651808,2019-06-11 06:59:08.590376,24810166.728,-1.1,0.549,1.997,3.6,0.952,0.951,3.191,3.001
2321.0,2019-06-11 06:59:08.605844,2019-06-11 09:48:29.876516,24820328.014,-1.1,0.549,1.996,3.6,0.952,0.951,3.189,3.001
2322.0,2019-06-11 09:48:29.894908,2019-06-11 12:37:47.181796,24830485.319,-1.1,0.549,1.996,3.6,0.952,0.951,3.188,3.0
2323.0,2019-06-11 12:37:47.198968,2019-06-11 15:27:00.207236,24840638.345,-1.1,0.55,1.996,3.6,0.951,0.951,3.187,3.0
2324.0,2019-06-11 15:27:00.224404,2019-06-11 18:16:09.387556,24850787.525,-1.099,0.549,1.996,3.6,0.951,0.95,3.186,2.999
2325.0,2019-06-11 18:16:09.407992,2019-06-11 21:05:17.174468,24860935.312,-1.1,0.549,1.996,3.6,0.951,0.95,3.185,2.998
2326.0,2019-06-11 21:05:17.180156,2019-06-11 23:54:21.330176,24871079.468,-1.1,0.549,1.996,3.6,0.951,0.95,3.185,2.998
2327.0,2019-06-11 23:54:21.341948,2019-06-12 02:43:23.200036,24881221.338,-1.1,0.549,1.996,3.6,0.951,0.95,3.184,2.997
2328.0,2019-06-12 02:43:23.204188,2019-06-12 05:32:21.811680,24891359.949,-1.1,0.549,1.997,3.6,0.95,0.95,3.184,2.997
2329.0,2019-06-12 05:32:21.833880,2019-06-12 08:21:18.125832,24901496.263,-1.1,0.549,1.997,3.6,0.95,0.95,3.183,2.997
2330.0,2019-06-12 08:21:18.125460,2019-06-12 11:10:11.171232,24911629.309,-1.1,0.55,1.996,3.6,0.95,0.949,3.182,2.996
2331.0,2019-06-12 11:10:11.170808,2019-06-12 13:59:05.260420,24921763.398,-1.1,0.55,1.996,3.6,0.95,0.949,3.182,2.996
2332.0,2019-06-12 13:59:05.280916,2019-06-12 16:47:56.286340,24931894.424,-1.1,0.55,1.996,3.6,0.95,0.949,3.181,2.995
2333.0,2019-06-12 16:47:56.311032,2019-06-12 19:36:42.352424,24942020.49,-1.1,0.549,1.996,3.6,0.95,0.949,3.181,2.995
2334.0,2019-06-12 19:36:42.360212,2019-06-12 22:25:29.644064,24952147.782,-1.1,0.549,1.996,3.6,0.949,0.949,3.18,2.995
2335.0,2019-06-12 22:25:29.668860,2019-06-13 01:14:15.502656,24962273.64,-1.1,0.549,1.996,3.6,0.949,0.949,3.18,2.994
2336.0,2019-06-13 01:14:15.507548,2019-06-13 04:02:58.827076,24972396.965,-1.1,0.549,1.996,3.6,0.949,0.949,3.179,2.994
2337.0,2019-06-13 04:02:58.853468,2019-06-13 06:51:41.673508,24982519.811,-1.099,0.549,1.996,3.6,0.949,0.949,3.179,2.993
2338.0,2019-06-13 06:51:41.672700,2019-06-13 09:40:23.179136,24992641.317,-1.1,0.549,1.996,3.6,0.949,0.948,3.179,2.993
2339.0,2019-06-13 09:40:23.183512,2019-06-13 12:29:03.721336,25002761.859,-1.1,0.55,1.996,3.6,0.949,0.948,3.178,2.993
2340.0,2019-06-13 12:29:03.727868,2019-06-13 15:17:42.577920,25012880.715,-1.1,0.55,1.996,3.6,0.949,0.948,3.178,2.992
2341.0,2019-06-13 15:17:42.617440,2019-06-13 18:06:19.888708,25022998.026,-1.1,0.549,1.997,3.6,0.949,0.948,3.177,2.992
2342.0,2019-06-13 18:06:19.903480,2019-06-13 20:54:54.608796,25033112.746,-1.1,0.55,1.997,3.6,0.949,0.948,3.177,2.991
2343.0,2019-06-13 20:54:54.631416,2019-06-13 23:43:28.167160,25043226.305,-1.1,0.549,1.997,3.6,0.948,0.948,3.177,2.991
2344.0,2019-06-13 23:43:28.177504,2019-06-14 02:32:05.583676,25053343.721,-1.099,0.549,1.996,3.6,0.948,0.948,3.177,2.991
2345.0,2019-06-14 02:32:05.625084,2019-06-14 05:20:39.027712,25063457.165,-1.1,0.55,1.997,3.6,0.948,0.948,3.176,2.991
2346.0,2019-06-14 05:20:39.042300,2019-06-14 08:09:10.556064,25073568.694,-1.099,0.549,1.997,3.6,0.948,0.948,3.176,2.991
2347.0,2019-06-14 08:09:10.591840,2019-06-14 10:57:40.453784,25083678.591,-1.099,0.55,1.996,3.6,0.948,0.948,3.175,2.99
2348.0,2019-06-14 10:57:40.470112,2019-06-14 13:46:11.000060,25093789.138,-1.1,0.55,1.997,3.6,0.948,0.947,3.175,2.99
2349.0,2019-06-14 13:46:11.036412,2019-06-14 16:34:38.555516,25103896.693,-1.1,0.55,1.996,3.6,0.948,0.947,3.175,2.99
2350.0,2019-06-14 16:34:38.588156,2019-06-14 19:23:05.750524,25114003.888,-1.099,0.549,1.997,3.6,0.948,0.947,3.174,2.99
2351.0,2019-06-14 19:23:05.779452,2019-06-14 22:11:31.300764,25124109.438,-1.1,0.55,1.996,3.6,0.948,0.947,3.174,2.989
2352.0,2019-06-14 22:11:31.332548,2019-06-15 00:59:56.935640,25134215.073,-1.1,0.55,1.996,3.6,0.948,0.947,3.174,2.989
2353.0,2019-06-15 00:59:56.950880,2019-06-15 03:48:21.777884,25144319.915,-1.099,0.549,1.996,3.6,0.948,0.947,3.174,2.989
2354.0,2019-06-15 03:48:21.815648,2019-06-15 06:36:45.962004,25154424.099,-1.099,0.55,1.996,3.6,0.947,0.947,3.173,2.989
2355.0,2019-06-15 06:36:45.992288,2019-06-15 09:25:08.128672,25164526.266,-1.099,0.55,1.996,3.6,0.947,0.947,3.173,2.988
2356.0,2019-06-15 09:25:08.137312,2019-06-15 12:13:30.180472,25174628.318,-1.099,0.55,1.996,3.6,0.947,0.947,3.173,2.988
2357.0,2019-06-15 12:13:30.216700,2019-06-15 15:01:50.767708,25184728.905,-1.1,0.55,1.996,3.6,0.947,0.947,3.172,2.988
2358.0,2019-06-15 15:01:50.788960,2019-06-15 17:50:09.888152,25194828.026,-1.099,0.549,1.996,3.6,0.947,0.947,3.172,2.988
2359.0,2019-06-15 17:50:09.886360,2019-06-15 20:38:27.495036,25204925.633,-1.1,0.549,1.997,3.6,0.947,0.947,3.172,2.987
2360.0,2019-06-15 20:38:27.476832,2019-06-15 23:26:44.448792,25215022.586,-1.099,0.55,1.996,3.6,0.947,0.946,3.171,2.987
2361.0,2019-06-15 23:26:44.444412,2019-06-16 02:15:00.653916,25225118.791,-1.1,0.55,1.997,3.6,0.947,0.946,3.171,2.987
2362.0,2019-06-16 02:15:00.691296,2019-06-16 05:03:16.210580,25235214.348,-1.099,0.55,1.996,3.6,0.947,0.946,3.171,2.987
2363.0,2019-06-16 05:03:16.217184,2019-06-16 07:51:30.938648,25245309.076,-1.099,0.55,1.996,3.6,0.947,0.946,3.171,2.986
