Repository: Oliver191/MSc_Thesis_Predictive_Maintenance_Batteries

# MSc_Thesis_Predictive_Maintenance_Batteries
The GitHub repository accompanying the MSc Thesis at Esade written by Oliver Caspers regarding the topic “Predictive Maintenance for Lithium-Ion Batteries: Predicting the Remaining Useful Life (RUL) using Data-Driven Machine Learning based on Real-World Battery Datasets”.

SNL_Final.ipynb: The main Jupyter Notebook which contains the main code used to load, clean, and transform the SNL data. Four initial models are evaluated and a RF is chosen to be optimized. The RF is trained to predict the RUL on the training data and optimized using the validation data. Finally, the model is tested using independent testing data from UL.

File: SNL_Cycle_Timeseries_Data/SNL_18650_LFP_35C_0-100_0.5-1C_c_cycle_data.csv (part 7 of 10)
Cycle_Index,Start_Time,End_Time,Test_Time (s),Min_Current (A),Max_Current (A),Min_Voltage (V),Max_Voltage (V),Charge_Capacity (Ah),Discharge_Capacity (Ah),Charge_Energy (Wh),Discharge_Energy (Wh)
2050.0,2019-04-10 14:56:31.998156,2019-04-10 17:42:54.002900,21449508.556,-1.1,0.55,1.996,3.6,0.939,0.939,3.143,2.964
2051.0,2019-04-10 17:42:53.917488,2019-04-10 20:29:16.111276,21459490.665,-1.1,0.549,1.996,3.6,0.939,0.939,3.143,2.964
2052.0,2019-04-10 20:29:16.360308,2019-04-10 23:15:36.874532,21469471.428,-1.1,0.549,1.997,3.6,0.939,0.939,3.142,2.963
2053.0,2019-04-10 23:15:36.707276,2019-04-11 02:01:56.627712,21479451.181,-1.1,0.549,1.996,3.6,0.939,0.939,3.142,2.963
2054.0,2019-04-11 02:01:56.529456,2019-04-11 05:49:59.086920,21493133.641,-1.1,0.55,1.995,3.6,0.939,0.943,3.142,3.023
2055.0,2019-04-11 05:49:59.135536,2019-04-11 09:39:02.247864,21506876.801,-0.55,0.55,1.999,3.6,0.943,0.943,3.158,3.024
2056.0,2019-04-11 09:39:02.296880,2019-04-11 13:28:18.778652,21520633.332,-0.55,0.55,1.999,3.6,0.944,0.944,3.162,3.026
2057.0,2019-04-11 13:28:18.827568,2019-04-11 13:29:18.826368,21520693.38,0.0,0.0,2.693,2.701,0.0,0.0,0.0,0.0
2058.0,2019-04-16 10:20:37.904900,2019-04-16 14:12:58.986408,21534644.463,-0.55,0.55,1.999,3.6,0.938,0.949,3.152,3.044
2059.0,2019-04-16 14:12:59.000784,2019-04-16 18:04:39.992232,21548545.469,-0.55,0.55,1.999,3.6,0.953,0.951,3.192,3.049
2060.0,2019-04-16 18:04:40.005484,2019-04-16 21:56:09.862108,21562435.339,-0.55,0.55,1.999,3.6,0.952,0.951,3.191,3.05
2061.0,2019-04-16 21:56:09.877356,2019-04-17 03:43:52.859620,21583298.337,-1.1,0.55,1.999,3.6,1.901,1.894,6.368,5.982
2062.0,2019-04-17 03:43:52.874036,2019-04-17 06:32:01.556552,21593387.034,-1.1,0.55,1.995,3.6,0.948,0.947,3.174,2.99
2063.0,2019-04-17 06:32:01.567796,2019-04-17 09:20:00.914128,21603466.391,-1.1,0.55,1.995,3.6,0.948,0.946,3.171,2.99
2064.0,2019-04-17 09:20:00.922676,2019-04-17 12:07:54.400664,21613539.878,-1.1,0.55,1.995,3.6,0.947,0.946,3.17,2.989
2065.0,2019-04-17 12:07:54.412184,2019-04-17 14:55:44.331604,21623609.809,-1.1,0.55,1.996,3.6,0.947,0.946,3.169,2.988
2066.0,2019-04-17 14:55:44.346064,2019-04-17 17:43:30.849776,21633676.327,-1.1,0.55,1.996,3.6,0.947,0.946,3.168,2.988
2067.0,2019-04-17 17:43:30.864080,2019-04-17 20:31:15.082648,21643740.56,-1.1,0.55,1.996,3.6,0.946,0.946,3.167,2.987
2068.0,2019-04-17 20:31:15.096428,2019-04-17 23:18:54.964172,21653800.441,-1.1,0.55,1.996,3.6,0.946,0.946,3.166,2.987
2069.0,2019-04-17 23:18:54.970932,2019-04-18 02:06:32.579288,21663858.056,-1.1,0.55,1.996,3.6,0.946,0.945,3.166,2.986
2070.0,2019-04-18 02:06:32.575952,2019-04-18 04:54:07.111964,21673912.589,-1.1,0.55,1.996,3.6,0.946,0.945,3.164,2.986
2071.0,2019-04-18 04:54:07.125556,2019-04-18 07:41:40.867572,21683966.345,-1.1,0.55,1.996,3.6,0.946,0.945,3.164,2.986
2072.0,2019-04-18 07:41:40.872244,2019-04-18 10:29:13.713660,21694019.191,-1.1,0.55,1.996,3.6,0.946,0.945,3.164,2.985
2073.0,2019-04-18 10:29:13.734096,2019-04-18 13:16:43.550560,21704069.028,-1.1,0.55,1.995,3.6,0.945,0.945,3.163,2.985
2074.0,2019-04-18 13:16:43.581392,2019-04-18 16:04:09.879416,21714115.356,-1.1,0.55,1.996,3.6,0.945,0.945,3.162,2.984
2075.0,2019-04-18 16:04:09.889644,2019-04-18 18:51:36.016028,21724161.493,-1.1,0.55,1.996,3.6,0.945,0.944,3.162,2.984
2076.0,2019-04-18 18:51:36.034256,2019-04-18 21:39:01.299588,21734206.777,-1.1,0.55,1.995,3.6,0.945,0.944,3.162,2.983
2077.0,2019-04-18 21:39:01.310516,2019-04-19 00:26:25.895556,21744251.373,-1.1,0.55,1.995,3.6,0.945,0.944,3.161,2.983
2078.0,2019-04-19 00:26:25.898448,2019-04-19 03:13:48.540876,21754294.018,-1.1,0.55,1.996,3.6,0.945,0.944,3.161,2.983
2079.0,2019-04-19 03:13:48.553068,2019-04-19 06:01:08.206796,21764333.684,-1.1,0.549,1.996,3.6,0.945,0.944,3.16,2.982
2080.0,2019-04-19 06:01:08.226000,2019-04-19 08:48:28.325520,21774373.802,-1.1,0.55,1.995,3.6,0.944,0.944,3.16,2.982
2081.0,2019-04-19 08:48:28.341200,2019-04-19 11:35:46.432840,21784411.91,-1.1,0.55,1.995,3.6,0.944,0.944,3.159,2.982
2082.0,2019-04-19 11:35:46.441968,2019-04-19 14:23:03.031728,21794448.509,-1.1,0.55,1.996,3.6,0.944,0.944,3.159,2.982
2083.0,2019-04-19 14:23:03.033808,2019-04-19 17:10:17.148684,21804482.626,-1.1,0.55,1.995,3.6,0.944,0.943,3.158,2.981
2084.0,2019-04-19 17:10:17.201616,2019-04-19 19:57:29.807864,21814515.285,-1.1,0.55,1.996,3.6,0.944,0.943,3.158,2.981
2085.0,2019-04-19 19:57:29.845912,2019-04-19 22:44:43.765724,21824549.243,-1.1,0.55,1.996,3.6,0.944,0.943,3.158,2.981
2086.0,2019-04-19 22:44:43.767660,2019-04-20 01:31:55.504396,21834580.981,-1.1,0.549,1.996,3.6,0.944,0.943,3.157,2.98
2087.0,2019-04-20 01:31:55.527120,2019-04-20 04:19:05.116520,21844610.593,-1.1,0.549,1.995,3.6,0.944,0.943,3.157,2.98
2088.0,2019-04-20 04:19:05.156660,2019-04-20 07:06:14.388288,21854639.865,-1.1,0.549,1.995,3.6,0.944,0.943,3.156,2.98
2089.0,2019-04-20 07:06:14.392784,2019-04-20 09:53:21.134280,21864666.611,-1.1,0.55,1.996,3.6,0.943,0.943,3.156,2.979
2090.0,2019-04-20 09:53:21.171308,2019-04-20 12:41:19.269256,21874744.746,-1.1,0.55,1.995,3.6,0.939,0.938,3.147,2.946
2091.0,2019-04-20 12:41:19.264720,2019-04-20 15:31:36.125164,21884961.602,-1.1,0.55,1.995,3.6,0.948,0.931,3.185,2.939
2092.0,2019-04-20 15:31:36.163280,2019-04-20 18:16:23.122788,21894848.6,-1.1,0.549,1.996,3.6,0.928,0.93,3.104,2.936
2093.0,2019-04-20 18:16:23.153616,2019-04-20 21:01:32.320372,21904757.797,-1.1,0.549,1.996,3.6,0.93,0.931,3.111,2.941
2094.0,2019-04-20 21:01:32.327888,2019-04-20 23:46:56.512768,21914681.99,-1.1,0.549,1.995,3.6,0.932,0.933,3.117,2.945
2095.0,2019-04-20 23:46:56.542672,2019-04-21 02:32:32.096056,21924617.573,-1.1,0.549,1.996,3.6,0.933,0.933,3.121,2.948
2096.0,2019-04-21 02:32:32.095184,2019-04-21 05:18:15.210608,21934560.688,-1.1,0.549,1.996,3.6,0.934,0.934,3.124,2.951
2097.0,2019-04-21 05:18:15.217004,2019-04-21 08:04:04.048784,21944509.526,-1.1,0.549,1.996,3.6,0.935,0.935,3.127,2.953
2098.0,2019-04-21 08:04:04.073424,2019-04-21 10:50:18.287764,21954483.765,-1.1,0.549,1.996,3.62,0.941,0.935,3.148,2.953
2099.0,2019-04-21 10:50:18.324944,2019-04-21 13:35:35.488276,21964400.965,-1.1,0.549,1.996,3.6,0.931,0.933,3.115,2.947
2100.0,2019-04-21 13:35:35.494608,2019-04-21 16:21:11.469208,21974336.946,-1.1,0.549,1.996,3.6,0.933,0.934,3.121,2.95
2101.0,2019-04-21 16:21:11.473104,2019-04-21 19:06:58.795140,21984284.272,-1.1,0.549,1.996,3.6,0.934,0.935,3.125,2.952
2102.0,2019-04-21 19:06:58.822096,2019-04-21 21:52:50.184668,21994235.662,-1.1,0.549,1.995,3.6,0.935,0.935,3.128,2.954
2103.0,2019-04-21 21:52:50.201552,2019-04-22 00:38:46.651584,22004192.129,-1.1,0.549,1.996,3.6,0.936,0.935,3.13,2.955
2104.0,2019-04-22 00:38:46.628880,2019-04-22 03:24:45.542776,22014151.02,-1.1,0.549,1.995,3.6,0.936,0.936,3.131,2.956
2105.0,2019-04-22 03:24:45.576244,2019-04-22 06:10:47.076716,22024112.554,-1.1,0.549,1.995,3.6,0.936,0.936,3.132,2.957
2106.0,2019-04-22 06:10:47.048144,2019-04-22 08:56:49.604268,22034075.081,-1.1,0.549,1.996,3.6,0.936,0.936,3.133,2.957
2107.0,2019-04-22 08:56:49.634256,2019-04-22 11:42:53.721756,22044039.199,-1.1,0.549,1.996,3.6,0.937,0.936,3.133,2.958
2108.0,2019-04-22 11:42:53.760464,2019-04-22 14:28:59.499452,22054004.976,-1.1,0.549,1.996,3.6,0.937,0.936,3.134,2.958
2109.0,2019-04-22 14:28:59.525072,2019-04-22 17:15:04.490360,22063969.967,-1.1,0.55,1.996,3.6,0.937,0.936,3.135,2.956
2110.0,2019-04-22 17:15:04.470480,2019-04-22 20:01:12.397768,22073937.875,-1.1,0.549,1.996,3.6,0.937,0.937,3.135,2.957
2111.0,2019-04-22 20:01:12.397876,2019-04-22 22:47:19.676128,22083905.153,-1.1,0.549,1.996,3.6,0.937,0.937,3.135,2.958
2112.0,2019-04-22 22:47:19.637044,2019-04-23 01:33:26.588344,22093872.065,-1.1,0.549,1.995,3.6,0.937,0.937,3.135,2.958
2113.0,2019-04-23 01:33:26.679404,2019-04-23 04:19:34.058848,22103839.536,-1.1,0.549,1.996,3.6,0.937,0.937,3.135,2.958
2114.0,2019-04-23 04:19:34.049744,2019-04-23 07:05:41.311116,22113806.788,-1.1,0.549,1.995,3.6,0.937,0.937,3.136,2.958
2115.0,2019-04-23 07:05:41.354348,2019-04-23 09:51:48.306304,22123773.783,-1.1,0.549,1.996,3.6,0.937,0.937,3.136,2.958
2116.0,2019-04-23 09:51:48.331372,2019-04-23 12:37:56.855820,22133742.333,-1.1,0.549,1.995,3.6,0.937,0.937,3.136,2.959
2117.0,2019-04-23 12:37:56.881360,2019-04-23 15:24:04.322432,22143709.799,-1.1,0.55,1.996,3.6,0.937,0.937,3.136,2.959
2118.0,2019-04-23 15:24:04.317136,2019-04-23 18:10:11.669636,22153677.147,-1.1,0.55,1.995,3.6,0.937,0.937,3.136,2.959
2119.0,2019-04-23 18:10:11.687376,2019-04-23 20:56:17.967964,22163643.445,-1.1,0.549,1.996,3.6,0.937,0.937,3.135,2.959
2120.0,2019-04-23 20:56:17.943604,2019-04-23 23:42:25.226832,22173610.704,-1.1,0.549,1.995,3.6,0.937,0.937,3.136,2.959
2121.0,2019-04-23 23:42:25.313744,2019-04-24 02:28:32.868816,22183578.346,-1.1,0.549,1.996,3.6,0.937,0.937,3.136,2.959
2122.0,2019-04-24 02:28:32.815056,2019-04-24 05:14:41.627812,22193547.105,-1.1,0.549,1.995,3.6,0.937,0.937,3.136,2.959
2123.0,2019-04-24 05:14:41.561552,2019-04-24 08:00:48.432764,22203513.91,-1.1,0.549,1.995,3.6,0.937,0.937,3.136,2.959
2124.0,2019-04-24 08:00:48.473140,2019-04-24 10:46:54.959172,22213480.436,-1.1,0.549,1.995,3.6,0.937,0.937,3.136,2.959
2125.0,2019-04-24 10:46:54.991112,2019-04-24 13:33:01.559516,22223447.036,-1.1,0.549,1.996,3.6,0.937,0.937,3.136,2.959
2126.0,2019-04-24 13:33:01.575020,2019-04-24 16:19:07.473500,22233412.95,-1.1,0.55,1.996,3.6,0.937,0.937,3.135,2.959
2127.0,2019-04-24 16:19:07.503468,2019-04-24 19:05:12.683188,22243378.16,-1.1,0.55,1.996,3.6,0.937,0.937,3.135,2.959
2128.0,2019-04-24 19:05:12.711120,2019-04-24 21:51:17.228144,22253342.705,-1.1,0.55,1.996,3.6,0.937,0.937,3.135,2.959
2129.0,2019-04-24 21:51:17.262512,2019-04-25 00:37:22.212288,22263307.689,-1.1,0.549,1.995,3.6,0.937,0.937,3.136,2.959
2130.0,2019-04-25 00:37:22.208720,2019-04-25 03:23:27.830892,22273273.308,-1.1,0.549,1.996,3.6,0.937,0.937,3.136,2.959
2131.0,2019-04-25 03:23:27.875124,2019-04-25 06:09:33.218552,22283238.696,-1.1,0.549,1.996,3.6,0.937,0.937,3.136,2.959
2132.0,2019-04-25 06:09:33.279384,2019-04-25 08:55:38.446240,22293203.923,-1.1,0.549,1.995,3.6,0.937,0.937,3.135,2.959
2133.0,2019-04-25 08:55:38.486836,2019-04-25 11:41:44.258316,22303169.735,-1.1,0.549,1.996,3.6,0.937,0.937,3.135,2.959
2134.0,2019-04-25 11:41:44.218476,2019-04-25 14:27:48.902716,22313134.38,-1.1,0.549,1.996,3.6,0.937,0.937,3.135,2.959
2135.0,2019-04-25 14:27:48.901840,2019-04-25 17:13:54.131604,22323099.609,-1.1,0.549,1.996,3.6,0.937,0.937,3.135,2.959
2136.0,2019-04-25 17:13:54.240564,2019-04-25 19:59:57.320348,22333062.797,-1.1,0.549,1.995,3.6,0.937,0.937,3.135,2.959
2137.0,2019-04-25 19:59:57.350864,2019-04-25 22:45:59.274376,22343024.751,-1.1,0.549,1.996,3.6,0.937,0.936,3.135,2.958
2138.0,2019-04-25 22:45:59.281716,2019-04-26 01:32:01.520404,22352986.997,-1.1,0.549,1.995,3.6,0.937,0.937,3.135,2.958
2139.0,2019-04-26 01:32:01.539948,2019-04-26 04:18:03.658500,22362949.135,-1.1,0.549,1.996,3.6,0.937,0.937,3.135,2.958
2140.0,2019-04-26 04:18:03.733044,2019-04-26 07:04:06.748500,22372912.225,-1.1,0.549,1.995,3.6,0.937,0.937,3.135,2.958
2141.0,2019-04-26 07:04:06.712272,2019-04-26 09:50:08.641688,22382874.119,-1.1,0.549,1.996,3.6,0.937,0.936,3.135,2.958
2142.0,2019-04-26 09:50:08.642924,2019-04-26 12:36:13.772228,22392839.249,-1.1,0.549,1.996,3.6,0.937,0.936,3.139,2.947
2143.0,2019-04-26 12:36:13.784940,2019-04-26 15:22:16.859520,22402802.336,-1.1,0.549,1.996,3.6,0.937,0.936,3.14,2.948
2144.0,2019-04-26 15:22:16.895440,2019-04-26 18:08:21.005396,22412766.482,-1.1,0.549,1.995,3.6,0.937,0.936,3.139,2.948
2145.0,2019-04-26 18:08:21.054516,2019-04-26 20:54:23.658016,22422729.135,-1.1,0.549,1.995,3.6,0.937,0.936,3.139,2.948
2146.0,2019-04-26 20:54:23.706064,2019-04-26 23:40:25.589104,22432691.066,-1.1,0.549,1.996,3.6,0.937,0.936,3.139,2.948
2147.0,2019-04-26 23:40:25.571280,2019-04-27 02:26:26.531188,22442652.008,-1.1,0.549,1.996,3.6,0.937,0.936,3.138,2.948
2148.0,2019-04-27 02:26:26.518192,2019-04-27 05:12:29.292708,22452614.77,-1.1,0.549,1.996,3.6,0.937,0.936,3.139,2.948
2149.0,2019-04-27 05:12:29.301712,2019-04-27 07:58:31.209304,22462576.686,-1.1,0.549,1.996,3.6,0.937,0.936,3.138,2.948
2150.0,2019-04-27 07:58:31.234664,2019-04-27 10:44:32.205480,22472537.682,-1.1,0.549,1.996,3.6,0.937,0.936,3.137,2.952
2151.0,2019-04-27 10:44:32.245612,2019-04-27 13:30:32.138852,22482497.616,-1.1,0.549,1.995,3.6,0.937,0.936,3.136,2.953
2152.0,2019-04-27 13:30:32.144848,2019-04-27 16:16:31.459936,22492456.937,-1.1,0.55,1.995,3.6,0.937,0.936,3.136,2.953
2153.0,2019-04-27 16:16:31.456560,2019-04-27 19:02:29.951152,22502415.428,-1.1,0.549,1.995,3.6,0.937,0.936,3.136,2.953
2154.0,2019-04-27 19:02:29.977040,2019-04-27 21:48:28.259396,22512373.736,-1.1,0.549,1.996,3.6,0.937,0.936,3.135,2.953
2155.0,2019-04-27 21:48:28.303412,2019-04-28 00:34:25.936380,22522331.413,-1.1,0.549,1.995,3.6,0.937,0.936,3.135,2.953
2156.0,2019-04-28 00:34:25.974124,2019-04-28 03:20:23.279884,22532288.757,-1.1,0.55,1.996,3.6,0.937,0.936,3.135,2.953
2157.0,2019-04-28 03:20:23.251920,2019-04-28 06:06:21.135740,22542246.613,-1.1,0.55,1.995,3.6,0.937,0.936,3.135,2.953
2158.0,2019-04-28 06:06:21.119440,2019-04-28 08:52:19.293412,22552204.77,-1.1,0.55,1.996,3.6,0.936,0.936,3.135,2.953
2159.0,2019-04-28 08:52:19.249004,2019-04-28 11:38:15.191416,22562160.668,-1.1,0.55,1.996,3.6,0.937,0.936,3.135,2.954
2160.0,2019-04-28 11:38:15.216180,2019-04-28 14:24:10.762248,22572116.239,-1.1,0.549,1.996,3.6,0.937,0.936,3.134,2.954
2161.0,2019-04-28 14:24:10.789840,2019-04-28 17:10:06.468816,22582071.946,-1.1,0.55,1.996,3.6,0.936,0.936,3.134,2.954
2162.0,2019-04-28 17:10:06.429136,2019-04-28 19:56:03.401432,22592028.878,-1.1,0.549,1.996,3.6,0.936,0.936,3.134,2.954
2163.0,2019-04-28 19:56:03.379152,2019-04-28 22:41:57.470072,22601982.947,-1.1,0.549,1.996,3.6,0.936,0.936,3.134,2.954
2164.0,2019-04-28 22:41:57.511120,2019-04-29 01:27:52.269436,22611937.746,-1.1,0.549,1.996,3.6,0.936,0.936,3.133,2.954
2165.0,2019-04-29 01:27:52.298548,2019-04-29 04:13:46.304904,22621891.782,-1.1,0.549,1.996,3.6,0.936,0.936,3.133,2.954
2166.0,2019-04-29 04:13:46.430416,2019-04-29 06:59:40.186364,22631845.663,-1.1,0.549,1.995,3.6,0.936,0.936,3.133,2.954
2167.0,2019-04-29 06:59:40.300140,2019-04-29 09:45:35.096208,22641800.573,-1.1,0.549,1.996,3.6,0.936,0.936,3.134,2.951
2168.0,2019-04-29 09:45:35.218640,2019-04-29 12:31:30.108308,22651755.585,-1.1,0.549,1.996,3.6,0.936,0.936,3.134,2.952
2169.0,2019-04-29 12:31:30.005868,2019-04-29 15:17:22.529784,22661708.007,-1.1,0.55,1.996,3.6,0.936,0.936,3.134,2.952
2170.0,2019-04-29 15:17:22.696044,2019-04-29 18:03:13.892340,22671659.369,-1.1,0.55,1.996,3.6,0.936,0.936,3.134,2.952
2171.0,2019-04-29 18:03:13.944428,2019-04-29 20:49:05.305368,22681610.782,-1.1,0.55,1.996,3.6,0.936,0.936,3.133,2.952
2172.0,2019-04-29 20:49:05.457156,2019-04-29 23:34:56.155708,22691561.633,-1.1,0.55,1.996,3.6,0.936,0.936,3.133,2.952
2173.0,2019-04-29 23:34:56.179152,2019-04-30 02:20:48.343068,22701513.82,-1.1,0.549,1.996,3.6,0.936,0.936,3.133,2.951
2174.0,2019-04-30 02:20:48.344940,2019-04-30 05:06:39.471852,22711464.949,-1.1,0.549,1.996,3.6,0.936,0.936,3.133,2.951
2175.0,2019-04-30 05:06:39.593424,2019-04-30 07:52:29.337916,22721414.815,-1.1,0.549,1.996,3.6,0.936,0.935,3.133,2.951
2176.0,2019-04-30 07:52:29.268144,2019-04-30 10:38:20.047884,22731365.525,-1.1,0.55,1.996,3.6,0.936,0.935,3.133,2.951
2177.0,2019-04-30 10:38:19.863468,2019-04-30 13:24:09.934548,22741315.412,-1.1,0.549,1.995,3.6,0.936,0.935,3.133,2.951
2178.0,2019-04-30 13:24:09.931504,2019-04-30 16:09:59.618640,22751265.096,-1.1,0.549,1.996,3.6,0.936,0.935,3.133,2.951
2179.0,2019-04-30 16:09:59.475152,2019-04-30 18:55:49.060888,22761214.538,-1.1,0.549,1.996,3.6,0.936,0.935,3.133,2.951
2180.0,2019-04-30 18:55:49.150672,2019-04-30 21:41:38.685708,22771164.163,-1.1,0.549,1.996,3.6,0.936,0.935,3.133,2.951
2181.0,2019-04-30 21:41:38.695320,2019-05-01 00:27:27.224352,22781112.701,-1.1,0.549,1.995,3.6,0.936,0.935,3.132,2.951
2182.0,2019-05-01 00:27:27.321964,2019-05-01 03:13:16.081512,22791061.558,-1.1,0.549,1.996,3.6,0.936,0.935,3.132,2.951
2183.0,2019-05-01 03:13:16.079380,2019-05-01 05:59:04.565084,22801010.042,-1.1,0.549,1.996,3.6,0.936,0.935,3.132,2.951
2184.0,2019-05-01 05:59:04.577452,2019-05-01 08:44:51.076024,22810956.553,-1.1,0.549,1.995,3.6,0.936,0.935,3.132,2.95
2185.0,2019-05-01 08:44:50.974672,2019-05-01 11:30:38.937860,22820904.415,-1.1,0.549,1.996,3.6,0.936,0.935,3.132,2.95
2186.0,2019-05-01 11:30:38.946156,2019-05-01 14:16:25.185680,22830850.663,-1.1,0.549,1.996,3.6,0.935,0.935,3.131,2.95
2187.0,2019-05-01 14:16:25.213104,2019-05-01 17:02:11.365828,22840796.843,-1.1,0.549,1.996,3.6,0.935,0.935,3.131,2.95
2188.0,2019-05-01 17:02:11.350480,2019-05-01 19:47:57.107560,22850742.585,-1.1,0.549,1.996,3.6,0.935,0.935,3.13,2.95
2189.0,2019-05-01 19:47:57.093140,2019-05-01 22:33:44.092840,22860689.57,-1.1,0.549,1.996,3.6,0.935,0.935,3.13,2.95
2190.0,2019-05-01 22:33:44.147920,2019-05-02 01:19:29.539728,22870635.017,-1.1,0.549,1.996,3.6,0.935,0.935,3.13,2.95
2191.0,2019-05-02 01:19:29.629036,2019-05-02 04:05:15.711876,22880581.189,-1.1,0.549,1.995,3.6,0.935,0.935,3.13,2.949
2192.0,2019-05-02 04:05:15.633840,2019-05-02 06:51:00.327160,22890525.804,-1.1,0.549,1.996,3.6,0.935,0.935,3.13,2.949
2193.0,2019-05-02 06:51:00.459696,2019-05-02 09:36:45.328960,22900470.806,-1.1,0.549,1.996,3.6,0.935,0.935,3.13,2.949
2194.0,2019-05-02 09:36:45.285652,2019-05-02 12:22:28.576424,22910414.053,-1.1,0.549,1.996,3.6,0.935,0.935,3.129,2.949
2195.0,2019-05-02 12:22:28.539244,2019-05-02 15:08:11.791616,22920357.269,-1.1,0.549,1.996,3.6,0.935,0.935,3.13,2.949
2196.0,2019-05-02 15:08:11.791536,2019-05-02 17:53:50.750224,22930296.227,-1.584,0.549,1.996,3.6,0.935,0.932,3.13,2.94
2197.0,2019-05-02 17:53:50.719852,2019-05-02 20:39:17.223292,22940222.7,-1.1,0.549,1.996,3.6,0.933,0.933,3.124,2.943
2198.0,2019-05-02 20:39:17.326700,2019-05-02 23:24:47.944864,22950153.422,-1.1,0.549,1.996,3.6,0.934,0.934,3.126,2.945
2199.0,2019-05-02 23:24:47.996880,2019-05-03 02:10:21.809484,22960087.286,-1.1,0.55,1.995,3.6,0.934,0.934,3.127,2.946
2200.0,2019-05-03 02:10:21.812588,2019-05-03 04:55:57.040640,22970022.518,-1.1,0.55,1.996,3.6,0.934,0.934,3.127,2.946
2201.0,2019-05-03 04:55:57.070188,2019-05-03 07:41:31.339692,22979956.817,-1.1,0.549,1.996,3.6,0.934,0.934,3.128,2.946
2202.0,2019-05-03 07:41:31.279212,2019-05-03 10:27:06.145204,22989891.622,-1.1,0.549,1.996,3.6,0.934,0.934,3.128,2.946
2203.0,2019-05-03 10:27:06.143696,2019-05-03 13:12:41.890620,22999827.368,-1.1,0.549,1.996,3.6,0.935,0.934,3.128,2.946
2204.0,2019-05-03 13:12:41.925484,2019-05-03 15:58:18.171668,23009763.649,-1.1,0.549,1.996,3.6,0.935,0.934,3.128,2.946
2205.0,2019-05-03 15:58:18.100588,2019-05-03 18:43:53.463296,23019698.94,-1.1,0.55,1.996,3.6,0.935,0.934,3.129,2.946
2206.0,2019-05-03 18:43:53.489260,2019-05-03 21:29:29.737472,23029635.214,-1.1,0.549,1.996,3.6,0.935,0.934,3.129,2.945
2207.0,2019-05-03 21:29:29.795536,2019-05-04 00:15:03.648552,23039569.126,-1.1,0.549,1.996,3.6,0.934,0.934,3.128,2.945
2208.0,2019-05-04 00:15:03.611344,2019-05-04 03:00:40.020028,23049505.497,-1.1,0.549,1.996,3.6,0.935,0.934,3.129,2.945
2209.0,2019-05-04 03:00:40.048492,2019-05-04 05:46:15.833688,23059441.311,-1.1,0.549,1.996,3.6,0.935,0.934,3.129,2.945
2210.0,2019-05-04 05:46:15.961452,2019-05-04 08:31:50.610572,23069376.088,-1.1,0.549,1.996,3.6,0.935,0.934,3.129,2.945
2211.0,2019-05-04 08:31:50.694864,2019-05-04 11:17:26.110716,23079311.588,-1.1,0.549,1.996,3.6,0.935,0.934,3.129,2.945
2212.0,2019-05-04 11:17:26.214608,2019-05-04 14:03:00.645056,23089246.122,-1.1,0.549,1.996,3.6,0.934,0.934,3.128,2.945
2213.0,2019-05-04 14:03:00.685776,2019-05-04 16:48:36.044600,23099181.522,-1.1,0.549,1.996,3.6,0.934,0.934,3.128,2.944
2214.0,2019-05-04 16:48:36.074348,2019-05-04 19:34:10.864484,23109116.341,-1.1,0.55,1.996,3.6,0.934,0.934,3.129,2.944
2215.0,2019-05-04 19:34:10.938932,2019-05-04 22:19:45.323252,23119050.8,-1.1,0.549,1.996,3.6,0.934,0.934,3.128,2.945
2216.0,2019-05-04 22:19:45.412200,2019-05-05 01:05:17.456296,23128982.933,-1.1,0.55,1.995,3.6,0.934,0.934,3.128,2.945
2217.0,2019-05-05 01:05:17.390700,2019-05-05 03:50:51.121932,23138916.599,-1.1,0.549,1.996,3.6,0.934,0.934,3.128,2.945
2218.0,2019-05-05 03:50:51.208608,2019-05-05 06:36:23.235876,23148848.713,-1.1,0.549,1.995,3.6,0.934,0.934,3.128,2.945
2219.0,2019-05-05 06:36:23.187308,2019-05-05 09:21:55.020304,23158780.497,-1.1,0.549,1.995,3.6,0.934,0.934,3.128,2.944
2220.0,2019-05-05 09:21:55.037236,2019-05-05 12:07:28.245424,23168713.722,-1.1,0.55,1.996,3.6,0.934,0.934,3.128,2.944
2221.0,2019-05-05 12:07:28.328556,2019-05-05 14:53:00.025952,23178645.503,-1.1,0.549,1.996,3.6,0.934,0.934,3.128,2.944
2222.0,2019-05-05 14:53:00.178384,2019-05-05 17:38:32.226268,23188577.703,-1.1,0.549,1.996,3.6,0.934,0.934,3.128,2.944
2223.0,2019-05-05 17:38:32.290156,2019-05-05 20:24:04.045996,23198509.523,-1.1,0.55,1.996,3.6,0.934,0.934,3.128,2.944
2224.0,2019-05-05 20:24:04.142184,2019-05-05 23:09:34.925592,23208440.403,-1.1,0.549,1.996,3.6,0.934,0.934,3.127,2.944
2225.0,2019-05-05 23:09:34.943236,2019-05-06 01:55:07.239908,23218372.717,-1.1,0.549,1.996,3.6,0.934,0.934,3.128,2.943
2226.0,2019-05-06 01:55:07.315052,2019-05-06 04:40:37.077584,23228302.555,-1.099,0.549,1.996,3.6,0.934,0.934,3.127,2.944
2227.0,2019-05-06 04:40:37.067628,2019-05-06 07:26:07.140148,23238232.617,-1.1,0.55,1.996,3.6,0.934,0.934,3.127,2.944
2228.0,2019-05-06 07:26:07.213520,2019-05-06 10:11:36.697752,23248162.175,-1.1,0.549,1.996,3.6,0.934,0.934,3.127,2.944
2229.0,2019-05-06 10:11:36.703952,2019-05-06 12:57:06.557100,23258092.034,-1.1,0.549,1.996,3.6,0.934,0.934,3.127,2.944
2230.0,2019-05-06 12:57:06.587500,2019-05-06 15:42:34.530284,23268020.007,-1.1,0.549,1.996,3.6,0.934,0.933,3.127,2.943
2231.0,2019-05-06 15:42:34.636340,2019-05-06 18:28:03.853272,23277949.33,-1.1,0.55,1.996,3.6,0.934,0.933,3.127,2.943
2232.0,2019-05-06 18:28:03.864428,2019-05-06 21:13:32.846788,23287878.324,-1.1,0.549,1.996,3.6,0.934,0.933,3.127,2.943
2233.0,2019-05-06 21:13:32.830472,2019-05-06 23:59:01.006800,23297806.484,-1.1,0.55,1.996,3.6,0.934,0.933,3.127,2.943
2234.0,2019-05-06 23:59:01.012584,2019-05-07 02:44:26.279300,23307731.756,-1.1,0.55,1.995,3.6,0.934,0.933,3.127,2.943
2235.0,2019-05-07 02:44:26.306412,2019-05-07 05:29:53.369236,23317658.846,-1.1,0.549,1.996,3.6,0.934,0.933,3.126,2.943
2236.0,2019-05-07 05:29:53.437448,2019-05-07 08:15:22.065008,23327587.542,-1.1,0.55,1.995,3.6,0.934,0.933,3.126,2.943
2237.0,2019-05-07 08:15:22.010576,2019-05-07 11:00:49.340888,23337514.818,-1.1,0.549,1.996,3.6,0.934,0.933,3.126,2.943
2238.0,2019-05-07 11:00:49.403656,2019-05-07 13:46:16.382424,23347441.859,-1.1,0.549,1.995,3.6,0.934,0.933,3.126,2.943
2239.0,2019-05-07 13:46:16.272848,2019-05-07 16:31:43.272516,23357368.749,-1.1,0.549,1.996,3.6,0.934,0.933,3.126,2.943
2240.0,2019-05-07 16:31:43.272812,2019-05-07 19:17:08.120600,23367293.598,-1.1,0.549,1.996,3.6,0.934,0.933,3.126,2.943
2241.0,2019-05-07 19:17:08.175724,2019-05-07 22:02:34.564276,23377220.041,-1.1,0.549,1.996,3.6,0.934,0.933,3.126,2.943
2242.0,2019-05-07 22:02:34.520628,2019-05-08 00:48:02.231872,23387147.709,-1.1,0.549,1.996,3.6,0.934,0.933,3.126,2.943
2243.0,2019-05-08 00:48:02.438196,2019-05-08 03:33:28.173132,23397073.65,-1.1,0.55,1.995,3.6,0.934,0.933,3.126,2.943
2244.0,2019-05-08 03:33:28.127440,2019-05-08 06:18:52.953748,23406998.431,-1.1,0.549,1.996,3.6,0.934,0.933,3.125,2.942
2245.0,2019-05-08 06:18:53.030352,2019-05-08 09:04:18.806260,23416924.283,-1.1,0.549,1.996,3.6,0.934,0.933,3.125,2.942
2246.0,2019-05-08 09:04:18.719696,2019-05-08 11:49:43.992288,23426849.469,-1.1,0.549,1.996,3.6,0.934,0.933,3.125,2.942
2247.0,2019-05-08 11:49:43.884752,2019-05-08 14:35:08.686128,23436774.163,-1.1,0.549,1.995,3.6,0.934,0.933,3.125,2.942
2248.0,2019-05-08 14:35:08.787564,2019-05-08 17:20:32.935352,23446698.412,-1.1,0.549,1.996,3.6,0.934,0.933,3.125,2.942
2249.0,2019-05-08 17:20:33.035216,2019-05-08 20:05:56.878060,23456622.355,-1.1,0.549,1.996,3.6,0.934,0.933,3.125,2.942
2250.0,2019-05-08 20:05:56.758680,2019-05-08 22:51:20.842868,23466546.32,-1.1,0.549,1.996,3.6,0.933,0.933,3.125,2.942
2251.0,2019-05-08 22:51:20.874960,2019-05-09 01:36:43.679700,23476469.157,-1.1,0.549,1.995,3.6,0.933,0.933,3.125,2.942
2252.0,2019-05-09 01:36:43.811892,2019-05-09 04:22:06.518832,23486391.996,-1.1,0.549,1.996,3.6,0.933,0.933,3.125,2.942
2253.0,2019-05-09 04:22:06.355508,2019-05-09 07:07:29.065120,23496314.542,-1.1,0.549,1.995,3.6,0.933,0.933,3.125,2.942
2254.0,2019-05-09 07:07:29.161168,2019-05-09 09:52:50.545332,23506236.022,-1.1,0.549,1.996,3.6,0.933,0.933,3.124,2.942
2255.0,2019-05-09 09:52:50.525036,2019-05-09 12:37:03.182100,23516088.659,-1.1,0.549,1.996,3.62,0.939,0.914,3.143,2.879
2256.0,2019-05-09 12:37:03.207376,2019-05-09 15:19:06.279488,23525811.756,-1.1,0.549,1.996,3.6,0.911,0.913,3.048,2.877
2257.0,2019-05-09 15:19:06.259408,2019-05-09 18:01:33.133416,23535558.61,-1.1,0.55,1.996,3.6,0.913,0.914,3.056,2.882
2258.0,2019-05-09 18:01:33.035572,2019-05-09 20:44:16.297504,23545321.774,-1.1,0.55,1.996,3.6,0.915,0.916,3.062,2.887
2259.0,2019-05-09 20:44:16.459180,2019-05-09 23:27:13.477856,23555098.955,-1.1,0.55,1.996,3.6,0.916,0.917,3.067,2.89
2260.0,2019-05-09 23:27:13.511376,2019-05-10 02:10:19.453648,23564884.931,-1.1,0.55,1.996,3.6,0.917,0.918,3.07,2.894
2261.0,2019-05-10 02:10:19.346896,2019-05-10 04:53:34.452296,23574679.929,-1.1,0.549,1.996,3.6,0.918,0.919,3.074,2.896
2262.0,2019-05-10 04:53:34.488528,2019-05-10 07:36:57.868196,23584483.345,-1.1,0.549,1.996,3.6,0.919,0.919,3.077,2.899
2263.0,2019-05-10 07:36:57.887696,2019-05-10 10:20:27.469596,23594292.947,-1.1,0.55,1.996,3.6,0.92,0.92,3.079,2.901
2264.0,2019-05-10 10:20:27.578320,2019-05-10 13:04:02.943280,23604108.42,-1.1,0.549,1.996,3.6,0.921,0.921,3.081,2.903
2265.0,2019-05-10 13:04:02.905040,2019-05-10 15:47:42.545240,23613928.022,-1.1,0.549,1.995,3.6,0.921,0.921,3.083,2.905
2266.0,2019-05-10 15:47:42.688208,2019-05-10 18:31:27.493596,23623752.971,-1.1,0.55,1.996,3.6,0.922,0.922,3.085,2.906
2267.0,2019-05-10 18:31:27.452012,2019-05-10 21:15:15.831724,23633581.309,-1.1,0.549,1.996,3.6,0.922,0.922,3.087,2.907
2268.0,2019-05-10 21:15:15.886132,2019-05-10 23:59:07.934684,23643413.412,-1.1,0.549,1.996,3.6,0.923,0.922,3.088,2.908
2269.0,2019-05-10 23:59:07.858996,2019-05-11 02:43:07.049760,23653252.527,-1.1,0.549,1.996,3.6,0.923,0.923,3.089,2.91
2270.0,2019-05-11 02:43:06.909548,2019-05-11 05:27:04.478316,23663089.955,-1.1,0.55,1.995,3.6,0.923,0.923,3.09,2.91
2271.0,2019-05-11 05:27:04.387536,2019-05-11 08:11:05.284944,23672930.762,-1.1,0.549,1.996,3.6,0.923,0.923,3.091,2.911
2272.0,2019-05-11 08:11:05.404368,2019-05-11 10:55:06.714332,23682772.191,-1.1,0.549,1.995,3.6,0.924,0.923,3.091,2.912
2273.0,2019-05-11 10:55:06.683144,2019-05-11 13:39:08.877124,23692614.354,-1.1,0.55,1.996,3.6,0.924,0.923,3.092,2.912
2274.0,2019-05-11 13:39:08.879724,2019-05-11 16:23:14.035200,23702459.512,-1.1,0.549,1.996,3.6,0.924,0.924,3.093,2.913
2275.0,2019-05-11 16:23:13.959688,2019-05-11 19:07:19.174048,23712304.651,-1.1,0.549,1.996,3.6,0.924,0.924,3.093,2.913
2276.0,2019-05-11 19:07:19.171024,2019-05-11 21:51:26.710092,23722152.187,-1.1,0.549,1.996,3.6,0.924,0.924,3.094,2.914
2277.0,2019-05-11 21:51:26.741356,2019-05-12 00:35:34.688024,23732000.165,-1.1,0.55,1.996,3.6,0.925,0.924,3.094,2.914
2278.0,2019-05-12 00:35:34.705104,2019-05-12 03:19:43.837304,23741849.314,-1.1,0.549,1.995,3.6,0.925,0.924,3.095,2.915
2279.0,2019-05-12 03:19:43.717228,2019-05-12 06:03:52.910884,23751698.388,-1.1,0.55,1.996,3.6,0.925,0.924,3.095,2.915
2280.0,2019-05-12 06:03:52.990996,2019-05-12 08:48:03.238584,23761548.716,-1.1,0.55,1.996,3.6,0.925,0.924,3.095,2.915
2281.0,2019-05-12 08:48:03.314640,2019-05-12 11:32:13.578684,23771399.056,-1.1,0.55,1.996,3.6,0.925,0.924,3.096,2.916
2282.0,2019-05-12 11:32:13.637584,2019-05-12 14:16:25.561548,23781251.039,-1.1,0.549,1.996,3.6,0.925,0.925,3.096,2.916
2283.0,2019-05-12 14:16:25.533292,2019-05-12 17:00:36.593580,23791102.071,-1.1,0.55,1.996,3.6,0.925,0.925,3.096,2.916
2284.0,2019-05-12 17:00:36.642768,2019-05-12 19:44:49.657220,23800955.134,-1.1,0.549,1.997,3.6,0.925,0.925,3.096,2.917
2285.0,2019-05-12 19:44:49.849196,2019-05-12 22:29:02.749804,23810808.227,-1.1,0.549,1.995,3.6,0.925,0.925,3.097,2.917
2286.0,2019-05-12 22:29:02.531536,2019-05-13 01:13:15.905688,23820661.383,-1.1,0.549,1.996,3.6,0.925,0.925,3.097,2.917
2287.0,2019-05-13 01:13:16.000208,2019-05-13 03:57:31.118424,23830516.595,-1.1,0.549,1.996,3.6,0.925,0.925,3.097,2.917
2288.0,2019-05-13 03:57:31.041744,2019-05-13 06:41:44.997140,23840370.474,-1.1,0.549,1.996,3.6,0.925,0.925,3.097,2.917
2289.0,2019-05-13 06:41:45.034604,2019-05-13 09:25:59.637788,23850225.115,-1.1,0.55,1.996,3.6,0.926,0.925,3.098,2.917
2290.0,2019-05-13 09:25:59.552052,2019-05-13 12:10:13.714248,23860079.191,-1.1,0.549,1.996,3.6,0.926,0.925,3.098,2.917
2291.0,2019-05-13 12:10:13.545012,2019-05-13 14:54:27.602964,23869933.08,-1.1,0.55,1.996,3.6,0.926,0.925,3.098,2.917
2292.0,2019-05-13 14:54:27.537872,2019-05-13 17:38:44.172220,23879789.649,-1.1,0.55,1.996,3.6,0.926,0.925,3.098,2.918
2293.0,2019-05-13 17:38:44.152172,2019-05-13 20:22:58.256480,23889643.733,-1.1,0.55,1.996,3.6,0.925,0.925,3.098,2.918
2294.0,2019-05-13 20:22:58.145232,2019-05-13 23:07:13.691360,23899499.168,-1.1,0.549,1.996,3.6,0.926,0.925,3.098,2.918
2295.0,2019-05-13 23:07:13.711156,2019-05-14 01:51:29.871272,23909355.348,-1.1,0.549,1.996,3.6,0.926,0.925,3.099,2.918
2296.0,2019-05-14 01:51:29.801068,2019-05-14 04:35:46.347228,23919211.824,-1.1,0.549,1.996,3.6,0.926,0.925,3.099,2.918
2297.0,2019-05-14 04:35:46.415768,2019-05-14 07:20:03.331872,23929068.809,-1.1,0.549,1.995,3.6,0.926,0.925,3.099,2.918
2298.0,2019-05-14 07:20:03.293612,2019-05-14 10:04:20.227916,23938925.705,-1.1,0.549,1.995,3.6,0.926,0.925,3.099,2.918
2299.0,2019-05-14 10:04:20.430800,2019-05-14 12:48:36.926216,23948782.403,-1.1,0.549,1.997,3.6,0.926,0.925,3.099,2.918
2300.0,2019-05-14 12:48:36.783056,2019-05-14 15:32:53.872160,23958639.349,-1.1,0.549,1.996,3.6,0.926,0.925,3.099,2.919
2301.0,2019-05-14 15:32:53.921644,2019-05-14 18:17:10.054472,23968495.531,-1.1,0.55,1.996,3.6,0.926,0.925,3.099,2.919
2302.0,2019-05-14 18:17:10.274000,2019-05-14 21:01:26.520528,23978351.997,-1.1,0.549,1.995,3.6,0.926,0.925,3.099,2.919
2303.0,2019-05-14 21:01:26.364012,2019-05-14 23:45:42.127152,23988207.604,-1.1,0.549,1.996,3.6,0.926,0.925,3.099,2.919
2304.0,2019-05-14 23:45:41.929836,2019-05-15 02:29:59.277640,23998064.755,-1.1,0.549,1.996,3.6,0.926,0.925,3.099,2.919
2305.0,2019-05-15 02:29:59.330768,2019-05-15 05:14:15.683796,24007921.161,-1.1,0.549,1.995,3.6,0.926,0.925,3.099,2.919
2306.0,2019-05-15 05:14:15.684624,2019-05-15 07:58:31.848108,24017777.325,-1.1,0.549,1.996,3.6,0.926,0.925,3.099,2.919
2307.0,2019-05-15 07:58:32.035280,2019-05-15 10:42:49.565584,24027635.043,-1.1,0.549,1.996,3.6,0.926,0.925,3.099,2.919
2308.0,2019-05-15 10:42:49.436112,2019-05-15 13:27:02.953756,24037488.431,-1.1,0.55,1.996,3.6,0.926,0.925,3.099,2.919
2309.0,2019-05-15 13:27:02.904684,2019-05-15 16:11:18.832824,24047344.31,-1.1,0.549,1.996,3.6,0.926,0.925,3.099,2.919
2310.0,2019-05-15 16:11:18.994896,2019-05-15 18:55:34.425748,24057199.903,-1.1,0.55,1.996,3.6,0.926,0.925,3.099,2.919
2311.0,2019-05-15 18:55:34.298576,2019-05-15 22:40:51.442376,24070716.919,-1.1,0.55,1.995,3.6,0.926,0.93,3.099,2.981
2312.0,2019-05-15 22:40:51.491792,2019-05-16 02:27:14.172192,24084299.649,-0.55,0.55,1.999,3.6,0.93,0.931,3.115,2.983
2313.0,2019-05-16 02:27:14.221008,2019-05-16 06:13:56.565108,24097902.042,-0.55,0.55,1.999,3.6,0.931,0.931,3.121,2.985
2314.0,2019-05-16 06:13:56.610924,2019-05-16 06:14:56.609424,24097962.086,0.0,0.0,2.696,2.704,0.0,0.0,0.0,0.0
2315.0,2019-06-06 13:50:36.569400,2019-06-06 17:40:53.037052,24111788.555,-0.55,0.55,1.999,3.6,0.924,0.941,3.119,3.007
2316.0,2019-06-06 17:40:53.052252,2019-06-06 21:30:55.750316,24125591.269,-0.55,0.55,1.999,3.6,0.944,0.942,3.172,3.013
2317.0,2019-06-06 21:30:55.764216,2019-06-07 01:20:46.511776,24139382.03,-0.55,0.55,1.999,3.6,0.944,0.942,3.17,3.014
2318.0,2019-06-07 01:20:46.523128,2019-06-07 07:06:03.981412,24160099.5,-1.1,0.549,1.999,3.6,1.883,1.876,6.325,5.895
2319.0,2019-06-07 07:06:03.996920,2019-06-07 09:52:56.680888,24170112.199,-1.1,0.549,1.995,3.6,0.939,0.938,3.151,2.946
2320.0,2019-06-07 09:52:56.693496,2019-06-07 12:39:39.517536,24180115.036,-1.1,0.55,1.996,3.6,0.938,0.937,3.148,2.945
2321.0,2019-06-07 12:39:39.534296,2019-06-07 15:26:16.123728,24190111.642,-1.1,0.55,1.996,3.6,0.938,0.937,3.146,2.945
2322.0,2019-06-07 15:26:16.133592,2019-06-07 18:12:48.732764,24200104.251,-1.1,0.55,1.996,3.6,0.938,0.937,3.145,2.945
2323.0,2019-06-07 18:12:48.752376,2019-06-07 20:59:17.018736,24210092.537,-1.1,0.55,1.996,3.6,0.937,0.937,3.143,2.945
2324.0,2019-06-07 20:59:17.036792,2019-06-07 23:45:42.974836,24220078.493,-1.1,0.55,1.996,3.6,0.937,0.936,3.143,2.945
2325.0,2019-06-07 23:45:42.985788,2019-06-08 02:32:07.106772,24230062.625,-1.1,0.55,1.996,3.6,0.937,0.936,3.142,2.944
2326.0,2019-06-08 02:32:07.116860,2019-06-08 05:18:28.622208,24240044.141,-1.1,0.55,1.996,3.6,0.937,0.936,3.141,2.944
2327.0,2019-06-08 05:18:28.634684,2019-06-08 08:04:47.396184,24250022.915,-1.1,0.549,1.996,3.6,0.937,0.936,3.141,2.943
2328.0,2019-06-08 08:04:47.408088,2019-06-08 10:51:03.753556,24259999.272,-1.1,0.55,1.996,3.6,0.937,0.936,3.14,2.943
2329.0,2019-06-08 10:51:03.773144,2019-06-08 13:37:18.131348,24269973.65,-1.1,0.549,1.996,3.6,0.936,0.936,3.139,2.943
2330.0,2019-06-08 13:37:18.156536,2019-06-08 16:23:31.962716,24279947.481,-1.1,0.55,1.996,3.6,0.936,0.936,3.139,2.943
2331.0,2019-06-08 16:23:31.982072,2019-06-08 19:09:43.246264,24289918.765,-1.1,0.55,1.996,3.6,0.936,0.935,3.138,2.942
2332.0,2019-06-08 19:09:43.267288,2019-06-08 21:55:51.499080,24299887.017,-1.1,0.55,1.996,3.6,0.936,0.935,3.138,2.941
2333.0,2019-06-08 21:55:51.505880,2019-06-09 00:41:58.946316,24309854.465,-1.1,0.549,1.996,3.6,0.936,0.935,3.137,2.942
2334.0,2019-06-09 00:41:58.958940,2019-06-09 03:28:05.227072,24319820.745,-1.1,0.549,1.996,3.6,0.936,0.935,3.137,2.942
2335.0,2019-06-09 03:28:05.263420,2019-06-09 06:14:09.743780,24329785.262,-1.1,0.549,1.996,3.6,0.936,0.935,3.137,2.941
2336.0,2019-06-09 06:14:09.750776,2019-06-09 09:00:12.940680,24339748.459,-1.1,0.549,1.996,3.6,0.936,0.935,3.136,2.941
2337.0,2019-06-09 09:00:12.959480,2019-06-09 11:46:14.235508,24349709.754,-1.1,0.549,1.996,3.6,0.935,0.935,3.136,2.941
2338.0,2019-06-09 11:46:14.250356,2019-06-09 14:32:14.502008,24359670.02,-1.1,0.55,1.996,3.6,0.935,0.935,3.135,2.94
2339.0,2019-06-09 14:32:14.510140,2019-06-09 17:18:13.878768,24369629.397,-1.1,0.55,1.996,3.6,0.935,0.935,3.135,2.94
2340.0,2019-06-09 17:18:13.884788,2019-06-09 20:04:11.930724,24379587.449,-1.1,0.55,1.996,3.6,0.935,0.934,3.134,2.94
2341.0,2019-06-09 20:04:11.933432,2019-06-09 22:50:09.419408,24389544.938,-1.1,0.549,1.996,3.6,0.935,0.934,3.134,2.94
2342.0,2019-06-09 22:50:09.440504,2019-06-10 01:36:04.067840,24399499.586,-1.1,0.549,1.996,3.6,0.935,0.934,3.133,2.939
2343.0,2019-06-10 01:36:04.095960,2019-06-10 04:21:58.124020,24409453.642,-1.1,0.549,1.996,3.6,0.935,0.934,3.133,2.939
2344.0,2019-06-10 04:21:58.130424,2019-06-10 07:07:50.830376,24419406.349,-1.1,0.549,1.996,3.6,0.935,0.934,3.133,2.939
2345.0,2019-06-10 07:07:50.820500,2019-06-10 09:53:42.864608,24429358.383,-1.1,0.549,1.996,3.6,0.935,0.934,3.133,2.939
2346.0,2019-06-10 09:53:42.855516,2019-06-10 12:39:33.223336,24439308.742,-1.1,0.549,1.996,3.6,0.935,0.934,3.133,2.939
2347.0,2019-06-10 12:39:33.219264,2019-06-10 15:25:22.468416,24449257.987,-1.1,0.55,1.995,3.6,0.935,0.934,3.133,2.939
2348.0,2019-06-10 15:25:22.435832,2019-06-10 18:11:11.691464,24459207.21,-1.1,0.55,1.996,3.6,0.935,0.934,3.132,2.939
2349.0,2019-06-10 18:11:11.685368,2019-06-10 20:57:00.728904,24469156.247,-1.1,0.549,1.996,3.6,0.934,0.934,3.132,2.939
2350.0,2019-06-10 20:57:00.738196,2019-06-10 23:42:45.893288,24479101.412,-1.1,0.549,1.996,3.6,0.934,0.934,3.132,2.938
2351.0,2019-06-10 23:42:45.891732,2019-06-11 02:28:31.120400,24489046.639,-1.1,0.549,1.995,3.6,0.934,0.934,3.131,2.938
2352.0,2019-06-11 02:28:31.143672,2019-06-11 05:14:15.372512,24498990.891,-1.1,0.549,1.996,3.6,0.934,0.934,3.131,2.938
2353.0,2019-06-11 05:14:15.379704,2019-06-11 07:59:59.444184,24508934.963,-1.1,0.549,1.996,3.6,0.934,0.934,3.131,2.938
2354.0,2019-06-11 07:59:59.484664,2019-06-11 10:45:41.371200,24518876.89,-1.1,0.55,1.996,3.6,0.934,0.933,3.13,2.937
2355.0,2019-06-11 10:45:41.394268,2019-06-11 13:31:23.739232,24528819.258,-1.1,0.55,1.996,3.6,0.934,0.933,3.13,2.937
2356.0,2019-06-11 13:31:23.728956,2019-06-11 16:17:03.481228,24538759.0,-1.1,0.55,1.995,3.6,0.934,0.933,3.13,2.937
2357.0,2019-06-11 16:17:03.508440,2019-06-11 19:02:43.132116,24548698.65,-1.1,0.55,1.996,3.6,0.934,0.933,3.129,2.937
2358.0,2019-06-11 19:02:43.124984,2019-06-11 21:48:21.099468,24558636.618,-1.1,0.55,1.996,3.6,0.934,0.933,3.129,2.937
2359.0,2019-06-11 21:48:21.102328,2019-06-12 00:33:58.066284,24568573.585,-1.1,0.55,1.995,3.6,0.934,0.933,3.129,2.937
2360.0,2019-06-12 00:33:58.096632,2019-06-12 03:19:33.949192,24578509.468,-1.1,0.55,1.996,3.6,0.934,0.933,3.129,2.935
2361.0,2019-06-12 03:19:33.976824,2019-06-12 06:05:09.830284,24588445.349,-1.1,0.549,1.996,3.6,0.934,0.933,3.128,2.936
2362.0,2019-06-12 06:05:09.824248,2019-06-12 08:50:44.584876,24598380.103,-1.1,0.55,1.996,3.6,0.933,0.933,3.128,2.936
2363.0,2019-06-12 08:50:44.590328,2019-06-12 11:36:18.852080,24608314.37,-1.1,0.55,1.995,3.6,0.933,0.933,3.128,2.936
2364.0,2019-06-12 11:36:18.897656,2019-06-12 14:21:52.961976,24618248.48,-1.1,0.55,1.996,3.6,0.933,0.933,3.127,2.936
2365.0,2019-06-12 14:21:52.975708,2019-06-12 17:07:27.457388,24628182.976,-1.1,0.55,1.995,3.6,0.933,0.933,3.127,2.935
2366.0,2019-06-12 17:07:27.512212,2019-06-12 19:52:58.716304,24638114.235,-1.1,0.55,1.996,3.6,0.933,0.933,3.127,2.935
2367.0,2019-06-12 19:52:58.705880,2019-06-12 22:38:28.521624,24648044.04,-1.1,0.55,1.996,3.6,0.933,0.933,3.126,2.935
2368.0,2019-06-12 22:38:28.557560,2019-06-13 01:23:58.019900,24657973.538,-1.1,0.549,1.996,3.6,0.933,0.932,3.126,2.935
2369.0,2019-06-13 01:23:57.982356,2019-06-13 04:09:26.866080,24667902.384,-1.1,0.55,1.996,3.6,0.933,0.932,3.126,2.935
2370.0,2019-06-13 04:09:26.883064,2019-06-13 06:54:53.625844,24677829.144,-1.1,0.549,1.996,3.6,0.933,0.932,3.125,2.934
2371.0,2019-06-13 06:54:53.620984,2019-06-13 09:40:21.404948,24687756.923,-1.1,0.55,1.996,3.6,0.933,0.932,3.126,2.934
2372.0,2019-06-13 09:40:21.407380,2019-06-13 12:25:47.725760,24697683.244,-1.1,0.55,1.996,3.6,0.933,0.932,3.125,2.934
2373.0,2019-06-13 12:25:47.752384,2019-06-13 15:11:12.934896,24707608.453,-1.1,0.55,1.996,3.6,0.933,0.932,3.125,2.934
2374.0,2019-06-13 15:11:12.917340,2019-06-13 17:56:36.600432,24717532.119,-1.1,0.55,1.995,3.6,0.933,0.932,3.125,2.934
2375.0,2019-06-13 17:56:36.640504,2019-06-13 20:41:59.893752,24727455.412,-1.1,0.55,1.996,3.6,0.932,0.932,3.124,2.933
2376.0,2019-06-13 20:41:59.905216,2019-06-13 23:27:22.198068,24737377.716,-1.1,0.55,1.995,3.6,0.932,0.932,3.124,2.933
2377.0,2019-06-13 23:27:22.252024,2019-06-14 02:12:44.715792,24747300.234,-1.1,0.55,1.995,3.6,0.932,0.932,3.124,2.933
2378.0,2019-06-14 02:12:44.664768,2019-06-14 04:58:07.126108,24757222.644,-1.1,0.549,1.996,3.6,0.932,0.932,3.124,2.933
2379.0,2019-06-14 04:58:07.142748,2019-06-14 07:43:26.913656,24767142.432,-1.1,0.55,1.996,3.6,0.932,0.932,3.123,2.933
2380.0,2019-06-14 07:43:26.868216,2019-06-14 10:28:49.473080,24777064.991,-1.1,0.55,1.996,3.6,0.932,0.932,3.124,2.933
2381.0,2019-06-14 10:28:49.476568,2019-06-14 13:14:08.902012,24786984.42,-1.1,0.55,1.996,3.6,0.932,0.932,3.123,2.932
2382.0,2019-06-14 13:14:08.875156,2019-06-14 15:59:26.890016,24796902.408,-1.1,0.55,1.996,3.6,0.932,0.932,3.123,2.932
2383.0,2019-06-14 15:59:26.962424,2019-06-14 18:44:45.504416,24806821.023,-1.1,0.55,1.996,3.6,0.932,0.931,3.123,2.932
2384.0,2019-06-14 18:44:45.508344,2019-06-14 21:30:02.489180,24816738.008,-1.1,0.55,1.996,3.6,0.932,0.931,3.122,2.932
2385.0,2019-06-14 21:30:02.481500,2019-06-15 00:15:18.594676,24826654.113,-1.1,0.55,1.996,3.6,0.932,0.931,3.122,2.932
2386.0,2019-06-15 00:15:18.602388,2019-06-15 03:00:35.664140,24836571.183,-1.1,0.549,1.996,3.6,0.932,0.931,3.122,2.932
2387.0,2019-06-15 03:00:35.640980,2019-06-15 05:45:51.638264,24846487.157,-1.1,0.549,1.996,3.6,0.932,0.931,3.122,2.932
