Repository: Oliver191/MSc_Thesis_Predictive_Maintenance_Batteries

# MSc_Thesis_Predictive_Maintenance_Batteries
The GitHub repository accompanying the MSc Thesis at Esade written by Oliver Caspers regarding the topic “Predictive Maintenance for Lithium-Ion Batteries: Predicting the Remaining Useful Life (RUL) using Data-Driven Machine Learning based on Real-World Battery Datasets”.

SNL_Final.ipynb: The main Jupyter Notebook which contains the main code used to load, clean, and transform the SNL data. Four initial models are evaluated and a RF is chosen to be optimized. The RF is trained to predict the RUL on the training data and optimized using the validation data. Finally, the model is tested using independent testing data from UL.

File: SNL_Cycle_Timeseries_Data/SNL_18650_LFP_35C_0-100_0.5-1C_d_cycle_data.csv (part 7 of 11)
Cycle_Index,Start_Time,End_Time,Test_Time (s),Min_Current (A),Max_Current (A),Min_Voltage (V),Max_Voltage (V),Charge_Capacity (Ah),Discharge_Capacity (Ah),Charge_Energy (Wh),Discharge_Energy (Wh)
2058.0,2019-02-27 11:47:22.563100,2019-02-27 15:41:03.542188,21831283.669,-0.55,0.55,1.999,3.6,0.947,0.957,3.175,3.076
2059.0,2019-02-27 15:41:03.557360,2019-02-27 19:34:00.451784,21845260.579,-0.55,0.55,1.999,3.6,0.961,0.958,3.211,3.08
2060.0,2019-02-27 19:34:00.467184,2019-02-27 23:26:46.462704,21859226.59,-0.55,0.55,1.999,3.6,0.96,0.958,3.21,3.08
2061.0,2019-02-27 23:26:46.481648,2019-02-28 05:16:28.550032,21880208.677,-1.1,0.55,1.999,3.6,1.917,1.911,6.409,6.059
2062.0,2019-02-28 05:16:28.565132,2019-02-28 08:05:39.297596,21890359.424,-1.1,0.55,1.996,3.6,0.957,0.955,3.195,3.029
2063.0,2019-02-28 08:05:39.309196,2019-02-28 10:54:38.633412,21900498.76,-1.1,0.55,1.996,3.6,0.956,0.955,3.193,3.028
2064.0,2019-02-28 10:54:38.654292,2019-02-28 13:43:33.900020,21910634.027,-1.1,0.55,1.996,3.6,0.956,0.954,3.191,3.027
2065.0,2019-02-28 13:43:33.911180,2019-02-28 16:32:26.974432,21920767.101,-1.1,0.55,1.996,3.6,0.955,0.954,3.19,3.026
2066.0,2019-02-28 16:32:26.989296,2019-02-28 19:21:19.092440,21930899.219,-1.1,0.55,1.996,3.6,0.955,0.954,3.19,3.026
2067.0,2019-02-28 19:21:19.108748,2019-02-28 22:10:07.916976,21941028.044,-1.1,0.55,1.996,3.6,0.955,0.954,3.189,3.025
2068.0,2019-02-28 22:10:07.935116,2019-03-01 00:58:55.281508,21951155.408,-1.1,0.55,1.996,3.6,0.955,0.954,3.188,3.025
2069.0,2019-03-01 00:58:55.303508,2019-03-01 03:47:42.286344,21961282.413,-1.1,0.55,1.995,3.6,0.955,0.954,3.188,3.024
2070.0,2019-03-01 03:47:42.278484,2019-03-01 06:36:25.980396,21971406.107,-1.1,0.55,1.995,3.6,0.954,0.954,3.187,3.024
2071.0,2019-03-01 06:36:26.000236,2019-03-01 09:25:07.521884,21981527.649,-1.1,0.55,1.996,3.6,0.954,0.953,3.187,3.023
2072.0,2019-03-01 09:25:07.528432,2019-03-01 12:13:46.580984,21991646.708,-1.1,0.55,1.995,3.6,0.954,0.953,3.186,3.023
2073.0,2019-03-01 12:13:46.614412,2019-03-01 15:02:25.112092,22001765.239,-1.1,0.55,1.995,3.6,0.954,0.953,3.186,3.022
2074.0,2019-03-01 15:02:25.126952,2019-03-01 17:51:00.234900,22011880.362,-1.1,0.55,1.996,3.6,0.954,0.953,3.185,3.021
2075.0,2019-03-01 17:51:00.248304,2019-03-01 20:39:34.617128,22021994.744,-1.1,0.55,1.995,3.6,0.954,0.953,3.185,3.022
2076.0,2019-03-01 20:39:34.632176,2019-03-01 23:28:08.180380,22032108.307,-1.1,0.55,1.995,3.6,0.954,0.953,3.184,3.021
2077.0,2019-03-01 23:28:08.196748,2019-03-02 02:16:40.692576,22042220.819,-1.1,0.55,1.996,3.6,0.953,0.953,3.184,3.021
2078.0,2019-03-02 02:16:40.712844,2019-03-02 05:05:13.416784,22052333.544,-1.1,0.55,1.996,3.6,0.953,0.952,3.184,3.02
2079.0,2019-03-02 05:05:13.425648,2019-03-02 07:53:42.795112,22062442.922,-1.1,0.55,1.996,3.6,0.953,0.952,3.183,3.02
2080.0,2019-03-02 07:53:42.812400,2019-03-02 10:42:12.089264,22072552.216,-1.1,0.55,1.996,3.6,0.953,0.952,3.183,3.02
2081.0,2019-03-02 10:42:12.117132,2019-03-02 13:30:40.551292,22082660.678,-1.1,0.549,1.996,3.6,0.953,0.952,3.182,3.019
2082.0,2019-03-02 13:30:40.569996,2019-03-02 16:19:07.246424,22092767.373,-1.1,0.55,1.996,3.6,0.953,0.952,3.182,3.019
2083.0,2019-03-02 16:19:07.253388,2019-03-02 19:07:31.858504,22102871.985,-1.1,0.55,1.995,3.6,0.953,0.952,3.182,3.019
2084.0,2019-03-02 19:07:31.888780,2019-03-02 21:55:55.035016,22112975.162,-1.1,0.55,1.996,3.6,0.952,0.952,3.181,3.018
2085.0,2019-03-02 21:55:55.049612,2019-03-03 00:44:18.560972,22123078.688,-1.1,0.55,1.995,3.6,0.953,0.952,3.181,3.018
2086.0,2019-03-03 00:44:18.570992,2019-03-03 03:32:40.311388,22133180.438,-1.1,0.55,1.995,3.6,0.952,0.952,3.181,3.018
2087.0,2019-03-03 03:32:40.322900,2019-03-03 06:21:00.164772,22143280.292,-1.1,0.55,1.995,3.6,0.952,0.952,3.18,3.017
2088.0,2019-03-03 06:21:00.173964,2019-03-03 09:09:20.154460,22153380.281,-1.1,0.55,1.995,3.6,0.952,0.951,3.18,3.017
2089.0,2019-03-03 09:09:20.156300,2019-03-03 11:57:40.539676,22163480.667,-1.1,0.55,1.996,3.6,0.952,0.951,3.18,3.017
2090.0,2019-03-03 11:57:40.531952,2019-03-03 14:46:00.369788,22173580.497,-1.1,0.55,1.995,3.6,0.952,0.951,3.18,3.017
2091.0,2019-03-03 14:46:00.383116,2019-03-03 17:34:18.609096,22183678.736,-1.1,0.55,1.996,3.6,0.952,0.951,3.179,3.016
2092.0,2019-03-03 17:34:18.628848,2019-03-03 20:22:36.538088,22193776.665,-1.1,0.55,1.996,3.6,0.952,0.951,3.179,3.016
2093.0,2019-03-03 20:22:36.579568,2019-03-03 23:10:50.996308,22203871.123,-1.1,0.55,1.995,3.6,0.952,0.951,3.178,3.016
2094.0,2019-03-03 23:10:50.991344,2019-03-04 01:59:06.345432,22213966.472,-1.1,0.55,1.995,3.6,0.952,0.951,3.179,3.016
2095.0,2019-03-04 01:59:06.353292,2019-03-04 04:47:20.328172,22224060.455,-1.1,0.55,1.996,3.6,0.952,0.951,3.178,3.015
2096.0,2019-03-04 04:47:20.306316,2019-03-04 07:35:34.344232,22234154.471,-1.1,0.549,1.996,3.6,0.952,0.951,3.178,3.015
2097.0,2019-03-04 07:35:34.357644,2019-03-04 10:23:47.868948,22244247.996,-1.1,0.55,1.996,3.6,0.952,0.951,3.178,3.015
2098.0,2019-03-04 10:23:47.884684,2019-03-04 13:11:59.543924,22254339.671,-1.1,0.55,1.996,3.6,0.952,0.951,3.178,3.015
2099.0,2019-03-04 13:11:59.576716,2019-03-04 16:00:11.066560,22264431.193,-1.1,0.55,1.996,3.6,0.952,0.951,3.177,3.015
2100.0,2019-03-04 16:00:11.072140,2019-03-04 18:48:22.019032,22274522.146,-1.1,0.55,1.996,3.6,0.951,0.951,3.177,3.014
2101.0,2019-03-04 18:48:22.043276,2019-03-04 21:36:31.546852,22284611.674,-1.1,0.55,1.996,3.6,0.951,0.951,3.177,3.014
2102.0,2019-03-04 21:36:31.572620,2019-03-05 00:24:40.431412,22294700.558,-1.1,0.55,1.996,3.6,0.951,0.951,3.176,3.014
2103.0,2019-03-05 00:24:40.479372,2019-03-05 03:12:49.220268,22304789.347,-1.1,0.549,1.996,3.6,0.951,0.951,3.177,3.014
2104.0,2019-03-05 03:12:49.222284,2019-03-05 06:00:58.233420,22314878.36,-1.1,0.55,1.996,3.6,0.951,0.95,3.176,3.014
2105.0,2019-03-05 06:00:58.260108,2019-03-05 08:49:05.826592,22324965.953,-1.1,0.55,1.996,3.6,0.951,0.95,3.176,3.014
2106.0,2019-03-05 08:49:05.823372,2019-03-05 11:37:12.271924,22335052.399,-1.1,0.55,1.996,3.6,0.951,0.95,3.176,3.013
2107.0,2019-03-05 11:37:12.272724,2019-03-05 14:25:18.694944,22345138.822,-1.1,0.55,1.996,3.6,0.951,0.95,3.176,3.013
2108.0,2019-03-05 14:25:18.754444,2019-03-05 17:13:26.034408,22355226.161,-1.1,0.55,1.996,3.6,0.951,0.95,3.176,3.013
2109.0,2019-03-05 17:13:26.055664,2019-03-05 20:01:31.548124,22365311.675,-1.1,0.55,1.996,3.6,0.951,0.95,3.176,3.013
2110.0,2019-03-05 20:01:31.554544,2019-03-05 22:49:35.796396,22375395.923,-1.1,0.55,1.995,3.6,0.951,0.95,3.175,3.013
2111.0,2019-03-05 22:49:35.873776,2019-03-06 01:37:38.988232,22385479.115,-1.1,0.55,1.996,3.6,0.951,0.95,3.175,3.012
2112.0,2019-03-06 01:37:38.980592,2019-03-06 04:25:44.236104,22395564.363,-1.1,0.55,1.995,3.6,0.951,0.95,3.175,3.012
2113.0,2019-03-06 04:25:44.250096,2019-03-06 07:13:47.039648,22405647.166,-1.1,0.549,1.995,3.6,0.951,0.95,3.175,3.012
2114.0,2019-03-06 07:13:47.160304,2019-03-06 10:01:50.393280,22415730.52,-1.1,0.55,1.996,3.6,0.951,0.95,3.175,3.012
2115.0,2019-03-06 10:01:50.398192,2019-03-06 12:49:52.221420,22425812.348,-1.1,0.55,1.995,3.6,0.951,0.95,3.174,3.012
2116.0,2019-03-06 12:49:52.259824,2019-03-06 15:37:53.188120,22435893.315,-1.1,0.55,1.996,3.6,0.951,0.95,3.174,3.012
2117.0,2019-03-06 15:37:53.204652,2019-03-06 18:25:53.457524,22445973.584,-1.1,0.55,1.995,3.6,0.951,0.95,3.174,3.012
2118.0,2019-03-06 18:25:53.427084,2019-03-06 21:13:53.313512,22456053.44,-1.1,0.55,1.996,3.6,0.951,0.95,3.174,3.012
2119.0,2019-03-06 21:13:53.388072,2019-03-07 00:01:53.790232,22466133.917,-1.1,0.55,1.996,3.6,0.95,0.95,3.174,3.011
2120.0,2019-03-07 00:01:53.808012,2019-03-07 02:49:52.110060,22476212.237,-1.1,0.55,1.996,3.6,0.95,0.949,3.174,3.01
2121.0,2019-03-07 02:49:52.130700,2019-03-07 05:37:51.335020,22486291.462,-1.1,0.549,1.996,3.6,0.95,0.95,3.174,3.011
2122.0,2019-03-07 05:37:51.305356,2019-03-07 08:25:50.808592,22496370.935,-1.1,0.55,1.996,3.6,0.95,0.95,3.174,3.011
2123.0,2019-03-07 08:25:50.807692,2019-03-07 11:13:49.668776,22506449.796,-1.1,0.549,1.995,3.6,0.95,0.95,3.173,3.011
2124.0,2019-03-07 11:13:49.720304,2019-03-07 14:01:44.468164,22516524.595,-1.1,0.549,1.996,3.6,0.95,0.95,3.173,3.01
2125.0,2019-03-07 14:01:44.438412,2019-03-07 16:49:41.589776,22526601.717,-1.1,0.55,1.996,3.6,0.95,0.949,3.173,3.01
2126.0,2019-03-07 16:49:41.647088,2019-03-07 19:37:37.494304,22536677.621,-1.1,0.55,1.996,3.6,0.95,0.949,3.173,3.01
2127.0,2019-03-07 19:37:37.479308,2019-03-07 22:25:33.738040,22546753.865,-1.1,0.55,1.996,3.6,0.95,0.949,3.173,3.01
2128.0,2019-03-07 22:25:33.770580,2019-03-08 01:13:29.839176,22556829.966,-1.1,0.55,1.995,3.6,0.95,0.949,3.173,3.01
2129.0,2019-03-08 01:13:29.864844,2019-03-08 04:01:24.939072,22566905.066,-1.1,0.549,1.996,3.6,0.95,0.949,3.173,3.01
2130.0,2019-03-08 04:01:24.910732,2019-03-08 06:49:19.383972,22576979.511,-1.1,0.549,1.996,3.6,0.95,0.949,3.172,3.01
2131.0,2019-03-08 06:49:19.366896,2019-03-08 09:37:14.270460,22587054.397,-1.1,0.549,1.996,3.6,0.95,0.949,3.172,3.01
2132.0,2019-03-08 09:37:14.281712,2019-03-08 12:25:08.751932,22597128.879,-1.1,0.549,1.995,3.6,0.95,0.949,3.172,3.01
2133.0,2019-03-08 12:25:08.737876,2019-03-08 15:13:02.217864,22607202.345,-1.1,0.55,1.995,3.6,0.95,0.949,3.172,3.009
2134.0,2019-03-08 15:13:02.276236,2019-03-08 18:00:56.488492,22617276.615,-1.1,0.549,1.996,3.6,0.95,0.949,3.172,3.009
2135.0,2019-03-08 18:00:56.535792,2019-03-08 20:48:48.964448,22627349.091,-1.1,0.55,1.996,3.6,0.95,0.949,3.172,3.009
2136.0,2019-03-08 20:48:49.025876,2019-03-08 23:36:40.150084,22637420.277,-1.1,0.55,1.995,3.6,0.95,0.949,3.171,3.009
2137.0,2019-03-08 23:36:40.204940,2019-03-09 02:24:31.680164,22647491.807,-1.1,0.55,1.996,3.6,0.95,0.949,3.172,3.009
2138.0,2019-03-09 02:24:31.711884,2019-03-09 05:12:23.763140,22657563.89,-1.1,0.55,1.996,3.6,0.95,0.949,3.171,3.009
2139.0,2019-03-09 05:12:23.743116,2019-03-09 08:00:14.804504,22667634.931,-1.1,0.549,1.996,3.6,0.95,0.949,3.171,3.009
2140.0,2019-03-09 08:00:14.791308,2019-03-09 10:48:05.761596,22677705.888,-1.1,0.549,1.996,3.6,0.95,0.949,3.171,3.009
2141.0,2019-03-09 10:48:05.774064,2019-03-09 13:35:55.993628,22687776.12,-1.1,0.549,1.996,3.6,0.95,0.949,3.171,3.008
2142.0,2019-03-09 13:35:56.035724,2019-03-09 16:23:46.001180,22697846.128,-1.1,0.549,1.996,3.6,0.95,0.949,3.171,3.008
2143.0,2019-03-09 16:23:46.035440,2019-03-09 19:11:35.665224,22707915.792,-1.1,0.549,1.995,3.6,0.95,0.949,3.171,3.008
2144.0,2019-03-09 19:11:35.641840,2019-03-09 21:59:24.226684,22717984.354,-1.1,0.549,1.996,3.6,0.949,0.949,3.17,3.008
2145.0,2019-03-09 21:59:24.199564,2019-03-10 00:47:11.592968,22728051.72,-1.1,0.549,1.996,3.6,0.949,0.949,3.17,3.008
2146.0,2019-03-10 00:47:11.643276,2019-03-10 03:35:00.702480,22738120.829,-1.1,0.549,1.996,3.6,0.949,0.948,3.17,3.007
2147.0,2019-03-10 03:35:00.659952,2019-03-10 06:22:49.367084,22748189.494,-1.1,0.549,1.996,3.6,0.949,0.948,3.169,3.007
2148.0,2019-03-10 06:22:49.348848,2019-03-10 09:10:36.690172,22758256.817,-1.1,0.549,1.996,3.6,0.949,0.948,3.169,3.006
2149.0,2019-03-10 09:10:36.727024,2019-03-10 11:58:24.388124,22768324.515,-1.1,0.549,1.996,3.6,0.949,0.948,3.169,3.007
2150.0,2019-03-10 11:58:24.432880,2019-03-10 14:46:11.221048,22778391.348,-1.1,0.549,1.996,3.6,0.949,0.948,3.169,3.006
2151.0,2019-03-10 14:46:11.220432,2019-03-10 17:33:59.541520,22788459.668,-1.1,0.549,1.996,3.6,0.949,0.948,3.169,3.007
2152.0,2019-03-10 17:33:59.581648,2019-03-10 20:21:46.559868,22798526.687,-1.1,0.55,1.996,3.6,0.949,0.948,3.169,3.006
2153.0,2019-03-10 20:21:46.633044,2019-03-10 23:09:33.393664,22808593.521,-1.1,0.55,1.996,3.6,0.949,0.948,3.169,3.006
2154.0,2019-03-10 23:09:33.355860,2019-03-11 01:57:18.422344,22818658.549,-1.1,0.55,1.996,3.6,0.949,0.948,3.168,3.006
2155.0,2019-03-11 01:57:18.439476,2019-03-11 04:45:03.526232,22828723.653,-1.1,0.55,1.996,3.6,0.949,0.948,3.168,3.006
2156.0,2019-03-11 04:45:03.590128,2019-03-11 07:32:48.864136,22838788.991,-1.1,0.55,1.996,3.6,0.949,0.948,3.168,3.005
2157.0,2019-03-11 07:32:48.872052,2019-03-11 10:20:32.589344,22848852.716,-1.1,0.55,1.995,3.6,0.949,0.948,3.168,3.004
2158.0,2019-03-11 10:20:32.579312,2019-03-11 13:08:18.450516,22858918.577,-1.1,0.55,1.996,3.6,0.949,0.948,3.168,3.005
2159.0,2019-03-11 13:08:18.515696,2019-03-11 15:56:03.154524,22868983.281,-1.1,0.55,1.996,3.6,0.949,0.948,3.168,3.005
2160.0,2019-03-11 15:56:03.206096,2019-03-11 18:43:45.029048,22879045.156,-1.1,0.55,1.996,3.6,0.949,0.948,3.168,3.005
2161.0,2019-03-11 18:43:45.079148,2019-03-11 21:31:28.243900,22889108.371,-1.1,0.55,1.996,3.6,0.949,0.948,3.167,3.005
2162.0,2019-03-11 21:31:28.198384,2019-03-12 00:19:10.755148,22899170.882,-1.1,0.55,1.996,3.6,0.949,0.948,3.167,3.004
2163.0,2019-03-12 00:19:10.791632,2019-03-12 03:06:52.983216,22909233.11,-1.1,0.55,1.996,3.6,0.948,0.948,3.167,3.004
2164.0,2019-03-12 03:06:52.927828,2019-03-12 05:54:34.784040,22919294.911,-1.1,0.55,1.996,3.6,0.948,0.948,3.167,3.004
2165.0,2019-03-12 05:54:34.800880,2019-03-12 08:42:16.611228,22929356.738,-1.1,0.55,1.996,3.6,0.948,0.948,3.167,3.004
2166.0,2019-03-12 08:42:16.542860,2019-03-12 11:29:57.726320,22939417.853,-1.1,0.55,1.996,3.6,0.948,0.948,3.167,3.005
2167.0,2019-03-12 11:29:57.629580,2019-03-12 14:17:39.014784,22949479.142,-1.1,0.55,1.996,3.6,0.948,0.948,3.167,3.005
2168.0,2019-03-12 14:17:39.109516,2019-03-12 17:05:19.364544,22959539.491,-1.1,0.55,1.996,3.6,0.949,0.948,3.168,3.005
2169.0,2019-03-12 17:05:19.278832,2019-03-12 19:52:56.711320,22969596.838,-1.1,0.55,1.995,3.6,0.948,0.948,3.167,3.005
2170.0,2019-03-12 19:52:56.695636,2019-03-12 22:40:34.913656,22979655.041,-1.1,0.55,1.995,3.6,0.948,0.948,3.167,3.004
2171.0,2019-03-12 22:40:35.029844,2019-03-13 01:28:13.360008,22989713.487,-1.1,0.55,1.996,3.6,0.948,0.948,3.167,3.004
2172.0,2019-03-13 01:28:13.363852,2019-03-13 04:15:51.172100,22999771.299,-1.1,0.55,1.996,3.6,0.948,0.948,3.167,3.004
2173.0,2019-03-13 04:15:51.305044,2019-03-13 07:03:28.112588,23009828.239,-1.1,0.55,1.996,3.6,0.948,0.948,3.167,3.004
2174.0,2019-03-13 07:03:28.066188,2019-03-13 09:51:06.446496,23019886.573,-1.1,0.55,1.996,3.6,0.948,0.948,3.167,3.004
2175.0,2019-03-13 09:51:06.400496,2019-03-13 12:38:42.442052,23029942.569,-1.1,0.55,1.995,3.6,0.948,0.948,3.166,3.004
2176.0,2019-03-13 12:38:42.506380,2019-03-13 15:26:17.312588,23039997.439,-1.1,0.55,1.996,3.6,0.948,0.948,3.166,3.004
2177.0,2019-03-13 15:26:17.301644,2019-03-13 18:13:52.455168,23050052.582,-1.1,0.55,1.995,3.6,0.948,0.948,3.166,3.004
2178.0,2019-03-13 18:13:52.490224,2019-03-13 21:01:27.005160,23060107.132,-1.1,0.55,1.995,3.6,0.948,0.947,3.166,3.004
2179.0,2019-03-13 21:01:27.023244,2019-03-13 23:49:04.377364,23070164.504,-1.1,0.55,1.996,3.6,0.948,0.947,3.166,3.004
2180.0,2019-03-13 23:49:04.308976,2019-03-14 02:36:40.122476,23080220.249,-1.1,0.55,1.996,3.6,0.948,0.947,3.166,3.004
2181.0,2019-03-14 02:36:40.152816,2019-03-14 05:24:15.511400,23090275.638,-1.1,0.55,1.996,3.6,0.948,0.947,3.166,3.003
2182.0,2019-03-14 05:24:15.734512,2019-03-14 08:11:50.550980,23100330.678,-1.1,0.55,1.996,3.6,0.948,0.947,3.166,3.003
2183.0,2019-03-14 08:11:50.529776,2019-03-14 10:59:18.920308,23110379.047,-1.1,0.55,1.995,3.62,0.952,0.949,3.181,3.008
2184.0,2019-03-14 10:59:18.902512,2019-03-14 13:46:33.356028,23120413.483,-1.1,0.55,1.996,3.6,0.946,0.947,3.159,3.001
2185.0,2019-03-14 13:46:33.381616,2019-03-14 16:33:56.090268,23130456.217,-1.1,0.55,1.995,3.6,0.947,0.947,3.163,3.001
2186.0,2019-03-14 16:33:56.118156,2019-03-14 19:21:21.713820,23140501.841,-1.1,0.55,1.996,3.6,0.947,0.947,3.163,3.001
2187.0,2019-03-14 19:21:21.738380,2019-03-14 22:08:48.821964,23150548.949,-1.1,0.55,1.996,3.6,0.947,0.947,3.164,3.001
2188.0,2019-03-14 22:08:48.931568,2019-03-15 00:56:18.791764,23160598.919,-1.1,0.55,1.995,3.6,0.947,0.947,3.164,3.001
2189.0,2019-03-15 00:56:18.745996,2019-03-15 03:43:46.772756,23170646.9,-1.1,0.549,1.996,3.6,0.947,0.947,3.164,3.001
2190.0,2019-03-15 03:43:46.725616,2019-03-15 06:31:13.615600,23180693.742,-1.1,0.55,1.996,3.6,0.947,0.947,3.164,3.001
2191.0,2019-03-15 06:31:13.656560,2019-03-15 09:18:41.002132,23190741.129,-1.1,0.549,1.996,3.6,0.947,0.947,3.164,3.001
2192.0,2019-03-15 09:18:41.111692,2019-03-15 12:06:07.386816,23200787.514,-1.1,0.55,1.995,3.6,0.948,0.947,3.164,3.001
2193.0,2019-03-15 12:06:07.387276,2019-03-15 14:53:34.465532,23210834.592,-1.1,0.55,1.996,3.6,0.948,0.947,3.164,3.001
2194.0,2019-03-15 14:53:34.580364,2019-03-15 17:41:02.156280,23220882.283,-1.1,0.55,1.996,3.6,0.947,0.947,3.164,3.001
2195.0,2019-03-15 17:41:02.166668,2019-03-15 20:28:29.568084,23230929.695,-1.1,0.55,1.996,3.6,0.947,0.947,3.164,3.001
2196.0,2019-03-15 20:28:29.621900,2019-03-15 23:15:56.833672,23240976.961,-1.1,0.55,1.996,3.6,0.947,0.947,3.164,3.001
2197.0,2019-03-15 23:15:56.814988,2019-03-16 02:03:24.245304,23251024.372,-1.1,0.55,1.996,3.6,0.947,0.947,3.164,3.001
2198.0,2019-03-16 02:03:24.270320,2019-03-16 04:50:50.073144,23261070.2,-1.1,0.55,1.995,3.6,0.947,0.947,3.164,3.001
2199.0,2019-03-16 04:50:50.152588,2019-03-16 07:38:16.130284,23271116.257,-1.1,0.55,1.996,3.6,0.947,0.947,3.164,3.001
2200.0,2019-03-16 07:38:16.166028,2019-03-16 10:25:42.846928,23281162.974,-1.1,0.55,1.995,3.6,0.947,0.947,3.164,3.001
2201.0,2019-03-16 10:25:42.834828,2019-03-16 13:13:08.833540,23291208.96,-1.1,0.55,1.996,3.6,0.947,0.947,3.163,3.001
2202.0,2019-03-16 13:13:08.848268,2019-03-16 16:00:34.763712,23301254.891,-1.1,0.55,1.996,3.6,0.947,0.946,3.163,3.0
2203.0,2019-03-16 16:00:34.861808,2019-03-16 18:47:59.643944,23311299.771,-1.1,0.55,1.995,3.6,0.947,0.947,3.163,3.001
2204.0,2019-03-16 18:47:59.695500,2019-03-16 21:35:23.491732,23321343.619,-1.1,0.55,1.996,3.6,0.947,0.947,3.163,3.0
2205.0,2019-03-16 21:35:23.611888,2019-03-17 00:22:48.064680,23331388.192,-1.1,0.549,1.996,3.6,0.947,0.947,3.163,3.001
2206.0,2019-03-17 00:22:48.052364,2019-03-17 03:10:11.719796,23341431.847,-1.1,0.55,1.996,3.6,0.947,0.946,3.163,3.0
2207.0,2019-03-17 03:10:11.706508,2019-03-17 05:57:34.236964,23351474.364,-1.1,0.55,1.996,3.6,0.947,0.946,3.163,3.0
2208.0,2019-03-17 05:57:34.312276,2019-03-17 08:44:57.278720,23361517.406,-1.1,0.55,1.996,3.6,0.947,0.946,3.163,3.0
2209.0,2019-03-17 08:44:57.310960,2019-03-17 11:32:20.774364,23371560.901,-1.1,0.55,1.996,3.6,0.947,0.946,3.163,3.0
2210.0,2019-03-17 11:32:20.834032,2019-03-17 14:19:43.305088,23381603.432,-1.1,0.55,1.996,3.6,0.947,0.946,3.163,3.0
2211.0,2019-03-17 14:19:43.307828,2019-03-17 17:07:06.108244,23391646.235,-1.1,0.549,1.996,3.6,0.947,0.946,3.163,3.0
2212.0,2019-03-17 17:07:06.176140,2019-03-17 19:54:26.581332,23401686.708,-1.1,0.55,1.995,3.6,0.947,0.946,3.162,3.0
2213.0,2019-03-17 19:54:26.684556,2019-03-17 22:41:48.110152,23411728.237,-1.1,0.55,1.995,3.6,0.947,0.946,3.162,3.0
2214.0,2019-03-17 22:41:48.241648,2019-03-18 01:29:09.287672,23421769.415,-1.1,0.55,1.996,3.6,0.947,0.946,3.162,3.0
2215.0,2019-03-18 01:29:09.143180,2019-03-18 04:16:30.210976,23431810.338,-1.1,0.55,1.996,3.6,0.947,0.946,3.162,2.999
2216.0,2019-03-18 04:16:30.307056,2019-03-18 07:03:51.547068,23441851.674,-1.1,0.55,1.995,3.6,0.947,0.946,3.162,2.999
2217.0,2019-03-18 07:03:51.601704,2019-03-18 09:51:12.410828,23451892.538,-1.1,0.55,1.996,3.6,0.947,0.946,3.162,2.999
2218.0,2019-03-18 09:51:12.503436,2019-03-18 12:38:33.443304,23461933.57,-1.1,0.55,1.996,3.6,0.947,0.946,3.162,2.999
2219.0,2019-03-18 12:38:33.405268,2019-03-18 15:25:54.325808,23471974.453,-1.1,0.549,1.995,3.6,0.947,0.946,3.162,2.999
2220.0,2019-03-18 15:25:54.306700,2019-03-18 18:13:14.767796,23482014.895,-1.1,0.55,1.996,3.6,0.947,0.946,3.161,2.999
2221.0,2019-03-18 18:13:14.815116,2019-03-18 21:00:32.826516,23492052.953,-1.1,0.55,1.995,3.6,0.947,0.946,3.161,2.999
2222.0,2019-03-18 21:00:32.833264,2019-03-18 23:47:52.734144,23502092.861,-1.1,0.55,1.996,3.6,0.947,0.946,3.161,2.999
2223.0,2019-03-18 23:47:52.686220,2019-03-19 02:35:12.220256,23512132.347,-1.1,0.55,1.995,3.6,0.947,0.946,3.161,2.999
2224.0,2019-03-19 02:35:12.146160,2019-03-19 05:22:31.164852,23522171.292,-1.1,0.55,1.996,3.6,0.947,0.946,3.161,2.998
2225.0,2019-03-19 05:22:31.212784,2019-03-19 08:09:49.098828,23532209.226,-1.1,0.55,1.995,3.6,0.947,0.946,3.161,2.998
2226.0,2019-03-19 08:09:49.099760,2019-03-19 10:57:07.459592,23542247.586,-1.1,0.549,1.995,3.6,0.947,0.946,3.161,2.998
2227.0,2019-03-19 10:57:07.380052,2019-03-19 13:44:28.228652,23552288.356,-1.1,0.549,1.995,3.6,0.947,0.946,3.161,2.998
2228.0,2019-03-19 13:44:28.150412,2019-03-19 16:31:45.786156,23562325.913,-1.1,0.55,1.996,3.6,0.946,0.946,3.161,2.998
2229.0,2019-03-19 16:31:45.775244,2019-03-19 19:19:02.837600,23572362.964,-1.1,0.55,1.996,3.6,0.946,0.946,3.16,2.998
2230.0,2019-03-19 19:19:02.875788,2019-03-19 22:06:19.202360,23582399.329,-1.1,0.55,1.996,3.6,0.946,0.945,3.16,2.997
2231.0,2019-03-19 22:06:19.190000,2019-03-20 00:53:36.855516,23592436.982,-1.1,0.55,1.996,3.6,0.946,0.946,3.16,2.998
2232.0,2019-03-20 00:53:36.814832,2019-03-20 03:40:53.334972,23602473.462,-1.1,0.55,1.996,3.6,0.946,0.946,3.16,2.998
2233.0,2019-03-20 03:40:53.390988,2019-03-20 06:28:09.704528,23612509.831,-1.1,0.549,1.996,3.6,0.946,0.946,3.16,2.998
2234.0,2019-03-20 06:28:09.705200,2019-03-20 09:15:26.293856,23622546.421,-1.1,0.55,1.995,3.6,0.946,0.946,3.16,2.997
2235.0,2019-03-20 09:15:26.150284,2019-03-20 12:02:41.207920,23632581.335,-1.1,0.55,1.996,3.6,0.946,0.946,3.16,2.997
2236.0,2019-03-20 12:02:41.153676,2019-03-20 14:49:56.868272,23642616.995,-1.1,0.55,1.996,3.6,0.946,0.946,3.16,2.997
2237.0,2019-03-20 14:49:56.812428,2019-03-20 17:37:11.834136,23652651.961,-1.1,0.55,1.996,3.6,0.946,0.946,3.16,2.997
2238.0,2019-03-20 17:37:11.947192,2019-03-20 20:24:26.410384,23662686.537,-1.1,0.55,1.995,3.6,0.946,0.945,3.16,2.997
2239.0,2019-03-20 20:24:26.425996,2019-03-20 23:11:42.109536,23672722.236,-1.1,0.55,1.996,3.6,0.946,0.945,3.16,2.997
2240.0,2019-03-20 23:11:42.215720,2019-03-21 01:58:56.794456,23682756.921,-1.1,0.549,1.996,3.6,0.946,0.945,3.159,2.997
2241.0,2019-03-21 01:58:56.957068,2019-03-21 04:46:11.922720,23692792.05,-1.1,0.55,1.996,3.6,0.946,0.945,3.159,2.997
2242.0,2019-03-21 04:46:11.960460,2019-03-21 07:33:26.265924,23702826.393,-1.1,0.549,1.996,3.6,0.946,0.945,3.159,2.997
2243.0,2019-03-21 07:33:26.308492,2019-03-21 10:20:39.908868,23712860.036,-1.1,0.55,1.996,3.6,0.946,0.945,3.159,2.996
2244.0,2019-03-21 10:20:40.001364,2019-03-21 13:07:52.811652,23722892.939,-1.1,0.55,1.995,3.6,0.946,0.945,3.159,2.996
2245.0,2019-03-21 13:07:52.907404,2019-03-21 15:55:06.674096,23732926.801,-1.1,0.55,1.996,3.6,0.946,0.945,3.159,2.996
2246.0,2019-03-21 15:55:06.731048,2019-03-21 18:42:19.690908,23742959.818,-1.1,0.55,1.996,3.6,0.946,0.945,3.159,2.996
2247.0,2019-03-21 18:42:19.637388,2019-03-21 21:29:32.044960,23752992.172,-1.1,0.55,1.996,3.6,0.946,0.945,3.159,2.996
2248.0,2019-03-21 21:29:32.019440,2019-03-22 00:16:45.639032,23763025.766,-1.1,0.55,1.995,3.6,0.946,0.945,3.159,2.996
2249.0,2019-03-22 00:16:45.581040,2019-03-22 03:03:57.629840,23773057.757,-1.1,0.549,1.996,3.6,0.946,0.945,3.158,2.996
2250.0,2019-03-22 03:03:57.569676,2019-03-22 05:51:09.102832,23783089.23,-1.1,0.549,1.995,3.6,0.946,0.945,3.158,2.996
2251.0,2019-03-22 05:51:09.034224,2019-03-22 08:38:19.990392,23793120.117,-1.1,0.55,1.996,3.6,0.946,0.945,3.158,2.996
2252.0,2019-03-22 08:38:19.974284,2019-03-22 11:25:31.789456,23803151.916,-1.1,0.55,1.995,3.6,0.946,0.945,3.158,2.995
2253.0,2019-03-22 11:25:31.831948,2019-03-22 14:12:42.111228,23813182.238,-1.1,0.55,1.996,3.6,0.946,0.945,3.158,2.995
2254.0,2019-03-22 14:12:42.247920,2019-03-22 16:59:53.157060,23823213.284,-1.1,0.55,1.996,3.6,0.946,0.945,3.158,2.996
2255.0,2019-03-22 16:59:53.057108,2019-03-22 19:47:04.232964,23833244.36,-1.1,0.55,1.996,3.6,0.946,0.945,3.158,2.995
2256.0,2019-03-22 19:47:04.259212,2019-03-22 22:34:14.943552,23843275.07,-1.1,0.55,1.995,3.6,0.946,0.945,3.158,2.995
2257.0,2019-03-22 22:34:14.937328,2019-03-23 01:21:23.372016,23853303.499,-1.1,0.55,1.996,3.6,0.946,0.945,3.158,2.995
2258.0,2019-03-23 01:21:23.387120,2019-03-23 04:08:31.854008,23863331.981,-1.1,0.55,1.996,3.6,0.945,0.945,3.157,2.995
2259.0,2019-03-23 04:08:31.836912,2019-03-23 06:55:41.305748,23873361.433,-1.1,0.55,1.996,3.6,0.946,0.945,3.158,2.995
2260.0,2019-03-23 06:55:41.204208,2019-03-23 09:42:50.562544,23883390.689,-1.1,0.549,1.995,3.6,0.946,0.945,3.157,2.995
2261.0,2019-03-23 09:42:50.571604,2019-03-23 12:29:59.794396,23893419.921,-1.1,0.55,1.996,3.6,0.946,0.945,3.158,2.995
2262.0,2019-03-23 12:29:59.807728,2019-03-23 15:17:08.967892,23903449.095,-1.1,0.55,1.995,3.6,0.946,0.945,3.158,2.995
2263.0,2019-03-23 15:17:08.912980,2019-03-23 18:04:18.541004,23913478.668,-1.1,0.55,1.995,3.6,0.946,0.945,3.157,2.995
2264.0,2019-03-23 18:04:18.542320,2019-03-23 20:51:25.748248,23923505.875,-1.1,0.55,1.996,3.6,0.945,0.945,3.157,2.995
2265.0,2019-03-23 20:51:25.812464,2019-03-23 23:35:05.140984,23933325.268,-1.1,0.55,1.996,3.6,0.938,0.938,3.132,2.971
2266.0,2019-03-23 23:35:05.334488,2019-03-24 02:22:12.876076,23943353.003,-1.1,0.55,1.996,3.6,0.945,0.945,3.157,2.994
2267.0,2019-03-24 02:22:13.127820,2019-03-24 05:09:18.697332,23953378.824,-1.1,0.55,1.996,3.6,0.945,0.944,3.157,2.993
2268.0,2019-03-24 05:09:18.562956,2019-03-24 07:56:24.641652,23963404.769,-1.1,0.55,1.996,3.6,0.945,0.945,3.157,2.994
2269.0,2019-03-24 07:56:24.784624,2019-03-24 10:43:30.936064,23973431.063,-1.1,0.55,1.995,3.6,0.945,0.944,3.157,2.993
2270.0,2019-03-24 10:43:31.006092,2019-03-24 13:30:38.245708,23983458.373,-1.1,0.549,1.996,3.6,0.945,0.944,3.156,2.993
2271.0,2019-03-24 13:30:38.014292,2019-03-24 16:17:44.344676,23993484.472,-1.1,0.549,1.995,3.6,0.945,0.944,3.156,2.993
2272.0,2019-03-24 16:17:44.628976,2019-03-24 19:04:50.226900,24003510.354,-1.1,0.549,1.996,3.6,0.945,0.944,3.156,2.993
2273.0,2019-03-24 19:04:50.326256,2019-03-24 21:51:55.726708,24013535.854,-1.1,0.55,1.996,3.6,0.945,0.944,3.155,2.993
2274.0,2019-03-24 21:51:55.760692,2019-03-25 00:38:59.981212,24023560.108,-1.1,0.55,1.996,3.6,0.945,0.944,3.155,2.992
2275.0,2019-03-25 00:39:00.016880,2019-03-25 03:26:05.676848,24033585.804,-1.1,0.55,1.996,3.6,0.945,0.944,3.155,2.994
2276.0,2019-03-25 03:26:05.714060,2019-03-25 06:13:09.191776,24043609.319,-1.1,0.55,1.996,3.6,0.945,0.944,3.156,2.993
2277.0,2019-03-25 06:13:09.314188,2019-03-25 09:00:13.199748,24053633.327,-1.1,0.55,1.996,3.6,0.945,0.944,3.156,2.994
2278.0,2019-03-25 09:00:13.176460,2019-03-25 11:47:17.101264,24063657.228,-1.1,0.55,1.996,3.6,0.945,0.944,3.156,2.993
2279.0,2019-03-25 11:47:17.038732,2019-03-25 14:34:20.249648,24073680.376,-1.1,0.55,1.996,3.6,0.945,0.944,3.156,2.993
2280.0,2019-03-25 14:34:20.376616,2019-03-25 17:21:23.998120,24083704.125,-1.1,0.55,1.995,3.6,0.945,0.944,3.156,2.993
2281.0,2019-03-25 17:21:24.238988,2019-03-25 20:08:25.383196,24093725.51,-1.1,0.55,1.995,3.6,0.945,0.944,3.155,2.993
2282.0,2019-03-25 20:08:25.479920,2019-03-25 22:55:27.648704,24103747.776,-1.1,0.55,1.995,3.6,0.945,0.944,3.156,2.993
2283.0,2019-03-25 22:55:27.769328,2019-03-26 01:42:27.797204,24113767.924,-1.1,0.55,1.995,3.6,0.945,0.944,3.155,2.993
2284.0,2019-03-26 01:42:27.961684,2019-03-26 04:29:28.358004,24123788.485,-1.1,0.55,1.995,3.6,0.945,0.944,3.155,2.993
2285.0,2019-03-26 04:29:28.415784,2019-03-26 07:16:29.057692,24133809.185,-1.1,0.55,1.996,3.6,0.945,0.944,3.155,2.992
2286.0,2019-03-26 07:16:29.132528,2019-03-26 10:03:25.768368,24143825.895,-1.1,0.55,1.996,3.62,0.949,0.947,3.168,3.0
2287.0,2019-03-26 10:03:25.916712,2019-03-26 12:50:19.035588,24153839.162,-1.1,0.55,1.996,3.6,0.944,0.944,3.152,2.992
2288.0,2019-03-26 12:50:19.031280,2019-03-26 15:37:18.106512,24163858.233,-1.1,0.55,1.995,3.6,0.945,0.944,3.154,2.992
2289.0,2019-03-26 15:37:18.437104,2019-03-26 18:24:16.954948,24173877.082,-1.1,0.549,1.996,3.6,0.945,0.944,3.154,2.992
2290.0,2019-03-26 18:24:16.794252,2019-03-26 21:11:15.945628,24183896.072,-1.1,0.55,1.996,3.6,0.945,0.944,3.154,2.992
2291.0,2019-03-26 21:11:15.938032,2019-03-26 23:58:16.331628,24193916.458,-1.1,0.549,1.995,3.6,0.945,0.944,3.154,2.992
2292.0,2019-03-26 23:58:16.654576,2019-03-27 02:45:14.802020,24203934.929,-1.1,0.55,1.996,3.6,0.945,0.944,3.154,2.992
2293.0,2019-03-27 02:45:14.749580,2019-03-27 05:32:13.367412,24213953.494,-1.1,0.55,1.996,3.6,0.945,0.944,3.154,2.992
2294.0,2019-03-27 05:32:13.369172,2019-03-27 08:19:11.310416,24223971.437,-1.1,0.55,1.995,3.6,0.945,0.944,3.154,2.991
2295.0,2019-03-27 08:19:11.201932,2019-03-27 11:06:08.006100,24233988.133,-1.1,0.55,1.995,3.6,0.944,0.944,3.153,2.991
2296.0,2019-03-27 11:06:07.986316,2019-03-27 13:53:04.711584,24244004.838,-1.1,0.55,1.996,3.6,0.944,0.944,3.154,2.991
2297.0,2019-03-27 13:53:04.508556,2019-03-27 16:40:02.265800,24254022.393,-1.1,0.55,1.996,3.6,0.944,0.944,3.154,2.991
2298.0,2019-03-27 16:40:02.341616,2019-03-27 19:26:59.414772,24264039.542,-1.1,0.549,1.995,3.6,0.944,0.944,3.154,2.991
2299.0,2019-03-27 19:26:59.650188,2019-03-27 22:13:57.631376,24274057.758,-1.1,0.55,1.996,3.6,0.944,0.944,3.154,2.991
2300.0,2019-03-27 22:13:57.483148,2019-03-28 01:00:54.582204,24284074.709,-1.1,0.55,1.996,3.6,0.944,0.944,3.154,2.991
2301.0,2019-03-28 01:00:54.529676,2019-03-28 03:47:49.631224,24294089.758,-1.1,0.55,1.996,3.6,0.944,0.944,3.153,2.991
2302.0,2019-03-28 03:47:49.478952,2019-03-28 06:34:47.163340,24304107.29,-1.1,0.55,1.996,3.6,0.944,0.944,3.154,2.991
2303.0,2019-03-28 06:34:47.049968,2019-03-28 09:21:43.920124,24314124.047,-1.1,0.55,1.995,3.6,0.944,0.944,3.153,2.991
2304.0,2019-03-28 09:21:43.834452,2019-03-28 12:08:37.271836,24324137.399,-1.1,0.55,1.995,3.6,0.944,0.944,3.152,2.991
2305.0,2019-03-28 12:08:37.210664,2019-03-28 14:55:32.954344,24334153.081,-1.1,0.55,1.996,3.6,0.944,0.944,3.153,2.991
2306.0,2019-03-28 14:55:32.946572,2019-03-28 17:42:28.165864,24344168.293,-1.1,0.55,1.996,3.6,0.944,0.944,3.153,2.991
2307.0,2019-03-28 17:42:28.420336,2019-03-28 20:29:23.931116,24354184.058,-1.1,0.55,1.996,3.6,0.944,0.944,3.153,2.991
2308.0,2019-03-28 20:29:24.156044,2019-03-28 23:16:17.707316,24364197.834,-1.1,0.55,1.996,3.6,0.944,0.943,3.153,2.991
2309.0,2019-03-28 23:16:17.532456,2019-03-29 02:03:12.499092,24374212.626,-1.1,0.55,1.996,3.6,0.944,0.943,3.153,2.99
2310.0,2019-03-29 02:03:12.482032,2019-03-29 04:50:04.994272,24384225.121,-1.1,0.549,1.996,3.6,0.944,0.943,3.152,2.99
2311.0,2019-03-29 04:50:05.072012,2019-03-29 08:38:51.933612,24397952.06,-1.1,0.55,1.995,3.6,0.944,0.947,3.153,3.043
2312.0,2019-03-29 08:38:51.718284,2019-03-29 12:28:31.271728,24411731.399,-0.55,0.55,1.999,3.6,0.947,0.947,3.167,3.044
2313.0,2019-03-29 12:28:31.579888,2019-03-29 16:18:21.880036,24425522.007,-0.55,0.55,1.999,3.6,0.948,0.948,3.17,3.045
2314.0,2019-03-29 16:18:21.927052,2019-03-29 16:19:21.926652,24425582.054,0.0,0.0,2.675,2.683,0.0,0.0,0.0,0.0
2315.0,2019-04-01 14:24:09.555100,2019-04-01 18:16:42.552300,24439545.052,-0.55,0.55,1.999,3.6,0.942,0.952,3.159,3.059
2316.0,2019-04-01 18:16:42.568072,2019-04-01 22:08:31.093840,24453453.593,-0.55,0.55,1.999,3.6,0.956,0.953,3.196,3.064
2317.0,2019-04-01 22:08:31.110436,2019-04-02 02:00:08.147000,24467350.647,-0.55,0.55,1.999,3.6,0.955,0.954,3.194,3.064
2318.0,2019-04-02 02:00:08.160548,2019-04-02 07:48:02.942012,24488225.442,-1.1,0.55,1.999,3.6,1.908,1.901,6.378,6.027
2319.0,2019-04-02 07:48:02.957704,2019-04-02 10:36:23.738184,24498326.238,-1.1,0.55,1.995,3.6,0.952,0.95,3.18,3.013
2320.0,2019-04-02 10:36:23.755144,2019-04-02 13:24:37.015508,24508419.515,-1.1,0.549,1.996,3.6,0.952,0.95,3.178,3.012
2321.0,2019-04-02 13:24:37.036324,2019-04-02 16:12:46.282872,24518508.782,-1.1,0.549,1.996,3.6,0.951,0.95,3.177,3.011
2322.0,2019-04-02 16:12:46.296332,2019-04-02 19:00:50.288048,24528592.788,-1.1,0.55,1.995,3.6,0.951,0.95,3.175,3.01
2323.0,2019-04-02 19:00:50.295176,2019-04-02 21:48:52.508208,24538675.008,-1.1,0.55,1.996,3.6,0.95,0.949,3.174,3.01
2324.0,2019-04-02 21:48:52.517256,2019-04-03 00:36:51.336876,24548753.836,-1.1,0.55,1.996,3.6,0.95,0.949,3.174,3.009
2325.0,2019-04-03 00:36:51.364132,2019-04-03 03:24:47.081416,24558829.581,-1.1,0.55,1.996,3.6,0.95,0.949,3.172,3.009
2326.0,2019-04-03 03:24:47.106540,2019-04-03 06:12:43.163700,24568905.663,-1.1,0.55,1.995,3.6,0.95,0.949,3.172,3.008
2327.0,2019-04-03 06:12:43.184420,2019-04-03 09:00:36.205684,24578978.705,-1.1,0.549,1.995,3.6,0.95,0.949,3.172,3.008
2328.0,2019-04-03 09:00:36.231660,2019-04-03 11:48:25.946500,24589048.446,-1.1,0.55,1.995,3.6,0.949,0.949,3.171,3.007
2329.0,2019-04-03 11:48:25.969032,2019-04-03 14:36:14.285400,24599116.785,-1.1,0.55,1.995,3.6,0.949,0.948,3.171,3.007
2330.0,2019-04-03 14:36:14.313964,2019-04-03 17:24:00.382784,24609182.882,-1.1,0.549,1.996,3.6,0.949,0.948,3.17,3.006
2331.0,2019-04-03 17:24:00.381020,2019-04-03 20:11:44.821808,24619247.321,-1.1,0.55,1.995,3.6,0.949,0.948,3.169,3.006
2332.0,2019-04-03 20:11:44.826660,2019-04-03 22:59:30.219384,24629312.719,-1.1,0.549,1.996,3.6,0.949,0.948,3.169,3.006
2333.0,2019-04-03 22:59:30.222572,2019-04-04 01:47:12.536772,24639375.036,-1.1,0.549,1.995,3.6,0.949,0.948,3.169,3.005
2334.0,2019-04-04 01:47:12.554176,2019-04-04 04:34:51.614292,24649434.114,-1.1,0.549,1.996,3.6,0.949,0.948,3.168,3.005
2335.0,2019-04-04 04:34:51.642148,2019-04-04 07:22:31.166052,24659493.666,-1.1,0.549,1.996,3.6,0.949,0.948,3.168,3.004
2336.0,2019-04-04 07:22:31.188872,2019-04-04 10:10:07.816208,24669550.316,-1.1,0.55,1.995,3.6,0.948,0.948,3.167,3.004
2337.0,2019-04-04 10:10:07.835528,2019-04-04 12:57:43.853868,24679606.353,-1.1,0.55,1.995,3.6,0.948,0.947,3.167,3.004
2338.0,2019-04-04 12:57:43.875876,2019-04-04 15:45:19.132568,24689661.632,-1.1,0.549,1.995,3.6,0.948,0.947,3.166,3.003
2339.0,2019-04-04 15:45:19.146176,2019-04-04 18:32:51.985404,24699714.485,-1.1,0.549,1.996,3.6,0.948,0.947,3.166,3.003
2340.0,2019-04-04 18:32:52.024612,2019-04-04 21:20:23.844360,24709766.344,-1.1,0.549,1.995,3.6,0.948,0.947,3.166,3.003
2341.0,2019-04-04 21:20:23.837988,2019-04-05 00:07:56.400980,24719818.9,-1.1,0.55,1.996,3.6,0.948,0.947,3.165,3.002
2342.0,2019-04-05 00:07:56.404828,2019-04-05 02:55:26.182888,24729868.682,-1.1,0.55,1.996,3.6,0.948,0.947,3.165,3.002
2343.0,2019-04-05 02:55:26.219756,2019-04-05 05:42:53.738416,24739916.238,-1.1,0.55,1.996,3.6,0.948,0.946,3.164,3.0
2344.0,2019-04-05 05:42:53.773292,2019-04-05 08:30:21.120284,24749963.62,-1.1,0.55,1.996,3.6,0.947,0.947,3.164,3.001
2345.0,2019-04-05 08:30:21.130020,2019-04-05 11:17:47.869296,24760010.369,-1.1,0.549,1.996,3.6,0.947,0.947,3.164,3.001
2346.0,2019-04-05 11:17:47.897224,2019-04-05 14:05:12.686832,24770055.186,-1.1,0.549,1.995,3.6,0.947,0.946,3.163,3.001
2347.0,2019-04-05 14:05:12.698248,2019-04-05 16:52:39.237440,24780101.737,-1.1,0.55,1.996,3.6,0.947,0.946,3.163,3.0
2348.0,2019-04-05 16:52:39.268644,2019-04-05 19:40:03.656496,24790146.156,-1.1,0.549,1.996,3.6,0.947,0.946,3.163,3.0
2349.0,2019-04-05 19:40:03.643684,2019-04-05 22:27:27.033844,24800189.533,-1.1,0.549,1.995,3.6,0.947,0.946,3.162,3.0
2350.0,2019-04-05 22:27:27.035884,2019-04-06 01:14:48.643048,24810231.143,-1.1,0.549,1.995,3.6,0.947,0.946,3.162,2.999
2351.0,2019-04-06 01:14:48.658312,2019-04-06 04:02:10.004280,24820272.504,-1.1,0.549,1.995,3.6,0.947,0.946,3.162,2.999
2352.0,2019-04-06 04:02:10.018596,2019-04-06 06:49:30.120692,24830312.62,-1.1,0.549,1.996,3.6,0.947,0.946,3.161,2.999
2353.0,2019-04-06 06:49:30.166764,2019-04-06 09:36:47.106576,24840349.606,-1.1,0.549,1.995,3.6,0.947,0.946,3.161,2.998
2354.0,2019-04-06 09:36:47.103368,2019-04-06 12:24:04.983088,24850387.483,-1.1,0.549,1.996,3.6,0.947,0.946,3.161,2.998
2355.0,2019-04-06 12:24:04.990244,2019-04-06 15:11:22.389396,24860424.889,-1.1,0.549,1.995,3.6,0.947,0.946,3.161,2.998
2356.0,2019-04-06 15:11:22.385900,2019-04-06 17:58:38.964728,24870461.464,-1.1,0.549,1.995,3.6,0.946,0.946,3.16,2.998
2357.0,2019-04-06 17:58:38.994824,2019-04-06 20:45:54.266736,24880496.766,-1.1,0.549,1.996,3.6,0.946,0.946,3.16,2.998
2358.0,2019-04-06 20:45:54.260460,2019-04-06 23:33:08.387168,24890530.887,-1.1,0.549,1.995,3.6,0.946,0.945,3.16,2.997
2359.0,2019-04-06 23:33:08.411784,2019-04-07 02:20:22.248128,24900564.748,-1.1,0.55,1.996,3.6,0.946,0.945,3.16,2.997
2360.0,2019-04-07 02:20:22.268096,2019-04-07 05:07:35.668960,24910598.168,-1.1,0.55,1.996,3.6,0.946,0.945,3.159,2.997
2361.0,2019-04-07 05:07:35.665956,2019-04-07 07:54:47.569536,24920630.069,-1.1,0.55,1.995,3.6,0.946,0.945,3.159,2.997
2362.0,2019-04-07 07:54:47.556488,2019-04-07 10:41:59.294204,24930661.794,-1.1,0.55,1.995,3.6,0.946,0.945,3.158,2.996
2363.0,2019-04-07 10:41:59.315648,2019-04-07 13:29:10.806860,24940693.306,-1.1,0.549,1.996,3.6,0.946,0.945,3.159,2.996
2364.0,2019-04-07 13:29:10.813064,2019-04-07 16:16:21.473656,24950723.973,-1.1,0.549,1.995,3.6,0.946,0.945,3.158,2.996
2365.0,2019-04-07 16:16:21.491180,2019-04-07 19:03:31.810932,24960754.31,-1.1,0.55,1.995,3.6,0.946,0.945,3.158,2.996
2366.0,2019-04-07 19:03:31.808648,2019-04-07 21:50:40.318044,24970782.818,-1.1,0.549,1.996,3.6,0.946,0.945,3.158,2.995
2367.0,2019-04-07 21:50:40.291208,2019-04-08 00:37:48.528424,24980811.028,-1.1,0.55,1.995,3.6,0.946,0.945,3.158,2.995
2368.0,2019-04-08 00:37:48.478856,2019-04-08 03:24:55.978656,24990838.478,-1.1,0.549,1.995,3.6,0.946,0.945,3.158,2.995
2369.0,2019-04-08 03:24:56.011144,2019-04-08 06:12:02.340004,25000864.84,-1.1,0.55,1.995,3.6,0.945,0.945,3.157,2.995
2370.0,2019-04-08 06:12:02.363784,2019-04-08 08:59:08.808124,25010891.308,-1.1,0.549,1.996,3.6,0.945,0.945,3.157,2.995
2371.0,2019-04-08 08:59:08.781860,2019-04-08 11:46:14.992136,25020917.492,-1.1,0.55,1.996,3.6,0.945,0.945,3.157,2.994
2372.0,2019-04-08 11:46:15.068964,2019-04-08 14:33:19.513404,25030942.013,-1.1,0.549,1.995,3.6,0.945,0.945,3.157,2.994
2373.0,2019-04-08 14:33:19.586796,2019-04-08 17:20:23.472628,25040965.972,-1.1,0.55,1.995,3.6,0.945,0.944,3.156,2.994
2374.0,2019-04-08 17:20:23.514604,2019-04-08 20:07:26.923420,25050989.423,-1.1,0.55,1.995,3.6,0.945,0.944,3.156,2.994
2375.0,2019-04-08 20:07:26.852588,2019-04-08 22:54:29.172472,25061011.672,-1.1,0.55,1.996,3.6,0.945,0.944,3.156,2.993
2376.0,2019-04-08 22:54:29.207332,2019-04-09 01:41:30.489912,25071032.989,-1.1,0.55,1.996,3.6,0.945,0.944,3.156,2.993
2377.0,2019-04-09 01:41:30.513700,2019-04-09 04:28:31.696116,25081054.196,-1.1,0.55,1.996,3.6,0.945,0.944,3.155,2.993
2378.0,2019-04-09 04:28:31.688996,2019-04-09 07:15:30.971176,25091073.471,-1.1,0.55,1.996,3.6,0.945,0.944,3.155,2.993
2379.0,2019-04-09 07:15:30.963748,2019-04-09 10:02:30.333600,25101092.833,-1.1,0.55,1.996,3.6,0.945,0.944,3.155,2.993
2380.0,2019-04-09 10:02:30.369672,2019-04-09 12:49:28.102872,25111110.602,-1.1,0.55,1.996,3.6,0.945,0.944,3.155,2.992
2381.0,2019-04-09 12:49:28.071460,2019-04-09 15:36:25.081896,25121127.581,-1.1,0.55,1.996,3.6,0.945,0.944,3.155,2.993
2382.0,2019-04-09 15:36:25.118088,2019-04-09 18:23:22.032160,25131144.532,-1.1,0.55,1.996,3.6,0.945,0.944,3.154,2.993
2383.0,2019-04-09 18:23:22.033444,2019-04-09 21:10:18.521600,25141161.021,-1.1,0.55,1.996,3.6,0.945,0.944,3.154,2.992
2384.0,2019-04-09 21:10:18.555684,2019-04-09 23:57:14.313844,25151176.813,-1.1,0.55,1.996,3.6,0.945,0.944,3.154,2.992
2385.0,2019-04-09 23:57:14.291592,2019-04-10 02:44:08.817620,25161191.317,-1.1,0.55,1.995,3.6,0.945,0.944,3.154,2.992
2386.0,2019-04-10 02:44:08.848452,2019-04-10 05:31:04.855052,25171207.355,-1.1,0.55,1.995,3.6,0.945,0.944,3.154,2.992
2387.0,2019-04-10 05:31:04.845604,2019-04-10 08:17:59.834536,25181222.334,-1.1,0.55,1.996,3.6,0.944,0.944,3.154,2.992
2388.0,2019-04-10 08:17:59.860716,2019-04-10 11:04:53.234504,25191235.734,-1.1,0.55,1.995,3.62,0.949,0.946,3.168,2.998
2389.0,2019-04-10 11:04:53.237028,2019-04-10 13:51:34.050404,25201236.55,-1.1,0.55,1.995,3.6,0.943,0.943,3.148,2.99
2390.0,2019-04-10 13:51:34.030628,2019-04-10 16:38:22.133008,25211244.633,-1.1,0.55,1.996,3.6,0.944,0.943,3.151,2.99
2391.0,2019-04-10 16:38:22.098924,2019-04-10 19:25:10.888164,25221253.388,-1.1,0.55,1.996,3.6,0.944,0.943,3.152,2.99
2392.0,2019-04-10 19:25:10.887816,2019-04-10 22:11:58.298608,25231260.798,-1.1,0.55,1.995,3.6,0.944,0.943,3.152,2.99
2393.0,2019-04-10 22:11:58.300452,2019-04-11 00:58:46.326404,25241268.826,-1.1,0.55,1.996,3.6,0.944,0.943,3.152,2.99
2394.0,2019-04-11 00:58:46.368548,2019-04-11 03:45:34.182400,25251276.682,-1.1,0.55,1.996,3.6,0.944,0.943,3.151,2.99
2395.0,2019-04-11 03:45:34.240136,2019-04-11 06:32:21.608508,25261284.108,-1.1,0.55,1.996,3.6,0.944,0.943,3.151,2.99
2396.0,2019-04-11 06:32:21.587436,2019-04-11 09:19:07.821704,25271290.321,-1.1,0.55,1.995,3.6,0.944,0.943,3.151,2.99
