Repository: Oliver191/MSc_Thesis_Predictive_Maintenance_Batteries

# MSc_Thesis_Predictive_Maintenance_Batteries
The GitHub repository accompanying the MSc Thesis at Esade written by Oliver Caspers regarding the topic “Predictive Maintenance for Lithium-Ion Batteries: Predicting the Remaining Useful Life (RUL) using Data-Driven Machine Learning based on Real-World Battery Datasets”.

SNL_Final.ipynb: The main Jupyter Notebook which contains the main code used to load, clean, and transform the SNL data. Four initial models are evaluated and a RF is chosen to be optimized. The RF is trained to predict the RUL on the training data and optimized using the validation data. Finally, the model is tested using independent testing data from UL.

File: SNL_Cycle_Timeseries_Data/SNL_18650_LFP_35C_0-100_0.5-2C_a_cycle_data.csv (part 7 of 12)
Cycle_Index,Start_Time,End_Time,Test_Time (s),Min_Current (A),Max_Current (A),Min_Voltage (V),Max_Voltage (V),Charge_Capacity (Ah),Discharge_Capacity (Ah),Charge_Energy (Wh),Discharge_Energy (Wh)
2054.0,2019-02-11 20:55:37.953604,2019-02-12 00:46:46.113720,18534876.625,-2.2,0.549,1.99,3.6,0.954,0.961,3.191,3.081
2055.0,2019-02-12 00:46:46.160036,2019-02-12 04:39:21.344960,18548831.856,-0.55,0.55,1.999,3.6,0.96,0.962,3.214,3.084
2056.0,2019-02-12 04:39:21.393676,2019-02-12 08:32:17.817664,18562808.329,-0.55,0.549,1.999,3.6,0.962,0.963,3.22,3.087
2057.0,2019-02-12 08:32:17.862980,2019-02-12 08:33:18.127424,18562868.639,0.0,0.0,2.648,2.655,0.0,0.0,0.0,0.0
2058.0,2019-02-14 10:09:17.628100,2019-02-14 14:04:24.970628,18576985.982,-0.55,0.549,1.999,3.6,0.96,0.965,3.236,3.077
2059.0,2019-02-14 14:04:24.988744,2019-02-14 17:58:32.713724,18591033.725,-0.55,0.549,1.999,3.6,0.966,0.966,3.253,3.081
2060.0,2019-02-14 17:58:32.731368,2019-02-14 21:52:33.135624,18605074.147,-0.55,0.55,1.999,3.6,0.966,0.966,3.25,3.081
2061.0,2019-02-14 21:52:33.149872,2019-02-15 02:50:48.910576,18622969.922,-2.2,0.549,1.999,3.6,1.926,1.918,6.479,5.759
2062.0,2019-02-15 02:50:48.928428,2019-02-15 05:14:08.526348,18631569.538,-2.2,0.549,1.991,3.6,0.96,0.958,3.224,2.884
2063.0,2019-02-15 05:14:08.546064,2019-02-15 07:37:18.447056,18640159.459,-2.2,0.549,1.992,3.6,0.959,0.958,3.22,2.885
2064.0,2019-02-15 07:37:18.463972,2019-02-15 10:00:23.360908,18648744.373,-2.2,0.549,1.991,3.6,0.958,0.958,3.218,2.886
2065.0,2019-02-15 10:00:23.385160,2019-02-15 12:23:25.121904,18657326.134,-2.2,0.549,1.993,3.6,0.958,0.957,3.217,2.886
2066.0,2019-02-15 12:23:25.133744,2019-02-15 14:46:23.072716,18665904.084,-2.2,0.549,1.992,3.6,0.957,0.957,3.215,2.886
2067.0,2019-02-15 14:46:23.093732,2019-02-15 17:09:18.336908,18674479.349,-2.2,0.549,1.991,3.6,0.957,0.957,3.214,2.887
2068.0,2019-02-15 17:09:18.348460,2019-02-15 19:32:12.136488,18683053.148,-2.2,0.549,1.992,3.6,0.957,0.957,3.213,2.887
2069.0,2019-02-15 19:32:12.161096,2019-02-15 21:55:03.962980,18691624.975,-2.2,0.549,1.993,3.6,0.957,0.957,3.212,2.887
2070.0,2019-02-15 21:55:03.983176,2019-02-16 00:17:53.072260,18700194.084,-2.2,0.549,1.99,3.6,0.957,0.956,3.211,2.887
2071.0,2019-02-16 00:17:53.085412,2019-02-16 02:40:40.706596,18708761.718,-2.2,0.549,1.992,3.6,0.956,0.956,3.211,2.888
2072.0,2019-02-16 02:40:40.730672,2019-02-16 05:03:26.787976,18717327.8,-2.2,0.549,1.991,3.6,0.956,0.956,3.21,2.888
2073.0,2019-02-16 05:03:26.825644,2019-02-16 07:26:11.435080,18725892.447,-2.2,0.549,1.991,3.6,0.956,0.956,3.209,2.889
2074.0,2019-02-16 07:26:11.463240,2019-02-16 09:48:54.625424,18734455.637,-2.2,0.549,1.991,3.6,0.956,0.956,3.208,2.889
2075.0,2019-02-16 09:48:54.626376,2019-02-16 12:11:38.497128,18743019.509,-2.2,0.549,1.992,3.6,0.956,0.956,3.208,2.89
2076.0,2019-02-16 12:11:38.508208,2019-02-16 14:34:20.027620,18751581.039,-2.2,0.549,1.992,3.6,0.956,0.956,3.208,2.889
2077.0,2019-02-16 14:34:20.035144,2019-02-16 16:57:00.645292,18760141.657,-2.2,0.549,1.992,3.6,0.956,0.956,3.207,2.89
2078.0,2019-02-16 16:57:00.658960,2019-02-16 19:19:40.744392,18768701.756,-2.2,0.549,1.991,3.6,0.956,0.956,3.207,2.889
2079.0,2019-02-16 19:19:40.758188,2019-02-16 21:42:19.818852,18777260.831,-2.2,0.549,1.991,3.6,0.956,0.955,3.207,2.889
2080.0,2019-02-16 21:42:19.841708,2019-02-17 00:04:57.845868,18785818.858,-2.2,0.549,1.991,3.6,0.956,0.955,3.206,2.89
2081.0,2019-02-17 00:04:57.857968,2019-02-17 02:27:34.928228,18794375.94,-2.2,0.549,1.992,3.6,0.955,0.955,3.206,2.889
2082.0,2019-02-17 02:27:34.942440,2019-02-17 04:50:11.426348,18802932.438,-2.2,0.549,1.993,3.6,0.955,0.955,3.206,2.889
2083.0,2019-02-17 04:50:11.439788,2019-02-17 07:12:47.219588,18811488.231,-2.2,0.549,1.991,3.6,0.955,0.955,3.205,2.889
2084.0,2019-02-17 07:12:47.246408,2019-02-17 09:35:22.219180,18820043.231,-2.2,0.549,1.992,3.6,0.955,0.955,3.205,2.889
2085.0,2019-02-17 09:35:22.234028,2019-02-17 11:57:56.697800,18828597.709,-2.2,0.549,1.992,3.6,0.955,0.955,3.205,2.889
2086.0,2019-02-17 11:57:56.729828,2019-02-17 14:20:30.595948,18837151.608,-2.2,0.549,1.99,3.6,0.955,0.955,3.204,2.889
2087.0,2019-02-17 14:20:30.636004,2019-02-17 16:43:03.555240,18845704.567,-2.2,0.549,1.991,3.6,0.955,0.955,3.204,2.889
2088.0,2019-02-17 16:43:03.608492,2019-02-17 19:05:36.427460,18854257.439,-2.2,0.549,1.991,3.6,0.955,0.955,3.204,2.889
2089.0,2019-02-17 19:05:36.482276,2019-02-17 21:28:07.643748,18862808.655,-2.2,0.549,1.992,3.6,0.955,0.955,3.203,2.889
2090.0,2019-02-17 21:28:07.650324,2019-02-17 23:50:39.226316,18871360.238,-2.2,0.549,1.992,3.6,0.955,0.955,3.203,2.889
2091.0,2019-02-17 23:50:39.215688,2019-02-18 02:13:09.841312,18879910.853,-2.2,0.549,1.992,3.6,0.955,0.955,3.203,2.889
2092.0,2019-02-18 02:13:09.859248,2019-02-18 04:35:40.838556,18888461.85,-2.2,0.549,1.993,3.6,0.955,0.955,3.203,2.889
2093.0,2019-02-18 04:35:40.832688,2019-02-18 06:58:10.927332,18897011.939,-2.2,0.549,1.992,3.6,0.955,0.955,3.203,2.889
2094.0,2019-02-18 06:58:10.953960,2019-02-18 09:20:40.386148,18905561.398,-2.2,0.549,1.993,3.6,0.955,0.954,3.202,2.889
2095.0,2019-02-18 09:20:40.420072,2019-02-18 11:43:00.396336,18914101.408,-2.2,0.549,1.993,3.6,0.954,0.949,3.202,2.87
2096.0,2019-02-18 11:43:00.451500,2019-02-18 14:04:53.494036,18922614.506,-2.2,0.549,1.992,3.6,0.95,0.952,3.187,2.881
2097.0,2019-02-18 14:04:53.512264,2019-02-18 16:27:00.392860,18931141.405,-2.2,0.549,1.991,3.6,0.952,0.953,3.192,2.883
2098.0,2019-02-18 16:27:00.431692,2019-02-18 18:49:12.735524,18939673.747,-2.2,0.549,1.992,3.6,0.952,0.953,3.195,2.884
2099.0,2019-02-18 18:49:12.727372,2019-02-18 21:11:27.553596,18948208.565,-2.2,0.549,1.993,3.6,0.953,0.953,3.196,2.885
2100.0,2019-02-18 21:11:27.578956,2019-02-18 23:33:43.805232,18956744.817,-2.2,0.549,1.992,3.6,0.953,0.953,3.197,2.885
2101.0,2019-02-18 23:33:43.806896,2019-02-19 01:55:59.688228,18965280.7,-2.2,0.55,1.991,3.6,0.953,0.953,3.197,2.884
2102.0,2019-02-19 01:55:59.707956,2019-02-19 04:18:17.535492,18973818.547,-2.2,0.549,1.991,3.6,0.953,0.953,3.197,2.886
2103.0,2019-02-19 04:18:17.573296,2019-02-19 06:40:35.057116,18982356.069,-2.2,0.549,1.992,3.6,0.953,0.953,3.197,2.886
2104.0,2019-02-19 06:40:35.079088,2019-02-19 09:02:52.441436,18990893.453,-2.2,0.549,1.992,3.6,0.953,0.953,3.197,2.886
2105.0,2019-02-19 09:02:52.456008,2019-02-19 11:25:09.612848,18999430.625,-2.2,0.55,1.991,3.6,0.953,0.953,3.197,2.886
2106.0,2019-02-19 11:25:09.631820,2019-02-19 13:47:26.390948,19007967.403,-2.2,0.549,1.992,3.6,0.953,0.953,3.197,2.886
2107.0,2019-02-19 13:47:26.416816,2019-02-19 16:09:43.370120,19016504.382,-2.2,0.549,1.993,3.6,0.953,0.953,3.197,2.886
2108.0,2019-02-19 16:09:43.365452,2019-02-19 18:32:00.017512,19025041.029,-2.2,0.549,1.993,3.6,0.953,0.953,3.197,2.887
2109.0,2019-02-19 18:32:00.019376,2019-02-19 20:54:15.856772,19033576.868,-2.2,0.55,1.991,3.6,0.953,0.953,3.197,2.887
2110.0,2019-02-19 20:54:15.886668,2019-02-19 23:16:31.904940,19042112.917,-2.2,0.549,1.993,3.6,0.953,0.953,3.197,2.887
2111.0,2019-02-19 23:16:31.918000,2019-02-20 01:38:47.853736,19050648.865,-2.2,0.549,1.993,3.6,0.953,0.953,3.196,2.887
2112.0,2019-02-20 01:38:47.885996,2019-02-20 04:01:02.737824,19059183.75,-2.2,0.549,1.992,3.6,0.953,0.953,3.196,2.887
2113.0,2019-02-20 04:01:02.768048,2019-02-20 06:23:24.712008,19067725.724,-2.2,0.549,1.992,3.6,0.953,0.953,3.195,2.886
2114.0,2019-02-20 06:23:24.732588,2019-02-20 08:45:41.380420,19076262.392,-2.2,0.549,1.991,3.6,0.953,0.953,3.197,2.887
2115.0,2019-02-20 08:45:41.416880,2019-02-20 11:07:56.078276,19084797.09,-2.2,0.549,1.992,3.6,0.953,0.952,3.196,2.885
2116.0,2019-02-20 11:07:56.108524,2019-02-20 13:30:11.246536,19093332.258,-2.2,0.549,1.991,3.6,0.953,0.953,3.196,2.887
2117.0,2019-02-20 13:30:11.253320,2019-02-20 15:52:26.193960,19101867.206,-2.2,0.549,1.991,3.6,0.953,0.953,3.196,2.887
2118.0,2019-02-20 15:52:26.203208,2019-02-20 18:14:39.861732,19110400.873,-2.2,0.549,1.993,3.6,0.953,0.953,3.196,2.887
2119.0,2019-02-20 18:14:39.872944,2019-02-20 20:36:52.687336,19118933.699,-2.2,0.549,1.992,3.6,0.953,0.953,3.195,2.887
2120.0,2019-02-20 20:36:52.662344,2019-02-20 22:59:05.137192,19127466.149,-2.2,0.549,1.991,3.6,0.953,0.953,3.195,2.887
2121.0,2019-02-20 22:59:05.121764,2019-02-21 01:21:17.725220,19135998.737,-2.2,0.549,1.993,3.6,0.953,0.953,3.195,2.887
2122.0,2019-02-21 01:21:17.714656,2019-02-21 03:43:30.789764,19144531.801,-2.2,0.549,1.991,3.6,0.953,0.953,3.195,2.887
2123.0,2019-02-21 03:43:30.827336,2019-02-21 06:05:42.787068,19153063.799,-2.2,0.549,1.991,3.6,0.953,0.953,3.195,2.887
2124.0,2019-02-21 06:05:42.825804,2019-02-21 08:27:55.165988,19161596.178,-2.2,0.549,1.993,3.6,0.953,0.953,3.195,2.887
2125.0,2019-02-21 08:27:55.154052,2019-02-21 10:50:06.010880,19170127.023,-2.2,0.549,1.992,3.6,0.953,0.953,3.195,2.887
2126.0,2019-02-21 10:50:06.040908,2019-02-21 13:12:16.673828,19178657.686,-2.2,0.549,1.992,3.6,0.953,0.952,3.194,2.887
2127.0,2019-02-21 13:12:16.665520,2019-02-21 15:34:26.857924,19187187.87,-2.2,0.549,1.992,3.6,0.953,0.952,3.194,2.886
2128.0,2019-02-21 15:34:26.833480,2019-02-21 17:56:36.337160,19195717.349,-2.2,0.549,1.992,3.6,0.952,0.952,3.194,2.886
2129.0,2019-02-21 17:56:36.341480,2019-02-21 20:18:45.728324,19204246.74,-2.2,0.549,1.992,3.6,0.952,0.952,3.194,2.886
2130.0,2019-02-21 20:18:45.786544,2019-02-21 22:40:53.884704,19212774.896,-2.2,0.549,1.992,3.6,0.952,0.952,3.193,2.886
2131.0,2019-02-21 22:40:53.857252,2019-02-22 01:03:02.358700,19221303.37,-2.2,0.549,1.991,3.6,0.952,0.952,3.194,2.886
2132.0,2019-02-22 01:03:02.384912,2019-02-22 03:25:10.043328,19229831.055,-2.2,0.549,1.991,3.6,0.952,0.952,3.193,2.886
2133.0,2019-02-22 03:25:10.057804,2019-02-22 05:47:17.895364,19238358.907,-2.2,0.549,1.991,3.6,0.952,0.952,3.193,2.886
2134.0,2019-02-22 05:47:17.864268,2019-02-22 08:09:25.549892,19246886.562,-2.2,0.549,1.993,3.6,0.952,0.952,3.193,2.886
2135.0,2019-02-22 08:09:25.474324,2019-02-22 10:31:32.712932,19255413.725,-2.2,0.549,1.993,3.6,0.952,0.952,3.193,2.886
2136.0,2019-02-22 10:31:32.690664,2019-02-22 12:53:39.291148,19263940.303,-2.2,0.549,1.993,3.6,0.952,0.952,3.193,2.886
2137.0,2019-02-22 12:53:39.383316,2019-02-22 15:15:45.765928,19272466.778,-2.2,0.549,1.992,3.6,0.952,0.952,3.193,2.886
2138.0,2019-02-22 15:15:45.815624,2019-02-22 17:37:51.785956,19280992.798,-2.2,0.549,1.991,3.6,0.952,0.952,3.193,2.886
2139.0,2019-02-22 17:37:51.786980,2019-02-22 19:59:58.099328,19289519.111,-2.2,0.549,1.991,3.6,0.952,0.952,3.192,2.886
2140.0,2019-02-22 19:59:58.149352,2019-02-22 22:22:04.833952,19298045.846,-2.2,0.549,1.992,3.6,0.952,0.952,3.192,2.885
2141.0,2019-02-22 22:22:04.907540,2019-02-23 00:44:10.416328,19306571.428,-2.2,0.549,1.991,3.6,0.952,0.952,3.192,2.885
2142.0,2019-02-23 00:44:10.354608,2019-02-23 03:06:15.753860,19315096.766,-2.2,0.549,1.993,3.6,0.952,0.952,3.192,2.885
2143.0,2019-02-23 03:06:15.801776,2019-02-23 05:28:20.871784,19323621.883,-2.2,0.549,1.992,3.6,0.952,0.952,3.192,2.885
2144.0,2019-02-23 05:28:20.921164,2019-02-23 07:50:25.385184,19332146.397,-2.2,0.549,1.992,3.6,0.952,0.952,3.192,2.885
2145.0,2019-02-23 07:50:25.451028,2019-02-23 10:12:28.312284,19340669.324,-2.2,0.549,1.992,3.6,0.952,0.952,3.191,2.885
2146.0,2019-02-23 10:12:28.342192,2019-02-23 12:34:33.160964,19349194.173,-2.2,0.549,1.992,3.6,0.952,0.952,3.191,2.885
2147.0,2019-02-23 12:34:33.199536,2019-02-23 14:56:36.895432,19357717.907,-2.2,0.549,1.992,3.6,0.952,0.952,3.191,2.885
2148.0,2019-02-23 14:56:36.877232,2019-02-23 17:18:40.209448,19366241.221,-2.2,0.549,1.993,3.6,0.952,0.952,3.191,2.885
2149.0,2019-02-23 17:18:40.227248,2019-02-23 19:40:42.628196,19374763.64,-2.2,0.549,1.993,3.6,0.952,0.952,3.191,2.885
2150.0,2019-02-23 19:40:42.661360,2019-02-23 22:02:44.732964,19383285.745,-2.2,0.549,1.992,3.6,0.951,0.951,3.191,2.885
2151.0,2019-02-23 22:02:44.764392,2019-02-24 00:24:46.909568,19391807.921,-2.2,0.549,1.994,3.6,0.951,0.951,3.19,2.885
2152.0,2019-02-24 00:24:46.934760,2019-02-24 02:46:48.552484,19400329.564,-2.2,0.549,1.993,3.6,0.951,0.951,3.19,2.885
2153.0,2019-02-24 02:46:48.515504,2019-02-24 05:08:49.991592,19408851.003,-2.2,0.549,1.993,3.6,0.951,0.951,3.19,2.884
2154.0,2019-02-24 05:08:50.096048,2019-02-24 07:30:51.211656,19417372.223,-2.2,0.549,1.993,3.6,0.951,0.951,3.19,2.884
2155.0,2019-02-24 07:30:51.283476,2019-02-24 09:52:52.514592,19425893.526,-2.2,0.549,1.992,3.6,0.951,0.951,3.19,2.884
2156.0,2019-02-24 09:52:52.536140,2019-02-24 12:14:52.668580,19434413.68,-2.2,0.549,1.993,3.6,0.951,0.951,3.19,2.884
2157.0,2019-02-24 12:14:52.674992,2019-02-24 14:36:53.331556,19442934.343,-2.2,0.549,1.991,3.6,0.951,0.951,3.189,2.884
2158.0,2019-02-24 14:36:53.338032,2019-02-24 16:58:53.142464,19451454.154,-2.2,0.549,1.992,3.6,0.951,0.951,3.189,2.884
2159.0,2019-02-24 16:58:53.214540,2019-02-24 19:20:51.200676,19459972.212,-2.2,0.549,1.994,3.6,0.951,0.95,3.189,2.882
2160.0,2019-02-24 19:20:51.190704,2019-02-24 21:42:50.509156,19468491.521,-2.2,0.549,1.992,3.6,0.951,0.951,3.189,2.884
2161.0,2019-02-24 21:42:50.477488,2019-02-25 00:04:49.252388,19477010.264,-2.2,0.549,1.992,3.6,0.951,0.951,3.189,2.884
2162.0,2019-02-25 00:04:49.305420,2019-02-25 02:26:47.150816,19485528.163,-2.2,0.549,1.992,3.6,0.951,0.951,3.189,2.884
2163.0,2019-02-25 02:26:47.215948,2019-02-25 04:48:44.658564,19494045.67,-2.2,0.549,1.993,3.6,0.951,0.951,3.189,2.884
2164.0,2019-02-25 04:48:44.602188,2019-02-25 07:10:42.111740,19502563.123,-2.2,0.549,1.992,3.6,0.951,0.951,3.189,2.884
2165.0,2019-02-25 07:10:42.119500,2019-02-25 09:32:39.351844,19511080.364,-2.2,0.549,1.992,3.6,0.951,0.951,3.189,2.884
2166.0,2019-02-25 09:32:39.376968,2019-02-25 11:54:37.403080,19519598.415,-2.2,0.549,1.993,3.6,0.951,0.951,3.189,2.884
2167.0,2019-02-25 11:54:37.418568,2019-02-25 14:16:34.394240,19528115.406,-2.2,0.549,1.992,3.6,0.951,0.951,3.188,2.884
2168.0,2019-02-25 14:16:34.411592,2019-02-25 16:38:30.983584,19536631.995,-2.2,0.549,1.991,3.6,0.951,0.951,3.188,2.884
2169.0,2019-02-25 16:38:31.011500,2019-02-25 19:00:26.863332,19545147.875,-2.2,0.549,1.992,3.6,0.951,0.951,3.188,2.883
2170.0,2019-02-25 19:00:26.888112,2019-02-25 21:22:22.934888,19553663.947,-2.2,0.549,1.993,3.6,0.951,0.951,3.188,2.883
2171.0,2019-02-25 21:22:22.963632,2019-02-25 23:44:18.409420,19562179.421,-2.2,0.549,1.992,3.6,0.951,0.951,3.188,2.883
2172.0,2019-02-25 23:44:18.385892,2019-02-26 02:06:13.479336,19570694.491,-2.2,0.549,1.992,3.6,0.951,0.951,3.188,2.883
2173.0,2019-02-26 02:06:13.476272,2019-02-26 04:28:08.210372,19579209.222,-2.2,0.549,1.991,3.6,0.951,0.951,3.188,2.883
2174.0,2019-02-26 04:28:08.243272,2019-02-26 06:50:01.811360,19587722.823,-2.2,0.549,1.991,3.6,0.951,0.951,3.187,2.883
2175.0,2019-02-26 06:50:01.826024,2019-02-26 09:11:56.131844,19596237.144,-2.2,0.549,1.992,3.6,0.951,0.951,3.187,2.883
2176.0,2019-02-26 09:11:56.068836,2019-02-26 11:33:49.990276,19604751.002,-2.2,0.549,1.993,3.6,0.951,0.951,3.187,2.883
2177.0,2019-02-26 11:33:49.981868,2019-02-26 13:55:43.979680,19613264.991,-2.2,0.549,1.991,3.6,0.951,0.951,3.187,2.883
2178.0,2019-02-26 13:55:44.023472,2019-02-26 16:17:37.420896,19621778.433,-2.2,0.549,1.991,3.6,0.951,0.95,3.187,2.883
2179.0,2019-02-26 16:17:37.414216,2019-02-26 18:39:29.943008,19630290.955,-2.2,0.549,1.992,3.6,0.95,0.95,3.187,2.883
2180.0,2019-02-26 18:39:30.013828,2019-02-26 21:01:23.168480,19638804.18,-2.2,0.549,1.992,3.6,0.95,0.95,3.187,2.883
2181.0,2019-02-26 21:01:23.273800,2019-02-26 23:23:15.405312,19647316.417,-2.2,0.549,1.991,3.6,0.95,0.95,3.187,2.883
2182.0,2019-02-26 23:23:15.480296,2019-02-27 01:45:06.827712,19655827.839,-2.2,0.549,1.993,3.6,0.95,0.95,3.186,2.883
2183.0,2019-02-27 01:45:06.905160,2019-02-27 04:06:58.416320,19664339.428,-2.2,0.549,1.992,3.6,0.95,0.95,3.186,2.883
2184.0,2019-02-27 04:06:58.521832,2019-02-27 06:28:50.036328,19672851.048,-2.2,0.549,1.994,3.6,0.95,0.95,3.186,2.881
2185.0,2019-02-27 06:28:50.075668,2019-02-27 08:50:40.708132,19681361.72,-2.2,0.549,1.991,3.6,0.95,0.95,3.186,2.881
2186.0,2019-02-27 08:50:40.711400,2019-02-27 11:12:31.172892,19689872.185,-2.2,0.549,1.992,3.6,0.95,0.95,3.186,2.881
2187.0,2019-02-27 11:12:31.089988,2019-02-27 13:34:21.480480,19698382.492,-2.2,0.549,1.992,3.6,0.95,0.95,3.186,2.881
2188.0,2019-02-27 13:34:21.461576,2019-02-27 15:56:11.292480,19706892.304,-2.2,0.549,1.991,3.6,0.95,0.95,3.186,2.881
2189.0,2019-02-27 15:56:11.308876,2019-02-27 18:18:00.049304,19715401.061,-2.2,0.549,1.992,3.6,0.95,0.95,3.185,2.881
2190.0,2019-02-27 18:18:00.110000,2019-02-27 20:39:49.697732,19723910.709,-2.2,0.549,1.992,3.6,0.95,0.95,3.185,2.881
2191.0,2019-02-27 20:39:49.568684,2019-02-27 23:01:38.775972,19732419.788,-2.2,0.549,1.991,3.6,0.95,0.95,3.185,2.881
2192.0,2019-02-27 23:01:38.897996,2019-02-28 01:23:27.622468,19740928.634,-2.2,0.549,1.991,3.6,0.95,0.95,3.185,2.881
2193.0,2019-02-28 01:23:27.694920,2019-02-28 03:45:16.645636,19749437.657,-2.2,0.549,1.991,3.6,0.95,0.95,3.185,2.881
2194.0,2019-02-28 03:45:16.755888,2019-02-28 06:07:04.717700,19757945.729,-2.2,0.549,1.993,3.6,0.95,0.95,3.185,2.881
2195.0,2019-02-28 06:07:04.772680,2019-02-28 08:28:52.407648,19766453.419,-2.2,0.549,1.991,3.6,0.95,0.95,3.185,2.881
2196.0,2019-02-28 08:28:52.525228,2019-02-28 10:50:40.013824,19774961.026,-2.2,0.549,1.992,3.6,0.95,0.95,3.185,2.881
2197.0,2019-02-28 10:50:40.015532,2019-02-28 13:12:27.460928,19783468.473,-2.2,0.549,1.992,3.6,0.95,0.95,3.184,2.881
2198.0,2019-02-28 13:12:27.503436,2019-02-28 15:34:14.636388,19791975.648,-2.2,0.549,1.993,3.6,0.95,0.95,3.184,2.881
2199.0,2019-02-28 15:34:14.733996,2019-02-28 17:56:01.806648,19800482.818,-2.2,0.549,1.992,3.6,0.95,0.95,3.184,2.881
2200.0,2019-02-28 17:56:01.699912,2019-02-28 20:17:48.058304,19808989.07,-2.2,0.549,1.992,3.6,0.95,0.95,3.184,2.881
2201.0,2019-02-28 20:17:48.141540,2019-02-28 22:39:34.172888,19817495.185,-2.2,0.549,1.992,3.6,0.95,0.95,3.184,2.881
2202.0,2019-02-28 22:39:34.318924,2019-03-01 01:01:20.017828,19826001.03,-2.2,0.549,1.992,3.6,0.95,0.95,3.184,2.88
2203.0,2019-03-01 01:01:19.974320,2019-03-01 03:23:06.265184,19834507.277,-2.2,0.549,1.992,3.6,0.95,0.95,3.184,2.88
2204.0,2019-03-01 03:23:06.284876,2019-03-01 05:44:50.710432,19843011.722,-2.2,0.549,1.992,3.6,0.949,0.949,3.183,2.88
2205.0,2019-03-01 05:44:50.762924,2019-03-01 08:06:36.155556,19851517.167,-2.2,0.549,1.992,3.6,0.95,0.949,3.183,2.88
2206.0,2019-03-01 08:06:36.156176,2019-03-01 10:28:20.849148,19860021.861,-2.2,0.549,1.992,3.6,0.949,0.949,3.183,2.88
2207.0,2019-03-01 10:28:20.891368,2019-03-01 12:50:05.131424,19868526.143,-2.2,0.549,1.994,3.6,0.949,0.949,3.183,2.88
2208.0,2019-03-01 12:50:05.238344,2019-03-01 15:11:49.697344,19877030.709,-2.2,0.549,1.992,3.6,0.949,0.949,3.183,2.88
2209.0,2019-03-01 15:11:49.714092,2019-03-01 17:33:33.814848,19885534.827,-2.2,0.549,1.991,3.6,0.949,0.949,3.183,2.88
2210.0,2019-03-01 17:33:33.794324,2019-03-01 19:55:18.104224,19894039.116,-2.2,0.549,1.992,3.6,0.949,0.949,3.183,2.88
2211.0,2019-03-01 19:55:18.141100,2019-03-01 22:17:01.466496,19902542.478,-2.2,0.549,1.991,3.6,0.949,0.949,3.183,2.88
2212.0,2019-03-01 22:17:01.440200,2019-03-02 00:38:44.572224,19911045.584,-2.2,0.549,1.991,3.6,0.949,0.949,3.182,2.88
2213.0,2019-03-02 00:38:44.601928,2019-03-02 03:00:27.514780,19919548.526,-2.2,0.549,1.993,3.6,0.949,0.949,3.182,2.879
2214.0,2019-03-02 03:00:27.502512,2019-03-02 05:22:10.228892,19928051.241,-2.2,0.549,1.993,3.6,0.949,0.949,3.182,2.879
2215.0,2019-03-02 05:22:10.274224,2019-03-02 07:43:52.681060,19936553.693,-2.2,0.549,1.991,3.6,0.949,0.949,3.182,2.879
2216.0,2019-03-02 07:43:52.654820,2019-03-02 10:05:34.700512,19945055.712,-2.2,0.549,1.992,3.6,0.949,0.949,3.182,2.879
2217.0,2019-03-02 10:05:34.640100,2019-03-02 12:27:16.103704,19953557.115,-2.2,0.549,1.992,3.6,0.949,0.949,3.182,2.879
2218.0,2019-03-02 12:27:16.101192,2019-03-02 14:48:56.348924,19962057.361,-2.2,0.549,1.991,3.6,0.949,0.948,3.182,2.877
2219.0,2019-03-02 14:48:56.380236,2019-03-02 17:10:37.587968,19970558.6,-2.2,0.549,1.993,3.6,0.949,0.949,3.181,2.879
2220.0,2019-03-02 17:10:37.581384,2019-03-02 19:32:18.753016,19979059.765,-2.2,0.549,1.993,3.6,0.949,0.949,3.181,2.879
2221.0,2019-03-02 19:32:18.780132,2019-03-02 21:53:59.354176,19987560.366,-2.2,0.549,1.991,3.6,0.949,0.949,3.181,2.879
2222.0,2019-03-02 21:53:59.323720,2019-03-03 00:15:39.286776,19996060.298,-2.2,0.549,1.992,3.6,0.949,0.949,3.181,2.878
2223.0,2019-03-03 00:15:39.343020,2019-03-03 02:37:18.960732,20004559.972,-2.2,0.549,1.992,3.6,0.949,0.949,3.181,2.878
2224.0,2019-03-03 02:37:18.969004,2019-03-03 04:58:58.526216,20013059.538,-2.2,0.549,1.991,3.6,0.949,0.949,3.181,2.878
2225.0,2019-03-03 04:58:58.463816,2019-03-03 07:20:37.820956,20021558.833,-2.2,0.549,1.991,3.6,0.949,0.949,3.181,2.878
2226.0,2019-03-03 07:20:37.827756,2019-03-03 09:42:17.026524,20030058.038,-2.2,0.549,1.992,3.6,0.949,0.949,3.181,2.878
2227.0,2019-03-03 09:42:17.058224,2019-03-03 12:03:55.406560,20038556.418,-2.2,0.549,1.993,3.6,0.949,0.949,3.18,2.878
2228.0,2019-03-03 12:03:55.375788,2019-03-03 14:25:33.953568,20047054.965,-2.2,0.549,1.992,3.6,0.949,0.949,3.18,2.878
2229.0,2019-03-03 14:25:33.955596,2019-03-03 16:47:12.162332,20055553.174,-2.2,0.549,1.991,3.6,0.949,0.949,3.18,2.878
2230.0,2019-03-03 16:47:12.139688,2019-03-03 19:08:49.626364,20064050.638,-2.2,0.549,1.992,3.6,0.949,0.948,3.18,2.878
2231.0,2019-03-03 19:08:49.666120,2019-03-03 21:30:27.256768,20072548.268,-2.2,0.549,1.992,3.6,0.948,0.948,3.18,2.878
2232.0,2019-03-03 21:30:27.194852,2019-03-03 23:52:04.355284,20081045.367,-2.2,0.549,1.991,3.6,0.948,0.948,3.18,2.877
2233.0,2019-03-03 23:52:04.197296,2019-03-04 02:13:40.248052,20089541.26,-2.2,0.549,1.993,3.6,0.948,0.948,3.179,2.877
2234.0,2019-03-04 02:13:40.286536,2019-03-04 04:35:17.215996,20098038.228,-2.2,0.549,1.992,3.6,0.948,0.948,3.18,2.877
2235.0,2019-03-04 04:35:17.290980,2019-03-04 06:56:54.023968,20106535.036,-2.2,0.549,1.992,3.6,0.948,0.948,3.179,2.877
2236.0,2019-03-04 06:56:54.031180,2019-03-04 09:18:30.026208,20115031.038,-2.2,0.549,1.993,3.6,0.948,0.948,3.179,2.877
2237.0,2019-03-04 09:18:29.989548,2019-03-04 11:40:05.265116,20123526.277,-2.2,0.549,1.992,3.6,0.948,0.948,3.179,2.877
2238.0,2019-03-04 11:40:05.290156,2019-03-04 14:01:40.507224,20132021.519,-2.2,0.549,1.992,3.6,0.948,0.948,3.179,2.877
2239.0,2019-03-04 14:01:40.457192,2019-03-04 16:23:15.913904,20140516.926,-2.2,0.549,1.993,3.6,0.948,0.948,3.179,2.877
2240.0,2019-03-04 16:23:15.889072,2019-03-04 18:44:51.019140,20149012.031,-2.2,0.549,1.992,3.6,0.948,0.948,3.179,2.877
2241.0,2019-03-04 18:44:51.058508,2019-03-04 21:06:25.717460,20157506.729,-2.2,0.549,1.993,3.6,0.948,0.948,3.178,2.876
2242.0,2019-03-04 21:06:25.572784,2019-03-04 23:28:00.202636,20166001.214,-2.2,0.549,1.992,3.6,0.948,0.948,3.178,2.876
2243.0,2019-03-04 23:28:00.086760,2019-03-05 01:49:34.530140,20174495.542,-2.2,0.549,1.992,3.6,0.948,0.948,3.178,2.877
2244.0,2019-03-05 01:49:34.341192,2019-03-05 04:11:07.910840,20182988.923,-2.2,0.549,1.993,3.6,0.948,0.948,3.178,2.876
2245.0,2019-03-05 04:11:07.937764,2019-03-05 06:32:41.989500,20191483.001,-2.2,0.549,1.992,3.6,0.948,0.948,3.178,2.876
2246.0,2019-03-05 06:32:42.056624,2019-03-05 08:54:14.873312,20199975.885,-2.2,0.549,1.993,3.6,0.948,0.948,3.178,2.876
2247.0,2019-03-05 08:54:14.869064,2019-03-05 11:15:47.988568,20208469.0,-2.2,0.549,1.992,3.6,0.948,0.948,3.178,2.876
2248.0,2019-03-05 11:15:47.941548,2019-03-05 13:37:19.686332,20216960.698,-2.2,0.549,1.992,3.6,0.948,0.948,3.177,2.876
2249.0,2019-03-05 13:37:19.572040,2019-03-05 15:58:51.799612,20225452.811,-2.2,0.549,1.993,3.6,0.948,0.948,3.178,2.876
2250.0,2019-03-05 15:58:51.855592,2019-03-05 18:20:23.918592,20233944.93,-2.2,0.549,1.993,3.6,0.948,0.948,3.178,2.876
2251.0,2019-03-05 18:20:24.012772,2019-03-05 20:41:55.873700,20242436.885,-2.2,0.549,1.991,3.6,0.948,0.948,3.177,2.876
2252.0,2019-03-05 20:41:55.905608,2019-03-05 23:03:27.322720,20250928.334,-2.2,0.549,1.993,3.6,0.948,0.948,3.177,2.876
2253.0,2019-03-05 23:03:27.405928,2019-03-06 01:24:58.507196,20259419.519,-2.2,0.549,1.993,3.6,0.948,0.948,3.177,2.876
2254.0,2019-03-06 01:24:58.511432,2019-03-06 03:46:29.676572,20267910.688,-2.2,0.549,1.992,3.6,0.948,0.948,3.177,2.876
2255.0,2019-03-06 03:46:29.617736,2019-03-06 06:07:59.761372,20276400.773,-2.2,0.549,1.993,3.6,0.948,0.948,3.177,2.876
2256.0,2019-03-06 06:07:59.804336,2019-03-06 08:29:30.175716,20284891.187,-2.2,0.549,1.992,3.6,0.948,0.948,3.177,2.875
2257.0,2019-03-06 08:29:30.126508,2019-03-06 10:51:00.325716,20293381.337,-2.2,0.549,1.992,3.6,0.948,0.948,3.177,2.875
2258.0,2019-03-06 10:51:00.315308,2019-03-06 13:12:29.807256,20301870.819,-2.2,0.549,1.992,3.6,0.948,0.947,3.177,2.875
2259.0,2019-03-06 13:12:29.848648,2019-03-06 15:33:59.151124,20310360.163,-2.2,0.549,1.991,3.6,0.948,0.947,3.176,2.875
2260.0,2019-03-06 15:33:59.119944,2019-03-06 17:55:28.093176,20318849.105,-2.2,0.549,1.992,3.6,0.947,0.947,3.176,2.875
2261.0,2019-03-06 17:55:28.129096,2019-03-06 20:16:56.171036,20327337.183,-2.2,0.549,1.992,3.62,0.952,0.946,3.191,2.869
2262.0,2019-03-06 20:16:56.220744,2019-03-06 22:37:42.198580,20335783.21,-2.2,0.549,1.993,3.6,0.943,0.945,3.16,2.866
2263.0,2019-03-06 22:37:42.239080,2019-03-07 00:58:48.205884,20344249.218,-2.2,0.549,1.992,3.6,0.944,0.945,3.166,2.868
2264.0,2019-03-07 00:58:48.176360,2019-03-07 03:19:59.272212,20352720.284,-2.2,0.549,1.994,3.6,0.945,0.946,3.169,2.87
2265.0,2019-03-07 03:19:59.228648,2019-03-07 05:41:14.139772,20361195.151,-2.2,0.549,1.992,3.6,0.946,0.946,3.17,2.87
2266.0,2019-03-07 05:41:14.082124,2019-03-07 08:02:31.447672,20369672.459,-2.2,0.549,1.993,3.6,0.946,0.946,3.171,2.871
2267.0,2019-03-07 08:02:31.428168,2019-03-07 10:23:49.488604,20378150.5,-2.2,0.549,1.992,3.6,0.946,0.946,3.172,2.871
2268.0,2019-03-07 10:23:49.556144,2019-03-07 12:45:08.279768,20386629.291,-2.2,0.549,1.994,3.6,0.946,0.946,3.172,2.872
2269.0,2019-03-07 12:45:08.212708,2019-03-07 15:06:27.366648,20395108.378,-2.2,0.549,1.992,3.6,0.946,0.946,3.172,2.872
2270.0,2019-03-07 15:06:27.391560,2019-03-07 17:27:47.263060,20403588.275,-2.2,0.549,1.991,3.6,0.946,0.946,3.172,2.872
2271.0,2019-03-07 17:27:47.356644,2019-03-07 19:49:07.240144,20412068.252,-2.2,0.549,1.992,3.6,0.946,0.946,3.172,2.872
2272.0,2019-03-07 19:49:07.321928,2019-03-07 22:10:27.450972,20420548.463,-2.2,0.549,1.992,3.6,0.946,0.946,3.172,2.872
2273.0,2019-03-07 22:10:27.546956,2019-03-08 00:31:47.316984,20429028.329,-2.2,0.549,1.993,3.6,0.946,0.946,3.172,2.872
2274.0,2019-03-08 00:31:47.383368,2019-03-08 02:53:08.770232,20437509.782,-2.2,0.549,1.991,3.6,0.946,0.946,3.172,2.872
2275.0,2019-03-08 02:53:08.790244,2019-03-08 05:14:27.699540,20445988.711,-2.2,0.549,1.991,3.6,0.946,0.946,3.172,2.872
2276.0,2019-03-08 05:14:27.573480,2019-03-08 07:35:47.364380,20454468.376,-2.2,0.549,1.993,3.6,0.946,0.946,3.172,2.872
2277.0,2019-03-08 07:35:47.407692,2019-03-08 09:57:06.682104,20462947.694,-2.2,0.549,1.993,3.6,0.946,0.946,3.172,2.872
2278.0,2019-03-08 09:57:06.719716,2019-03-08 12:18:26.064600,20471427.076,-2.2,0.549,1.992,3.6,0.946,0.946,3.172,2.872
2279.0,2019-03-08 12:18:26.158512,2019-03-08 14:39:45.621468,20479906.633,-2.2,0.549,1.992,3.6,0.946,0.946,3.172,2.872
2280.0,2019-03-08 14:39:45.730280,2019-03-08 17:01:04.496276,20488385.508,-2.2,0.549,1.993,3.6,0.946,0.946,3.172,2.872
2281.0,2019-03-08 17:01:04.515916,2019-03-08 19:22:23.502456,20496864.514,-2.2,0.549,1.993,3.6,0.946,0.946,3.172,2.872
2282.0,2019-03-08 19:22:23.563696,2019-03-08 21:43:41.884476,20505342.896,-2.2,0.549,1.992,3.6,0.946,0.946,3.172,2.871
2283.0,2019-03-08 21:43:41.827144,2019-03-09 00:04:59.969852,20513820.982,-2.2,0.549,1.991,3.6,0.946,0.946,3.172,2.871
2284.0,2019-03-09 00:04:59.955120,2019-03-09 02:26:19.242076,20522300.254,-2.2,0.549,1.992,3.6,0.946,0.946,3.172,2.871
2285.0,2019-03-09 02:26:19.264744,2019-03-09 04:47:37.064508,20530778.076,-2.2,0.549,1.992,3.6,0.946,0.946,3.172,2.871
2286.0,2019-03-09 04:47:37.132876,2019-03-09 07:08:55.141084,20539256.153,-2.2,0.549,1.992,3.6,0.946,0.946,3.172,2.871
2287.0,2019-03-09 07:08:55.263152,2019-03-09 09:30:12.990416,20547734.002,-2.2,0.549,1.994,3.6,0.946,0.946,3.171,2.871
2288.0,2019-03-09 09:30:13.000012,2019-03-09 11:51:30.296760,20556211.308,-2.2,0.549,1.993,3.6,0.946,0.946,3.171,2.871
2289.0,2019-03-09 11:51:30.212784,2019-03-09 14:12:47.587604,20564688.599,-2.2,0.55,1.992,3.6,0.946,0.946,3.171,2.871
2290.0,2019-03-09 14:12:47.556528,2019-03-09 16:34:03.319084,20573164.331,-2.2,0.549,1.992,3.6,0.946,0.946,3.171,2.871
2291.0,2019-03-09 16:34:03.327308,2019-03-09 18:55:20.090640,20581641.102,-2.2,0.55,1.993,3.6,0.946,0.946,3.171,2.871
2292.0,2019-03-09 18:55:20.015692,2019-03-09 21:16:36.604752,20590117.616,-2.2,0.549,1.992,3.6,0.946,0.946,3.171,2.871
2293.0,2019-03-09 21:16:36.573004,2019-03-09 23:37:52.981992,20598593.994,-2.2,0.549,1.992,3.6,0.946,0.946,3.171,2.871
2294.0,2019-03-09 23:37:52.999344,2019-03-10 01:59:08.556600,20607069.568,-2.2,0.549,1.992,3.6,0.946,0.946,3.171,2.871
2295.0,2019-03-10 01:59:08.639152,2019-03-10 04:20:24.345280,20615545.357,-2.2,0.55,1.994,3.6,0.946,0.946,3.17,2.871
2296.0,2019-03-10 04:20:24.278860,2019-03-10 06:41:40.064060,20624021.076,-2.2,0.55,1.992,3.6,0.946,0.946,3.17,2.871
2297.0,2019-03-10 06:41:40.049940,2019-03-10 09:02:55.539068,20632496.551,-2.2,0.55,1.992,3.6,0.946,0.946,3.17,2.87
2298.0,2019-03-10 09:02:55.689748,2019-03-10 11:24:10.219672,20640971.231,-2.2,0.55,1.992,3.6,0.946,0.946,3.17,2.87
2299.0,2019-03-10 11:24:10.149708,2019-03-10 13:45:24.359888,20649445.372,-2.2,0.549,1.994,3.6,0.946,0.946,3.17,2.87
2300.0,2019-03-10 13:45:24.348624,2019-03-10 16:06:38.495604,20657919.507,-2.2,0.55,1.993,3.6,0.946,0.946,3.17,2.87
2301.0,2019-03-10 16:06:38.676912,2019-03-10 18:27:52.648820,20666393.661,-2.2,0.549,1.992,3.6,0.946,0.946,3.17,2.87
2302.0,2019-03-10 18:27:52.612684,2019-03-10 20:49:06.487892,20674867.5,-2.2,0.549,1.994,3.6,0.946,0.945,3.169,2.87
2303.0,2019-03-10 20:49:06.417584,2019-03-10 23:10:21.569012,20683342.581,-2.2,0.549,1.992,3.6,0.945,0.945,3.169,2.869
2304.0,2019-03-10 23:10:21.664076,2019-03-11 01:31:35.435484,20691816.447,-2.2,0.55,1.992,3.6,0.945,0.945,3.169,2.87
2305.0,2019-03-11 01:31:35.600148,2019-03-11 03:52:47.630020,20700288.642,-2.2,0.55,1.992,3.6,0.945,0.945,3.169,2.869
2306.0,2019-03-11 03:52:47.569640,2019-03-11 06:14:00.346844,20708761.359,-2.2,0.55,1.992,3.6,0.945,0.945,3.169,2.869
2307.0,2019-03-11 06:14:00.325964,2019-03-11 08:35:12.980268,20717233.992,-2.2,0.55,1.993,3.6,0.945,0.945,3.169,2.869
2308.0,2019-03-11 08:35:13.082288,2019-03-11 10:56:25.176204,20725706.188,-2.2,0.55,1.994,3.6,0.945,0.945,3.168,2.868
2309.0,2019-03-11 10:56:25.182352,2019-03-11 13:17:37.098896,20734178.111,-2.2,0.55,1.993,3.6,0.945,0.945,3.168,2.868
2310.0,2019-03-11 13:17:37.152144,2019-03-11 15:38:49.513076,20742650.525,-2.2,0.55,1.993,3.6,0.945,0.945,3.167,2.868
2311.0,2019-03-11 15:38:49.646324,2019-03-11 19:28:14.125188,20756415.137,-2.2,0.55,1.991,3.6,0.945,0.953,3.167,3.048
2312.0,2019-03-11 19:28:14.173104,2019-03-11 23:19:04.768772,20770265.78,-0.55,0.549,1.999,3.6,0.952,0.953,3.192,3.051
2313.0,2019-03-11 23:19:04.815688,2019-03-12 03:10:14.807512,20784135.819,-0.55,0.55,1.999,3.6,0.953,0.954,3.198,3.054
2314.0,2019-03-12 03:10:14.852428,2019-03-12 03:11:14.854728,20784195.866,0.0,0.0,2.646,2.653,0.0,0.0,0.0,0.0
2315.0,2019-03-14 15:24:50.128500,2019-03-14 19:18:53.569804,20798249.308,-0.55,0.549,1.999,3.6,0.948,0.96,3.183,3.082
2316.0,2019-03-14 19:18:53.584724,2019-03-14 23:12:16.319664,20812252.058,-0.55,0.549,1.999,3.6,0.963,0.961,3.22,3.086
2317.0,2019-03-14 23:12:16.338612,2019-03-15 03:05:25.717996,20826241.456,-0.55,0.549,1.999,3.6,0.962,0.961,3.219,3.086
2318.0,2019-03-15 03:05:25.737040,2019-03-15 08:02:28.759244,20844064.498,-2.2,0.549,1.999,3.6,1.918,1.91,6.418,5.866
2319.0,2019-03-15 08:02:28.774228,2019-03-15 10:25:08.268112,20852624.007,-2.2,0.549,1.993,3.6,0.956,0.954,3.195,2.932
2320.0,2019-03-15 10:25:08.290128,2019-03-15 12:47:37.415312,20861173.154,-2.2,0.549,1.992,3.6,0.955,0.954,3.192,2.931
2321.0,2019-03-15 12:47:37.432656,2019-03-15 15:10:00.915688,20869716.654,-2.2,0.549,1.992,3.6,0.954,0.953,3.19,2.93
2322.0,2019-03-15 15:10:00.926800,2019-03-15 17:32:20.354028,20878256.092,-2.2,0.549,1.991,3.6,0.954,0.953,3.188,2.929
2323.0,2019-03-15 17:32:20.365904,2019-03-15 19:54:35.815956,20886791.554,-2.2,0.549,1.991,3.6,0.953,0.953,3.187,2.928
2324.0,2019-03-15 19:54:35.840180,2019-03-15 22:16:48.176204,20895323.915,-2.2,0.549,1.991,3.6,0.953,0.953,3.186,2.927
2325.0,2019-03-15 22:16:48.193104,2019-03-16 00:38:56.819376,20903852.558,-2.2,0.549,1.992,3.6,0.953,0.952,3.184,2.927
2326.0,2019-03-16 00:38:56.843444,2019-03-16 03:01:03.818864,20912379.557,-2.2,0.549,1.992,3.6,0.952,0.952,3.184,2.926
2327.0,2019-03-16 03:01:03.836500,2019-03-16 05:23:08.526540,20920904.265,-2.2,0.549,1.992,3.6,0.952,0.952,3.183,2.926
2328.0,2019-03-16 05:23:08.538096,2019-03-16 07:45:11.529380,20929427.268,-2.2,0.549,1.993,3.6,0.952,0.952,3.182,2.925
2329.0,2019-03-16 07:45:11.565132,2019-03-16 10:07:12.328052,20937948.066,-2.2,0.549,1.991,3.6,0.952,0.951,3.182,2.924
2330.0,2019-03-16 10:07:12.338260,2019-03-16 12:29:10.872684,20946466.611,-2.2,0.549,1.992,3.6,0.951,0.951,3.181,2.924
2331.0,2019-03-16 12:29:10.890164,2019-03-16 14:51:07.841352,20954983.58,-2.2,0.549,1.991,3.6,0.951,0.951,3.18,2.923
2332.0,2019-03-16 14:51:07.864504,2019-03-16 17:13:02.902092,20963498.641,-2.2,0.549,1.991,3.6,0.951,0.951,3.179,2.923
2333.0,2019-03-16 17:13:02.910032,2019-03-16 19:34:56.733164,20972012.472,-2.2,0.549,1.992,3.6,0.951,0.951,3.179,2.923
2334.0,2019-03-16 19:34:56.738744,2019-03-16 21:56:48.679492,20980524.418,-2.2,0.549,1.992,3.6,0.951,0.951,3.178,2.922
2335.0,2019-03-16 21:56:48.685396,2019-03-17 00:18:39.727968,20989035.466,-2.2,0.549,1.992,3.6,0.951,0.95,3.178,2.922
2336.0,2019-03-17 00:18:39.747512,2019-03-17 02:40:29.390984,20997545.129,-2.2,0.549,1.991,3.6,0.951,0.95,3.177,2.921
2337.0,2019-03-17 02:40:29.402804,2019-03-17 05:02:17.479504,21006053.218,-2.2,0.549,1.991,3.6,0.95,0.95,3.177,2.921
2338.0,2019-03-17 05:02:17.499216,2019-03-17 07:24:04.842528,21014560.581,-2.2,0.549,1.992,3.6,0.95,0.95,3.176,2.921
2339.0,2019-03-17 07:24:04.856148,2019-03-17 09:45:50.682056,21023066.42,-2.2,0.549,1.991,3.6,0.95,0.95,3.176,2.92
2340.0,2019-03-17 09:45:50.691768,2019-03-17 12:07:35.419756,21031571.158,-2.2,0.549,1.992,3.6,0.95,0.95,3.176,2.92
2341.0,2019-03-17 12:07:35.431760,2019-03-17 14:29:19.463944,21040075.202,-2.2,0.549,1.993,3.6,0.95,0.95,3.175,2.92
2342.0,2019-03-17 14:29:19.479124,2019-03-17 16:51:02.850436,21048578.589,-2.2,0.549,1.992,3.6,0.95,0.95,3.175,2.92
2343.0,2019-03-17 16:51:02.873428,2019-03-17 19:12:45.044096,21057080.783,-2.2,0.549,1.993,3.6,0.95,0.95,3.174,2.919
2344.0,2019-03-17 19:12:45.071900,2019-03-17 21:34:25.799688,21065581.538,-2.2,0.549,1.993,3.6,0.95,0.949,3.174,2.919
2345.0,2019-03-17 21:34:25.830480,2019-03-17 23:56:04.830788,21074080.569,-2.2,0.549,1.992,3.6,0.949,0.949,3.174,2.919
2346.0,2019-03-17 23:56:04.864540,2019-03-18 02:17:43.497740,21082579.236,-2.2,0.549,1.992,3.6,0.949,0.949,3.173,2.918
2347.0,2019-03-18 02:17:43.540052,2019-03-18 04:39:20.709032,21091076.447,-2.2,0.549,1.993,3.6,0.949,0.949,3.173,2.918
2348.0,2019-03-18 04:39:20.708536,2019-03-18 07:00:57.381836,21099573.12,-2.2,0.549,1.993,3.6,0.949,0.949,3.172,2.918
2349.0,2019-03-18 07:00:57.387800,2019-03-18 09:22:33.426284,21108069.165,-2.2,0.549,1.992,3.6,0.949,0.949,3.172,2.917
2350.0,2019-03-18 09:22:33.441972,2019-03-18 11:44:09.081380,21116564.82,-2.2,0.549,1.992,3.6,0.949,0.949,3.172,2.917
2351.0,2019-03-18 11:44:09.102928,2019-03-18 14:05:44.098980,21125059.837,-2.2,0.549,1.991,3.6,0.949,0.949,3.172,2.917
2352.0,2019-03-18 14:05:44.108624,2019-03-18 16:27:18.525624,21133554.264,-2.2,0.549,1.991,3.6,0.949,0.949,3.172,2.917
2353.0,2019-03-18 16:27:18.557264,2019-03-18 18:48:52.464616,21142048.203,-2.2,0.549,1.992,3.6,0.949,0.949,3.171,2.916
2354.0,2019-03-18 18:48:52.511984,2019-03-18 21:10:24.469800,21150540.208,-2.2,0.549,1.993,3.6,0.948,0.949,3.17,2.916
2355.0,2019-03-18 21:10:24.475056,2019-03-18 23:31:56.379076,21159032.117,-2.2,0.549,1.992,3.6,0.949,0.948,3.171,2.916
2356.0,2019-03-18 23:31:56.395860,2019-03-19 01:53:26.870592,21167522.609,-2.2,0.549,1.992,3.6,0.948,0.948,3.17,2.915
2357.0,2019-03-19 01:53:26.881872,2019-03-19 04:14:57.116300,21176012.855,-2.2,0.549,1.993,3.6,0.948,0.948,3.17,2.915
2358.0,2019-03-19 04:14:57.136308,2019-03-19 06:36:26.750916,21184502.489,-2.2,0.549,1.991,3.6,0.948,0.948,3.17,2.915
2359.0,2019-03-19 06:36:26.765752,2019-03-19 08:57:55.273920,21192991.012,-2.2,0.549,1.991,3.6,0.948,0.948,3.169,2.915
2360.0,2019-03-19 08:57:55.283384,2019-03-19 11:19:22.670212,21201478.409,-2.2,0.549,1.992,3.6,0.948,0.948,3.169,2.914
2361.0,2019-03-19 11:19:22.689104,2019-03-19 13:40:49.571580,21209965.31,-2.2,0.549,1.991,3.6,0.948,0.948,3.169,2.914
2362.0,2019-03-19 13:40:49.601104,2019-03-19 16:02:16.208540,21218451.947,-2.2,0.55,1.991,3.6,0.948,0.948,3.169,2.914
2363.0,2019-03-19 16:02:16.215992,2019-03-19 18:23:42.605928,21226938.344,-2.2,0.549,1.991,3.6,0.948,0.948,3.168,2.914
2364.0,2019-03-19 18:23:42.636372,2019-03-19 20:45:07.730628,21235423.469,-2.2,0.549,1.993,3.6,0.948,0.948,3.168,2.913
2365.0,2019-03-19 20:45:07.715664,2019-03-19 23:06:32.076228,21243907.815,-2.2,0.549,1.992,3.6,0.948,0.948,3.168,2.913
2366.0,2019-03-19 23:06:32.102228,2019-03-20 01:27:56.175716,21252391.914,-2.2,0.549,1.992,3.6,0.948,0.948,3.168,2.913
2367.0,2019-03-20 01:27:56.165612,2019-03-20 03:49:19.850856,21260875.589,-2.2,0.549,1.991,3.6,0.948,0.948,3.167,2.913
2368.0,2019-03-20 03:49:19.899316,2019-03-20 06:10:42.588192,21269358.327,-2.2,0.549,1.991,3.6,0.948,0.947,3.167,2.912
2369.0,2019-03-20 06:10:42.617012,2019-03-20 08:32:04.303784,21277840.042,-2.2,0.549,1.992,3.6,0.947,0.947,3.166,2.912
2370.0,2019-03-20 08:32:04.318800,2019-03-20 10:53:27.248260,21286322.987,-2.2,0.549,1.992,3.6,0.947,0.947,3.167,2.912
2371.0,2019-03-20 10:53:27.265872,2019-03-20 13:14:48.433768,21294804.172,-2.2,0.549,1.991,3.6,0.947,0.947,3.166,2.912
2372.0,2019-03-20 13:14:48.443372,2019-03-20 15:36:09.589604,21303285.328,-2.2,0.549,1.991,3.6,0.947,0.947,3.166,2.912
2373.0,2019-03-20 15:36:09.588204,2019-03-20 17:57:30.021212,21311765.76,-2.2,0.549,1.991,3.6,0.947,0.947,3.166,2.911
2374.0,2019-03-20 17:57:30.010040,2019-03-20 20:18:49.987968,21320245.726,-2.2,0.549,1.992,3.6,0.947,0.947,3.166,2.911
2375.0,2019-03-20 20:18:50.007892,2019-03-20 22:40:09.829216,21328725.568,-2.2,0.549,1.993,3.6,0.947,0.947,3.166,2.911
2376.0,2019-03-20 22:40:09.811536,2019-03-21 01:01:28.573988,21337204.312,-2.2,0.549,1.991,3.6,0.947,0.947,3.165,2.911
2377.0,2019-03-21 01:01:28.564304,2019-03-21 03:22:46.789572,21345682.528,-2.2,0.549,1.992,3.6,0.947,0.947,3.165,2.91
2378.0,2019-03-21 03:22:46.825552,2019-03-21 05:44:04.013416,21354159.752,-2.2,0.549,1.991,3.6,0.947,0.947,3.165,2.91
2379.0,2019-03-21 05:44:04.038224,2019-03-21 08:05:21.093552,21362636.832,-2.2,0.549,1.993,3.6,0.947,0.947,3.165,2.91
2380.0,2019-03-21 08:05:21.054488,2019-03-21 10:26:37.143048,21371112.881,-2.2,0.549,1.991,3.6,0.947,0.947,3.164,2.91
2381.0,2019-03-21 10:26:37.152948,2019-03-21 12:47:53.046472,21379588.785,-2.2,0.549,1.992,3.6,0.947,0.947,3.164,2.91
2382.0,2019-03-21 12:47:53.054900,2019-03-21 15:08:13.550344,21388009.289,-2.2,0.989,1.992,3.6,0.952,0.931,3.183,2.859
2383.0,2019-03-21 15:08:13.511096,2019-03-21 17:26:58.029220,21396333.768,-2.2,0.549,1.992,3.6,0.927,0.93,3.099,2.858
2384.0,2019-03-21 17:26:58.090424,2019-03-21 19:46:01.808936,21404677.547,-2.2,0.549,1.992,3.6,0.93,0.932,3.107,2.863
2385.0,2019-03-21 19:46:01.808464,2019-03-21 22:05:18.860140,21413034.599,-2.2,0.549,1.992,3.6,0.931,0.933,3.113,2.866
2386.0,2019-03-21 22:05:18.828212,2019-03-22 00:24:45.363344,21421401.102,-2.2,0.549,1.992,3.6,0.933,0.934,3.117,2.869
2387.0,2019-03-22 00:24:45.350480,2019-03-22 02:44:19.402132,21429775.141,-2.2,0.549,1.991,3.6,0.934,0.934,3.12,2.872
2388.0,2019-03-22 02:44:19.407288,2019-03-22 05:03:59.373168,21438155.112,-2.2,0.549,1.993,3.6,0.934,0.935,3.123,2.874
2389.0,2019-03-22 05:03:59.366736,2019-03-22 07:23:45.305588,21446541.044,-2.2,0.549,1.992,3.6,0.935,0.936,3.125,2.876
2390.0,2019-03-22 07:23:45.353296,2019-03-22 09:43:35.342412,21454931.081,-2.2,0.549,1.991,3.6,0.936,0.936,3.127,2.878
