Repository: Oliver191/MSc_Thesis_Predictive_Maintenance_Batteries

# MSc_Thesis_Predictive_Maintenance_Batteries
The GitHub repository accompanying the MSc Thesis at Esade written by Oliver Caspers regarding the topic “Predictive Maintenance for Lithium-Ion Batteries: Predicting the Remaining Useful Life (RUL) using Data-Driven Machine Learning based on Real-World Battery Datasets”.

SNL_Final.ipynb: The main Jupyter Notebook which contains the main code used to load, clean, and transform the SNL data. Four initial models are evaluated and a RF is chosen to be optimized. The RF is trained to predict the RUL on the training data and optimized using the validation data. Finally, the model is tested using independent testing data from UL.

File: SNL_Cycle_Timeseries_Data/SNL_18650_LFP_15C_0-100_0.5-1C_a_cycle_data.csv (part 8 of 14)
Cycle_Index,Start_Time,End_Time,Test_Time (s),Min_Current (A),Max_Current (A),Min_Voltage (V),Max_Voltage (V),Charge_Capacity (Ah),Discharge_Capacity (Ah),Charge_Energy (Wh),Discharge_Energy (Wh)
2397.0,2019-04-09 12:37:14.258945,2019-04-09 15:32:28.062358,26336263.047,-1.1,0.55,1.997,3.6,0.99,0.985,3.32,3.099
2398.0,2019-04-09 15:34:28.120175,2019-04-09 18:29:40.207043,26346895.191,-1.1,0.55,1.996,3.6,0.99,0.985,3.32,3.1
2399.0,2019-04-09 18:31:40.232720,2019-04-09 21:26:50.790668,26357525.775,-1.1,0.549,1.996,3.6,0.99,0.985,3.32,3.1
2400.0,2019-04-09 21:28:50.816846,2019-04-10 00:24:02.311698,26368157.296,-1.1,0.549,1.995,3.6,0.99,0.985,3.319,3.099
2401.0,2019-04-10 00:26:02.335933,2019-04-10 03:21:14.509615,26378789.494,-1.1,0.55,1.997,3.6,0.99,0.985,3.32,3.099
2402.0,2019-04-10 03:23:14.532848,2019-04-10 06:18:24.995481,26389419.98,-1.1,0.549,1.998,3.6,0.99,0.985,3.319,3.099
2403.0,2019-04-10 06:20:25.017536,2019-04-10 09:15:36.590388,26400051.575,-1.1,0.55,1.995,3.6,0.99,0.985,3.319,3.099
2404.0,2019-04-10 09:17:36.618643,2019-04-10 12:12:47.401734,26410682.386,-1.1,0.55,1.998,3.6,0.99,0.985,3.319,3.099
2405.0,2019-04-10 12:14:47.455842,2019-04-10 15:09:57.270531,26421312.255,-1.1,0.55,1.995,3.6,0.99,0.985,3.319,3.1
2406.0,2019-04-10 15:11:57.296618,2019-04-10 18:07:07.989742,26431942.974,-1.1,0.549,1.999,3.6,0.99,0.985,3.319,3.099
2407.0,2019-04-10 18:09:08.012668,2019-04-10 21:04:18.030662,26442573.015,-1.1,0.549,1.996,3.6,0.99,0.985,3.319,3.099
2408.0,2019-04-10 21:06:18.049248,2019-04-11 00:01:28.978200,26453203.963,-1.1,0.55,1.998,3.6,0.99,0.985,3.319,3.099
2409.0,2019-04-11 00:03:29.009614,2019-04-11 02:58:39.554907,26463834.539,-1.1,0.55,1.999,3.6,0.99,0.985,3.319,3.099
2410.0,2019-04-11 03:00:39.582899,2019-04-11 05:55:49.267452,26474464.252,-1.1,0.55,1.998,3.6,0.99,0.985,3.319,3.099
2411.0,2019-04-11 05:57:49.295577,2019-04-11 08:52:58.383543,26485093.368,-1.1,0.549,1.995,3.6,0.99,0.985,3.319,3.099
2412.0,2019-04-11 08:54:58.410495,2019-04-11 11:50:08.581711,26495723.566,-1.1,0.549,1.999,3.6,0.99,0.985,3.319,3.099
2413.0,2019-04-11 11:52:08.604351,2019-04-11 14:47:17.762251,26506352.747,-1.1,0.55,1.995,3.6,0.99,0.985,3.319,3.099
2414.0,2019-04-11 14:49:17.787695,2019-04-11 17:44:27.406826,26516982.391,-1.1,0.549,1.998,3.6,0.99,0.985,3.319,3.099
2415.0,2019-04-11 17:46:27.427422,2019-04-11 20:41:34.809204,26527609.794,-1.1,0.549,1.998,3.6,0.99,0.985,3.318,3.099
2416.0,2019-04-11 20:43:34.836754,2019-04-11 23:38:42.099622,26538237.084,-1.1,0.549,1.998,3.6,0.99,0.985,3.318,3.099
2417.0,2019-04-11 23:40:42.118505,2019-04-12 02:35:48.947743,26548863.932,-1.1,0.55,1.998,3.6,0.99,0.985,3.319,3.099
2418.0,2019-04-12 02:37:48.972702,2019-04-12 05:32:55.538596,26559490.523,-1.1,0.55,1.999,3.6,0.99,0.985,3.318,3.099
2419.0,2019-04-12 05:34:55.569173,2019-04-12 08:30:02.121023,26570117.105,-1.1,0.549,1.996,3.6,0.99,0.985,3.318,3.099
2420.0,2019-04-12 08:32:02.157367,2019-04-12 11:27:07.897236,26580742.882,-1.1,0.55,1.996,3.6,0.99,0.984,3.318,3.098
2421.0,2019-04-12 11:29:07.937973,2019-04-12 14:24:14.942598,26591369.927,-1.1,0.55,1.997,3.6,0.99,0.984,3.318,3.098
2422.0,2019-04-12 14:26:14.974048,2019-04-12 17:21:22.107121,26601997.091,-1.1,0.55,1.995,3.6,0.99,0.984,3.318,3.098
2423.0,2019-04-12 17:23:22.145199,2019-04-12 20:18:27.295993,26612622.28,-1.1,0.549,1.999,3.6,0.99,0.984,3.318,3.098
2424.0,2019-04-12 20:20:27.306181,2019-04-12 23:15:32.700720,26623247.685,-1.1,0.549,1.996,3.6,0.99,0.984,3.318,3.098
2425.0,2019-04-12 23:17:32.714765,2019-04-13 02:12:37.448416,26633872.433,-1.1,0.549,1.998,3.6,0.99,0.984,3.318,3.098
2426.0,2019-04-13 02:14:37.480941,2019-04-13 05:09:42.160536,26644497.145,-1.1,0.55,1.996,3.6,0.99,0.984,3.318,3.098
2427.0,2019-04-13 05:11:42.193731,2019-04-13 08:06:47.507932,26655122.492,-1.1,0.549,1.998,3.6,0.99,0.984,3.317,3.098
2428.0,2019-04-13 08:08:47.546962,2019-04-13 11:03:53.936163,26665748.92,-1.1,0.549,1.998,3.6,0.99,0.984,3.317,3.098
2429.0,2019-04-13 11:05:53.965152,2019-04-13 14:00:58.008573,26676372.993,-1.1,0.549,1.997,3.6,0.99,0.984,3.317,3.098
2430.0,2019-04-13 14:02:58.023722,2019-04-13 16:58:03.120474,26686998.105,-1.1,0.549,1.997,3.6,0.99,0.984,3.317,3.098
2431.0,2019-04-13 17:00:03.139110,2019-04-13 19:55:05.352397,26697620.337,-1.1,0.549,1.996,3.6,0.99,0.984,3.317,3.097
2432.0,2019-04-13 19:57:05.385388,2019-04-13 22:52:08.689341,26708243.674,-1.1,0.549,1.997,3.6,0.99,0.984,3.317,3.098
2433.0,2019-04-13 22:54:08.707367,2019-04-14 01:49:10.665263,26718865.65,-1.1,0.549,1.999,3.6,0.99,0.984,3.317,3.097
2434.0,2019-04-14 01:51:10.681357,2019-04-14 04:46:12.025484,26729487.01,-1.1,0.549,1.999,3.6,0.99,0.984,3.317,3.097
2435.0,2019-04-14 04:48:12.039026,2019-04-14 07:43:13.797420,26740108.782,-1.1,0.549,1.995,3.6,0.99,0.984,3.317,3.097
2436.0,2019-04-14 07:45:13.808791,2019-04-14 10:40:16.218786,26750731.203,-1.1,0.55,1.999,3.6,0.99,0.984,3.317,3.097
2437.0,2019-04-14 10:42:16.244761,2019-04-14 13:37:18.213484,26761353.198,-1.1,0.549,1.997,3.6,0.99,0.984,3.317,3.097
2438.0,2019-04-14 13:39:18.237924,2019-04-14 16:34:18.902949,26771973.887,-1.1,0.55,1.996,3.6,0.99,0.984,3.317,3.097
2439.0,2019-04-14 16:36:18.939293,2019-04-14 19:31:18.418841,26782593.403,-1.1,0.549,1.999,3.6,0.99,0.984,3.317,3.097
2440.0,2019-04-14 19:33:18.449461,2019-04-14 22:28:20.213522,26793215.198,-1.1,0.549,1.999,3.6,0.99,0.984,3.317,3.097
2441.0,2019-04-14 22:30:20.242076,2019-04-15 01:25:21.529444,26803836.514,-1.1,0.549,1.998,3.6,0.989,0.984,3.316,3.097
2442.0,2019-04-15 01:27:21.539732,2019-04-15 04:22:22.912493,26814457.897,-1.1,0.549,1.996,3.6,0.989,0.984,3.316,3.097
2443.0,2019-04-15 04:24:22.951337,2019-04-15 07:19:24.442053,26825079.426,-1.1,0.55,1.997,3.6,0.989,0.984,3.316,3.097
2444.0,2019-04-15 07:21:24.478602,2019-04-15 10:16:24.443753,26835699.428,-1.1,0.549,1.995,3.6,0.989,0.984,3.316,3.097
2445.0,2019-04-15 10:18:24.459719,2019-04-15 13:13:26.188594,26846321.173,-1.1,0.549,1.997,3.6,0.989,0.984,3.316,3.097
2446.0,2019-04-15 13:15:26.230623,2019-04-15 16:10:26.855238,26856941.84,-1.1,0.55,1.999,3.6,0.989,0.984,3.316,3.097
2447.0,2019-04-15 16:12:26.878163,2019-04-15 19:07:24.830717,26867559.815,-1.1,0.549,1.997,3.6,0.989,0.984,3.316,3.097
2448.0,2019-04-15 19:09:24.876752,2019-04-15 22:04:24.197826,26878179.182,-1.1,0.549,1.995,3.6,0.989,0.984,3.316,3.097
2449.0,2019-04-15 22:06:24.222241,2019-04-16 01:01:22.477363,26888797.462,-1.1,0.549,1.996,3.6,0.989,0.984,3.316,3.097
2450.0,2019-04-16 01:03:22.494263,2019-04-16 03:58:21.430595,26899416.415,-1.1,0.549,1.995,3.6,0.989,0.984,3.316,3.097
2451.0,2019-04-16 04:00:21.425393,2019-04-16 06:55:20.390426,26910035.375,-1.1,0.549,1.996,3.6,0.989,0.984,3.316,3.097
2452.0,2019-04-16 06:57:20.441272,2019-04-16 09:52:19.330040,26920654.314,-1.1,0.549,1.998,3.6,0.989,0.984,3.316,3.096
2453.0,2019-04-16 09:54:19.388181,2019-04-16 12:49:16.860638,26931271.845,-1.1,0.549,1.996,3.6,0.989,0.984,3.316,3.097
2454.0,2019-04-16 12:51:16.898128,2019-04-16 15:46:14.845059,26941889.829,-1.1,0.549,1.998,3.6,0.989,0.984,3.316,3.096
2455.0,2019-04-16 15:48:14.896154,2019-04-16 18:43:12.371885,26952507.356,-1.1,0.549,1.999,3.6,0.989,0.984,3.316,3.096
2456.0,2019-04-16 18:45:12.445372,2019-04-16 21:40:09.988440,26963124.973,-1.1,0.55,1.998,3.6,0.989,0.984,3.316,3.096
2457.0,2019-04-16 21:42:10.021924,2019-04-17 00:37:06.255628,26973741.24,-1.1,0.549,1.998,3.6,0.989,0.984,3.316,3.096
2458.0,2019-04-17 00:39:06.309773,2019-04-17 03:34:02.417452,26984357.402,-1.1,0.549,1.995,3.6,0.989,0.984,3.315,3.096
2459.0,2019-04-17 03:36:02.460780,2019-04-17 06:30:59.276881,26994974.261,-1.1,0.549,1.998,3.6,0.989,0.984,3.315,3.096
2460.0,2019-04-17 06:32:59.351709,2019-04-17 09:27:55.364442,27005590.349,-1.1,0.549,1.997,3.6,0.989,0.984,3.315,3.096
2461.0,2019-04-17 09:29:55.396873,2019-04-17 12:24:52.660017,27016207.644,-1.1,0.549,1.996,3.6,0.989,0.984,3.315,3.096
2462.0,2019-04-17 12:26:52.714398,2019-04-17 15:21:48.252284,27026823.237,-1.1,0.549,1.995,3.6,0.989,0.984,3.315,3.096
2463.0,2019-04-17 15:23:48.315179,2019-04-17 18:18:42.729521,27037437.714,-1.1,0.55,1.997,3.6,0.989,0.984,3.315,3.097
2464.0,2019-04-17 18:20:42.809839,2019-04-17 21:15:37.369493,27048052.354,-1.1,0.549,1.996,3.6,0.989,0.984,3.315,3.096
2465.0,2019-04-17 21:17:37.436274,2019-04-18 00:12:32.330773,27058667.315,-1.1,0.549,1.997,3.6,0.989,0.984,3.315,3.096
2466.0,2019-04-18 00:14:32.416010,2019-04-18 03:09:26.395256,27069281.38,-1.1,0.549,1.996,3.6,0.989,0.984,3.315,3.096
2467.0,2019-04-18 03:11:26.434793,2019-04-18 06:06:19.207589,27079894.192,-1.1,0.549,1.998,3.6,0.989,0.984,3.315,3.096
2468.0,2019-04-18 06:08:19.266702,2019-04-18 09:03:12.291242,27090507.276,-1.1,0.549,1.998,3.6,0.989,0.983,3.315,3.095
2469.0,2019-04-18 09:05:12.334586,2019-04-18 12:00:06.860287,27101121.845,-1.1,0.55,1.996,3.6,0.989,0.984,3.315,3.096
2470.0,2019-04-18 12:02:06.929138,2019-04-18 14:57:00.941288,27111735.926,-1.1,0.549,1.996,3.6,0.989,0.984,3.314,3.096
2471.0,2019-04-18 14:59:00.986075,2019-04-18 17:53:53.341019,27122348.325,-1.1,0.549,1.999,3.6,0.989,0.983,3.314,3.096
2472.0,2019-04-18 17:55:53.368891,2019-04-18 20:50:46.393063,27132961.377,-1.1,0.55,1.999,3.6,0.989,0.983,3.314,3.095
2473.0,2019-04-18 20:52:46.467560,2019-04-18 23:47:37.909715,27143572.894,-1.1,0.549,1.996,3.6,0.989,0.983,3.314,3.095
2474.0,2019-04-18 23:49:37.965645,2019-04-19 02:44:31.198241,27154186.183,-1.1,0.55,1.999,3.6,0.989,0.983,3.314,3.095
2475.0,2019-04-19 02:46:31.269562,2019-04-19 05:41:23.610268,27164798.595,-1.1,0.549,1.999,3.6,0.989,0.983,3.314,3.095
2476.0,2019-04-19 05:43:23.664420,2019-04-19 08:38:15.640507,27175410.625,-1.1,0.55,1.999,3.6,0.989,0.983,3.314,3.095
2477.0,2019-04-19 08:40:15.708250,2019-04-19 11:35:06.785645,27186021.77,-1.1,0.549,1.997,3.6,0.989,0.983,3.314,3.095
2478.0,2019-04-19 11:37:06.834408,2019-04-19 14:31:58.261891,27196633.246,-1.1,0.549,1.998,3.6,0.989,0.983,3.314,3.095
2479.0,2019-04-19 14:33:58.323468,2019-04-19 17:28:49.601167,27207244.585,-1.1,0.549,1.999,3.6,0.989,0.983,3.313,3.095
2480.0,2019-04-19 17:30:49.628445,2019-04-19 20:25:39.958497,27217854.943,-1.1,0.549,1.996,3.6,0.988,0.983,3.313,3.095
2481.0,2019-04-19 20:27:40.027952,2019-04-19 23:22:30.360744,27228465.345,-1.1,0.549,1.997,3.6,0.989,0.983,3.314,3.095
2482.0,2019-04-19 23:24:30.441252,2019-04-20 02:19:18.773489,27239073.758,-1.1,0.549,1.998,3.6,0.989,0.983,3.313,3.094
2483.0,2019-04-20 02:19:18.773656,2019-04-20 06:19:55.885686,27253510.87,-0.55,0.55,1.998,3.6,0.989,0.985,3.313,3.151
2484.0,2019-04-20 06:19:55.992208,2019-04-20 10:21:49.277832,27268024.262,-0.55,0.55,1.999,3.6,0.991,0.985,3.325,3.152
2485.0,2019-04-20 10:21:49.332323,2019-04-20 14:23:51.627318,27282546.612,-0.55,0.549,1.999,3.6,0.991,0.985,3.327,3.153
2486.0,2019-04-20 14:23:51.627446,2019-04-20 14:24:51.735387,27282606.72,0.0,0.0,2.647,2.654,0.0,0.0,0.0,0.0
2487.0,2019-04-24 11:17:30.008376,2019-04-24 15:24:51.508223,27297458.228,-0.55,0.549,1.998,3.6,0.978,0.982,3.296,3.143
2488.0,2019-04-24 15:24:51.570777,2019-04-24 19:28:52.982114,27312099.702,-0.55,0.549,1.999,3.6,0.993,0.985,3.333,3.154
2489.0,2019-04-24 19:28:53.013868,2019-04-24 23:32:31.618823,27326718.339,-0.55,0.549,1.999,3.6,0.994,0.986,3.336,3.157
2490.0,2019-04-24 23:32:31.618951,2019-04-25 05:40:55.302562,27348822.022,-1.1,0.549,1.996,3.6,1.988,1.973,6.669,6.213
2491.0,2019-04-25 05:42:55.361646,2019-04-25 08:39:08.759035,27359515.479,-1.1,0.549,1.997,3.6,0.993,0.987,3.329,3.109
2492.0,2019-04-25 08:41:08.814275,2019-04-25 11:37:12.941857,27370199.662,-1.1,0.549,1.995,3.6,0.993,0.987,3.327,3.11
2493.0,2019-04-25 11:39:13.001843,2019-04-25 14:35:16.094323,27380882.814,-1.1,0.549,1.997,3.6,0.993,0.987,3.329,3.089
2494.0,2019-04-25 14:37:16.147996,2019-04-25 17:33:16.596542,27391563.316,-1.1,0.549,1.995,3.6,0.992,0.987,3.336,3.09
2495.0,2019-04-25 17:35:16.656918,2019-04-25 20:31:13.832195,27402240.552,-1.1,0.549,1.997,3.6,0.992,0.987,3.335,3.09
2496.0,2019-04-25 20:33:13.886137,2019-04-25 23:29:10.932103,27412917.652,-1.1,0.549,1.997,3.6,0.992,0.987,3.335,3.09
2497.0,2019-04-25 23:31:10.986839,2019-04-26 02:27:07.402903,27423594.123,-1.1,0.549,1.999,3.6,0.992,0.987,3.335,3.09
2498.0,2019-04-26 02:29:07.457779,2019-04-26 05:24:58.444727,27434265.164,-1.1,0.549,1.996,3.6,0.992,0.987,3.334,3.09
2499.0,2019-04-26 05:26:58.506977,2019-04-26 08:22:49.648996,27444936.369,-1.1,0.549,1.999,3.6,0.992,0.987,3.334,3.09
2500.0,2019-04-26 08:24:49.710662,2019-04-26 11:20:39.170470,27455605.89,-1.1,0.549,1.999,3.6,0.992,0.987,3.333,3.092
2501.0,2019-04-26 11:22:39.233603,2019-04-26 14:18:26.058864,27466272.779,-1.1,0.549,1.995,3.6,0.992,0.987,3.332,3.092
2502.0,2019-04-26 14:20:26.114644,2019-04-26 17:16:11.729090,27476938.449,-1.1,0.549,1.997,3.6,0.992,0.987,3.332,3.092
2503.0,2019-04-26 17:18:11.790895,2019-04-26 20:13:56.079728,27487602.799,-1.1,0.549,1.999,3.6,0.992,0.987,3.332,3.092
2504.0,2019-04-26 20:15:56.129952,2019-04-26 23:11:40.852754,27498267.572,-1.1,0.549,1.999,3.6,0.992,0.986,3.332,3.091
2505.0,2019-04-26 23:13:40.907475,2019-04-27 02:09:22.060285,27508928.78,-1.1,0.549,1.995,3.6,0.992,0.986,3.331,3.09
2506.0,2019-04-27 02:11:22.113909,2019-04-27 05:07:04.657213,27519591.377,-1.1,0.549,1.998,3.6,0.992,0.986,3.332,3.09
2507.0,2019-04-27 05:09:04.712078,2019-04-27 08:04:43.893653,27530250.613,-1.1,0.55,1.997,3.6,0.992,0.986,3.331,3.091
2508.0,2019-04-27 08:06:43.944681,2019-04-27 11:02:24.584451,27540911.304,-1.1,0.549,1.995,3.6,0.991,0.986,3.33,3.092
2509.0,2019-04-27 11:04:24.649160,2019-04-27 14:00:01.199924,27551567.92,-1.1,0.549,1.997,3.6,0.991,0.986,3.33,3.092
2510.0,2019-04-27 14:02:01.271927,2019-04-27 16:57:38.047293,27562224.767,-1.1,0.549,1.998,3.6,0.991,0.986,3.329,3.092
2511.0,2019-04-27 16:59:38.111170,2019-04-27 19:55:12.077824,27572878.798,-1.1,0.549,1.997,3.6,0.991,0.986,3.329,3.091
2512.0,2019-04-27 19:57:12.129201,2019-04-27 22:52:46.152742,27583532.872,-1.1,0.549,1.996,3.6,0.991,0.986,3.329,3.091
2513.0,2019-04-27 22:54:46.222879,2019-04-28 01:50:22.933261,27594189.653,-1.1,0.549,1.998,3.6,0.991,0.986,3.33,3.09
2514.0,2019-04-28 01:52:22.995458,2019-04-28 04:47:57.677516,27604844.397,-1.1,0.549,1.995,3.6,0.991,0.986,3.329,3.09
2515.0,2019-04-28 04:49:57.728371,2019-04-28 07:45:31.344177,27615498.064,-1.1,0.55,1.997,3.6,0.991,0.986,3.329,3.09
2516.0,2019-04-28 07:47:31.413258,2019-04-28 10:43:03.580522,27626150.3,-1.1,0.549,1.997,3.6,0.991,0.986,3.328,3.091
2517.0,2019-04-28 10:45:03.634310,2019-04-28 13:40:33.971787,27636800.691,-1.1,0.549,1.995,3.6,0.991,0.986,3.328,3.091
2518.0,2019-04-28 13:42:34.038512,2019-04-28 16:38:01.942935,27647448.663,-1.1,0.549,1.998,3.6,0.991,0.986,3.327,3.091
2519.0,2019-04-28 16:40:01.987429,2019-04-28 19:35:31.577001,27658098.297,-1.1,0.549,1.996,3.6,0.991,0.986,3.327,3.091
2520.0,2019-04-28 19:37:31.632994,2019-04-28 22:33:00.381737,27668747.101,-1.1,0.549,1.999,3.6,0.991,0.985,3.327,3.09
2521.0,2019-04-28 22:35:00.448021,2019-04-29 01:30:27.976423,27679394.696,-1.1,0.549,1.998,3.6,0.991,0.985,3.327,3.09
2522.0,2019-04-29 01:32:28.019760,2019-04-29 04:27:55.447742,27690042.167,-1.1,0.549,1.995,3.6,0.991,0.985,3.327,3.09
2523.0,2019-04-29 04:29:55.499274,2019-04-29 07:25:23.332481,27700690.052,-1.1,0.549,1.996,3.6,0.991,0.985,3.327,3.089
2524.0,2019-04-29 07:27:23.372514,2019-04-29 10:22:47.865792,27711334.586,-1.1,0.549,1.998,3.6,0.99,0.985,3.326,3.088
2525.0,2019-04-29 10:24:47.888285,2019-04-29 13:20:04.731552,27721971.451,-1.1,0.549,1.999,3.6,0.99,0.985,3.323,3.097
2526.0,2019-04-29 13:22:04.754027,2019-04-29 16:17:29.215664,27732615.935,-1.1,0.55,1.999,3.6,0.99,0.985,3.321,3.096
2527.0,2019-04-29 16:19:29.245005,2019-04-29 19:14:52.172892,27743258.893,-1.1,0.55,1.998,3.6,0.99,0.985,3.321,3.095
2528.0,2019-04-29 19:16:52.203170,2019-04-29 22:12:15.696675,27753902.416,-1.1,0.549,1.998,3.6,0.99,0.985,3.321,3.095
2529.0,2019-04-29 22:14:15.728629,2019-04-30 01:09:37.395880,27764544.116,-1.1,0.549,1.998,3.6,0.99,0.985,3.321,3.096
2530.0,2019-04-30 01:11:37.426669,2019-04-30 04:06:59.309518,27775186.029,-1.1,0.55,1.999,3.6,0.99,0.985,3.321,3.095
2531.0,2019-04-30 04:08:59.339239,2019-04-30 07:04:20.064674,27785826.784,-1.1,0.549,1.995,3.6,0.99,0.985,3.32,3.095
2532.0,2019-04-30 07:06:20.135006,2019-04-30 10:01:39.695972,27796466.416,-1.1,0.549,1.995,3.6,0.99,0.984,3.32,3.094
2533.0,2019-04-30 10:03:39.743037,2019-04-30 12:58:58.496209,27807105.216,-1.1,0.549,1.997,3.6,0.99,0.984,3.32,3.094
2534.0,2019-04-30 13:00:58.516658,2019-04-30 15:56:19.605791,27817746.326,-1.1,0.549,1.997,3.6,0.99,0.984,3.32,3.094
2535.0,2019-04-30 15:58:19.670429,2019-04-30 18:53:39.870274,27828386.59,-1.1,0.549,1.997,3.6,0.99,0.984,3.32,3.094
2536.0,2019-04-30 18:55:39.900236,2019-04-30 21:50:57.179364,27839023.899,-1.1,0.549,1.996,3.6,0.99,0.984,3.319,3.094
2537.0,2019-04-30 21:52:57.232433,2019-05-01 00:48:14.769869,27849661.49,-1.1,0.549,1.999,3.6,0.99,0.984,3.319,3.094
2538.0,2019-05-01 00:50:14.799725,2019-05-01 03:45:28.620221,27860295.34,-1.1,0.549,1.994,3.6,0.99,0.984,3.319,3.094
2539.0,2019-05-01 03:47:28.651871,2019-05-01 06:42:45.111023,27870931.831,-1.1,0.549,1.997,3.6,0.99,0.984,3.319,3.094
2540.0,2019-05-01 06:44:45.147498,2019-05-01 09:40:01.218221,27881567.938,-1.1,0.549,1.999,3.6,0.99,0.984,3.323,3.084
2541.0,2019-05-01 09:42:01.252553,2019-05-01 12:37:16.871614,27892203.591,-1.1,0.549,1.996,3.6,0.989,0.984,3.323,3.084
2542.0,2019-05-01 12:39:16.905666,2019-05-01 15:34:33.379423,27902840.099,-1.1,0.549,1.995,3.6,0.989,0.984,3.323,3.084
2543.0,2019-05-01 15:36:33.408872,2019-05-01 18:31:48.522040,27913475.242,-1.1,0.549,1.998,3.6,0.989,0.984,3.322,3.084
2544.0,2019-05-01 18:33:48.571069,2019-05-01 21:29:00.394861,27924107.115,-1.1,0.549,1.998,3.6,0.989,0.984,3.322,3.085
2545.0,2019-05-01 21:31:00.395657,2019-05-02 00:26:14.093182,27934740.813,-1.1,0.55,1.997,3.6,0.989,0.984,3.322,3.084
2546.0,2019-05-02 00:28:14.142493,2019-05-02 03:23:25.997797,27945372.718,-1.1,0.549,1.999,3.6,0.989,0.984,3.322,3.085
2547.0,2019-05-02 03:25:26.030199,2019-05-02 06:20:39.180463,27956005.9,-1.1,0.549,1.996,3.6,0.989,0.984,3.322,3.085
2548.0,2019-05-02 06:22:39.177035,2019-05-02 09:17:51.822340,27966638.542,-1.1,0.549,1.997,3.6,0.989,0.984,3.321,3.087
2549.0,2019-05-02 09:19:51.817084,2019-05-02 12:15:01.086628,27977267.806,-1.1,0.549,1.999,3.6,0.989,0.984,3.32,3.087
2550.0,2019-05-02 12:17:01.106197,2019-05-02 15:12:08.319032,27987895.039,-1.1,0.55,1.997,3.6,0.989,0.984,3.317,3.093
2551.0,2019-05-02 15:14:08.354552,2019-05-02 18:09:16.449720,27998523.169,-1.1,0.55,1.999,3.6,0.989,0.984,3.317,3.094
2552.0,2019-05-02 18:11:16.524414,2019-05-02 21:06:21.890411,28009148.61,-1.1,0.55,1.999,3.6,0.989,0.984,3.316,3.093
2553.0,2019-05-02 21:08:21.937671,2019-05-03 00:03:27.565347,28019774.285,-1.1,0.55,1.997,3.6,0.989,0.984,3.316,3.094
2554.0,2019-05-03 00:05:27.648005,2019-05-03 03:00:33.507733,28030400.227,-1.1,0.549,1.999,3.6,0.989,0.984,3.316,3.094
2555.0,2019-05-03 03:02:33.532574,2019-05-03 05:57:37.167214,28041023.887,-1.1,0.549,1.998,3.6,0.989,0.984,3.315,3.094
2556.0,2019-05-03 05:59:37.177494,2019-05-03 08:54:40.549595,28051647.269,-1.1,0.55,1.999,3.6,0.989,0.983,3.316,3.094
2557.0,2019-05-03 08:56:40.560457,2019-05-03 11:51:45.655919,28062272.376,-1.1,0.549,1.998,3.6,0.989,0.983,3.316,3.093
2558.0,2019-05-03 11:53:45.701505,2019-05-03 14:48:50.400745,28072897.12,-1.1,0.549,1.999,3.6,0.989,0.983,3.316,3.093
2559.0,2019-05-03 14:50:50.448946,2019-05-03 17:45:54.185005,28083520.905,-1.1,0.55,1.996,3.6,0.989,0.983,3.316,3.093
2560.0,2019-05-03 17:47:54.218684,2019-05-03 20:42:56.345818,28094143.066,-1.1,0.549,1.996,3.6,0.989,0.984,3.315,3.094
2561.0,2019-05-03 20:44:56.378117,2019-05-03 23:39:57.923533,28104764.643,-1.1,0.549,1.997,3.6,0.989,0.983,3.315,3.093
2562.0,2019-05-03 23:41:57.922124,2019-05-04 02:36:59.100625,28115385.82,-1.1,0.55,1.999,3.6,0.989,0.983,3.315,3.092
2563.0,2019-05-04 02:38:59.127562,2019-05-04 05:33:58.387836,28126005.108,-1.1,0.55,1.998,3.6,0.989,0.983,3.315,3.092
2564.0,2019-05-04 05:35:58.424533,2019-05-04 08:30:58.604829,28136625.325,-1.1,0.55,1.996,3.6,0.989,0.983,3.315,3.092
2565.0,2019-05-04 08:32:58.636800,2019-05-04 11:27:59.351247,28147246.071,-1.1,0.55,1.999,3.6,0.989,0.983,3.315,3.092
2566.0,2019-05-04 11:29:59.395090,2019-05-04 14:24:59.299215,28157866.019,-1.1,0.55,1.998,3.6,0.989,0.983,3.314,3.092
2567.0,2019-05-04 14:26:59.322381,2019-05-04 17:21:57.241394,28168483.961,-1.1,0.549,1.998,3.6,0.989,0.983,3.314,3.092
2568.0,2019-05-04 17:23:57.241104,2019-05-04 20:18:55.260429,28179101.98,-1.1,0.549,1.996,3.6,0.989,0.983,3.314,3.091
2569.0,2019-05-04 20:20:55.283303,2019-05-04 23:15:54.014064,28189720.734,-1.1,0.549,1.997,3.6,0.988,0.983,3.314,3.092
2570.0,2019-05-04 23:17:54.045694,2019-05-05 02:12:51.207349,28200337.927,-1.1,0.55,1.996,3.6,0.988,0.983,3.314,3.091
2571.0,2019-05-05 02:14:51.261035,2019-05-05 05:09:47.972158,28210954.692,-1.1,0.55,1.997,3.6,0.988,0.983,3.314,3.091
2572.0,2019-05-05 05:11:47.984353,2019-05-05 08:06:44.226416,28221570.946,-1.1,0.549,1.998,3.6,0.988,0.983,3.314,3.091
2573.0,2019-05-05 08:08:44.274682,2019-05-05 11:03:40.937713,28232187.657,-1.1,0.549,1.998,3.6,0.988,0.983,3.313,3.091
2574.0,2019-05-05 11:05:40.960061,2019-05-05 14:00:36.074284,28242802.794,-1.1,0.549,1.998,3.6,0.988,0.983,3.313,3.091
2575.0,2019-05-05 14:02:36.099441,2019-05-05 16:57:31.817446,28253418.537,-1.1,0.549,1.999,3.6,0.988,0.983,3.314,3.09
2576.0,2019-05-05 16:59:31.846535,2019-05-05 19:54:26.089255,28264032.809,-1.1,0.55,1.998,3.6,0.988,0.983,3.314,3.09
2577.0,2019-05-05 19:56:26.135331,2019-05-05 22:51:19.395425,28274646.115,-1.1,0.549,1.996,3.6,0.988,0.983,3.313,3.091
2578.0,2019-05-05 22:53:19.410017,2019-05-06 01:48:13.342492,28285260.062,-1.1,0.549,1.995,3.6,0.988,0.983,3.313,3.091
2579.0,2019-05-06 01:50:13.342499,2019-05-06 04:45:06.621003,28295873.341,-1.1,0.549,1.996,3.6,0.988,0.983,3.313,3.091
2580.0,2019-05-06 04:47:06.652328,2019-05-06 07:41:58.765713,28306485.485,-1.1,0.55,1.999,3.6,0.988,0.983,3.313,3.09
2581.0,2019-05-06 07:43:58.769428,2019-05-06 10:38:49.989165,28317096.709,-1.1,0.549,1.999,3.6,0.988,0.982,3.313,3.087
2582.0,2019-05-06 10:40:50.009847,2019-05-06 13:35:41.018315,28327707.738,-1.1,0.549,1.996,3.6,0.988,0.983,3.314,3.089
2583.0,2019-05-06 13:37:41.082413,2019-05-06 16:32:34.400345,28338321.12,-1.1,0.55,1.995,3.6,0.988,0.982,3.313,3.088
2584.0,2019-05-06 16:34:34.403771,2019-05-06 19:29:26.159984,28348932.88,-1.1,0.549,1.999,3.6,0.988,0.982,3.313,3.088
2585.0,2019-05-06 19:31:26.270717,2019-05-06 22:26:16.876110,28359543.596,-1.1,0.55,1.996,3.6,0.988,0.983,3.313,3.089
2586.0,2019-05-06 22:28:16.920434,2019-05-07 01:23:07.952795,28370154.673,-1.1,0.55,1.996,3.6,0.988,0.982,3.313,3.088
2587.0,2019-05-07 01:25:07.993590,2019-05-07 04:19:58.483524,28380765.203,-1.1,0.549,1.995,3.6,0.988,0.982,3.313,3.089
2588.0,2019-05-07 04:21:58.535517,2019-05-07 07:16:56.512988,28391383.233,-1.1,0.549,1.999,3.6,0.988,0.983,3.314,3.089
2589.0,2019-05-07 07:18:56.520612,2019-05-07 10:13:43.723275,28401990.443,-1.1,0.549,1.996,3.6,0.988,0.982,3.313,3.088
2590.0,2019-05-07 10:15:43.755597,2019-05-07 13:10:33.418487,28412600.138,-1.1,0.55,1.996,3.6,0.988,0.982,3.313,3.088
2591.0,2019-05-07 13:12:33.434917,2019-05-07 16:07:19.748690,28423206.468,-1.1,0.549,1.999,3.6,0.988,0.982,3.312,3.088
2592.0,2019-05-07 16:09:19.813890,2019-05-07 19:04:08.154601,28433814.874,-1.1,0.549,1.996,3.6,0.988,0.982,3.312,3.088
2593.0,2019-05-07 19:06:08.165169,2019-05-07 22:00:56.249816,28444422.97,-1.1,0.549,1.997,3.6,0.988,0.982,3.312,3.087
2594.0,2019-05-07 22:02:56.330329,2019-05-08 00:57:44.248798,28455030.969,-1.1,0.549,1.999,3.6,0.988,0.982,3.312,3.087
2595.0,2019-05-08 00:59:44.367346,2019-05-08 03:54:31.430235,28465638.15,-1.1,0.55,1.999,3.6,0.988,0.982,3.312,3.087
2596.0,2019-05-08 03:56:31.414053,2019-05-08 06:51:18.290919,28476245.011,-1.1,0.549,1.996,3.6,0.987,0.982,3.312,3.087
2597.0,2019-05-08 06:53:18.309472,2019-05-08 09:48:03.687082,28486850.407,-1.1,0.55,1.996,3.6,0.987,0.982,3.312,3.087
2598.0,2019-05-08 09:50:03.727630,2019-05-08 12:44:48.650908,28497455.371,-1.1,0.549,1.996,3.6,0.987,0.982,3.311,3.087
2599.0,2019-05-08 12:46:48.726212,2019-05-08 15:41:33.132583,28508059.852,-1.1,0.549,1.997,3.6,0.987,0.982,3.311,3.087
2600.0,2019-05-08 15:43:33.204474,2019-05-08 18:38:18.436007,28518665.156,-1.1,0.549,1.999,3.6,0.987,0.982,3.311,3.087
2601.0,2019-05-08 18:40:18.542015,2019-05-08 21:35:01.387451,28529268.107,-1.1,0.549,1.998,3.6,0.987,0.982,3.31,3.087
2602.0,2019-05-08 21:37:01.351941,2019-05-09 00:31:43.052729,28539869.772,-1.1,0.549,1.996,3.6,0.987,0.982,3.311,3.087
2603.0,2019-05-09 00:33:43.108074,2019-05-09 03:28:25.551069,28550472.271,-1.1,0.549,1.996,3.6,0.987,0.982,3.311,3.087
2604.0,2019-05-09 03:30:25.604398,2019-05-09 06:25:08.617805,28561075.338,-1.1,0.549,1.997,3.6,0.987,0.982,3.31,3.087
2605.0,2019-05-09 06:27:08.693151,2019-05-09 09:21:51.857449,28571678.577,-1.1,0.549,1.995,3.6,0.987,0.982,3.31,3.087
2606.0,2019-05-09 09:23:51.895503,2019-05-09 12:18:33.794483,28582280.514,-1.1,0.549,1.995,3.6,0.987,0.982,3.311,3.086
2607.0,2019-05-09 12:20:33.888344,2019-05-09 15:15:12.380695,28592879.1,-1.1,0.549,1.994,3.6,0.987,0.982,3.311,3.086
2608.0,2019-05-09 15:17:12.413258,2019-05-09 18:11:52.522459,28603479.242,-1.1,0.549,1.996,3.6,0.987,0.982,3.31,3.087
2609.0,2019-05-09 18:13:52.582208,2019-05-09 21:08:31.393672,28614078.113,-1.1,0.549,1.996,3.6,0.987,0.982,3.31,3.086
2610.0,2019-05-09 21:10:31.414463,2019-05-10 00:05:12.830992,28624679.551,-1.1,0.549,1.998,3.6,0.987,0.982,3.31,3.086
2611.0,2019-05-10 00:07:12.848239,2019-05-10 03:01:51.219256,28635277.939,-1.1,0.55,1.997,3.6,0.987,0.982,3.31,3.086
2612.0,2019-05-10 03:03:51.321955,2019-05-10 05:58:31.858118,28645878.578,-1.1,0.549,1.998,3.6,0.987,0.982,3.31,3.086
2613.0,2019-05-10 06:00:31.939459,2019-05-10 08:55:10.850326,28656477.57,-1.1,0.549,1.997,3.6,0.987,0.982,3.31,3.086
2614.0,2019-05-10 08:57:10.840409,2019-05-10 11:51:49.619015,28667076.339,-1.1,0.549,1.998,3.6,0.987,0.982,3.31,3.086
2615.0,2019-05-10 11:53:49.677518,2019-05-10 14:48:28.529415,28677675.249,-1.1,0.549,1.995,3.6,0.987,0.982,3.309,3.086
2616.0,2019-05-10 14:50:28.586835,2019-05-10 17:45:05.873027,28688272.593,-1.1,0.55,1.999,3.6,0.987,0.982,3.309,3.086
2617.0,2019-05-10 17:47:05.904663,2019-05-10 20:41:42.455265,28698869.175,-1.1,0.549,1.997,3.6,0.987,0.982,3.309,3.086
2618.0,2019-05-10 20:43:42.444543,2019-05-10 23:38:19.666007,28709466.386,-1.1,0.549,1.995,3.6,0.987,0.982,3.309,3.086
2619.0,2019-05-10 23:40:19.660918,2019-05-11 02:34:57.431296,28720064.151,-1.1,0.549,1.999,3.6,0.987,0.982,3.309,3.086
2620.0,2019-05-11 02:36:57.463626,2019-05-11 05:31:29.698213,28730656.418,-1.1,0.549,1.999,3.6,0.987,0.981,3.309,3.086
2621.0,2019-05-11 05:33:29.712241,2019-05-11 08:28:06.601330,28741253.321,-1.1,0.549,1.998,3.6,0.987,0.981,3.309,3.086
2622.0,2019-05-11 08:30:06.651419,2019-05-11 11:24:41.661394,28751848.381,-1.1,0.549,1.998,3.6,0.987,0.981,3.308,3.086
2623.0,2019-05-11 11:26:41.635295,2019-05-11 14:21:18.091003,28762444.811,-1.1,0.549,1.994,3.6,0.987,0.982,3.308,3.086
2624.0,2019-05-11 14:23:18.084897,2019-05-11 17:17:53.239622,28773039.959,-1.1,0.549,1.996,3.6,0.987,0.982,3.308,3.086
2625.0,2019-05-11 17:19:53.204370,2019-05-11 20:14:27.504816,28783634.225,-1.1,0.549,1.996,3.6,0.987,0.981,3.308,3.086
2626.0,2019-05-11 20:16:27.517021,2019-05-11 23:11:02.382192,28794229.102,-1.1,0.549,1.998,3.6,0.987,0.981,3.308,3.086
2627.0,2019-05-11 23:13:02.427362,2019-05-12 02:07:36.374649,28804823.094,-1.1,0.549,1.996,3.6,0.987,0.981,3.308,3.085
2628.0,2019-05-12 02:09:36.373228,2019-05-12 05:04:09.664197,28815416.384,-1.1,0.549,1.995,3.6,0.987,0.981,3.308,3.085
2629.0,2019-05-12 05:06:09.724383,2019-05-12 08:00:42.293418,28826009.013,-1.1,0.549,1.997,3.6,0.987,0.981,3.308,3.085
2630.0,2019-05-12 08:02:42.367140,2019-05-12 10:57:16.383989,28836603.104,-1.1,0.549,1.998,3.6,0.986,0.981,3.307,3.086
2631.0,2019-05-12 10:59:16.379997,2019-05-12 13:53:49.896449,28847196.616,-1.1,0.549,1.996,3.6,0.986,0.981,3.307,3.086
2632.0,2019-05-12 13:55:49.923049,2019-05-12 16:50:21.201407,28857787.921,-1.1,0.549,1.998,3.6,0.986,0.981,3.307,3.086
2633.0,2019-05-12 16:52:21.192466,2019-05-12 19:46:53.521614,28868380.241,-1.1,0.549,1.999,3.6,0.986,0.981,3.307,3.086
2634.0,2019-05-12 19:48:53.588032,2019-05-12 22:43:24.062861,28878970.783,-1.1,0.549,1.996,3.6,0.986,0.981,3.307,3.085
2635.0,2019-05-12 22:45:24.092888,2019-05-13 01:39:54.660651,28889561.38,-1.1,0.549,1.995,3.6,0.986,0.981,3.307,3.085
2636.0,2019-05-13 01:41:54.700752,2019-05-13 04:36:26.003813,28900152.724,-1.1,0.55,1.999,3.6,0.986,0.981,3.307,3.085
2637.0,2019-05-13 04:38:26.086662,2019-05-13 07:32:55.499078,28910742.219,-1.1,0.549,1.999,3.6,0.986,0.981,3.307,3.085
2638.0,2019-05-13 07:34:55.574887,2019-05-13 10:29:24.871726,28921331.591,-1.1,0.549,1.997,3.6,0.986,0.981,3.307,3.085
2639.0,2019-05-13 10:31:24.924533,2019-05-13 13:25:53.995545,28931920.715,-1.1,0.549,1.998,3.6,0.986,0.981,3.306,3.086
2640.0,2019-05-13 13:27:54.025036,2019-05-13 16:22:22.573191,28942509.293,-1.1,0.549,1.996,3.6,0.986,0.981,3.306,3.085
2641.0,2019-05-13 16:24:22.563181,2019-05-13 19:18:52.730130,28953099.45,-1.1,0.549,1.999,3.6,0.986,0.981,3.307,3.085
2642.0,2019-05-13 19:20:52.808070,2019-05-13 22:15:20.015398,28963686.735,-1.1,0.55,1.998,3.6,0.986,0.981,3.307,3.084
2643.0,2019-05-13 22:17:20.035709,2019-05-14 01:11:48.243216,28974274.963,-1.1,0.549,1.995,3.6,0.986,0.981,3.306,3.084
2644.0,2019-05-14 01:13:48.207448,2019-05-14 04:08:16.762616,28984863.482,-1.1,0.549,1.996,3.6,0.986,0.981,3.307,3.084
2645.0,2019-05-14 04:10:16.796479,2019-05-14 07:04:44.105782,28995450.825,-1.1,0.549,1.999,3.6,0.986,0.981,3.306,3.084
2646.0,2019-05-14 07:06:44.082496,2019-05-14 10:01:10.264977,29006036.985,-1.1,0.549,1.999,3.6,0.986,0.981,3.306,3.084
2647.0,2019-05-14 10:03:10.307452,2019-05-14 12:57:37.532884,29016624.253,-1.1,0.549,1.999,3.6,0.986,0.981,3.306,3.084
2648.0,2019-05-14 12:59:37.518194,2019-05-14 15:54:03.789016,29027210.509,-1.1,0.549,1.996,3.6,0.986,0.981,3.305,3.084
2649.0,2019-05-14 15:56:03.809048,2019-05-14 18:50:28.572939,29037795.293,-1.1,0.549,1.999,3.6,0.986,0.981,3.306,3.084
2650.0,2019-05-14 18:52:28.656481,2019-05-14 21:46:54.752538,29048381.472,-1.1,0.549,1.997,3.6,0.986,0.981,3.306,3.085
2651.0,2019-05-14 21:48:54.745347,2019-05-15 00:43:20.633165,29058967.353,-1.1,0.549,1.996,3.6,0.986,0.981,3.305,3.084
2652.0,2019-05-15 00:45:20.644392,2019-05-15 03:39:44.974773,29069551.694,-1.1,0.549,1.995,3.6,0.986,0.981,3.305,3.084
2653.0,2019-05-15 03:41:44.939365,2019-05-15 06:36:10.953861,29080137.674,-1.1,0.549,1.999,3.6,0.986,0.981,3.306,3.084
2654.0,2019-05-15 06:38:10.991450,2019-05-15 09:32:34.305609,29090721.025,-1.1,0.549,1.995,3.6,0.986,0.981,3.306,3.084
2655.0,2019-05-15 09:34:34.295122,2019-05-15 12:28:58.709159,29101305.429,-1.1,0.549,1.995,3.6,0.986,0.981,3.305,3.084
2656.0,2019-05-15 12:30:58.785192,2019-05-15 15:25:22.903103,29111889.623,-1.1,0.549,1.999,3.6,0.986,0.981,3.305,3.084
2657.0,2019-05-15 15:27:22.916585,2019-05-15 18:21:45.938839,29122472.659,-1.1,0.549,1.997,3.6,0.986,0.981,3.305,3.084
2658.0,2019-05-15 18:23:45.966172,2019-05-15 21:18:10.203646,29133056.923,-1.1,0.549,1.995,3.6,0.986,0.981,3.305,3.084
2659.0,2019-05-15 21:20:10.168611,2019-05-16 00:14:34.313268,29143641.033,-1.1,0.549,1.999,3.6,0.986,0.981,3.305,3.083
2660.0,2019-05-16 00:16:34.278272,2019-05-16 03:10:56.419378,29154223.139,-1.1,0.549,1.996,3.6,0.986,0.981,3.305,3.083
2661.0,2019-05-16 03:12:56.459471,2019-05-16 06:07:19.749859,29164806.47,-1.1,0.549,1.998,3.6,0.986,0.981,3.305,3.083
2662.0,2019-05-16 06:09:19.819845,2019-05-16 09:03:42.088832,29175388.809,-1.1,0.549,1.998,3.6,0.986,0.981,3.305,3.083
2663.0,2019-05-16 09:05:42.171345,2019-05-16 12:00:06.621683,29185973.341,-1.1,0.549,1.999,3.6,0.986,0.981,3.305,3.083
2664.0,2019-05-16 12:02:06.611091,2019-05-16 14:56:29.607378,29196556.327,-1.1,0.549,1.998,3.6,0.986,0.981,3.305,3.083
2665.0,2019-05-16 14:58:29.579204,2019-05-16 17:52:50.112481,29207136.832,-1.1,0.549,1.998,3.6,0.986,0.981,3.305,3.083
2666.0,2019-05-16 17:54:50.172336,2019-05-16 20:49:13.473863,29217720.194,-1.1,0.549,1.996,3.6,0.986,0.981,3.305,3.083
2667.0,2019-05-16 20:51:13.485312,2019-05-16 23:45:35.734148,29228302.454,-1.1,0.549,1.996,3.6,0.986,0.98,3.305,3.083
2668.0,2019-05-16 23:47:35.726997,2019-05-17 02:41:59.249912,29238885.97,-1.1,0.549,1.998,3.6,0.986,0.98,3.305,3.083
2669.0,2019-05-17 02:43:59.288553,2019-05-17 05:38:20.117750,29249466.837,-1.1,0.549,1.996,3.6,0.985,0.98,3.304,3.082
2670.0,2019-05-17 05:40:20.088486,2019-05-17 08:34:41.636210,29260048.356,-1.1,0.549,1.999,3.6,0.986,0.98,3.304,3.082
2671.0,2019-05-17 08:36:41.602807,2019-05-17 11:31:02.292938,29270629.013,-1.1,0.549,1.998,3.6,0.985,0.98,3.304,3.082
2672.0,2019-05-17 11:33:02.316272,2019-05-17 14:27:22.504086,29281209.224,-1.1,0.549,1.996,3.6,0.985,0.98,3.304,3.082
2673.0,2019-05-17 14:29:22.583596,2019-05-17 17:23:41.234153,29291787.954,-1.1,0.549,1.996,3.6,0.985,0.98,3.304,3.082
2674.0,2019-05-17 17:25:41.226416,2019-05-17 20:20:01.054822,29302367.775,-1.1,0.549,1.998,3.6,0.985,0.98,3.304,3.082
2675.0,2019-05-17 20:22:01.040212,2019-05-17 23:16:19.048613,29312945.768,-1.1,0.549,1.998,3.6,0.985,0.98,3.304,3.082
2676.0,2019-05-17 23:18:19.086671,2019-05-18 02:12:39.256073,29323525.976,-1.1,0.549,1.997,3.6,0.985,0.98,3.304,3.082
2677.0,2019-05-18 02:14:39.225288,2019-05-18 05:08:59.563305,29334106.283,-1.1,0.549,1.996,3.6,0.985,0.98,3.304,3.082
2678.0,2019-05-18 05:10:59.573152,2019-05-18 08:05:18.218640,29344684.938,-1.1,0.549,1.997,3.6,0.985,0.98,3.304,3.081
2679.0,2019-05-18 08:07:18.219887,2019-05-18 11:01:37.480920,29355264.201,-1.1,0.549,1.997,3.6,0.985,0.98,3.304,3.082
2680.0,2019-05-18 11:03:37.568078,2019-05-18 13:57:54.426047,29365841.146,-1.1,0.549,1.996,3.6,0.985,0.98,3.304,3.082
2681.0,2019-05-18 13:59:54.407630,2019-05-18 16:54:11.262640,29376417.982,-1.1,0.549,1.996,3.6,0.985,0.98,3.304,3.082
2682.0,2019-05-18 16:56:11.263909,2019-05-18 19:50:28.444475,29386995.164,-1.1,0.549,1.996,3.6,0.985,0.98,3.304,3.082
2683.0,2019-05-18 19:52:28.544238,2019-05-18 22:46:45.911247,29397572.631,-1.1,0.55,1.999,3.6,0.985,0.98,3.304,3.081
2684.0,2019-05-18 22:48:45.953329,2019-05-19 01:43:02.128927,29408148.849,-1.1,0.549,1.999,3.6,0.985,0.98,3.303,3.081
2685.0,2019-05-19 01:45:02.252085,2019-05-19 04:39:19.875920,29418726.596,-1.1,0.55,1.995,3.6,0.985,0.98,3.304,3.081
2686.0,2019-05-19 04:41:19.988607,2019-05-19 07:35:34.905393,29429301.625,-1.1,0.55,1.997,3.6,0.985,0.98,3.303,3.081
2687.0,2019-05-19 07:37:35.034273,2019-05-19 10:31:49.623902,29439876.344,-1.1,0.549,1.998,3.6,0.985,0.98,3.303,3.081
2688.0,2019-05-19 10:33:49.612364,2019-05-19 13:28:05.438430,29450452.158,-1.1,0.55,1.996,3.6,0.985,0.98,3.303,3.081
2689.0,2019-05-19 13:30:05.476013,2019-05-19 16:24:21.543694,29461028.263,-1.1,0.549,1.996,3.6,0.985,0.98,3.303,3.081
2690.0,2019-05-19 16:26:21.615126,2019-05-19 19:20:38.629243,29471605.349,-1.1,0.549,1.998,3.6,0.985,0.98,3.303,3.081
2691.0,2019-05-19 19:22:38.532617,2019-05-19 22:16:53.774756,29482180.494,-1.1,0.549,1.997,3.6,0.985,0.98,3.303,3.081
2692.0,2019-05-19 22:18:53.851447,2019-05-20 01:13:06.954521,29492753.674,-1.1,0.549,1.998,3.6,0.985,0.98,3.303,3.08
2693.0,2019-05-20 01:15:06.888397,2019-05-20 04:09:21.031818,29503327.752,-1.1,0.549,1.996,3.6,0.985,0.98,3.303,3.08
2694.0,2019-05-20 04:11:20.965246,2019-05-20 07:05:33.183503,29513899.903,-1.1,0.549,1.996,3.6,0.985,0.98,3.303,3.08
2695.0,2019-05-20 07:07:33.301070,2019-05-20 10:01:45.681412,29524472.401,-1.1,0.549,1.997,3.6,0.985,0.98,3.303,3.08
2696.0,2019-05-20 10:03:45.639375,2019-05-20 12:57:57.242423,29535043.962,-1.1,0.549,1.997,3.6,0.985,0.98,3.302,3.08
2697.0,2019-05-20 12:59:57.304980,2019-05-20 15:54:10.911797,29545617.632,-1.1,0.549,1.996,3.6,0.985,0.98,3.302,3.08
2698.0,2019-05-20 15:56:10.832205,2019-05-20 18:50:23.339609,29556190.059,-1.1,0.549,1.996,3.6,0.985,0.98,3.302,3.08
2699.0,2019-05-20 18:52:23.428685,2019-05-20 21:46:35.535698,29566762.255,-1.1,0.55,1.997,3.6,0.985,0.98,3.302,3.079
2700.0,2019-05-20 21:48:35.683411,2019-05-21 00:42:47.873188,29577334.593,-1.1,0.549,1.999,3.6,0.985,0.979,3.302,3.079
2701.0,2019-05-21 00:44:47.955159,2019-05-21 03:38:57.442563,29587904.162,-1.1,0.549,1.997,3.6,0.985,0.979,3.302,3.079
2702.0,2019-05-21 03:40:57.438789,2019-05-21 06:35:08.859372,29598475.579,-1.1,0.549,1.997,3.6,0.985,0.979,3.302,3.079
2703.0,2019-05-21 06:37:08.772607,2019-05-21 09:31:19.428707,29609046.148,-1.1,0.55,1.998,3.6,0.985,0.979,3.302,3.079
2704.0,2019-05-21 09:33:19.461404,2019-05-21 12:27:29.470576,29619616.19,-1.1,0.549,1.998,3.6,0.985,0.979,3.302,3.079
2705.0,2019-05-21 12:29:29.496034,2019-05-21 15:23:40.442093,29630187.162,-1.1,0.549,1.999,3.6,0.985,0.979,3.302,3.079
2706.0,2019-05-21 15:25:40.505677,2019-05-21 18:19:51.987595,29640758.707,-1.1,0.549,1.999,3.6,0.985,0.979,3.301,3.079
2707.0,2019-05-21 18:21:52.061828,2019-05-21 21:16:02.761895,29651329.482,-1.1,0.549,1.999,3.6,0.985,0.979,3.301,3.079
2708.0,2019-05-21 21:18:02.704864,2019-05-22 00:12:12.071517,29661898.791,-1.1,0.549,1.996,3.6,0.985,0.979,3.301,3.079
2709.0,2019-05-22 00:14:12.177943,2019-05-22 03:08:20.940488,29672467.66,-1.1,0.549,1.996,3.6,0.985,0.979,3.301,3.078
2710.0,2019-05-22 03:10:20.865895,2019-05-22 06:04:29.616069,29683036.336,-1.1,0.549,1.999,3.6,0.984,0.979,3.301,3.078
2711.0,2019-05-22 06:06:29.704525,2019-05-22 09:00:38.788162,29693605.508,-1.1,0.549,1.996,3.6,0.984,0.979,3.301,3.079
2712.0,2019-05-22 09:02:38.836472,2019-05-22 11:56:48.110800,29704174.831,-1.1,0.549,1.999,3.6,0.984,0.979,3.301,3.078
2713.0,2019-05-22 11:58:48.176187,2019-05-22 14:52:56.157412,29714742.877,-1.1,0.549,1.996,3.6,0.984,0.979,3.301,3.079
2714.0,2019-05-22 14:54:56.087409,2019-05-22 17:49:02.473983,29725309.194,-1.1,0.549,1.997,3.6,0.984,0.979,3.301,3.078
2715.0,2019-05-22 17:51:02.547599,2019-05-22 20:45:09.631208,29735876.351,-1.1,0.549,1.998,3.6,0.984,0.979,3.301,3.078
2716.0,2019-05-22 20:47:09.739628,2019-05-22 23:41:18.446541,29746445.166,-1.1,0.549,1.995,3.6,0.984,0.979,3.301,3.078
2717.0,2019-05-22 23:43:18.452387,2019-05-23 02:37:24.081871,29757010.802,-1.1,0.549,1.998,3.6,0.984,0.979,3.301,3.078
2718.0,2019-05-23 02:39:24.183093,2019-05-23 05:33:31.287294,29767578.007,-1.1,0.549,1.997,3.6,0.984,0.979,3.301,3.078
2719.0,2019-05-23 05:35:31.189205,2019-05-23 08:29:37.600290,29778144.32,-1.1,0.549,1.999,3.6,0.984,0.979,3.3,3.078
2720.0,2019-05-23 08:31:37.551623,2019-05-23 11:25:43.000252,29788709.72,-1.1,0.549,1.998,3.6,0.984,0.979,3.3,3.078
2721.0,2019-05-23 11:27:42.921842,2019-05-23 14:21:46.559527,29799273.279,-1.1,0.549,1.997,3.6,0.984,0.979,3.3,3.078
2722.0,2019-05-23 14:23:46.588803,2019-05-23 17:17:52.819647,29809839.539,-1.1,0.549,1.996,3.6,0.984,0.979,3.3,3.078
2723.0,2019-05-23 17:19:52.913661,2019-05-23 20:13:58.165476,29820404.885,-1.1,0.55,1.998,3.6,0.984,0.979,3.3,3.078
2724.0,2019-05-23 20:15:58.229287,2019-05-23 23:10:01.934193,29830968.654,-1.1,0.55,1.997,3.6,0.984,0.979,3.3,3.078
2725.0,2019-05-23 23:12:01.980562,2019-05-24 02:06:08.246525,29841534.966,-1.1,0.549,1.996,3.6,0.984,0.979,3.3,3.078
2726.0,2019-05-24 02:08:08.326791,2019-05-24 05:02:12.582251,29852099.302,-1.1,0.549,1.998,3.6,0.984,0.979,3.3,3.077
2727.0,2019-05-24 05:04:12.615092,2019-05-24 07:58:18.605921,29862665.326,-1.1,0.549,1.998,3.6,0.984,0.979,3.3,3.077
2728.0,2019-05-24 08:00:18.531437,2019-05-24 10:54:21.288175,29873228.008,-1.1,0.549,1.997,3.6,0.984,0.979,3.3,3.077
2729.0,2019-05-24 10:56:21.304587,2019-05-24 13:50:23.834313,29883790.554,-1.1,0.549,1.998,3.6,0.984,0.979,3.3,3.077
2730.0,2019-05-24 13:52:23.925408,2019-05-24 16:46:28.448577,29894355.168,-1.1,0.549,1.999,3.6,0.984,0.979,3.3,3.077
2731.0,2019-05-24 16:48:28.461410,2019-05-24 19:42:33.123849,29904919.844,-1.1,0.549,1.995,3.6,0.984,0.979,3.3,3.077
2732.0,2019-05-24 19:44:33.245777,2019-05-24 22:38:36.687192,29915483.407,-1.1,0.549,1.999,3.6,0.984,0.979,3.299,3.077
2733.0,2019-05-24 22:40:36.588228,2019-05-25 01:34:40.523245,29926047.243,-1.1,0.549,1.998,3.6,0.984,0.979,3.3,3.077
2734.0,2019-05-25 01:36:40.625925,2019-05-25 04:30:43.039553,29936609.759,-1.1,0.549,1.997,3.6,0.984,0.979,3.3,3.077
