Repository: Oliver191/MSc_Thesis_Predictive_Maintenance_Batteries

# MSc_Thesis_Predictive_Maintenance_Batteries
The GitHub repository accompanying the MSc Thesis at Esade written by Oliver Caspers regarding the topic “Predictive Maintenance for Lithium-Ion Batteries: Predicting the Remaining Useful Life (RUL) using Data-Driven Machine Learning based on Real-World Battery Datasets”.

SNL_Final.ipynb: The main Jupyter Notebook which contains the main code used to load, clean, and transform the SNL data. Four initial models are evaluated and a RF is chosen to be optimized. The RF is trained to predict the RUL on the training data and optimized using the validation data. Finally, the model is tested using independent testing data from UL.

File: SNL_Cycle_Timeseries_Data/SNL_18650_LFP_25C_0-100_0.5-1C_b_cycle_data.csv (part 8 of 11)
Cycle_Index,Start_Time,End_Time,Test_Time (s),Min_Current (A),Max_Current (A),Min_Voltage (V),Max_Voltage (V),Charge_Capacity (Ah),Discharge_Capacity (Ah),Charge_Energy (Wh),Discharge_Energy (Wh)
2380.0,2019-03-18 23:06:53.856925,2019-03-19 01:59:18.118604,25816444.466,-1.099,0.55,1.998,3.6,0.978,0.974,3.281,3.064
2381.0,2019-03-19 02:01:18.175494,2019-03-19 04:53:44.360201,25826910.707,-1.1,0.55,1.996,3.6,0.978,0.974,3.281,3.064
2382.0,2019-03-19 04:55:44.414924,2019-03-19 07:48:06.968875,25837373.316,-1.099,0.55,1.997,3.6,0.978,0.974,3.281,3.064
2383.0,2019-03-19 07:50:07.017805,2019-03-19 10:42:28.579739,25847834.927,-1.099,0.55,1.998,3.6,0.978,0.974,3.281,3.064
2384.0,2019-03-19 10:44:28.650265,2019-03-19 13:36:49.827213,25858296.174,-1.099,0.55,1.995,3.6,0.978,0.974,3.28,3.063
2385.0,2019-03-19 13:38:49.898014,2019-03-19 16:31:09.475311,25868755.822,-1.099,0.55,1.994,3.6,0.978,0.974,3.28,3.063
2386.0,2019-03-19 16:33:09.517518,2019-03-19 19:25:36.535075,25879222.882,-1.1,0.55,1.993,3.6,0.978,0.974,3.281,3.064
2387.0,2019-03-19 19:27:36.576488,2019-03-19 22:19:57.051966,25889683.399,-1.099,0.55,1.997,3.6,0.978,0.974,3.28,3.063
2388.0,2019-03-19 22:21:57.113175,2019-03-20 01:14:18.430405,25900144.777,-1.099,0.55,1.996,3.6,0.978,0.974,3.281,3.064
2389.0,2019-03-20 01:16:18.481763,2019-03-20 04:08:38.141705,25910604.489,-1.1,0.55,1.994,3.6,0.978,0.974,3.28,3.063
2390.0,2019-03-20 04:10:38.211584,2019-03-20 07:02:57.374283,25921063.721,-1.1,0.55,1.995,3.6,0.978,0.974,3.28,3.064
2391.0,2019-03-20 07:04:57.420030,2019-03-20 09:57:19.440340,25931525.787,-1.1,0.55,1.998,3.6,0.977,0.974,3.28,3.063
2392.0,2019-03-20 09:59:19.508292,2019-03-20 12:51:37.820208,25941984.167,-1.099,0.55,1.998,3.6,0.977,0.974,3.28,3.063
2393.0,2019-03-20 12:53:37.847230,2019-03-20 15:45:58.126164,25952444.473,-1.099,0.55,1.999,3.6,0.977,0.974,3.28,3.063
2394.0,2019-03-20 15:47:58.190792,2019-03-20 18:40:16.355836,25962902.703,-1.099,0.55,1.997,3.6,0.977,0.974,3.279,3.063
2395.0,2019-03-20 18:42:16.436323,2019-03-20 21:34:34.931377,25973361.278,-1.099,0.55,1.995,3.6,0.977,0.974,3.28,3.063
2396.0,2019-03-20 21:36:34.997164,2019-03-21 00:28:51.538993,25983817.886,-1.099,0.55,1.998,3.6,0.977,0.974,3.279,3.062
2397.0,2019-03-21 00:30:51.618305,2019-03-21 03:23:08.826428,25994275.173,-1.1,0.55,1.994,3.6,0.977,0.974,3.279,3.063
2398.0,2019-03-21 03:25:08.888970,2019-03-21 06:17:31.136706,26004737.484,-1.1,0.55,1.996,3.6,0.977,0.974,3.279,3.063
2399.0,2019-03-21 06:19:31.169703,2019-03-21 09:11:45.605273,26015191.952,-1.1,0.55,1.994,3.6,0.977,0.974,3.279,3.063
2400.0,2019-03-21 09:13:45.653326,2019-03-21 12:06:02.795406,26025649.142,-1.099,0.55,1.998,3.6,0.977,0.974,3.279,3.062
2401.0,2019-03-21 12:08:02.863395,2019-03-21 15:00:18.430810,26036104.778,-1.1,0.55,1.999,3.6,0.977,0.974,3.279,3.063
2402.0,2019-03-21 15:02:18.505463,2019-03-21 17:54:32.851891,26046559.199,-1.1,0.55,1.998,3.6,0.977,0.974,3.279,3.063
2403.0,2019-03-21 17:56:32.904999,2019-03-21 20:48:51.223418,26057017.57,-1.1,0.55,1.996,3.6,0.977,0.974,3.279,3.063
2404.0,2019-03-21 20:50:51.292873,2019-03-21 23:43:04.653577,26067471.001,-1.1,0.55,1.998,3.6,0.977,0.974,3.278,3.063
2405.0,2019-03-21 23:45:04.731280,2019-03-22 02:37:20.306636,26077926.654,-1.1,0.55,1.993,3.6,0.977,0.974,3.279,3.062
2406.0,2019-03-22 02:39:20.333862,2019-03-22 05:31:33.535785,26088379.883,-1.1,0.55,1.994,3.6,0.977,0.974,3.278,3.063
2407.0,2019-03-22 05:33:33.571220,2019-03-22 08:25:47.298327,26098833.645,-1.1,0.55,1.994,3.6,0.977,0.974,3.278,3.062
2408.0,2019-03-22 08:27:47.342587,2019-03-22 11:19:59.718833,26109286.066,-1.1,0.55,1.993,3.6,0.977,0.974,3.278,3.062
2409.0,2019-03-22 11:21:59.769587,2019-03-22 14:14:12.574026,26119738.921,-1.099,0.55,1.993,3.6,0.977,0.974,3.278,3.062
2410.0,2019-03-22 14:16:12.601293,2019-03-22 17:08:30.120710,26130196.468,-1.099,0.55,1.993,3.6,0.977,0.974,3.278,3.062
2411.0,2019-03-22 17:10:30.178704,2019-03-22 20:02:42.659682,26140649.007,-1.1,0.55,1.999,3.6,0.977,0.974,3.278,3.062
2412.0,2019-03-22 20:04:42.724657,2019-03-22 22:56:55.821064,26151102.168,-1.1,0.55,1.997,3.6,0.977,0.974,3.278,3.062
2413.0,2019-03-22 22:58:55.847327,2019-03-23 01:51:07.449536,26161553.797,-1.1,0.55,1.999,3.6,0.977,0.974,3.277,3.062
2414.0,2019-03-23 01:53:07.496718,2019-03-23 04:45:16.377710,26172002.725,-1.1,0.55,1.997,3.6,0.977,0.974,3.278,3.062
2415.0,2019-03-23 04:47:16.457745,2019-03-23 07:39:30.067661,26182456.415,-1.1,0.55,1.993,3.6,0.977,0.974,3.278,3.062
2416.0,2019-03-23 07:41:30.093556,2019-03-23 10:33:40.381862,26192906.729,-1.1,0.55,1.998,3.6,0.977,0.974,3.277,3.062
2417.0,2019-03-23 10:35:40.411299,2019-03-23 13:27:54.778045,26203361.125,-1.099,0.55,1.998,3.6,0.977,0.973,3.278,3.061
2418.0,2019-03-23 13:29:54.848897,2019-03-23 16:22:03.706241,26213810.053,-1.099,0.55,1.997,3.6,0.977,0.973,3.277,3.061
2419.0,2019-03-23 16:24:03.778342,2019-03-23 19:16:13.109087,26224259.456,-1.1,0.55,1.993,3.6,0.977,0.973,3.277,3.061
2420.0,2019-03-23 19:18:13.151765,2019-03-23 22:10:22.894872,26234709.242,-1.099,0.55,1.996,3.6,0.977,0.973,3.277,3.061
2421.0,2019-03-23 22:12:22.971331,2019-03-24 01:04:29.906310,26245156.253,-1.1,0.55,1.994,3.6,0.977,0.973,3.277,3.061
2422.0,2019-03-24 01:06:29.981142,2019-03-24 03:58:43.889416,26255610.236,-1.1,0.55,1.998,3.6,0.977,0.973,3.277,3.061
2423.0,2019-03-24 04:00:43.942495,2019-03-24 06:52:51.338967,26266057.686,-1.1,0.55,1.995,3.6,0.977,0.973,3.277,3.061
2424.0,2019-03-24 06:54:51.390940,2019-03-24 09:47:01.162019,26276507.509,-1.1,0.55,1.994,3.6,0.977,0.973,3.277,3.061
2425.0,2019-03-24 09:49:01.216716,2019-03-24 12:41:09.399589,26286955.747,-1.099,0.55,1.996,3.6,0.977,0.973,3.276,3.06
2426.0,2019-03-24 12:43:09.454322,2019-03-24 15:35:17.356520,26297403.704,-1.1,0.55,1.998,3.6,0.977,0.973,3.277,3.06
2427.0,2019-03-24 15:37:17.410974,2019-03-24 18:29:25.091949,26307851.439,-1.1,0.55,1.996,3.6,0.976,0.973,3.276,3.06
2428.0,2019-03-24 18:31:25.145561,2019-03-24 21:23:31.510680,26318297.858,-1.1,0.55,1.994,3.6,0.976,0.973,3.276,3.06
2429.0,2019-03-24 21:25:31.592922,2019-03-25 00:17:43.362737,26328749.71,-1.1,0.55,1.994,3.6,0.977,0.973,3.277,3.06
2430.0,2019-03-25 00:19:43.450823,2019-03-25 03:11:48.291996,26339194.639,-1.099,0.55,1.993,3.6,0.976,0.973,3.276,3.06
2431.0,2019-03-25 03:13:48.343527,2019-03-25 06:05:54.442031,26349640.789,-1.1,0.55,1.998,3.6,0.976,0.973,3.276,3.06
2432.0,2019-03-25 06:07:54.469573,2019-03-25 08:59:58.031776,26360084.379,-1.1,0.55,1.993,3.6,0.976,0.973,3.276,3.06
2433.0,2019-03-25 09:01:58.087835,2019-03-25 11:54:03.438067,26370529.785,-1.099,0.55,1.998,3.6,0.976,0.973,3.276,3.06
2434.0,2019-03-25 11:56:03.478693,2019-03-25 14:48:11.076462,26380977.423,-1.099,0.55,1.998,3.6,0.976,0.973,3.276,3.059
2435.0,2019-03-25 14:50:11.158205,2019-03-25 17:42:15.822718,26391422.17,-1.1,0.55,1.997,3.6,0.976,0.973,3.276,3.06
2436.0,2019-03-25 17:44:15.867685,2019-03-25 20:36:20.421109,26401866.768,-1.1,0.55,1.993,3.6,0.976,0.973,3.276,3.06
2437.0,2019-03-25 20:38:20.491628,2019-03-25 23:30:24.183896,26412310.531,-1.1,0.55,1.997,3.6,0.976,0.973,3.275,3.06
2438.0,2019-03-25 23:32:24.216115,2019-03-26 02:24:27.824680,26422754.172,-1.1,0.55,1.995,3.6,0.976,0.973,3.276,3.06
2439.0,2019-03-26 02:26:27.912093,2019-03-26 05:18:30.966507,26433197.313,-1.1,0.55,1.994,3.6,0.976,0.973,3.275,3.06
2440.0,2019-03-26 05:20:31.014466,2019-03-26 08:12:32.493553,26443638.841,-1.1,0.55,1.996,3.6,0.976,0.973,3.275,3.059
2441.0,2019-03-26 08:14:32.553004,2019-03-26 11:06:40.429225,26454086.776,-1.099,0.55,1.997,3.6,0.976,0.973,3.275,3.059
2442.0,2019-03-26 11:08:40.469143,2019-03-26 14:00:42.102575,26464528.45,-1.099,0.55,1.999,3.6,0.976,0.973,3.275,3.059
2443.0,2019-03-26 14:02:42.126865,2019-03-26 16:54:45.084176,26474971.431,-1.1,0.55,1.998,3.6,0.976,0.973,3.275,3.059
2444.0,2019-03-26 16:56:45.193857,2019-03-26 19:48:44.651913,26485410.999,-1.1,0.55,1.994,3.6,0.976,0.973,3.275,3.059
2445.0,2019-03-26 19:50:44.747494,2019-03-26 22:42:45.666825,26495852.014,-1.1,0.55,1.994,3.6,0.976,0.973,3.275,3.059
2446.0,2019-03-26 22:44:45.750807,2019-03-27 01:36:45.946147,26506292.293,-1.1,0.55,1.997,3.6,0.976,0.973,3.274,3.058
2447.0,2019-03-27 01:38:46.017005,2019-03-27 04:30:46.080348,26516732.427,-1.099,0.55,1.996,3.6,0.976,0.973,3.275,3.058
2448.0,2019-03-27 04:32:46.154126,2019-03-27 07:24:51.805131,26527178.152,-1.1,0.55,1.996,3.6,0.976,0.973,3.275,3.058
2449.0,2019-03-27 07:26:51.801865,2019-03-27 10:18:52.047966,26537618.395,-1.1,0.55,1.993,3.6,0.976,0.973,3.274,3.058
2450.0,2019-03-27 10:20:52.063253,2019-03-27 13:12:54.690186,26548061.037,-1.1,0.55,1.998,3.6,0.976,0.973,3.274,3.058
2451.0,2019-03-27 13:14:54.779527,2019-03-27 16:06:54.301388,26558500.648,-1.099,0.55,1.995,3.6,0.976,0.972,3.274,3.058
2452.0,2019-03-27 16:08:54.376688,2019-03-27 19:00:54.452531,26568940.8,-1.099,0.55,1.993,3.6,0.976,0.973,3.274,3.058
2453.0,2019-03-27 19:02:54.515142,2019-03-27 21:54:54.959199,26579381.306,-1.099,0.55,1.998,3.6,0.976,0.972,3.274,3.057
2454.0,2019-03-27 21:56:55.040723,2019-03-28 00:48:54.040044,26589820.387,-1.099,0.55,1.995,3.6,0.976,0.972,3.274,3.058
2455.0,2019-03-28 00:50:54.075925,2019-03-28 03:42:52.279781,26600258.627,-1.099,0.55,1.994,3.6,0.976,0.972,3.273,3.057
2456.0,2019-03-28 03:44:52.330742,2019-03-28 06:36:51.904364,26610698.251,-1.099,0.55,1.998,3.6,0.976,0.972,3.274,3.057
2457.0,2019-03-28 06:38:51.946683,2019-03-28 09:30:51.223366,26621137.57,-1.099,0.55,1.997,3.6,0.976,0.972,3.273,3.057
2458.0,2019-03-28 09:32:51.230782,2019-03-28 12:24:50.350356,26631576.697,-1.1,0.55,1.995,3.6,0.975,0.972,3.273,3.057
2459.0,2019-03-28 12:26:50.468507,2019-03-28 15:18:49.509821,26642015.857,-1.099,0.55,1.998,3.6,0.975,0.972,3.273,3.056
2460.0,2019-03-28 15:20:49.564536,2019-03-28 18:12:48.512621,26652454.86,-1.099,0.55,1.995,3.6,0.975,0.972,3.273,3.056
2461.0,2019-03-28 18:14:48.630747,2019-03-28 21:06:46.454865,26662892.802,-1.099,0.55,1.994,3.6,0.975,0.972,3.273,3.056
2462.0,2019-03-28 21:08:46.525238,2019-03-29 00:00:43.642450,26673329.989,-1.1,0.55,1.997,3.6,0.975,0.972,3.273,3.056
2463.0,2019-03-29 00:02:43.757206,2019-03-29 02:54:40.633203,26683766.98,-1.099,0.55,1.999,3.6,0.975,0.972,3.273,3.056
2464.0,2019-03-29 02:56:40.636519,2019-03-29 05:48:36.649882,26694202.997,-1.1,0.55,1.998,3.6,0.975,0.972,3.273,3.056
2465.0,2019-03-29 05:50:36.753416,2019-03-29 08:42:33.819311,26704640.166,-1.099,0.55,1.993,3.601,0.975,0.972,3.273,3.055
2466.0,2019-03-29 08:44:33.923007,2019-03-29 11:36:30.754429,26715077.101,-1.099,0.55,1.993,3.6,0.975,0.972,3.273,3.055
2467.0,2019-03-29 11:38:30.787957,2019-03-29 14:30:27.091054,26725513.438,-1.099,0.55,1.998,3.6,0.975,0.972,3.272,3.055
2468.0,2019-03-29 14:32:27.160769,2019-03-29 17:24:22.741656,26735949.089,-1.1,0.55,1.997,3.6,0.975,0.972,3.272,3.055
2469.0,2019-03-29 17:26:22.759791,2019-03-29 20:18:17.843557,26746384.191,-1.099,0.55,1.993,3.6,0.975,0.972,3.272,3.055
2470.0,2019-03-29 20:20:17.870053,2019-03-29 23:12:12.717578,26756819.065,-1.099,0.55,1.999,3.6,0.975,0.972,3.272,3.055
2471.0,2019-03-29 23:14:12.834053,2019-03-30 02:06:07.146688,26767253.494,-1.1,0.55,1.995,3.6,0.975,0.972,3.272,3.055
2472.0,2019-03-30 02:08:07.147214,2019-03-30 05:00:01.519263,26777687.866,-1.1,0.55,1.996,3.6,0.975,0.972,3.272,3.055
2473.0,2019-03-30 05:02:01.591443,2019-03-30 07:53:56.929925,26788123.277,-1.1,0.55,1.995,3.6,0.975,0.972,3.272,3.055
2474.0,2019-03-30 07:55:56.981813,2019-03-30 10:47:50.819453,26798557.166,-1.1,0.55,1.994,3.6,0.975,0.972,3.272,3.055
2475.0,2019-03-30 10:49:50.816979,2019-03-30 13:41:45.242250,26808991.589,-1.1,0.55,1.996,3.6,0.975,0.972,3.272,3.055
2476.0,2019-03-30 13:43:45.342721,2019-03-30 16:35:38.731040,26819425.078,-1.1,0.55,1.998,3.6,0.975,0.972,3.272,3.054
2477.0,2019-03-30 16:37:38.807671,2019-03-30 19:29:31.780495,26829858.127,-1.099,0.55,1.997,3.6,0.975,0.972,3.272,3.054
2478.0,2019-03-30 19:31:31.864449,2019-03-30 22:23:24.294054,26840290.641,-1.099,0.55,1.993,3.6,0.975,0.972,3.271,3.054
2479.0,2019-03-30 22:25:24.321126,2019-03-31 01:17:16.769664,26850723.117,-1.099,0.55,1.994,3.6,0.975,0.972,3.271,3.054
2480.0,2019-03-31 01:19:16.803024,2019-03-31 04:11:09.988819,26861156.336,-1.099,0.55,1.996,3.6,0.975,0.972,3.271,3.054
2481.0,2019-03-31 04:13:10.060292,2019-03-31 07:05:00.513737,26871586.861,-1.099,0.55,1.993,3.6,0.975,0.971,3.271,3.054
2482.0,2019-03-31 07:07:00.619113,2019-03-31 09:58:52.081730,26882018.429,-1.099,0.55,1.997,3.6,0.975,0.971,3.271,3.054
2483.0,2019-03-31 10:00:52.160171,2019-03-31 12:52:42.665408,26892449.012,-1.099,0.55,1.993,3.6,0.975,0.971,3.271,3.054
2484.0,2019-03-31 12:54:42.778086,2019-03-31 15:46:33.668753,26902880.016,-1.099,0.55,1.998,3.6,0.975,0.971,3.271,3.054
2485.0,2019-03-31 15:48:33.785111,2019-03-31 18:40:25.453138,26913311.8,-1.099,0.55,1.997,3.6,0.975,0.971,3.271,3.054
2486.0,2019-03-31 18:42:25.527468,2019-03-31 21:34:15.957649,26923742.305,-1.099,0.55,1.994,3.6,0.975,0.971,3.271,3.054
2487.0,2019-03-31 21:36:16.003107,2019-04-01 00:28:06.628386,26934172.975,-1.099,0.55,1.996,3.6,0.975,0.971,3.271,3.054
2488.0,2019-04-01 00:30:06.645569,2019-04-01 03:21:56.779651,26944603.127,-1.1,0.55,1.997,3.6,0.975,0.971,3.271,3.053
2489.0,2019-04-01 03:23:56.892975,2019-04-01 06:15:47.273873,26955033.621,-1.099,0.55,1.997,3.6,0.975,0.971,3.27,3.053
2490.0,2019-04-01 06:17:47.337962,2019-04-01 09:09:36.757956,26965463.105,-1.099,0.55,1.994,3.6,0.975,0.971,3.27,3.053
2491.0,2019-04-01 09:11:36.802789,2019-04-01 12:03:26.957779,26975893.305,-1.099,0.55,1.995,3.6,0.975,0.971,3.27,3.053
2492.0,2019-04-01 12:05:27.001794,2019-04-01 14:57:14.370938,26986320.718,-1.1,0.55,1.998,3.6,0.975,0.971,3.27,3.054
2493.0,2019-04-01 14:59:14.382976,2019-04-01 17:51:01.653743,26996748.001,-1.1,0.55,1.996,3.6,0.975,0.971,3.27,3.053
2494.0,2019-04-01 17:53:01.694738,2019-04-01 20:44:49.771537,27007176.119,-1.1,0.55,1.995,3.6,0.975,0.971,3.27,3.053
2495.0,2019-04-01 20:46:49.811421,2019-04-01 23:38:38.324467,27017604.671,-1.1,0.55,1.999,3.6,0.975,0.971,3.27,3.053
2496.0,2019-04-01 23:40:38.395327,2019-04-02 02:32:25.872842,27028032.22,-1.1,0.55,1.998,3.6,0.974,0.971,3.27,3.054
2497.0,2019-04-02 02:34:25.910276,2019-04-02 05:26:12.775679,27038459.123,-1.099,0.55,1.995,3.6,0.975,0.971,3.27,3.054
2498.0,2019-04-02 05:28:12.825220,2019-04-02 08:20:02.493949,27048888.841,-1.1,0.55,1.999,3.6,0.974,0.971,3.27,3.053
2499.0,2019-04-02 08:22:02.529902,2019-04-02 11:13:47.649743,27059313.997,-1.099,0.55,1.994,3.6,0.974,0.971,3.27,3.053
2500.0,2019-04-02 11:15:47.648994,2019-04-02 14:07:33.420879,27069739.768,-1.099,0.55,1.999,3.6,0.974,0.971,3.27,3.053
2501.0,2019-04-02 14:09:33.529962,2019-04-02 17:01:17.117628,27080163.465,-1.099,0.55,1.994,3.6,0.974,0.971,3.269,3.053
2502.0,2019-04-02 17:03:17.155939,2019-04-02 19:55:02.252492,27090588.599,-1.099,0.55,1.995,3.6,0.974,0.971,3.27,3.053
2503.0,2019-04-02 19:57:02.347209,2019-04-02 22:48:46.768753,27101013.116,-1.099,0.55,1.998,3.6,0.974,0.971,3.269,3.053
2504.0,2019-04-02 22:50:46.825501,2019-04-03 01:42:31.665231,27111438.012,-1.1,0.55,1.993,3.6,0.974,0.971,3.269,3.053
2505.0,2019-04-03 01:44:31.747153,2019-04-03 04:36:19.728145,27121866.075,-1.099,0.55,1.995,3.6,0.974,0.971,3.269,3.053
2506.0,2019-04-03 04:38:19.746125,2019-04-03 07:30:02.184502,27132288.531,-1.099,0.55,1.998,3.6,0.974,0.971,3.269,3.053
2507.0,2019-04-03 07:32:02.193149,2019-04-03 10:23:47.335529,27142713.683,-1.1,0.55,1.996,3.6,0.974,0.971,3.269,3.053
2508.0,2019-04-03 10:25:47.453091,2019-04-03 13:17:30.283044,27153136.63,-1.099,0.55,1.995,3.6,0.974,0.971,3.269,3.052
2509.0,2019-04-03 13:19:30.312226,2019-04-03 16:11:14.644082,27163560.991,-1.099,0.55,1.997,3.6,0.974,0.971,3.269,3.052
2510.0,2019-04-03 16:13:14.719857,2019-04-03 19:04:56.861791,27173983.209,-1.099,0.55,1.995,3.6,0.974,0.971,3.269,3.052
2511.0,2019-04-03 19:06:56.864143,2019-04-03 21:58:39.287755,27184405.635,-1.099,0.55,1.998,3.6,0.974,0.971,3.269,3.052
2512.0,2019-04-03 22:00:39.342786,2019-04-04 00:52:22.955281,27194829.302,-1.099,0.55,1.995,3.6,0.974,0.971,3.268,3.052
2513.0,2019-04-04 00:54:23.064459,2019-04-04 03:46:03.178602,27205249.526,-1.099,0.55,1.994,3.6,0.974,0.971,3.268,3.052
2514.0,2019-04-04 03:48:03.273878,2019-04-04 06:39:45.869897,27215672.217,-1.099,0.55,1.993,3.6,0.974,0.971,3.268,3.052
2515.0,2019-04-04 06:41:45.903296,2019-04-04 09:33:28.011421,27226094.358,-1.099,0.55,1.996,3.6,0.974,0.971,3.268,3.052
2516.0,2019-04-04 09:35:28.081301,2019-04-04 12:27:11.332383,27236517.679,-1.099,0.55,1.995,3.6,0.974,0.971,3.268,3.051
2517.0,2019-04-04 12:29:11.372812,2019-04-04 15:20:52.389009,27246938.736,-1.099,0.55,1.996,3.6,0.974,0.97,3.268,3.051
2518.0,2019-04-04 15:22:52.451408,2019-04-04 18:14:33.270528,27257359.618,-1.099,0.55,1.997,3.6,0.974,0.97,3.268,3.051
2519.0,2019-04-04 18:16:33.289121,2019-04-04 21:08:15.008228,27267781.355,-1.099,0.55,1.996,3.6,0.974,0.97,3.268,3.051
2520.0,2019-04-04 21:10:15.078353,2019-04-05 00:01:54.699236,27278201.046,-1.099,0.55,1.998,3.6,0.974,0.97,3.268,3.051
2521.0,2019-04-05 00:03:54.816652,2019-04-05 02:55:36.958154,27288623.305,-1.099,0.55,1.998,3.6,0.974,0.97,3.268,3.051
2522.0,2019-04-05 02:57:37.033982,2019-04-05 05:49:16.076177,27299042.423,-1.099,0.55,1.996,3.6,0.974,0.97,3.268,3.051
2523.0,2019-04-05 05:51:16.104850,2019-04-05 08:42:55.632984,27309461.98,-1.099,0.55,1.999,3.6,0.974,0.97,3.268,3.051
2524.0,2019-04-05 08:44:55.646864,2019-04-05 11:36:34.472833,27319880.82,-1.099,0.55,1.997,3.6,0.974,0.97,3.267,3.05
2525.0,2019-04-05 11:38:34.564529,2019-04-05 14:30:12.872960,27330299.22,-1.099,0.55,1.994,3.6,0.974,0.97,3.268,3.05
2526.0,2019-04-05 14:32:12.916531,2019-04-05 17:23:52.769551,27340719.117,-1.099,0.55,1.995,3.6,0.974,0.97,3.267,3.05
2527.0,2019-04-05 17:25:52.767353,2019-04-05 20:17:31.358022,27351137.705,-1.099,0.55,1.997,3.6,0.974,0.97,3.267,3.05
2528.0,2019-04-05 20:19:31.402038,2019-04-05 23:11:14.385220,27361560.732,-1.099,0.55,1.994,3.6,0.974,0.97,3.267,3.049
2529.0,2019-04-05 23:11:14.385345,2019-04-06 03:08:04.638893,27375770.986,-0.549,0.55,1.994,3.6,0.974,0.972,3.267,3.111
2530.0,2019-04-06 03:08:04.701449,2019-04-06 07:05:59.099268,27390045.446,-0.549,0.55,1.998,3.6,0.976,0.972,3.279,3.11
2531.0,2019-04-06 07:05:59.256831,2019-04-06 11:04:07.671875,27404334.019,-0.549,0.55,1.999,3.6,0.977,0.972,3.281,3.11
2532.0,2019-04-06 11:04:07.671987,2019-04-06 11:05:07.694142,27404394.041,0.0,0.0,2.648,2.656,0.0,0.0,0.0,0.0
2533.0,2019-04-09 06:33:46.004527,2019-04-09 10:36:28.024698,27418966.066,-0.55,0.55,1.997,3.6,0.968,0.973,3.263,3.113
2534.0,2019-04-09 10:36:28.056528,2019-04-09 14:36:43.894032,27433381.935,-0.55,0.55,1.997,3.6,0.981,0.975,3.295,3.121
2535.0,2019-04-09 14:36:43.956412,2019-04-09 18:36:34.318610,27447772.36,-0.55,0.55,1.997,3.6,0.981,0.976,3.295,3.124
2536.0,2019-04-09 18:36:34.318738,2019-04-10 00:38:17.134160,27469475.175,-1.1,0.55,1.995,3.6,1.96,1.949,6.583,6.131
2537.0,2019-04-10 00:40:17.160159,2019-04-10 03:33:14.764835,27479972.806,-1.099,0.55,1.996,3.6,0.979,0.974,3.284,3.066
2538.0,2019-04-10 03:35:14.792309,2019-04-10 06:28:04.018292,27490462.059,-1.099,0.55,1.995,3.6,0.978,0.974,3.282,3.066
2539.0,2019-04-10 06:30:04.043869,2019-04-10 09:22:45.917314,27500943.958,-1.099,0.55,1.996,3.6,0.978,0.974,3.282,3.066
2540.0,2019-04-10 09:24:45.942337,2019-04-10 12:17:27.956309,27511425.997,-1.099,0.55,1.999,3.6,0.978,0.974,3.281,3.064
2541.0,2019-04-10 12:19:28.009842,2019-04-10 15:12:04.597497,27521902.639,-1.099,0.55,1.994,3.6,0.978,0.974,3.281,3.064
2542.0,2019-04-10 15:14:04.626477,2019-04-10 18:06:38.934840,27532376.976,-1.1,0.55,1.993,3.6,0.978,0.974,3.281,3.064
2543.0,2019-04-10 18:08:38.959031,2019-04-10 21:01:10.709952,27542848.751,-1.099,0.55,1.999,3.6,0.978,0.974,3.28,3.064
2544.0,2019-04-10 21:03:10.740804,2019-04-10 23:55:40.837193,27553318.878,-1.099,0.55,1.996,3.6,0.978,0.974,3.28,3.063
2545.0,2019-04-10 23:57:40.856335,2019-04-11 02:50:12.873095,27563790.914,-1.099,0.55,1.995,3.6,0.977,0.974,3.279,3.063
2546.0,2019-04-11 02:52:12.899318,2019-04-11 05:44:40.473042,27574258.514,-1.099,0.55,1.999,3.6,0.977,0.974,3.279,3.063
2547.0,2019-04-11 05:46:40.504024,2019-04-11 08:39:05.476984,27584723.518,-1.1,0.55,1.993,3.6,0.977,0.974,3.278,3.063
2548.0,2019-04-11 08:41:05.508458,2019-04-11 11:33:27.547184,27595185.588,-1.1,0.55,1.997,3.6,0.977,0.973,3.278,3.062
2549.0,2019-04-11 11:35:27.569479,2019-04-11 14:27:49.441554,27605647.483,-1.099,0.55,1.995,3.6,0.977,0.973,3.278,3.062
2550.0,2019-04-11 14:29:49.463145,2019-04-11 17:22:13.036686,27616111.078,-1.099,0.55,1.995,3.6,0.977,0.973,3.277,3.062
2551.0,2019-04-11 17:24:13.067357,2019-04-11 20:16:31.145318,27626569.186,-1.1,0.55,1.996,3.6,0.977,0.973,3.277,3.062
2552.0,2019-04-11 20:18:31.176203,2019-04-11 23:10:48.831414,27637026.873,-1.099,0.55,1.996,3.6,0.977,0.973,3.277,3.061
2553.0,2019-04-11 23:12:48.861881,2019-04-12 02:05:04.009706,27647482.051,-1.099,0.55,1.994,3.6,0.976,0.973,3.276,3.061
2554.0,2019-04-12 02:07:04.035718,2019-04-12 04:59:18.516168,27657936.557,-1.099,0.55,1.998,3.6,0.976,0.973,3.276,3.061
2555.0,2019-04-12 05:01:18.536760,2019-04-12 07:53:32.294828,27668390.336,-1.099,0.55,1.993,3.6,0.976,0.973,3.275,3.06
2556.0,2019-04-12 07:55:32.308857,2019-04-12 10:47:42.261690,27678840.303,-1.1,0.55,1.999,3.6,0.976,0.973,3.275,3.06
2557.0,2019-04-12 10:49:42.278494,2019-04-12 13:41:54.913959,27689292.955,-1.099,0.55,1.999,3.6,0.976,0.973,3.275,3.06
2558.0,2019-04-12 13:43:54.938021,2019-04-12 16:36:03.246443,27699741.288,-1.099,0.55,1.999,3.6,0.976,0.973,3.274,3.06
2559.0,2019-04-12 16:38:03.272763,2019-04-12 19:30:12.941044,27710190.982,-1.099,0.55,1.997,3.6,0.976,0.973,3.274,3.059
2560.0,2019-04-12 19:32:12.952359,2019-04-12 22:24:19.703586,27720637.745,-1.099,0.55,1.998,3.6,0.976,0.972,3.274,3.059
2561.0,2019-04-12 22:26:19.728199,2019-04-13 01:18:26.269936,27731084.311,-1.099,0.55,1.998,3.6,0.976,0.972,3.274,3.059
2562.0,2019-04-13 01:20:26.307682,2019-04-13 04:12:33.826334,27741531.867,-1.099,0.55,1.998,3.6,0.976,0.972,3.273,3.058
2563.0,2019-04-13 04:14:33.862870,2019-04-13 07:06:38.124399,27751976.166,-1.099,0.55,1.993,3.6,0.976,0.972,3.273,3.058
2564.0,2019-04-13 07:08:38.139225,2019-04-13 10:00:45.557991,27762423.599,-1.099,0.55,1.994,3.6,0.976,0.972,3.273,3.058
2565.0,2019-04-13 10:02:45.587018,2019-04-13 12:54:49.935229,27772867.976,-1.099,0.55,1.996,3.6,0.976,0.972,3.273,3.058
2566.0,2019-04-13 12:56:49.958195,2019-04-13 15:48:54.256551,27783312.298,-1.099,0.55,1.993,3.6,0.976,0.972,3.273,3.058
2567.0,2019-04-13 15:50:54.288859,2019-04-13 18:42:55.126112,27793753.167,-1.099,0.55,1.997,3.6,0.975,0.972,3.272,3.057
2568.0,2019-04-13 18:44:55.146540,2019-04-13 21:36:55.149832,27804193.191,-1.099,0.55,1.997,3.6,0.975,0.972,3.272,3.057
2569.0,2019-04-13 21:38:55.188115,2019-04-14 00:30:59.469808,27814637.511,-1.099,0.55,1.996,3.6,0.975,0.972,3.272,3.057
2570.0,2019-04-14 00:32:59.501828,2019-04-14 03:24:56.363586,27825074.405,-1.099,0.55,1.995,3.6,0.975,0.972,3.272,3.057
2571.0,2019-04-14 03:26:56.377548,2019-04-14 06:18:55.687598,27835513.729,-1.099,0.55,1.994,3.6,0.975,0.972,3.272,3.057
2572.0,2019-04-14 06:20:55.702880,2019-04-14 09:12:51.653342,27845949.694,-1.099,0.55,1.998,3.6,0.975,0.972,3.271,3.056
2573.0,2019-04-14 09:14:51.664490,2019-04-14 12:06:48.181483,27856386.223,-1.099,0.55,1.995,3.6,0.975,0.972,3.271,3.056
2574.0,2019-04-14 12:08:48.205309,2019-04-14 15:00:44.306040,27866822.347,-1.099,0.55,1.993,3.6,0.975,0.971,3.271,3.056
2575.0,2019-04-14 15:02:44.341640,2019-04-14 17:54:39.054891,27877257.096,-1.099,0.55,1.994,3.6,0.975,0.971,3.271,3.056
2576.0,2019-04-14 17:56:39.068855,2019-04-14 20:48:36.876270,27887694.917,-1.099,0.55,1.997,3.6,0.975,0.971,3.271,3.056
2577.0,2019-04-14 20:50:36.904895,2019-04-14 23:42:30.297579,27898128.339,-1.099,0.55,1.998,3.6,0.975,0.971,3.27,3.056
2578.0,2019-04-14 23:44:30.333570,2019-04-15 02:36:24.217587,27908562.259,-1.099,0.55,1.994,3.6,0.975,0.971,3.27,3.055
2579.0,2019-04-15 02:38:24.230836,2019-04-15 05:30:15.839838,27918993.881,-1.099,0.55,1.998,3.6,0.975,0.971,3.27,3.055
2580.0,2019-04-15 05:32:15.857551,2019-04-15 08:24:06.228898,27929424.27,-1.099,0.55,1.998,3.6,0.975,0.971,3.27,3.055
2581.0,2019-04-15 08:26:06.231574,2019-04-15 11:17:57.973710,27939856.015,-1.099,0.55,1.998,3.6,0.975,0.971,3.27,3.054
2582.0,2019-04-15 11:19:58.027398,2019-04-15 14:11:47.723380,27950285.765,-1.099,0.55,1.996,3.6,0.974,0.971,3.269,3.053
2583.0,2019-04-15 14:13:47.763113,2019-04-15 17:05:37.244743,27960715.286,-1.099,0.55,1.996,3.6,0.974,0.971,3.269,3.054
2584.0,2019-04-15 17:07:37.285810,2019-04-15 19:59:25.769573,27971143.811,-1.1,0.55,1.997,3.6,0.974,0.971,3.269,3.054
2585.0,2019-04-15 20:01:25.778980,2019-04-15 22:53:15.748745,27981573.79,-1.099,0.55,1.998,3.6,0.974,0.971,3.269,3.054
2586.0,2019-04-15 22:55:15.775930,2019-04-16 01:47:04.342499,27992002.384,-1.099,0.55,1.994,3.6,0.974,0.971,3.269,3.054
2587.0,2019-04-16 01:49:04.385031,2019-04-16 04:40:53.108310,28002431.149,-1.1,0.55,1.997,3.6,0.974,0.971,3.269,3.053
2588.0,2019-04-16 04:42:53.135368,2019-04-16 07:34:41.742403,28012859.784,-1.099,0.55,1.997,3.6,0.974,0.971,3.268,3.053
2589.0,2019-04-16 07:36:41.760481,2019-04-16 10:28:28.639090,28023286.68,-1.099,0.55,1.998,3.6,0.974,0.971,3.268,3.051
2590.0,2019-04-16 10:30:28.676755,2019-04-16 13:22:15.781094,28033713.822,-1.099,0.55,1.998,3.6,0.974,0.971,3.269,3.051
2591.0,2019-04-16 13:24:15.867248,2019-04-16 16:16:02.744976,28044140.786,-1.099,0.55,1.994,3.6,0.974,0.971,3.269,3.051
2592.0,2019-04-16 16:18:02.818513,2019-04-16 19:09:49.209080,28054567.25,-1.099,0.55,1.997,3.6,0.974,0.97,3.268,3.051
2593.0,2019-04-16 19:11:49.247700,2019-04-16 22:03:34.687649,28064992.729,-1.099,0.55,1.996,3.6,0.974,0.97,3.268,3.051
2594.0,2019-04-16 22:05:34.721150,2019-04-17 00:57:19.488940,28075417.53,-1.099,0.55,1.999,3.6,0.974,0.97,3.268,3.051
2595.0,2019-04-17 00:59:19.516184,2019-04-17 03:51:04.170893,28085842.212,-1.099,0.55,1.993,3.6,0.974,0.97,3.268,3.051
2596.0,2019-04-17 03:53:04.223013,2019-04-17 06:44:48.160573,28096266.202,-1.099,0.55,1.997,3.6,0.974,0.97,3.268,3.049
2597.0,2019-04-17 06:46:48.246329,2019-04-17 09:38:30.102501,28106688.144,-1.099,0.55,1.995,3.6,0.974,0.97,3.268,3.049
2598.0,2019-04-17 09:40:30.145996,2019-04-17 12:32:12.313592,28117110.355,-1.099,0.55,1.995,3.6,0.974,0.97,3.268,3.048
2599.0,2019-04-17 12:34:12.377744,2019-04-17 15:25:55.038859,28127533.08,-1.099,0.55,1.993,3.6,0.974,0.97,3.268,3.049
2600.0,2019-04-17 15:27:55.113809,2019-04-17 18:19:37.500630,28137955.542,-1.099,0.55,1.997,3.6,0.974,0.97,3.268,3.049
2601.0,2019-04-17 18:21:37.533993,2019-04-17 21:13:21.862393,28148379.904,-1.099,0.55,1.994,3.6,0.974,0.97,3.268,3.049
2602.0,2019-04-17 21:15:21.920073,2019-04-18 00:07:01.784496,28158799.826,-1.099,0.55,1.999,3.6,0.974,0.97,3.268,3.049
2603.0,2019-04-18 00:09:01.827772,2019-04-18 03:00:43.837668,28169221.879,-1.099,0.55,1.996,3.6,0.974,0.97,3.268,3.049
2604.0,2019-04-18 03:02:43.901421,2019-04-18 05:54:21.869851,28179639.911,-1.099,0.55,1.998,3.6,0.974,0.97,3.267,3.048
2605.0,2019-04-18 05:56:21.920965,2019-04-18 08:48:01.045982,28190059.087,-1.099,0.55,1.995,3.6,0.974,0.97,3.267,3.048
2606.0,2019-04-18 08:50:01.081711,2019-04-18 11:41:39.455265,28200477.496,-1.099,0.55,1.994,3.6,0.973,0.97,3.267,3.048
2607.0,2019-04-18 11:43:39.482301,2019-04-18 14:35:15.476480,28210893.518,-1.099,0.55,1.993,3.6,0.973,0.97,3.267,3.048
2608.0,2019-04-18 14:37:15.504585,2019-04-18 17:28:53.467599,28221311.509,-1.099,0.55,1.997,3.6,0.973,0.97,3.267,3.048
2609.0,2019-04-18 17:30:53.542276,2019-04-18 20:22:28.262591,28231726.304,-1.099,0.55,1.996,3.6,0.973,0.97,3.266,3.048
2610.0,2019-04-18 20:24:28.346180,2019-04-18 23:16:06.659248,28242144.7,-1.099,0.55,1.998,3.6,0.973,0.97,3.267,3.048
2611.0,2019-04-18 23:18:06.726035,2019-04-19 02:09:40.795319,28252558.836,-1.099,0.55,1.996,3.6,0.973,0.97,3.266,3.048
2612.0,2019-04-19 02:11:40.838615,2019-04-19 05:03:16.340165,28262974.381,-1.099,0.55,1.995,3.6,0.973,0.97,3.266,3.048
2613.0,2019-04-19 05:05:16.393317,2019-04-19 07:56:50.109284,28273388.15,-1.099,0.55,1.993,3.6,0.973,0.97,3.265,3.047
2614.0,2019-04-19 07:58:50.169705,2019-04-19 10:50:25.346765,28283803.388,-1.1,0.55,1.998,3.6,0.973,0.97,3.266,3.048
2615.0,2019-04-19 10:52:25.416509,2019-04-19 13:43:59.526262,28294217.567,-1.099,0.55,1.998,3.6,0.973,0.97,3.265,3.048
2616.0,2019-04-19 13:45:59.603678,2019-04-19 16:37:31.577186,28304629.618,-1.099,0.55,1.997,3.6,0.973,0.97,3.265,3.048
2617.0,2019-04-19 16:39:31.643541,2019-04-19 19:31:06.619932,28315044.661,-1.1,0.55,1.997,3.6,0.973,0.97,3.266,3.048
2618.0,2019-04-19 19:33:06.664447,2019-04-19 22:24:38.163913,28325456.205,-1.099,0.55,1.994,3.6,0.973,0.969,3.265,3.047
2619.0,2019-04-19 22:26:38.211953,2019-04-20 01:18:08.876317,28335866.917,-1.1,0.55,1.998,3.6,0.973,0.969,3.265,3.047
2620.0,2019-04-20 01:20:08.926547,2019-04-20 04:11:40.380716,28346278.422,-1.099,0.55,1.999,3.6,0.973,0.969,3.265,3.047
2621.0,2019-04-20 04:13:40.434626,2019-04-20 07:05:12.682893,28356690.724,-1.099,0.55,1.997,3.6,0.973,0.969,3.265,3.047
2622.0,2019-04-20 07:07:12.710407,2019-10-01 12:06:10.231975,42544348.273,0.004,0.005,3.307,3.308,19.276,0.0,63.821,0.0
2622.0,2019-04-20 07:07:12.710407,2019-10-01 12:06:10.231975,42544348.273,0.004,0.005,3.307,3.308,19.276,0.0,63.821,0.0
2622.0,2019-04-20 07:07:12.710407,2019-10-01 12:06:10.231975,42544348.273,0.004,0.005,3.307,3.308,19.276,0.0,63.821,0.0
2623.0,2019-10-01 12:10:40.002917,2019-10-01 12:39:50.899403,42546109.173,0.0,0.549,3.307,3.6,0.256,0.0,0.882,0.0
2712.0,2019-10-01 12:40:50.209999,2019-10-01 13:45:25.349152,42550043.622,-1.099,0.549,1.997,3.6,0.267,0.946,0.924,2.958
2713.0,2019-10-01 13:47:25.375055,2019-10-01 16:35:37.886986,42560256.16,-1.099,0.549,1.995,3.6,0.949,0.947,3.19,2.964
2714.0,2019-10-01 16:37:37.912792,2019-10-01 19:25:54.667261,42570472.94,-1.099,0.549,1.996,3.6,0.951,0.948,3.194,2.967
2715.0,2019-10-01 19:27:54.693951,2019-10-01 22:16:13.883674,42580692.157,-1.099,0.549,1.999,3.6,0.951,0.948,3.196,2.969
2716.0,2019-10-01 22:18:13.909026,2019-10-02 01:06:34.284345,42590912.557,-1.099,0.55,1.999,3.6,0.952,0.949,3.198,2.97
2717.0,2019-10-02 01:08:34.310242,2019-10-02 03:56:57.067572,42601135.341,-1.099,0.55,1.998,3.6,0.952,0.949,3.199,2.972
2718.0,2019-10-02 03:58:57.093989,2019-10-02 06:47:20.953942,42611359.227,-1.099,0.55,1.994,3.6,0.952,0.949,3.199,2.973
2719.0,2019-10-02 06:49:20.979422,2019-10-02 09:37:44.827176,42621583.1,-1.1,0.549,1.994,3.6,0.953,0.95,3.2,2.974
2720.0,2019-10-02 09:39:44.851845,2019-10-02 12:28:09.118148,42631807.391,-1.099,0.549,1.998,3.6,0.953,0.95,3.201,2.975
2721.0,2019-10-02 12:30:09.142179,2019-10-02 15:18:33.107088,42642031.38,-1.099,0.55,1.998,3.6,0.953,0.95,3.201,2.975
2722.0,2019-10-02 15:20:33.132261,2019-10-02 18:08:58.433927,42652256.707,-1.099,0.549,1.994,3.6,0.953,0.95,3.201,2.975
2723.0,2019-10-02 18:10:58.460036,2019-10-02 20:59:24.500061,42662482.773,-1.099,0.549,1.993,3.6,0.953,0.95,3.202,2.975
2724.0,2019-10-02 21:01:24.528001,2019-10-02 23:49:51.340368,42672709.613,-1.099,0.55,1.998,3.6,0.953,0.95,3.202,2.976
2725.0,2019-10-02 23:51:51.349988,2019-10-03 02:40:16.814424,42682935.088,-1.099,0.55,1.994,3.6,0.953,0.95,3.202,2.976
2726.0,2019-10-03 02:42:16.832444,2019-10-03 05:30:43.510002,42693161.783,-1.099,0.55,1.995,3.6,0.953,0.95,3.203,2.976
2727.0,2019-10-03 05:32:43.527938,2019-10-03 08:21:10.880055,42703389.153,-1.099,0.55,1.999,3.6,0.953,0.95,3.203,2.977
2728.0,2019-10-03 08:23:10.901800,2019-10-03 11:11:36.309017,42713614.582,-1.1,0.549,1.998,3.6,0.953,0.951,3.203,2.978
2729.0,2019-10-03 11:13:36.333773,2019-10-03 14:02:04.234413,42723842.508,-1.099,0.549,1.995,3.6,0.953,0.95,3.203,2.977
2730.0,2019-10-03 14:04:04.264299,2019-10-03 16:52:32.665432,42734070.939,-1.099,0.549,1.993,3.6,0.953,0.95,3.203,2.977
2731.0,2019-10-03 16:54:32.685444,2019-10-03 19:43:00.165668,42744298.439,-1.099,0.549,1.999,3.6,0.954,0.95,3.203,2.977
2732.0,2019-10-03 19:45:00.189953,2019-10-03 22:33:29.779174,42754528.052,-1.099,0.55,1.999,3.6,0.954,0.95,3.203,2.977
2733.0,2019-10-03 22:35:29.810989,2019-10-04 01:23:58.061800,42764756.335,-1.099,0.55,1.995,3.6,0.954,0.95,3.203,2.977
2734.0,2019-10-04 01:25:58.083306,2019-10-04 04:14:26.883388,42774985.156,-1.099,0.549,1.999,3.6,0.954,0.95,3.204,2.977
2735.0,2019-10-04 04:16:26.911442,2019-10-04 07:04:55.510831,42785213.784,-1.099,0.549,1.994,3.6,0.954,0.95,3.204,2.978
2736.0,2019-10-04 07:06:55.529141,2019-10-04 09:55:24.272549,42795442.546,-1.099,0.55,1.993,3.6,0.954,0.951,3.204,2.978
2737.0,2019-10-04 09:57:24.297317,2019-10-04 12:45:54.969217,42805673.242,-1.099,0.55,1.994,3.6,0.954,0.951,3.204,2.978
2738.0,2019-10-04 12:47:54.987817,2019-10-04 15:36:24.718074,42815902.991,-1.099,0.549,1.997,3.6,0.954,0.951,3.204,2.978
2739.0,2019-10-04 15:38:24.728910,2019-10-04 18:26:53.230882,42826131.504,-1.099,0.549,1.998,3.6,0.954,0.951,3.204,2.978
2740.0,2019-10-04 18:28:53.263395,2019-10-04 21:17:22.596789,42836360.87,-1.099,0.55,1.995,3.6,0.954,0.951,3.204,2.978
2741.0,2019-10-04 21:19:22.620824,2019-10-05 00:07:51.944832,42846590.218,-1.099,0.55,1.997,3.6,0.954,0.951,3.204,2.978
2742.0,2019-10-05 00:09:51.976087,2019-10-05 02:58:21.118616,42856819.392,-1.099,0.55,1.996,3.6,0.954,0.951,3.204,2.978
2743.0,2019-10-05 03:00:21.156769,2019-10-05 05:48:50.460699,42867048.734,-1.099,0.549,1.997,3.6,0.954,0.951,3.204,2.978
2744.0,2019-10-05 05:50:50.474729,2019-10-05 08:39:20.066636,42877278.34,-1.099,0.549,1.998,3.6,0.954,0.951,3.204,2.978
2745.0,2019-10-05 08:41:20.088278,2019-10-05 11:29:49.765421,42887508.039,-1.099,0.549,1.996,3.6,0.954,0.951,3.204,2.978
2746.0,2019-10-05 11:31:49.794360,2019-10-05 14:20:17.757681,42897736.031,-1.099,0.549,1.993,3.6,0.954,0.951,3.204,2.978
2747.0,2019-10-05 14:22:17.776348,2019-10-05 17:10:47.006170,42907965.279,-1.099,0.55,1.995,3.6,0.954,0.951,3.204,2.979
2748.0,2019-10-05 17:12:47.047418,2019-10-05 20:01:17.425315,42918195.698,-1.099,0.55,1.995,3.6,0.954,0.951,3.204,2.979
2749.0,2019-10-05 20:03:17.444268,2019-10-05 22:51:47.286088,42928425.559,-1.099,0.549,1.999,3.6,0.954,0.951,3.204,2.979
2750.0,2019-10-05 22:53:47.297524,2019-10-06 01:42:16.271331,42938654.544,-1.099,0.55,1.996,3.6,0.954,0.951,3.204,2.979
2751.0,2019-10-06 01:44:16.305260,2019-10-06 04:32:45.627982,42948883.901,-1.099,0.55,1.998,3.6,0.954,0.951,3.205,2.979
2752.0,2019-10-06 04:34:45.669111,2019-10-06 07:23:14.998095,42959113.271,-1.099,0.549,1.996,3.6,0.954,0.951,3.205,2.979
2753.0,2019-10-06 07:25:15.015282,2019-10-06 10:13:44.679617,42969342.953,-1.099,0.549,1.993,3.6,0.954,0.951,3.205,2.979
2754.0,2019-10-06 10:15:44.720056,2019-10-06 13:04:14.360458,42979572.634,-1.099,0.549,1.998,3.6,0.954,0.951,3.205,2.979
2755.0,2019-10-06 13:06:14.377525,2019-10-06 15:54:43.477585,42989801.751,-1.099,0.55,1.996,3.6,0.954,0.951,3.205,2.979
2756.0,2019-10-06 15:56:43.517337,2019-10-06 18:45:13.233132,43000031.506,-1.099,0.549,1.994,3.6,0.954,0.951,3.205,2.979
2757.0,2019-10-06 18:47:13.264958,2019-10-06 21:35:43.944337,43010262.217,-1.099,0.549,1.997,3.6,0.954,0.951,3.205,2.979
2758.0,2019-10-06 21:37:43.970026,2019-10-07 00:26:13.409346,43020491.682,-1.099,0.55,1.994,3.6,0.954,0.951,3.205,2.979
2759.0,2019-10-07 00:28:13.442344,2019-10-07 03:16:43.530304,43030721.803,-1.099,0.549,1.995,3.6,0.954,0.951,3.205,2.979
2760.0,2019-10-07 03:18:43.556268,2019-10-07 06:07:12.402036,43040950.675,-1.099,0.55,1.998,3.6,0.954,0.951,3.205,2.979
2761.0,2019-10-07 06:09:12.418774,2019-10-07 08:57:40.282903,43051178.556,-1.099,0.55,1.996,3.6,0.954,0.951,3.205,2.979
2762.0,2019-10-07 08:59:40.320179,2019-10-07 11:48:09.496911,43061407.77,-1.099,0.549,1.993,3.6,0.954,0.951,3.205,2.979
2763.0,2019-10-07 11:50:09.525473,2019-10-07 14:38:38.082322,43071636.355,-1.099,0.549,1.994,3.6,0.954,0.951,3.205,2.979
2764.0,2019-10-07 14:40:38.085801,2019-10-07 17:29:07.944116,43081866.217,-1.099,0.549,1.999,3.6,0.954,0.951,3.205,2.979
2765.0,2019-10-07 17:31:07.971218,2019-10-07 20:19:36.711087,43092094.984,-1.099,0.549,1.999,3.6,0.954,0.951,3.205,2.979
2766.0,2019-10-07 20:21:36.728990,2019-10-07 23:10:04.455488,43102322.729,-1.099,0.549,1.999,3.6,0.954,0.951,3.205,2.979
2767.0,2019-10-07 23:12:04.493431,2019-10-08 02:00:33.234603,43112551.508,-1.099,0.549,1.993,3.6,0.954,0.951,3.205,2.979
2768.0,2019-10-08 02:02:33.278833,2019-10-08 04:51:03.603908,43122781.877,-1.099,0.549,1.998,3.6,0.954,0.951,3.205,2.979
2769.0,2019-10-08 04:53:03.656854,2019-10-08 07:41:32.615597,43133010.889,-1.099,0.55,1.999,3.6,0.954,0.951,3.205,2.979
2770.0,2019-10-08 07:43:32.628302,2019-10-08 10:32:01.341008,43143239.614,-1.1,0.55,1.997,3.6,0.954,0.951,3.205,2.98
2771.0,2019-10-08 10:34:01.344390,2019-10-08 13:22:29.199774,43153467.473,-1.099,0.549,1.993,3.6,0.954,0.951,3.205,2.979
2772.0,2019-10-08 13:24:29.239561,2019-10-08 16:12:57.192532,43163695.466,-1.099,0.549,1.997,3.6,0.954,0.951,3.205,2.979
2773.0,2019-10-08 16:14:57.200246,2019-10-08 19:03:26.054514,43173924.328,-1.099,0.55,1.996,3.6,0.954,0.951,3.205,2.979
2774.0,2019-10-08 19:05:26.053270,2019-10-08 21:53:55.146872,43184153.42,-1.099,0.549,1.998,3.6,0.954,0.951,3.205,2.979
2775.0,2019-10-08 21:55:55.199407,2019-10-09 00:44:24.265865,43194382.539,-1.099,0.549,1.993,3.6,0.954,0.951,3.205,2.979
2776.0,2019-10-09 00:46:24.278361,2019-10-09 03:34:51.268855,43204609.542,-1.099,0.55,1.993,3.6,0.954,0.951,3.205,2.979
2777.0,2019-10-09 03:36:51.285041,2019-10-09 06:25:19.193372,43214837.466,-1.099,0.549,1.993,3.6,0.954,0.951,3.205,2.979
2778.0,2019-10-09 06:27:19.229812,2019-10-09 09:15:45.979959,43225064.253,-1.099,0.549,1.995,3.6,0.954,0.951,3.205,2.979
2779.0,2019-10-09 09:17:45.988408,2019-10-09 12:06:13.295066,43235291.568,-1.099,0.549,1.992,3.6,0.954,0.951,3.205,2.978
2780.0,2019-10-09 12:08:13.291722,2019-10-09 14:56:41.751260,43245520.024,-1.099,0.55,1.995,3.6,0.954,0.951,3.205,2.978
2781.0,2019-10-09 14:58:41.753164,2019-10-09 17:47:07.819029,43255746.092,-1.099,0.549,1.994,3.6,0.954,0.951,3.205,2.978
2782.0,2019-10-09 17:49:07.869769,2019-10-09 20:37:34.583840,43265972.857,-1.099,0.55,1.994,3.6,0.954,0.951,3.205,2.978
2783.0,2019-10-09 20:39:34.622026,2019-10-09 23:28:02.643569,43276200.917,-1.099,0.55,1.995,3.6,0.954,0.951,3.205,2.978
2784.0,2019-10-09 23:30:02.686876,2019-10-10 02:18:29.378545,43286427.652,-1.099,0.55,1.995,3.6,0.954,0.951,3.205,2.978
2785.0,2019-10-10 02:20:29.377980,2019-10-10 05:08:56.673358,43296654.946,-1.099,0.549,1.995,3.6,0.954,0.951,3.205,2.978
2786.0,2019-10-10 05:10:56.708245,2019-10-10 07:59:22.504219,43306880.777,-1.1,0.55,1.997,3.6,0.954,0.951,3.205,2.979
2787.0,2019-10-10 08:01:22.535455,2019-10-10 10:49:48.832895,43317107.106,-1.1,0.549,1.998,3.6,0.954,0.951,3.205,2.979
2788.0,2019-10-10 10:51:48.868383,2019-10-10 13:40:15.301370,43327333.574,-1.099,0.549,1.995,3.6,0.954,0.951,3.205,2.979
2789.0,2019-10-10 13:42:15.355152,2019-10-10 16:30:40.575590,43337558.849,-1.099,0.55,1.996,3.6,0.954,0.951,3.205,2.979
2790.0,2019-10-10 16:32:40.614282,2019-10-10 19:21:08.011600,43347786.285,-1.099,0.55,1.994,3.6,0.954,0.951,3.205,2.978
2791.0,2019-10-10 19:23:08.007702,2019-10-10 22:11:34.182524,43358012.456,-1.099,0.55,1.998,3.6,0.954,0.951,3.205,2.979
2792.0,2019-10-10 22:13:34.227620,2019-10-11 01:02:00.690511,43368238.964,-1.099,0.55,1.996,3.6,0.954,0.951,3.205,2.979
2793.0,2019-10-11 01:04:00.738332,2019-10-11 03:52:26.582681,43378464.856,-1.099,0.55,1.994,3.6,0.954,0.951,3.205,2.979
2794.0,2019-10-11 03:54:26.600950,2019-10-11 06:42:52.439938,43388690.713,-1.1,0.55,1.998,3.6,0.954,0.951,3.205,2.979
2795.0,2019-10-11 06:44:52.473317,2019-10-11 09:33:16.892339,43398915.165,-1.1,0.55,1.999,3.6,0.954,0.951,3.205,2.979
2796.0,2019-10-11 09:35:16.937781,2019-10-11 12:23:42.806818,43409141.08,-1.099,0.55,1.994,3.6,0.954,0.951,3.205,2.979
2797.0,2019-10-11 12:25:42.807086,2019-10-11 15:14:08.947428,43419367.221,-1.099,0.55,1.998,3.6,0.954,0.951,3.205,2.979
2798.0,2019-10-11 15:16:08.949823,2019-10-11 18:04:34.282661,43429592.556,-1.1,0.55,1.997,3.6,0.954,0.951,3.205,2.979
2799.0,2019-10-11 18:06:34.333071,2019-10-11 20:54:58.839917,43439817.113,-1.099,0.55,1.998,3.6,0.954,0.951,3.205,2.979
2800.0,2019-10-11 20:56:58.842859,2019-10-11 23:45:24.677631,43450042.951,-1.1,0.55,1.994,3.6,0.954,0.951,3.205,2.979
