Repository: Oliver191/MSc_Thesis_Predictive_Maintenance_Batteries

# MSc_Thesis_Predictive_Maintenance_Batteries
The GitHub repository accompanying the MSc Thesis at Esade written by Oliver Caspers regarding the topic “Predictive Maintenance for Lithium-Ion Batteries: Predicting the Remaining Useful Life (RUL) using Data-Driven Machine Learning based on Real-World Battery Datasets”.

SNL_Final.ipynb: The main Jupyter Notebook which contains the main code used to load, clean, and transform the SNL data. Four initial models are evaluated and a RF is chosen to be optimized. The RF is trained to predict the RUL on the training data and optimized using the validation data. Finally, the model is tested using independent testing data from UL.

File: SNL_Cycle_Timeseries_Data/SNL_18650_LFP_25C_0-100_0.5-2C_b_cycle_data.csv (part 8 of 12)
Cycle_Index,Start_Time,End_Time,Test_Time (s),Min_Current (A),Max_Current (A),Min_Voltage (V),Max_Voltage (V),Charge_Capacity (Ah),Discharge_Capacity (Ah),Charge_Energy (Wh),Discharge_Energy (Wh)
2383.0,2018-11-29 22:23:19.129035,2018-11-30 00:47:13.569888,21643473.89,-2.195,0.549,1.999,3.6,0.969,0.966,3.232,3.012
2384.0,2018-11-30 00:49:13.594296,2018-11-30 03:13:12.853110,21652233.174,-2.194,0.549,1.992,3.6,0.969,0.966,3.233,3.012
2385.0,2018-11-30 03:15:12.879037,2018-11-30 05:39:13.348335,21660993.669,-2.194,0.549,1.989,3.6,0.969,0.966,3.233,3.012
2386.0,2018-11-30 05:41:13.377648,2018-11-30 08:05:12.684660,21669753.005,-2.195,0.549,1.997,3.6,0.97,0.966,3.234,3.012
2387.0,2018-11-30 08:07:12.715477,2018-11-30 10:31:10.413830,21678510.734,-2.195,0.549,1.992,3.6,0.969,0.966,3.233,3.012
2388.0,2018-11-30 10:33:10.443702,2018-11-30 12:57:11.832377,21687272.153,-2.195,0.549,1.995,3.6,0.97,0.966,3.234,3.013
2389.0,2018-11-30 12:59:11.851356,2018-11-30 15:23:14.553566,21696034.874,-2.195,0.549,1.996,3.6,0.97,0.966,3.234,3.013
2390.0,2018-11-30 15:25:14.579906,2018-11-30 17:49:15.035053,21704795.356,-2.194,0.549,1.995,3.6,0.97,0.966,3.234,3.013
2391.0,2018-11-30 17:51:15.064473,2018-11-30 20:15:18.753883,21713559.074,-2.194,0.549,1.999,3.6,0.97,0.966,3.234,3.013
2392.0,2018-11-30 20:17:18.776423,2018-11-30 22:41:21.866467,21722322.187,-2.194,0.549,1.99,3.6,0.97,0.966,3.234,3.013
2393.0,2018-11-30 22:43:21.896669,2018-12-01 01:07:26.811339,21731087.132,-2.194,0.549,1.992,3.6,0.97,0.966,3.235,3.013
2394.0,2018-12-01 01:09:26.836752,2018-12-01 03:33:33.365158,21739853.686,-2.194,0.549,1.994,3.6,0.97,0.966,3.235,3.013
2395.0,2018-12-01 03:35:33.388038,2018-12-01 05:59:39.519404,21748619.84,-2.194,0.549,1.995,3.6,0.97,0.966,3.235,3.013
2396.0,2018-12-01 06:01:39.539402,2018-12-01 08:25:45.191532,21757385.512,-2.194,0.549,1.991,3.6,0.97,0.966,3.235,3.013
2397.0,2018-12-01 08:27:45.223292,2018-12-01 10:51:50.363364,21766150.684,-2.194,0.549,1.992,3.6,0.97,0.966,3.235,3.013
2398.0,2018-12-01 10:53:50.390589,2018-12-01 13:17:54.076176,21774914.397,-2.194,0.549,1.993,3.6,0.97,0.966,3.235,3.013
2399.0,2018-12-01 13:19:54.096617,2018-12-01 15:43:55.662926,21783675.983,-2.194,0.549,1.998,3.6,0.97,0.966,3.235,3.013
2400.0,2018-12-01 15:45:55.672764,2018-12-01 18:09:58.036880,21792438.357,-2.194,0.549,1.989,3.6,0.97,0.966,3.234,3.013
2401.0,2018-12-01 18:11:58.053228,2018-12-01 20:36:04.554446,21801204.875,-2.194,0.549,1.998,3.6,0.97,0.966,3.235,3.013
2402.0,2018-12-01 20:38:04.568299,2018-12-01 23:02:10.420634,21809970.741,-2.194,0.549,1.998,3.6,0.97,0.966,3.235,3.013
2403.0,2018-12-01 23:04:10.431233,2018-12-02 01:28:11.531909,21818731.852,-2.194,0.549,1.992,3.6,0.97,0.966,3.235,3.013
2404.0,2018-12-02 01:30:11.546621,2018-12-02 03:54:16.730359,21827497.051,-2.194,0.549,1.997,3.6,0.97,0.966,3.235,3.013
2405.0,2018-12-02 03:56:16.756308,2018-12-02 06:20:21.735805,21836262.056,-2.196,0.549,1.989,3.6,0.97,0.966,3.236,3.012
2406.0,2018-12-02 06:22:21.755108,2018-12-02 08:45:42.121851,21844982.442,-2.2,0.549,1.996,3.6,0.968,0.955,3.228,2.97
2407.0,2018-12-02 08:47:42.146208,2018-12-02 11:09:58.227567,21853638.548,-2.2,0.549,1.992,3.6,0.958,0.96,3.197,2.991
2408.0,2018-12-02 11:11:58.251430,2018-12-02 13:34:20.728377,21862301.049,-2.2,0.549,1.993,3.6,0.96,0.96,3.2,2.992
2409.0,2018-12-02 13:36:20.752964,2018-12-02 15:58:57.411442,21870977.732,-2.2,0.549,1.996,3.6,0.96,0.961,3.204,2.994
2410.0,2018-12-02 16:00:57.436469,2018-12-02 18:23:43.957386,21879664.278,-2.2,0.549,1.999,3.6,0.961,0.962,3.206,2.996
2411.0,2018-12-02 18:25:43.980990,2018-12-02 20:48:34.520519,21888354.841,-2.2,0.549,1.988,3.6,0.962,0.962,3.208,2.997
2412.0,2018-12-02 20:50:34.543599,2018-12-02 23:13:25.896674,21897046.217,-2.2,0.549,1.996,3.6,0.962,0.962,3.209,2.998
2413.0,2018-12-02 23:15:25.920382,2018-12-03 01:38:23.094596,21905743.415,-2.2,0.549,1.99,3.6,0.963,0.963,3.211,2.999
2414.0,2018-12-03 01:40:23.117051,2018-12-03 04:03:25.496445,21914445.817,-2.2,0.549,1.994,3.6,0.963,0.963,3.212,3.0
2415.0,2018-12-03 04:05:25.521755,2018-12-03 06:28:27.951636,21923148.272,-2.2,0.549,1.995,3.6,0.963,0.963,3.213,3.001
2416.0,2018-12-03 06:30:27.972126,2018-12-03 08:53:30.343830,21931850.664,-2.2,0.549,1.999,3.6,0.963,0.963,3.213,3.002
2417.0,2018-12-03 08:55:30.368281,2018-12-03 11:18:35.066836,21940555.387,-2.2,0.549,1.995,3.6,0.964,0.963,3.214,3.003
2418.0,2018-12-03 11:20:35.090298,2018-12-03 13:43:37.455172,21949257.776,-2.2,0.549,1.991,3.6,0.964,0.964,3.214,3.003
2419.0,2018-12-03 13:45:37.481534,2018-12-03 16:08:48.104045,21957968.425,-2.201,0.549,1.991,3.601,0.964,0.964,3.215,3.004
2420.0,2018-12-03 16:10:48.131349,2018-12-03 18:33:54.876013,21966675.197,-2.2,0.549,1.998,3.6,0.964,0.964,3.215,3.004
2421.0,2018-12-03 18:35:54.897905,2018-12-03 20:58:59.928491,21975380.249,-2.2,0.549,1.994,3.6,0.964,0.964,3.215,3.004
2422.0,2018-12-03 21:00:59.949862,2018-12-03 23:24:10.581931,21984090.902,-2.2,0.549,1.998,3.6,0.964,0.964,3.216,3.005
2423.0,2018-12-03 23:26:10.603778,2018-12-04 01:49:21.692216,21992802.013,-2.2,0.549,1.989,3.6,0.964,0.964,3.216,3.005
2424.0,2018-12-04 01:51:21.715598,2018-12-04 04:14:33.177376,22001513.498,-2.2,0.549,1.992,3.6,0.965,0.964,3.218,3.004
2425.0,2018-12-04 04:16:33.245650,2018-12-04 06:39:46.236097,22010226.557,-2.2,0.549,1.996,3.6,0.965,0.964,3.217,3.005
2426.0,2018-12-04 06:41:46.306050,2018-12-04 09:04:53.095297,22018933.416,-2.2,0.549,1.989,3.6,0.965,0.964,3.217,3.004
2427.0,2018-12-04 09:06:53.159085,2018-12-04 11:30:03.767238,22027644.088,-2.2,0.549,1.988,3.6,0.965,0.964,3.218,3.005
2428.0,2018-12-04 11:32:03.831455,2018-12-04 13:55:16.726401,22036357.047,-2.2,0.549,1.993,3.6,0.965,0.964,3.218,3.005
2429.0,2018-12-04 13:57:16.795685,2018-12-04 16:20:26.245775,22045066.566,-2.201,0.549,1.997,3.6,0.965,0.964,3.218,3.005
2430.0,2018-12-04 16:22:26.297906,2018-12-04 18:45:37.841505,22053778.162,-2.2,0.549,1.994,3.6,0.965,0.964,3.218,3.005
2431.0,2018-12-04 18:47:37.896638,2018-12-04 21:10:50.933365,22062491.254,-2.2,0.549,1.989,3.6,0.965,0.964,3.218,3.005
2432.0,2018-12-04 21:12:50.992993,2018-12-04 23:36:09.615807,22071209.936,-2.201,0.549,1.997,3.6,0.965,0.964,3.218,3.005
2433.0,2018-12-04 23:38:09.673738,2018-12-05 02:01:26.784420,22079927.105,-2.2,0.549,1.997,3.6,0.965,0.964,3.218,3.005
2434.0,2018-12-05 02:03:26.821878,2018-12-05 04:26:40.098100,22088640.419,-2.2,0.549,1.991,3.6,0.965,0.964,3.218,3.005
2435.0,2018-12-05 04:28:40.147296,2018-12-05 06:51:52.121685,22097352.442,-2.2,0.549,1.999,3.6,0.965,0.964,3.218,3.005
2436.0,2018-12-05 06:53:52.174148,2018-12-05 09:17:08.256329,22106068.577,-2.2,0.549,1.993,3.6,0.965,0.965,3.219,3.005
2437.0,2018-12-05 09:19:08.302168,2018-12-05 11:42:24.914695,22114785.235,-2.2,0.549,1.989,3.6,0.965,0.965,3.219,3.005
2438.0,2018-12-05 11:44:24.971224,2018-12-05 14:07:39.111367,22123499.432,-2.2,0.549,1.991,3.6,0.965,0.965,3.219,3.005
2439.0,2018-12-05 14:09:39.174491,2018-12-05 16:32:56.087908,22132216.408,-2.2,0.549,1.991,3.6,0.965,0.965,3.219,3.005
2440.0,2018-12-05 16:34:56.130672,2018-12-05 18:58:10.229133,22140930.55,-2.2,0.549,1.989,3.6,0.965,0.965,3.219,3.005
2441.0,2018-12-05 19:00:10.278272,2018-12-05 21:23:27.933571,22149648.254,-2.2,0.549,1.993,3.6,0.965,0.965,3.219,3.005
2442.0,2018-12-05 21:25:27.994552,2018-12-05 23:48:42.462372,22158362.783,-2.2,0.549,1.994,3.6,0.965,0.965,3.219,3.005
2443.0,2018-12-05 23:50:42.530924,2018-12-06 02:13:57.957664,22167078.278,-2.2,0.549,1.994,3.6,0.965,0.965,3.219,3.005
2444.0,2018-12-06 02:15:58.003716,2018-12-06 04:39:07.697769,22175788.018,-2.2,0.549,1.989,3.6,0.965,0.965,3.218,3.005
2445.0,2018-12-06 04:41:07.742967,2018-12-06 07:04:19.126996,22184499.448,-2.2,0.549,1.998,3.6,0.965,0.964,3.219,3.005
2446.0,2018-12-06 07:06:19.174194,2018-12-06 09:29:27.872446,22193208.193,-2.2,0.549,1.995,3.6,0.965,0.964,3.218,3.005
2447.0,2018-12-06 09:31:27.917317,2018-12-06 11:54:39.550572,22201919.871,-2.2,0.549,1.994,3.6,0.965,0.965,3.219,3.005
2448.0,2018-12-06 11:56:39.598584,2018-12-06 14:19:55.934449,22210636.255,-2.2,0.549,1.997,3.6,0.965,0.964,3.219,3.005
2449.0,2018-12-06 14:21:55.991785,2018-12-06 16:45:08.446171,22219348.767,-2.2,0.549,1.996,3.6,0.965,0.964,3.219,3.005
2450.0,2018-12-06 16:47:08.507259,2018-12-06 19:10:23.444973,22228063.766,-2.2,0.549,1.999,3.6,0.965,0.964,3.219,3.005
2451.0,2018-12-06 19:12:23.513942,2018-12-06 21:35:36.971309,22236777.292,-2.2,0.549,1.995,3.6,0.965,0.965,3.218,3.005
2452.0,2018-12-06 21:37:37.014518,2018-12-07 00:00:50.614495,22245490.935,-2.2,0.549,1.995,3.6,0.965,0.964,3.219,3.005
2453.0,2018-12-07 00:02:50.663130,2018-12-07 02:26:00.961445,22254201.282,-2.2,0.549,1.992,3.6,0.965,0.964,3.218,3.005
2454.0,2018-12-07 02:28:01.010567,2018-12-07 04:51:18.853239,22262919.174,-2.2,0.549,1.994,3.6,0.965,0.965,3.219,3.005
2455.0,2018-12-07 04:53:18.914770,2018-12-07 07:16:34.384994,22271634.706,-2.2,0.549,1.995,3.6,0.965,0.964,3.219,3.005
2456.0,2018-12-07 07:18:34.455659,2018-12-07 09:41:46.696915,22280347.017,-2.2,0.549,1.995,3.6,0.965,0.964,3.218,3.005
2457.0,2018-12-07 09:43:46.739570,2018-12-07 12:07:00.337880,22289060.658,-2.2,0.549,1.997,3.6,0.965,0.964,3.219,3.005
2458.0,2018-12-07 12:09:00.386027,2018-12-07 14:32:16.441401,22297776.762,-2.2,0.549,1.993,3.6,0.965,0.964,3.219,3.005
2459.0,2018-12-07 14:34:16.499139,2018-12-07 16:57:31.737907,22306492.058,-2.2,0.549,1.993,3.6,0.965,0.964,3.218,3.005
2460.0,2018-12-07 16:59:31.804164,2018-12-07 19:22:46.879970,22315207.201,-2.2,0.549,1.988,3.6,0.965,0.964,3.218,3.005
2461.0,2018-12-07 19:24:46.923023,2018-12-07 21:47:58.268177,22323918.589,-2.2,0.549,1.999,3.6,0.965,0.964,3.218,3.005
2462.0,2018-12-07 21:49:58.312518,2018-12-08 00:13:12.980103,22332633.301,-2.2,0.549,1.994,3.6,0.965,0.964,3.218,3.005
2463.0,2018-12-08 00:15:13.032306,2018-12-08 02:38:27.420528,22341347.741,-2.2,0.549,1.995,3.6,0.965,0.964,3.218,3.005
2464.0,2018-12-08 02:40:27.472514,2018-12-08 05:03:37.028872,22350057.349,-2.2,0.549,1.994,3.6,0.965,0.964,3.218,3.005
2465.0,2018-12-08 05:05:37.079774,2018-12-08 07:28:46.351015,22358766.672,-2.2,0.549,1.991,3.6,0.965,0.964,3.218,3.005
2466.0,2018-12-08 07:30:46.400872,2018-12-08 09:53:57.827709,22367478.148,-2.2,0.549,1.997,3.6,0.965,0.964,3.218,3.005
2467.0,2018-12-08 09:55:57.910664,2018-12-08 12:19:04.929837,22376185.25,-2.2,0.549,1.993,3.6,0.965,0.964,3.218,3.005
2468.0,2018-12-08 12:21:05.007429,2018-12-08 14:44:13.482367,22384893.803,-2.2,0.549,1.998,3.6,0.965,0.964,3.218,3.005
2469.0,2018-12-08 14:46:13.557655,2018-12-08 17:09:24.935121,22393605.256,-2.2,0.549,1.993,3.6,0.965,0.964,3.218,3.005
2470.0,2018-12-08 17:11:25.012008,2018-12-08 19:34:33.955644,22402314.276,-2.2,0.549,1.999,3.6,0.965,0.964,3.218,3.005
2471.0,2018-12-08 19:36:33.999480,2018-12-08 21:59:46.879480,22411027.2,-2.2,0.549,1.989,3.6,0.965,0.964,3.218,3.005
2472.0,2018-12-08 22:01:46.959294,2018-12-09 00:25:04.329819,22419744.65,-2.2,0.549,1.994,3.6,0.965,0.964,3.218,3.005
2473.0,2018-12-09 00:27:04.390090,2018-12-09 02:50:12.875308,22428453.196,-2.2,0.549,1.992,3.6,0.965,0.964,3.218,3.005
2474.0,2018-12-09 02:52:12.932623,2018-12-09 05:15:28.540458,22437168.861,-2.2,0.549,1.994,3.6,0.965,0.964,3.218,3.005
2475.0,2018-12-09 05:17:28.588895,2018-12-09 07:40:40.606756,22445880.927,-2.201,0.549,1.997,3.6,0.965,0.964,3.218,3.005
2476.0,2018-12-09 07:42:40.657497,2018-12-09 10:05:45.234468,22454585.555,-2.2,0.549,1.994,3.6,0.965,0.964,3.217,3.004
2477.0,2018-12-09 10:07:45.307490,2018-12-09 12:30:56.023321,22463296.344,-2.2,0.549,1.999,3.6,0.965,0.964,3.218,3.004
2478.0,2018-12-09 12:32:56.097493,2018-12-09 14:56:04.719127,22472005.04,-2.2,0.549,1.991,3.6,0.965,0.964,3.217,3.004
2479.0,2018-12-09 14:58:04.759631,2018-12-09 17:21:12.717845,22480713.038,-2.2,0.549,1.996,3.6,0.965,0.964,3.218,3.004
2480.0,2018-12-09 17:23:12.786415,2018-12-09 19:46:23.487663,22489423.808,-2.2,0.549,1.99,3.6,0.965,0.964,3.218,3.004
2481.0,2018-12-09 19:48:23.557328,2018-12-09 22:11:35.952518,22498136.273,-2.2,0.549,1.999,3.6,0.965,0.964,3.218,3.004
2482.0,2018-12-09 22:13:35.994658,2018-12-10 00:36:47.022718,22506847.343,-2.201,0.549,1.994,3.6,0.965,0.964,3.217,3.004
2483.0,2018-12-10 00:38:47.097680,2018-12-10 03:02:01.448497,22515561.769,-2.2,0.549,1.994,3.6,0.965,0.964,3.218,3.004
2484.0,2018-12-10 03:04:01.498895,2018-12-10 05:27:13.491568,22524273.812,-2.2,0.549,1.99,3.6,0.965,0.964,3.218,3.004
2485.0,2018-12-10 05:29:13.576050,2018-12-10 07:52:26.422081,22532986.743,-2.2,0.549,1.992,3.6,0.965,0.964,3.218,3.004
2486.0,2018-12-10 07:54:26.479835,2018-12-10 10:17:34.049776,22541694.37,-2.201,0.549,1.994,3.6,0.965,0.964,3.217,3.004
2487.0,2018-12-10 10:19:34.134814,2018-12-10 12:42:36.684568,22550397.005,-2.2,0.549,1.989,3.6,0.964,0.964,3.217,3.004
2488.0,2018-12-10 12:44:36.757557,2018-12-10 15:07:45.967893,22559106.288,-2.2,0.549,1.994,3.6,0.965,0.964,3.217,3.004
2489.0,2018-12-10 15:09:46.007813,2018-12-10 17:32:50.832297,22567811.153,-2.2,0.549,1.991,3.6,0.964,0.964,3.217,3.004
2490.0,2018-12-10 17:34:50.863785,2018-12-10 19:58:04.050470,22576524.371,-2.2,0.549,1.997,3.6,0.965,0.964,3.217,3.004
2491.0,2018-12-10 20:00:04.118071,2018-12-10 22:23:12.467375,22585232.788,-2.201,0.549,1.991,3.6,0.964,0.964,3.217,3.004
2492.0,2018-12-10 22:25:12.532399,2018-12-11 00:48:26.350703,22593946.671,-2.2,0.549,1.999,3.6,0.965,0.964,3.217,3.004
2493.0,2018-12-11 00:50:26.390284,2018-12-11 03:13:34.967839,22602655.288,-2.2,0.549,1.99,3.6,0.964,0.964,3.217,3.004
2494.0,2018-12-11 03:15:35.035946,2018-12-11 05:38:43.293786,22611363.614,-2.2,0.549,1.99,3.6,0.964,0.964,3.217,3.004
2495.0,2018-12-11 05:40:43.328155,2018-12-11 08:03:51.421424,22620071.742,-2.2,0.549,1.991,3.6,0.964,0.964,3.217,3.003
2496.0,2018-12-11 08:05:51.483315,2018-12-11 10:28:58.189198,22628778.51,-2.2,0.549,1.992,3.6,0.964,0.964,3.217,3.003
2497.0,2018-12-11 10:30:58.246131,2018-12-11 12:54:05.248624,22637485.569,-2.2,0.549,1.993,3.6,0.964,0.964,3.217,3.003
2498.0,2018-12-11 12:56:05.331527,2018-12-11 15:19:14.447431,22646194.768,-2.2,0.549,1.999,3.6,0.964,0.964,3.217,3.003
2499.0,2018-12-11 15:21:14.529029,2018-12-11 17:44:24.202736,22654904.523,-2.2,0.549,1.991,3.6,0.964,0.964,3.217,3.003
2500.0,2018-12-11 17:46:24.251954,2018-12-11 20:09:28.195423,22663608.516,-2.2,0.549,1.99,3.6,0.964,0.964,3.216,3.003
2501.0,2018-12-11 20:11:28.266211,2018-12-11 22:34:38.282949,22672318.604,-2.2,0.549,1.995,3.6,0.964,0.964,3.217,3.003
2502.0,2018-12-11 22:36:38.353650,2018-12-12 00:59:50.279239,22681030.6,-2.201,0.549,1.992,3.6,0.964,0.964,3.217,3.003
2503.0,2018-12-12 01:01:50.321282,2018-12-12 03:25:01.441494,22689741.762,-2.2,0.549,1.992,3.6,0.964,0.964,3.217,3.003
2504.0,2018-12-12 03:27:01.516535,2018-12-12 05:50:11.797416,22698452.118,-2.2,0.549,1.992,3.6,0.964,0.964,3.217,3.003
2505.0,2018-12-12 05:52:11.841299,2018-12-12 08:15:18.084886,22707158.405,-2.201,0.549,1.997,3.6,0.964,0.964,3.216,3.003
2506.0,2018-12-12 08:17:18.153862,2018-12-12 10:40:19.277299,22715859.598,-2.2,0.549,1.999,3.6,0.964,0.964,3.216,3.003
2507.0,2018-12-12 10:42:19.363129,2018-12-12 13:05:26.826952,22724567.148,-2.2,0.549,1.998,3.6,0.964,0.964,3.216,3.003
2508.0,2018-12-12 13:07:26.876904,2018-12-12 15:30:37.519767,22733277.84,-2.2,0.549,1.989,3.6,0.964,0.964,3.216,3.003
2509.0,2018-12-12 15:32:37.570922,2018-12-12 17:55:44.773332,22741985.094,-2.2,0.549,1.997,3.6,0.964,0.964,3.216,3.003
2510.0,2018-12-12 17:57:44.851071,2018-12-12 20:20:46.624547,22750686.945,-2.2,0.549,1.991,3.6,0.964,0.964,3.216,3.003
2511.0,2018-12-12 20:22:46.657093,2018-12-12 22:45:54.712396,22759395.033,-2.2,0.549,1.992,3.6,0.964,0.964,3.216,3.003
2512.0,2018-12-12 22:47:54.742155,2018-12-13 01:11:04.915956,22768105.237,-2.2,0.549,1.998,3.6,0.964,0.964,3.216,3.003
2513.0,2018-12-13 01:13:04.992876,2018-12-13 03:36:13.491859,22776813.812,-2.2,0.549,1.998,3.6,0.964,0.964,3.216,3.002
2514.0,2018-12-13 03:38:13.534468,2018-12-13 06:01:19.082850,22785519.403,-2.201,0.549,1.996,3.6,0.964,0.964,3.216,3.002
2515.0,2018-12-13 06:03:19.148997,2018-12-13 08:26:30.840219,22794231.161,-2.2,0.549,1.992,3.6,0.964,0.964,3.216,3.003
2516.0,2018-12-13 08:28:30.909043,2018-12-13 10:51:40.354719,22802940.675,-2.2,0.549,1.997,3.6,0.964,0.963,3.216,3.002
2517.0,2018-12-13 10:53:40.391250,2018-12-13 13:16:46.547239,22811646.868,-2.2,0.549,1.993,3.6,0.964,0.963,3.216,3.002
2518.0,2018-12-13 13:18:46.608227,2018-12-13 15:41:52.150027,22820352.471,-2.2,0.549,1.99,3.6,0.964,0.963,3.215,3.002
2519.0,2018-12-13 15:43:52.204160,2018-12-13 18:07:00.446146,22829060.767,-2.2,0.549,1.996,3.6,0.964,0.963,3.216,3.002
2520.0,2018-12-13 18:09:00.512694,2018-12-13 20:32:00.405910,22837760.726,-2.2,0.549,1.99,3.6,0.964,0.963,3.215,3.002
2521.0,2018-12-13 20:34:00.487019,2018-12-13 22:57:06.746751,22846467.067,-2.2,0.549,1.993,3.6,0.964,0.963,3.215,3.002
2522.0,2018-12-13 22:59:06.790868,2018-12-14 01:22:08.962600,22855169.283,-2.2,0.549,1.997,3.6,0.964,0.963,3.215,3.002
2523.0,2018-12-14 01:24:09.025302,2018-12-14 03:47:14.226089,22863874.547,-2.2,0.549,1.993,3.6,0.964,0.963,3.215,3.002
2524.0,2018-12-14 03:49:14.312404,2018-12-14 06:12:20.459733,22872580.78,-2.2,0.549,1.997,3.6,0.964,0.963,3.215,3.002
2525.0,2018-12-14 06:14:20.538980,2018-12-14 08:37:24.569340,22881284.89,-2.2,0.549,1.99,3.6,0.964,0.963,3.215,3.002
2526.0,2018-12-14 08:39:24.607948,2018-12-14 11:02:24.635723,22889984.956,-2.2,0.549,1.995,3.6,0.964,0.963,3.215,3.001
2527.0,2018-12-14 11:04:24.720569,2018-12-14 13:27:26.231941,22898686.552,-2.2,0.549,1.996,3.6,0.964,0.963,3.214,3.001
2528.0,2018-12-14 13:27:26.232066,2018-12-14 17:22:07.747021,22912768.068,-0.55,0.549,1.996,3.6,0.964,0.97,3.215,3.125
2529.0,2018-12-14 17:22:07.784591,2018-12-14 21:18:50.985902,22926971.306,-0.55,0.549,1.998,3.6,0.97,0.971,3.239,3.125
2530.0,2018-12-14 21:18:51.025929,2018-12-15 01:15:47.436892,22941187.757,-0.55,0.549,1.999,3.6,0.971,0.971,3.243,3.127
2531.0,2018-12-15 01:15:47.437012,2018-12-15 01:16:47.496529,22941247.817,0.0,0.0,2.665,2.673,0.0,0.0,0.0,0.0
2532.0,2018-12-19 07:28:29.009988,2018-12-19 11:30:24.173109,22955772.99,-0.55,0.549,1.999,3.6,0.962,0.973,3.226,3.132
2533.0,2018-12-19 11:30:24.234879,2018-12-19 15:30:15.836752,22970164.654,-0.55,0.549,1.998,3.6,0.977,0.975,3.265,3.14
2534.0,2018-12-19 15:30:15.899299,2018-12-19 19:29:38.455088,22984527.272,-0.55,0.549,1.999,3.6,0.977,0.976,3.265,3.142
2535.0,2018-12-19 19:29:38.455209,2018-12-20 00:36:01.926499,23002910.744,-2.2,0.549,1.99,3.6,1.949,1.939,6.51,6.041
2536.0,2018-12-20 00:38:01.981412,2018-12-20 03:02:35.633272,23011704.45,-2.2,0.549,1.991,3.6,0.971,0.97,3.241,3.022
2537.0,2018-12-20 03:04:35.686883,2018-12-20 05:29:01.135437,23020489.953,-2.2,0.549,1.997,3.6,0.971,0.97,3.239,3.022
2538.0,2018-12-20 05:31:01.193611,2018-12-20 07:55:18.909257,23029267.726,-2.201,0.549,1.998,3.6,0.97,0.97,3.238,3.022
2539.0,2018-12-20 07:57:18.967534,2018-12-20 10:21:32.634304,23038041.451,-2.2,0.549,1.993,3.6,0.97,0.969,3.237,3.021
2540.0,2018-12-20 10:23:32.693093,2018-12-20 12:47:44.615355,23046813.432,-2.2,0.549,1.995,3.6,0.97,0.969,3.237,3.021
2541.0,2018-12-20 12:49:44.674827,2018-12-20 15:13:54.963434,23055583.781,-2.2,0.549,1.995,3.6,0.97,0.969,3.236,3.021
2542.0,2018-12-20 15:15:55.017600,2018-12-20 17:40:00.221641,23064349.039,-2.2,0.549,1.997,3.6,0.97,0.969,3.235,3.02
2543.0,2018-12-20 17:42:00.278898,2018-12-20 20:06:02.174897,23073110.992,-2.2,0.549,1.995,3.6,0.97,0.969,3.235,3.02
2544.0,2018-12-20 20:08:02.230187,2018-12-20 22:32:06.248178,23081875.065,-2.201,0.549,1.997,3.6,0.97,0.969,3.235,3.019
2545.0,2018-12-20 22:34:06.296986,2018-12-21 00:58:06.665231,23090635.482,-2.2,0.549,1.989,3.6,0.969,0.969,3.234,3.019
2546.0,2018-12-21 01:00:06.717766,2018-12-21 03:24:04.248997,23099393.066,-2.2,0.549,1.995,3.6,0.969,0.969,3.234,3.019
2547.0,2018-12-21 03:26:04.299681,2018-12-21 05:49:54.063434,23108142.881,-2.2,0.549,1.999,3.6,0.969,0.968,3.233,3.018
2548.0,2018-12-21 05:51:54.116604,2018-12-21 08:15:48.735788,23116897.553,-2.2,0.549,1.992,3.6,0.969,0.968,3.233,3.018
2549.0,2018-12-21 08:17:48.797959,2018-12-21 10:41:46.528948,23125655.346,-2.2,0.549,1.989,3.6,0.969,0.968,3.233,3.018
2550.0,2018-12-21 10:43:46.590774,2018-12-21 13:07:42.237596,23134411.055,-2.2,0.549,1.992,3.6,0.969,0.968,3.232,3.018
2551.0,2018-12-21 13:09:42.294968,2018-12-21 15:33:34.171930,23143162.989,-2.2,0.549,1.99,3.6,0.969,0.968,3.232,3.017
2552.0,2018-12-21 15:35:34.234901,2018-12-21 17:59:22.747432,23151911.565,-2.2,0.549,1.989,3.6,0.969,0.968,3.231,3.017
2553.0,2018-12-21 18:01:22.809709,2018-12-21 20:25:08.677514,23160657.495,-2.201,0.549,1.997,3.6,0.968,0.968,3.231,3.016
2554.0,2018-12-21 20:27:08.735376,2018-12-21 22:50:57.530138,23169406.347,-2.2,0.549,1.999,3.6,0.968,0.968,3.23,3.016
2555.0,2018-12-21 22:52:57.588537,2018-12-22 01:16:43.800353,23178152.617,-2.2,0.549,1.99,3.6,0.968,0.968,3.23,3.016
2556.0,2018-12-22 01:18:43.854634,2018-12-22 03:42:25.798768,23186894.616,-2.2,0.549,1.993,3.6,0.968,0.968,3.23,3.016
2557.0,2018-12-22 03:44:25.857516,2018-12-22 06:08:13.152273,23195641.969,-2.2,0.549,1.989,3.6,0.968,0.968,3.23,3.016
2558.0,2018-12-22 06:10:13.209065,2018-12-22 08:33:55.473518,23204384.291,-2.2,0.549,1.996,3.6,0.968,0.967,3.229,3.015
2559.0,2018-12-22 08:35:55.535803,2018-12-22 10:59:41.789655,23213130.607,-2.2,0.549,1.989,3.6,0.968,0.967,3.229,3.015
2560.0,2018-12-22 11:01:41.848461,2018-12-22 13:25:24.491442,23221873.309,-2.2,0.549,1.99,3.6,0.968,0.967,3.229,3.015
2561.0,2018-12-22 13:27:24.539893,2018-12-22 15:51:05.307714,23230614.125,-2.2,0.549,1.992,3.6,0.968,0.967,3.228,3.014
2562.0,2018-12-22 15:53:05.374947,2018-12-22 18:16:47.168597,23239355.986,-2.201,0.549,1.997,3.6,0.968,0.967,3.228,3.014
2563.0,2018-12-22 18:18:47.224632,2018-12-22 20:42:28.857974,23248097.675,-2.2,0.549,1.998,3.6,0.968,0.967,3.228,3.014
2564.0,2018-12-22 20:44:28.903123,2018-12-22 23:08:05.932904,23256834.75,-2.201,0.549,1.995,3.6,0.968,0.967,3.227,3.014
2565.0,2018-12-22 23:10:05.989995,2018-12-23 01:33:47.657302,23265576.474,-2.2,0.549,1.991,3.6,0.968,0.967,3.227,3.014
2566.0,2018-12-23 01:35:47.703150,2018-12-23 03:59:22.263176,23274311.08,-2.201,0.549,1.991,3.601,0.967,0.967,3.227,3.013
2567.0,2018-12-23 04:01:22.317857,2018-12-23 06:25:00.815727,23283049.633,-2.2,0.549,1.999,3.6,0.967,0.967,3.227,3.013
2568.0,2018-12-23 06:27:00.884791,2018-12-23 08:50:40.583207,23291789.4,-2.2,0.549,1.997,3.6,0.967,0.967,3.227,3.013
2569.0,2018-12-23 08:52:40.638035,2018-12-23 11:16:16.631109,23300525.448,-2.2,0.549,1.998,3.6,0.967,0.967,3.226,3.013
2570.0,2018-12-23 11:18:16.696614,2018-12-23 13:41:55.664723,23309264.482,-2.2,0.549,1.998,3.6,0.967,0.967,3.226,3.013
2571.0,2018-12-23 13:43:55.715099,2018-12-23 16:07:32.163089,23318000.98,-2.2,0.549,1.994,3.6,0.967,0.967,3.226,3.012
2572.0,2018-12-23 16:09:32.224456,2018-12-23 18:33:08.048993,23326736.866,-2.2,0.549,1.995,3.6,0.967,0.966,3.226,3.012
2573.0,2018-12-23 18:35:08.089270,2018-12-23 20:58:46.730878,23335475.548,-2.2,0.549,1.995,3.6,0.967,0.966,3.226,3.012
2574.0,2018-12-23 21:00:46.786607,2018-12-23 23:24:23.438387,23344212.255,-2.2,0.549,1.991,3.6,0.967,0.966,3.226,3.012
2575.0,2018-12-23 23:26:23.505904,2018-12-24 01:49:58.690941,23352947.508,-2.2,0.549,1.997,3.6,0.967,0.966,3.225,3.012
2576.0,2018-12-24 01:51:58.736759,2018-12-24 04:15:33.667627,23361682.485,-2.2,0.549,1.996,3.6,0.967,0.966,3.225,3.012
2577.0,2018-12-24 04:17:33.722368,2018-12-24 06:41:08.743656,23370417.561,-2.201,0.549,1.999,3.6,0.967,0.966,3.225,3.011
2578.0,2018-12-24 06:43:08.807096,2018-12-24 09:06:45.231973,23379154.049,-2.201,0.549,1.999,3.6,0.967,0.966,3.225,3.011
2579.0,2018-12-24 09:08:45.275799,2018-12-24 11:32:19.449979,23387888.267,-2.2,0.549,1.991,3.601,0.967,0.966,3.225,3.011
2580.0,2018-12-24 11:34:19.502141,2018-12-24 13:57:53.731410,23396622.548,-2.2,0.549,1.991,3.6,0.967,0.966,3.225,3.011
2581.0,2018-12-24 13:59:53.791374,2018-12-24 16:23:28.857465,23405357.675,-2.2,0.549,1.992,3.6,0.967,0.966,3.225,3.011
2582.0,2018-12-24 16:25:28.910429,2018-12-24 18:48:56.100825,23414084.918,-2.2,0.549,1.994,3.6,0.966,0.966,3.224,3.01
2583.0,2018-12-24 18:50:56.150005,2018-12-24 21:14:28.461500,23422817.279,-2.2,0.549,1.998,3.6,0.966,0.966,3.224,3.01
2584.0,2018-12-24 21:16:28.516474,2018-12-24 23:39:56.178887,23431544.996,-2.2,0.549,1.994,3.6,0.966,0.966,3.224,3.01
2585.0,2018-12-24 23:41:56.230954,2018-12-25 02:05:28.454842,23440277.272,-2.2,0.549,1.998,3.6,0.966,0.966,3.224,3.01
2586.0,2018-12-25 02:07:28.511313,2018-12-25 04:30:54.988802,23449003.806,-2.2,0.549,1.994,3.6,0.966,0.966,3.223,3.01
2587.0,2018-12-25 04:32:55.040591,2018-12-25 06:56:24.195677,23457733.013,-2.2,0.549,1.994,3.6,0.966,0.966,3.223,3.01
2588.0,2018-12-25 06:58:24.247110,2018-12-25 09:21:51.146982,23466459.964,-2.2,0.549,1.997,3.6,0.966,0.966,3.223,3.009
2589.0,2018-12-25 09:23:51.225465,2018-12-25 11:47:06.470262,23475175.287,-2.2,0.549,1.992,3.6,0.966,0.965,3.222,3.009
2590.0,2018-12-25 11:49:06.556580,2018-12-25 14:12:32.936718,23483901.754,-2.2,0.549,1.996,3.6,0.966,0.966,3.223,3.009
2591.0,2018-12-25 14:14:32.987266,2018-12-25 16:38:01.606123,23492630.423,-2.2,0.549,1.989,3.6,0.966,0.966,3.223,3.009
2592.0,2018-12-25 16:40:01.655094,2018-12-25 19:03:29.706650,23501358.524,-2.2,0.549,1.989,3.6,0.966,0.966,3.223,3.009
2593.0,2018-12-25 19:05:29.784565,2018-12-25 21:28:54.668797,23510083.486,-2.2,0.549,1.992,3.6,0.966,0.965,3.222,3.009
2594.0,2018-12-25 21:30:54.739266,2018-12-25 23:54:20.539460,23518809.357,-2.2,0.549,1.995,3.6,0.966,0.965,3.222,3.009
2595.0,2018-12-25 23:56:20.604307,2018-12-26 02:19:48.201307,23527537.018,-2.2,0.549,1.994,3.601,0.966,0.965,3.222,3.009
2596.0,2018-12-26 02:21:48.262905,2018-12-26 04:45:09.434030,23536258.251,-2.2,0.549,1.992,3.6,0.966,0.965,3.221,3.008
2597.0,2018-12-26 04:47:09.482171,2018-12-26 07:10:27.733964,23544976.551,-2.201,0.549,1.995,3.6,0.966,0.965,3.221,3.008
2598.0,2018-12-26 07:12:27.764647,2018-12-26 09:35:49.403611,23553698.221,-2.2,0.549,1.99,3.6,0.966,0.965,3.221,3.008
2599.0,2018-12-26 09:37:49.484101,2018-12-26 12:01:13.402470,23562422.22,-2.2,0.549,1.996,3.6,0.966,0.965,3.221,3.008
2600.0,2018-12-26 12:03:13.473894,2018-12-26 14:26:35.204753,23571144.022,-2.2,0.549,1.998,3.6,0.966,0.965,3.221,3.008
2601.0,2018-12-26 14:28:35.231820,2018-12-26 16:51:55.609164,23579864.426,-2.2,0.549,1.992,3.6,0.966,0.965,3.221,3.008
2602.0,2018-12-26 16:53:55.684457,2018-12-26 19:17:15.798982,23588584.616,-2.2,0.549,1.998,3.6,0.966,0.965,3.221,3.007
2603.0,2018-12-26 19:19:15.828153,2018-12-26 21:42:31.860204,23597300.677,-2.2,0.549,1.997,3.6,0.965,0.965,3.22,3.007
2604.0,2018-12-26 21:44:31.930059,2018-12-27 00:07:51.808760,23606020.626,-2.2,0.549,1.99,3.6,0.966,0.965,3.221,3.007
2605.0,2018-12-27 00:09:51.863046,2018-12-27 02:33:15.357751,23614744.175,-2.2,0.549,1.991,3.601,0.966,0.965,3.221,3.007
2606.0,2018-12-27 02:35:15.402389,2018-12-27 04:58:36.302290,23623465.119,-2.201,0.549,1.992,3.6,0.965,0.965,3.22,3.007
2607.0,2018-12-27 05:00:36.333478,2018-12-27 07:23:56.753550,23632185.571,-2.2,0.549,1.999,3.6,0.965,0.965,3.22,3.007
2608.0,2018-12-27 07:25:56.832486,2018-12-27 09:49:09.948477,23640898.766,-2.201,0.549,1.998,3.601,0.965,0.965,3.22,3.006
2609.0,2018-12-27 09:51:10.001339,2018-12-27 12:14:25.128860,23649613.946,-2.201,0.549,1.99,3.601,0.965,0.965,3.219,3.007
2610.0,2018-12-27 12:16:25.158415,2018-12-27 14:39:39.794100,23658328.611,-2.201,0.549,1.991,3.601,0.965,0.965,3.219,3.006
2611.0,2018-12-27 14:41:39.815343,2018-12-27 17:04:55.067682,23667043.885,-2.201,0.549,1.998,3.601,0.965,0.965,3.218,3.006
2612.0,2018-12-27 17:06:55.066251,2018-12-27 19:30:09.981815,23675758.799,-2.201,0.549,1.992,3.602,0.965,0.965,3.218,3.006
2613.0,2018-12-27 19:32:09.987706,2018-12-27 21:55:23.516930,23684472.334,-2.202,0.549,1.991,3.602,0.965,0.965,3.217,3.006
2614.0,2018-12-27 21:57:23.513063,2018-12-28 00:20:29.920696,23693178.738,-2.202,0.549,1.992,3.603,0.964,0.965,3.217,3.005
2615.0,2018-12-28 00:22:29.941890,2018-12-28 02:45:34.077252,23701882.894,-2.202,0.549,1.991,3.603,0.964,0.965,3.216,3.005
2616.0,2018-12-28 02:47:34.072795,2018-12-28 05:10:34.328524,23710583.146,-2.202,0.549,1.996,3.603,0.964,0.965,3.214,3.005
2617.0,2018-12-28 05:12:34.352869,2018-12-28 07:35:33.083494,23719281.901,-2.203,0.549,1.99,3.604,0.964,0.965,3.214,3.005
2618.0,2018-12-28 07:37:33.107156,2018-12-28 10:00:31.541155,23727980.358,-2.203,0.549,1.99,3.604,0.963,0.964,3.214,3.005
2619.0,2018-12-28 10:02:31.565501,2018-12-28 12:25:30.391712,23736679.209,-2.203,0.549,1.999,3.604,0.963,0.964,3.214,3.005
2620.0,2018-12-28 12:27:30.415533,2018-12-28 14:50:25.061419,23745373.879,-2.203,0.549,1.998,3.604,0.963,0.964,3.213,3.005
2621.0,2018-12-28 14:52:25.085246,2018-12-28 17:15:16.733233,23754065.55,-2.203,0.549,1.99,3.604,0.963,0.964,3.213,3.005
2622.0,2018-12-28 17:17:16.758380,2018-12-28 19:40:13.836092,23762762.653,-2.203,0.549,1.992,3.604,0.963,0.964,3.213,3.005
2623.0,2018-12-28 19:42:13.859607,2018-12-28 22:05:13.070862,23771461.888,-2.203,0.549,1.99,3.605,0.963,0.964,3.213,3.005
2624.0,2018-12-28 22:07:13.095901,2018-12-29 00:30:10.888197,23780159.705,-2.204,0.549,1.992,3.605,0.963,0.964,3.212,3.004
2625.0,2018-12-29 00:32:10.908886,2018-12-29 02:55:05.971232,23788854.788,-2.204,0.549,1.99,3.606,0.963,0.964,3.211,3.004
2626.0,2018-12-29 02:57:05.998659,2018-12-29 05:19:53.356884,23797542.174,-2.205,0.549,1.993,3.606,0.962,0.964,3.21,3.004
2627.0,2018-12-29 05:21:53.378610,2018-12-29 07:44:46.267410,23806235.084,-2.205,0.549,1.995,3.606,0.962,0.964,3.211,3.004
2628.0,2018-12-29 07:46:46.292574,2018-12-29 10:09:33.008113,23814921.825,-2.204,0.549,1.995,3.606,0.962,0.964,3.21,3.004
2629.0,2018-12-29 10:11:33.034331,2018-12-29 12:34:23.642442,23823612.46,-2.204,0.549,1.991,3.605,0.962,0.964,3.211,3.004
2630.0,2018-12-29 12:36:23.668001,2018-12-29 14:59:12.555331,23832301.372,-2.203,0.549,1.989,3.605,0.963,0.964,3.211,3.004
2631.0,2018-12-29 15:01:12.577687,2018-12-29 17:24:16.597831,23841005.415,-2.201,0.549,1.998,3.6,0.963,0.964,3.213,3.004
2632.0,2018-12-29 17:26:16.625923,2018-12-29 19:49:28.814366,23849717.631,-2.201,0.549,1.992,3.601,0.965,0.964,3.217,3.004
2633.0,2018-12-29 19:51:28.845674,2018-12-29 22:14:42.889494,23858431.707,-2.2,0.549,1.988,3.6,0.964,0.964,3.217,3.005
2634.0,2018-12-29 22:16:42.911533,2018-12-30 00:39:50.527143,23867139.344,-2.2,0.549,1.997,3.601,0.964,0.964,3.217,3.004
2635.0,2018-12-30 00:41:50.545108,2018-12-30 03:04:59.759472,23875848.577,-2.201,0.549,1.992,3.6,0.964,0.964,3.216,3.004
2636.0,2018-12-30 03:06:59.791535,2018-12-30 05:30:12.210232,23884561.027,-2.201,0.549,1.992,3.6,0.964,0.964,3.217,3.004
2637.0,2018-12-30 05:32:12.230129,2018-12-30 07:55:18.227211,23893267.044,-2.201,0.549,1.995,3.6,0.964,0.964,3.216,3.004
2638.0,2018-12-30 07:57:18.255891,2018-12-30 10:20:28.003927,23901976.821,-2.201,0.549,1.998,3.6,0.964,0.964,3.216,3.004
2639.0,2018-12-30 10:22:28.031964,2018-12-30 12:45:36.963350,23910685.78,-2.2,0.549,1.99,3.6,0.964,0.964,3.216,3.004
2640.0,2018-12-30 12:47:36.989325,2018-12-30 15:10:44.037413,23919392.854,-2.2,0.549,1.997,3.6,0.964,0.964,3.216,3.004
2641.0,2018-12-30 15:12:44.057979,2018-12-30 17:35:54.454611,23928103.272,-2.2,0.549,1.998,3.601,0.964,0.964,3.216,3.004
2642.0,2018-12-30 17:37:54.475881,2018-12-30 20:01:01.133820,23936809.951,-2.2,0.549,1.99,3.6,0.964,0.964,3.216,3.003
2643.0,2018-12-30 20:03:01.165476,2018-12-30 22:26:10.702854,23945519.52,-2.201,0.549,1.997,3.6,0.964,0.964,3.216,3.003
2644.0,2018-12-30 22:28:10.733343,2018-12-31 00:51:18.311376,23954227.128,-2.201,0.549,1.995,3.6,0.964,0.964,3.216,3.003
2645.0,2018-12-31 00:53:18.337883,2018-12-31 03:16:22.444313,23962931.261,-2.201,0.549,1.996,3.601,0.964,0.964,3.215,3.003
2646.0,2018-12-31 03:18:22.460961,2018-12-31 05:41:26.600607,23971635.418,-2.2,0.549,1.999,3.6,0.964,0.964,3.215,3.003
2647.0,2018-12-31 05:43:26.623232,2018-12-31 08:06:32.188105,23980341.005,-2.2,0.549,1.994,3.6,0.964,0.964,3.215,3.003
2648.0,2018-12-31 08:08:32.203223,2018-12-31 10:31:38.199775,23989047.017,-2.2,0.549,1.995,3.6,0.964,0.964,3.215,3.003
2649.0,2018-12-31 10:33:38.239218,2018-12-31 12:56:43.776283,23997752.593,-2.201,0.549,1.992,3.6,0.964,0.963,3.215,3.003
2650.0,2018-12-31 12:58:43.792835,2018-12-31 15:21:46.412360,24006455.229,-2.201,0.549,1.99,3.6,0.964,0.963,3.215,3.003
2651.0,2018-12-31 15:23:46.432012,2018-12-31 17:46:51.237589,24015160.055,-2.2,0.549,1.991,3.6,0.964,0.963,3.215,3.003
2652.0,2018-12-31 17:48:51.264247,2018-12-31 20:11:57.546071,24023866.363,-2.2,0.549,1.997,3.6,0.964,0.963,3.215,3.002
2653.0,2018-12-31 20:13:57.582137,2018-12-31 22:37:03.578458,24032572.396,-2.201,0.549,1.993,3.6,0.964,0.963,3.215,3.002
2654.0,2018-12-31 22:39:03.607944,2019-01-01 01:02:10.147479,24041278.965,-2.2,0.549,1.998,3.6,0.964,0.963,3.215,3.002
2655.0,2019-01-01 01:04:10.171174,2019-01-01 03:27:14.611414,24049983.428,-2.2,0.549,1.996,3.6,0.964,0.963,3.214,3.002
2656.0,2019-01-01 03:29:14.641197,2019-01-01 05:52:17.002511,24058685.82,-2.2,0.549,1.992,3.6,0.964,0.963,3.214,3.002
2657.0,2019-01-01 05:54:17.019392,2019-01-01 08:17:16.698442,24067385.516,-2.2,0.549,1.989,3.6,0.964,0.963,3.214,3.002
2658.0,2019-01-01 08:19:16.729576,2019-01-01 10:42:19.440556,24076088.258,-2.2,0.549,1.994,3.6,0.964,0.963,3.214,3.002
2659.0,2019-01-01 10:44:19.459562,2019-01-01 13:07:22.289514,24084791.107,-2.201,0.549,1.998,3.6,0.964,0.963,3.214,3.002
2660.0,2019-01-01 13:09:22.328079,2019-01-01 15:32:21.742429,24093490.56,-2.2,0.549,1.993,3.6,0.963,0.963,3.214,3.001
2661.0,2019-01-01 15:34:21.763683,2019-01-01 17:57:19.717129,24102188.534,-2.201,0.549,1.99,3.6,0.963,0.963,3.213,3.001
2662.0,2019-01-01 17:59:19.741349,2019-01-01 20:22:25.009081,24110893.826,-2.2,0.549,1.998,3.6,0.964,0.963,3.214,3.002
2663.0,2019-01-01 20:24:25.033747,2019-01-01 22:47:27.852387,24119596.669,-2.201,0.549,1.994,3.6,0.963,0.963,3.214,3.001
2664.0,2019-01-01 22:49:27.876854,2019-01-02 01:12:31.663449,24128300.481,-2.2,0.549,1.99,3.6,0.964,0.963,3.214,3.001
2665.0,2019-01-02 01:14:31.687390,2019-01-02 03:37:33.912977,24137002.73,-2.201,0.549,1.99,3.6,0.963,0.963,3.214,3.001
2666.0,2019-01-02 03:39:33.935840,2019-01-02 06:02:36.267217,24145705.084,-2.2,0.549,1.994,3.6,0.963,0.963,3.214,3.001
2667.0,2019-01-02 06:04:36.292748,2019-01-02 08:27:39.470330,24154408.287,-2.2,0.549,1.99,3.6,0.963,0.963,3.214,3.001
2668.0,2019-01-02 08:29:39.496163,2019-01-02 10:52:44.669384,24163113.486,-2.2,0.549,1.989,3.6,0.963,0.963,3.214,3.001
2669.0,2019-01-02 10:54:44.694987,2019-01-02 13:17:40.024255,24171808.841,-2.2,0.549,1.996,3.6,0.963,0.963,3.213,3.001
2670.0,2019-01-02 13:19:40.049218,2019-01-02 15:42:41.017165,24180509.834,-2.2,0.549,1.993,3.6,0.963,0.963,3.213,3.001
2671.0,2019-01-02 15:44:41.042820,2019-01-02 18:07:42.005443,24189210.823,-2.2,0.549,1.997,3.6,0.963,0.963,3.213,3.001
2672.0,2019-01-02 18:09:42.031786,2019-01-02 20:32:41.735510,24197910.553,-2.2,0.549,1.996,3.6,0.963,0.963,3.213,3.001
2673.0,2019-01-02 20:34:41.760471,2019-01-02 22:57:42.445960,24206611.263,-2.2,0.549,1.994,3.6,0.963,0.963,3.213,3.001
2674.0,2019-01-02 22:59:42.471020,2019-01-03 01:22:41.514914,24215310.332,-2.201,0.549,1.999,3.6,0.963,0.963,3.213,3.0
2675.0,2019-01-03 01:24:41.537691,2019-01-03 03:47:43.093447,24224011.911,-2.2,0.549,1.994,3.6,0.963,0.963,3.213,3.0
2676.0,2019-01-03 03:49:43.118007,2019-01-03 06:12:37.166581,24232705.984,-2.201,0.549,1.999,3.6,0.963,0.963,3.212,3.0
2677.0,2019-01-03 06:14:37.196069,2019-01-03 08:37:33.529075,24241402.346,-2.2,0.549,1.996,3.6,0.963,0.963,3.212,3.0
2678.0,2019-01-03 08:39:33.551781,2019-01-03 11:02:33.932901,24250102.75,-2.2,0.549,1.999,3.6,0.963,0.963,3.213,3.0
2679.0,2019-01-03 11:04:33.955197,2019-01-03 13:27:32.487813,24258801.305,-2.2,0.549,1.998,3.601,0.963,0.963,3.212,3.0
2680.0,2019-01-03 13:29:32.506756,2019-01-03 15:52:32.781422,24267501.599,-2.201,0.549,1.995,3.6,0.963,0.963,3.212,3.0
2681.0,2019-01-03 15:54:32.799900,2019-01-03 18:17:28.629407,24276197.446,-2.2,0.549,1.999,3.6,0.963,0.963,3.212,3.0
2682.0,2019-01-03 18:19:28.655848,2019-01-03 20:42:24.915693,24284893.733,-2.201,0.549,1.99,3.6,0.963,0.963,3.212,3.0
2683.0,2019-01-03 20:44:24.935045,2019-01-03 23:07:20.360526,24293589.178,-2.201,0.549,1.997,3.601,0.963,0.963,3.212,3.0
2684.0,2019-01-03 23:09:20.387262,2019-01-04 01:32:16.774117,24302285.591,-2.2,0.549,1.998,3.6,0.963,0.962,3.212,2.999
2685.0,2019-01-04 01:34:16.794186,2019-01-04 03:57:12.299567,24310981.117,-2.2,0.549,1.995,3.6,0.963,0.962,3.212,2.999
2686.0,2019-01-04 03:59:12.327325,2019-01-04 06:22:00.406569,24319669.224,-2.201,0.549,1.996,3.601,0.963,0.962,3.211,2.999
2687.0,2019-01-04 06:24:00.429808,2019-01-04 08:46:55.333342,24328364.15,-2.2,0.549,1.996,3.6,0.963,0.962,3.211,2.999
2688.0,2019-01-04 08:48:55.363081,2019-01-04 11:11:49.028111,24337057.845,-2.2,0.549,1.994,3.6,0.963,0.962,3.211,2.999
2689.0,2019-01-04 11:13:49.061754,2019-01-04 13:36:39.581126,24345748.398,-2.2,0.549,1.997,3.6,0.963,0.962,3.211,2.999
2690.0,2019-01-04 13:38:39.606678,2019-01-04 16:01:34.344521,24354443.162,-2.201,0.549,1.992,3.6,0.963,0.962,3.211,2.999
2691.0,2019-01-04 16:03:34.376241,2019-01-04 18:26:23.185702,24363132.003,-2.2,0.549,1.989,3.6,0.963,0.962,3.211,2.999
2692.0,2019-01-04 18:28:23.198364,2019-01-04 20:51:21.183679,24371830.001,-2.2,0.549,1.993,3.6,0.963,0.962,3.211,2.999
2693.0,2019-01-04 20:53:21.223632,2019-01-04 23:16:15.456516,24380524.274,-2.2,0.549,1.996,3.601,0.963,0.962,3.211,2.999
2694.0,2019-01-04 23:18:15.486226,2019-01-05 01:41:12.645919,24389221.463,-2.2,0.549,1.999,3.6,0.963,0.962,3.211,2.998
2695.0,2019-01-05 01:43:12.685489,2019-01-05 04:06:09.609249,24397918.426,-2.201,0.549,1.992,3.601,0.963,0.962,3.211,2.999
2696.0,2019-01-05 04:08:09.643369,2019-01-05 06:31:07.864409,24406616.681,-2.201,0.549,1.998,3.601,0.963,0.962,3.211,2.998
2697.0,2019-01-05 06:33:07.894720,2019-01-05 08:56:06.056682,24415314.874,-2.201,0.549,1.996,3.6,0.963,0.962,3.211,2.998
2698.0,2019-01-05 08:58:06.082848,2019-01-05 11:20:56.221620,24424005.039,-2.201,0.549,1.991,3.601,0.963,0.962,3.211,2.998
2699.0,2019-01-05 11:22:56.230859,2019-01-05 13:45:52.106954,24432700.924,-2.2,0.549,1.997,3.6,0.962,0.962,3.21,2.998
2700.0,2019-01-05 13:47:52.124338,2019-01-05 16:10:46.069834,24441394.887,-2.201,0.549,1.999,3.6,0.963,0.962,3.211,2.998
2701.0,2019-01-05 16:12:46.092139,2019-01-05 18:35:33.134811,24450081.952,-2.201,0.549,1.999,3.6,0.962,0.962,3.21,2.998
2702.0,2019-01-05 18:37:33.150951,2019-01-05 21:00:22.146412,24458770.963,-2.201,0.549,1.999,3.6,0.962,0.962,3.21,2.998
2703.0,2019-01-05 21:02:22.159299,2019-01-05 23:25:13.492405,24467462.309,-2.2,0.549,1.998,3.6,0.962,0.962,3.21,2.998
2704.0,2019-01-05 23:27:13.506062,2019-01-06 01:50:06.610236,24476155.427,-2.2,0.549,1.994,3.601,0.962,0.962,3.21,2.998
2705.0,2019-01-06 01:52:06.627396,2019-01-06 04:14:59.631772,24484848.449,-2.2,0.549,1.99,3.6,0.962,0.962,3.21,2.998
2706.0,2019-01-06 04:16:59.667715,2019-01-06 06:39:48.723671,24493537.541,-2.2,0.549,1.996,3.6,0.962,0.962,3.21,2.997
2707.0,2019-01-06 06:41:48.741268,2019-01-06 09:04:44.111192,24502232.928,-2.2,0.549,1.993,3.602,0.962,0.962,3.21,2.998
2708.0,2019-01-06 09:06:44.135399,2019-01-06 11:29:34.313813,24510923.131,-2.201,0.549,1.995,3.601,0.962,0.962,3.21,2.997
2709.0,2019-01-06 11:31:34.336980,2019-01-06 13:54:25.527839,24519614.345,-2.2,0.549,1.989,3.6,0.962,0.962,3.21,2.997
2710.0,2019-01-06 13:56:25.566953,2019-01-06 16:19:20.093246,24528308.91,-2.2,0.549,1.997,3.6,0.962,0.962,3.21,2.997
2711.0,2019-01-06 16:21:20.122715,2019-01-06 18:44:08.797366,24536997.614,-2.201,0.549,1.993,3.6,0.962,0.962,3.209,2.997
2712.0,2019-01-06 18:46:08.823187,2019-01-06 21:08:56.469528,24545685.287,-2.2,0.549,1.993,3.6,0.962,0.962,3.209,2.997
2713.0,2019-01-06 21:10:56.490060,2019-01-06 23:33:47.955133,24554376.772,-2.201,0.549,1.999,3.6,0.962,0.962,3.21,2.997
2714.0,2019-01-06 23:35:47.992180,2019-01-07 01:58:40.428915,24563069.246,-2.201,0.549,1.995,3.6,0.962,0.962,3.209,2.997
2715.0,2019-01-07 02:00:40.452709,2019-01-07 04:23:28.781384,24571757.598,-2.2,0.549,1.995,3.6,0.962,0.962,3.209,2.997
2716.0,2019-01-07 04:25:28.816596,2019-01-07 06:48:18.368680,24580447.186,-2.201,0.549,1.999,3.6,0.962,0.962,3.209,2.997
2717.0,2019-01-07 06:50:18.385912,2019-01-07 09:13:08.021179,24589136.838,-2.2,0.549,1.996,3.6,0.962,0.962,3.209,2.996
