Repository: Oliver191/MSc_Thesis_Predictive_Maintenance_Batteries

# MSc_Thesis_Predictive_Maintenance_Batteries
The GitHub repository accompanying the MSc Thesis at Esade written by Oliver Caspers regarding the topic “Predictive Maintenance for Lithium-Ion Batteries: Predicting the Remaining Useful Life (RUL) using Data-Driven Machine Learning based on Real-World Battery Datasets”.

SNL_Final.ipynb: The main Jupyter Notebook which contains the main code used to load, clean, and transform the SNL data. Four initial models are evaluated and a RF is chosen to be optimized. The RF is trained to predict the RUL on the training data and optimized using the validation data. Finally, the model is tested using independent testing data from UL.

File: SNL_Cycle_Timeseries_Data/SNL_18650_LFP_25C_0-100_0.5-3C_a_cycle_data.csv (part 8 of 14)
Cycle_Index,Start_Time,End_Time,Test_Time (s),Min_Current (A),Max_Current (A),Min_Voltage (V),Max_Voltage (V),Charge_Capacity (Ah),Discharge_Capacity (Ah),Charge_Energy (Wh),Discharge_Energy (Wh)
2382.0,2018-06-04 04:36:11.479894,2018-06-04 06:46:05.610332,20119372.361,-3.3,0.549,1.994,3.6,0.929,0.927,3.106,2.814
2383.0,2018-06-04 06:48:05.626816,2018-06-04 08:57:57.981397,20127284.732,-3.3,0.549,1.997,3.6,0.929,0.927,3.106,2.814
2384.0,2018-06-04 08:59:58.024449,2018-06-04 11:09:50.556863,20135197.307,-3.3,0.549,1.997,3.6,0.929,0.927,3.107,2.806
2385.0,2018-06-04 11:11:50.598773,2018-06-04 13:21:40.938700,20143107.689,-3.3,0.549,1.995,3.6,0.929,0.927,3.107,2.8
2386.0,2018-06-04 13:23:40.945134,2018-06-04 15:33:30.921606,20151017.672,-3.3,0.549,1.997,3.6,0.929,0.927,3.108,2.8
2387.0,2018-06-04 15:35:30.967010,2018-06-04 17:45:21.364578,20158928.115,-3.3,0.549,1.993,3.6,0.929,0.927,3.107,2.802
2388.0,2018-06-04 17:47:21.456986,2018-06-04 19:57:14.336756,20166841.087,-3.3,0.549,1.993,3.6,0.929,0.927,3.107,2.803
2389.0,2018-06-04 19:59:14.367534,2018-06-04 22:09:05.596795,20174752.347,-3.3,0.549,1.998,3.6,0.929,0.927,3.106,2.803
2390.0,2018-06-04 22:11:05.675748,2018-06-05 00:20:55.078030,20182661.828,-3.3,0.549,1.998,3.6,0.929,0.927,3.106,2.804
2391.0,2018-06-05 00:22:55.108481,2018-06-05 02:32:44.677679,20190571.428,-3.3,0.549,1.995,3.6,0.929,0.927,3.106,2.804
2392.0,2018-06-05 02:34:44.691419,2018-06-05 04:44:34.805863,20198481.556,-3.3,0.549,1.997,3.6,0.929,0.926,3.106,2.804
2393.0,2018-06-05 04:46:34.866022,2018-06-05 06:56:22.926423,20206389.677,-3.3,0.549,1.997,3.6,0.928,0.926,3.105,2.804
2394.0,2018-06-05 06:58:23.029711,2018-06-05 09:08:11.309607,20214298.06,-3.3,0.549,1.993,3.6,0.928,0.926,3.106,2.798
2395.0,2018-06-05 09:10:11.329892,2018-06-05 11:20:00.386073,20222207.137,-3.3,0.549,1.995,3.6,0.928,0.926,3.106,2.798
2396.0,2018-06-05 11:22:00.463185,2018-06-05 13:31:46.506553,20230113.257,-3.3,0.549,1.997,3.6,0.928,0.926,3.105,2.799
2397.0,2018-06-05 13:33:46.592485,2018-06-05 15:43:32.817993,20238019.568,-3.3,0.549,1.997,3.6,0.928,0.926,3.105,2.799
2398.0,2018-06-05 15:45:32.881980,2018-06-05 17:55:19.479332,20245926.23,-3.3,0.549,1.998,3.6,0.928,0.926,3.105,2.799
2399.0,2018-06-05 17:57:19.553274,2018-06-05 20:07:06.117950,20253832.868,-3.3,0.549,1.999,3.6,0.928,0.926,3.105,2.799
2400.0,2018-06-05 20:09:06.232264,2018-06-05 22:18:52.479531,20261739.23,-3.3,0.549,1.997,3.6,0.928,0.926,3.104,2.799
2401.0,2018-06-05 22:20:52.494203,2018-06-06 00:30:39.723332,20269646.474,-3.3,0.549,1.995,3.6,0.928,0.926,3.104,2.798
2402.0,2018-06-06 00:32:39.748405,2018-06-06 02:42:25.007597,20277551.758,-3.3,0.549,1.993,3.6,0.928,0.926,3.104,2.798
2403.0,2018-06-06 02:44:25.071460,2018-06-06 04:54:08.943701,20285455.694,-3.3,0.549,1.999,3.6,0.928,0.926,3.103,2.799
2404.0,2018-06-06 04:56:09.044003,2018-06-06 07:05:51.672121,20293358.423,-3.3,0.549,1.995,3.6,0.928,0.926,3.103,2.799
2405.0,2018-06-06 07:07:51.788498,2018-06-06 09:17:35.037442,20301261.788,-3.3,0.549,1.996,3.6,0.928,0.926,3.103,2.798
2406.0,2018-06-06 09:19:35.126586,2018-06-06 11:29:18.911748,20309165.662,-3.3,0.549,1.994,3.6,0.928,0.926,3.103,2.799
2407.0,2018-06-06 11:31:18.971461,2018-06-06 13:41:01.765731,20317068.516,-3.3,0.549,1.998,3.6,0.928,0.926,3.103,2.799
2408.0,2018-06-06 13:43:01.797655,2018-06-06 15:52:44.256366,20324971.007,-3.3,0.549,1.996,3.6,0.927,0.925,3.102,2.798
2409.0,2018-06-06 15:54:44.353938,2018-06-06 18:04:26.383166,20332873.134,-3.3,0.549,1.993,3.6,0.927,0.925,3.102,2.798
2410.0,2018-06-06 18:06:26.482460,2018-06-06 20:16:07.766970,20340774.517,-3.3,0.549,1.998,3.6,0.927,0.925,3.102,2.797
2411.0,2018-06-06 20:18:07.773018,2018-06-06 22:27:45.207693,20348671.958,-3.3,0.549,1.995,3.6,0.927,0.925,3.101,2.797
2412.0,2018-06-06 22:29:45.208561,2018-06-07 00:39:25.006523,20356571.757,-3.3,0.549,1.998,3.6,0.927,0.925,3.102,2.797
2413.0,2018-06-07 00:41:25.005922,2018-06-07 02:51:04.985565,20364471.736,-3.3,0.549,1.993,3.6,0.927,0.925,3.101,2.796
2414.0,2018-06-07 02:53:05.077599,2018-06-07 05:02:44.709906,20372371.46,-3.3,0.549,1.998,3.6,0.927,0.925,3.101,2.796
2415.0,2018-06-07 05:04:44.799904,2018-06-07 07:14:23.580720,20380270.331,-3.3,0.549,1.993,3.6,0.927,0.925,3.101,2.796
2416.0,2018-06-07 07:16:23.605312,2018-06-07 09:26:04.347579,20388171.098,-3.3,0.549,1.999,3.6,0.927,0.925,3.101,2.796
2417.0,2018-06-07 09:28:04.372000,2018-06-07 11:37:42.953029,20396069.703,-3.3,0.549,1.994,3.6,0.927,0.925,3.1,2.796
2418.0,2018-06-07 11:39:43.036787,2018-06-07 13:49:20.389109,20403967.14,-3.3,0.549,1.997,3.6,0.927,0.925,3.1,2.795
2419.0,2018-06-07 13:51:20.498677,2018-06-07 16:00:57.105889,20411863.856,-3.3,0.549,1.992,3.6,0.927,0.925,3.1,2.796
2420.0,2018-06-07 16:02:57.143125,2018-06-07 18:12:33.603555,20419760.354,-3.3,0.549,1.998,3.6,0.927,0.925,3.1,2.796
2421.0,2018-06-07 18:14:33.602583,2018-06-07 20:24:10.823566,20427657.574,-3.3,0.549,1.993,3.6,0.927,0.925,3.1,2.795
2422.0,2018-06-07 20:26:10.848153,2018-06-07 22:35:46.894840,20435553.645,-3.3,0.549,1.993,3.6,0.927,0.925,3.1,2.795
2423.0,2018-06-07 22:37:46.912097,2018-06-08 00:47:22.560695,20443449.311,-3.3,0.549,1.999,3.6,0.927,0.924,3.1,2.795
2424.0,2018-06-08 00:49:22.663509,2018-06-08 02:58:58.004361,20451344.755,-3.3,0.549,1.999,3.6,0.926,0.924,3.099,2.795
2425.0,2018-06-08 03:00:58.098596,2018-06-08 05:10:31.160069,20459237.911,-3.3,0.549,1.996,3.6,0.926,0.924,3.099,2.794
2426.0,2018-06-08 05:12:31.211246,2018-06-08 07:22:05.080875,20467131.831,-3.3,0.549,1.999,3.6,0.926,0.924,3.098,2.794
2427.0,2018-06-08 07:24:05.152138,2018-06-08 09:33:37.985393,20475024.736,-3.3,0.549,1.993,3.6,0.926,0.924,3.098,2.795
2428.0,2018-06-08 09:35:37.981490,2018-06-08 11:45:10.528464,20482917.279,-3.3,0.549,1.994,3.6,0.926,0.924,3.098,2.795
2429.0,2018-06-08 11:47:10.542551,2018-06-08 13:56:44.175111,20490810.926,-3.3,0.549,1.993,3.6,0.926,0.924,3.098,2.795
2430.0,2018-06-08 13:58:44.271500,2018-06-08 16:08:15.991790,20498702.742,-3.3,0.549,1.998,3.6,0.926,0.924,3.098,2.795
2431.0,2018-06-08 16:10:16.073838,2018-06-08 18:19:48.061899,20506594.812,-3.3,0.549,1.996,3.6,0.926,0.924,3.098,2.795
2432.0,2018-06-08 18:21:48.129606,2018-06-08 20:31:17.944968,20514484.695,-3.3,0.549,1.998,3.6,0.926,0.924,3.097,2.795
2433.0,2018-06-08 20:33:17.922129,2018-06-08 22:42:48.077858,20522374.828,-3.3,0.549,1.997,3.6,0.926,0.924,3.097,2.794
2434.0,2018-06-08 22:44:48.133149,2018-06-09 00:54:16.390544,20530263.141,-3.3,0.549,1.996,3.6,0.926,0.924,3.097,2.794
2435.0,2018-06-09 00:56:16.391137,2018-06-09 03:05:44.034185,20538150.785,-3.3,0.549,1.997,3.6,0.926,0.924,3.097,2.795
2436.0,2018-06-09 03:07:44.005486,2018-06-09 05:17:13.118841,20546039.869,-3.3,0.549,1.998,3.6,0.926,0.924,3.096,2.795
2437.0,2018-06-09 05:19:13.151644,2018-06-09 07:28:40.892619,20553927.643,-3.3,0.549,1.994,3.6,0.926,0.924,3.096,2.794
2438.0,2018-06-09 07:30:40.934373,2018-06-09 09:40:08.020831,20561814.771,-3.3,0.549,1.999,3.6,0.926,0.923,3.096,2.794
2439.0,2018-06-09 09:42:08.086916,2018-06-09 11:51:35.198273,20569701.949,-3.3,0.549,1.993,3.6,0.925,0.924,3.095,2.794
2440.0,2018-06-09 11:53:35.228145,2018-06-09 14:03:02.930878,20577589.681,-3.3,0.549,1.998,3.6,0.926,0.923,3.096,2.794
2441.0,2018-06-09 14:05:02.967754,2018-06-09 16:14:27.904147,20585474.655,-3.3,0.549,1.999,3.6,0.925,0.923,3.095,2.793
2442.0,2018-06-09 16:16:27.920587,2018-06-09 18:25:52.612134,20593359.363,-3.3,0.549,1.994,3.6,0.925,0.923,3.095,2.793
2443.0,2018-06-09 18:27:52.580233,2018-06-09 20:37:16.132561,20601242.883,-3.3,0.549,1.994,3.6,0.925,0.923,3.095,2.794
2444.0,2018-06-09 20:39:16.196945,2018-06-09 22:48:39.764807,20609126.515,-3.3,0.549,1.997,3.6,0.925,0.923,3.095,2.793
2445.0,2018-06-09 22:50:39.796214,2018-06-10 01:00:04.927583,20617011.678,-3.3,0.549,1.994,3.6,0.925,0.923,3.094,2.793
2446.0,2018-06-10 01:02:04.938372,2018-06-10 03:11:28.732679,20624895.483,-3.3,0.549,1.997,3.6,0.925,0.923,3.094,2.793
2447.0,2018-06-10 03:13:28.711971,2018-06-10 05:22:52.491796,20632779.242,-3.3,0.549,1.996,3.6,0.925,0.923,3.094,2.792
2448.0,2018-06-10 05:24:52.508878,2018-06-10 07:34:13.872872,20640660.623,-3.3,0.549,1.994,3.6,0.925,0.923,3.094,2.792
2449.0,2018-06-10 07:36:13.863531,2018-06-10 09:45:36.778841,20648543.529,-3.3,0.549,1.993,3.6,0.925,0.923,3.094,2.792
2450.0,2018-06-10 09:47:36.837745,2018-06-10 11:56:57.008708,20656423.759,-3.3,0.549,1.993,3.6,0.925,0.923,3.093,2.792
2451.0,2018-06-10 11:58:57.011208,2018-06-10 14:08:18.582274,20664305.333,-3.3,0.549,1.993,3.6,0.925,0.923,3.093,2.792
2452.0,2018-06-10 14:10:18.633019,2018-06-10 16:19:38.926668,20672185.677,-3.3,0.549,1.993,3.6,0.925,0.923,3.093,2.792
2453.0,2018-06-10 16:21:39.007165,2018-06-10 18:30:59.924455,20680066.675,-3.3,0.549,1.993,3.6,0.925,0.923,3.093,2.793
2454.0,2018-06-10 18:32:59.992301,2018-06-10 20:42:20.861059,20687947.611,-3.3,0.549,1.996,3.6,0.925,0.923,3.093,2.792
2455.0,2018-06-10 20:44:20.856009,2018-06-10 22:53:39.674228,20695826.425,-3.3,0.549,1.995,3.6,0.925,0.923,3.093,2.791
2456.0,2018-06-10 22:55:39.691357,2018-06-11 01:04:57.697367,20703704.448,-3.3,0.549,1.993,3.6,0.924,0.923,3.092,2.791
2457.0,2018-06-11 01:06:57.695255,2018-06-11 03:16:15.364303,20711582.115,-3.3,0.549,1.994,3.6,0.924,0.922,3.092,2.791
2458.0,2018-06-11 03:18:15.368882,2018-06-11 05:27:31.313003,20719458.063,-3.3,0.549,1.996,3.6,0.924,0.922,3.092,2.791
2459.0,2018-06-11 05:29:31.329299,2018-06-11 07:38:48.297025,20727335.047,-3.3,0.549,1.994,3.6,0.924,0.922,3.092,2.791
2460.0,2018-06-11 07:40:48.386819,2018-06-11 09:50:05.655497,20735212.406,-3.3,0.549,1.997,3.6,0.924,0.922,3.091,2.79
2461.0,2018-06-11 09:52:05.650604,2018-06-11 12:01:21.657864,20743088.408,-3.3,0.549,1.997,3.6,0.924,0.922,3.091,2.79
2462.0,2018-06-11 12:03:21.637473,2018-06-11 14:12:38.657450,20750965.408,-3.3,0.549,1.997,3.6,0.924,0.922,3.091,2.79
2463.0,2018-06-11 14:14:38.636086,2018-06-11 16:23:53.563024,20758840.313,-3.3,0.549,1.995,3.6,0.924,0.922,3.091,2.789
2464.0,2018-06-11 16:25:53.536607,2018-06-11 18:35:05.755400,20766712.506,-3.3,0.549,1.997,3.6,0.924,0.922,3.091,2.789
2465.0,2018-06-11 18:37:05.807552,2018-06-11 20:46:18.791773,20774585.542,-3.3,0.549,1.995,3.6,0.924,0.922,3.09,2.789
2466.0,2018-06-11 20:48:18.820431,2018-06-11 22:57:32.276614,20782459.027,-3.3,0.549,1.995,3.6,0.924,0.922,3.091,2.789
2467.0,2018-06-11 22:59:32.332223,2018-06-12 01:08:45.880932,20790332.631,-3.3,0.549,1.999,3.6,0.924,0.922,3.09,2.789
2468.0,2018-06-12 01:10:45.884908,2018-06-12 03:19:58.706940,20798205.457,-3.3,0.549,1.998,3.6,0.924,0.922,3.09,2.789
2469.0,2018-06-12 03:21:58.719048,2018-06-12 05:31:11.108616,20806077.859,-3.3,0.549,1.998,3.6,0.924,0.922,3.09,2.789
2470.0,2018-06-12 05:33:11.118357,2018-06-12 07:42:22.894045,20813949.644,-3.3,0.549,1.997,3.6,0.924,0.922,3.089,2.788
2471.0,2018-06-12 07:44:22.864601,2018-06-12 09:53:34.005416,20821820.756,-3.3,0.549,1.999,3.6,0.924,0.921,3.089,2.788
2472.0,2018-06-12 09:55:34.003388,2018-06-12 12:04:45.918986,20829692.669,-3.3,0.549,1.998,3.6,0.924,0.921,3.089,2.788
2473.0,2018-06-12 12:06:45.901402,2018-06-12 14:15:54.121373,20837560.872,-3.3,0.549,1.999,3.6,0.923,0.921,3.089,2.788
2474.0,2018-06-12 14:17:54.130484,2018-06-12 16:27:03.439486,20845430.19,-3.3,0.549,1.997,3.6,0.923,0.921,3.089,2.788
2475.0,2018-06-12 16:29:03.447023,2018-06-12 18:38:12.405935,20853299.156,-3.3,0.549,1.995,3.6,0.923,0.921,3.089,2.788
2476.0,2018-06-12 18:40:12.450269,2018-06-12 20:49:22.096346,20861168.847,-3.3,0.549,1.995,3.6,0.923,0.921,3.089,2.787
2477.0,2018-06-12 20:51:22.068794,2018-06-12 23:00:30.516411,20869037.267,-3.3,0.549,1.997,3.6,0.923,0.921,3.088,2.787
2478.0,2018-06-12 23:02:30.644447,2018-06-13 01:11:37.344793,20876904.095,-3.3,0.549,1.998,3.6,0.923,0.921,3.088,2.786
2479.0,2018-06-13 01:13:37.375223,2018-06-13 03:22:42.767977,20884769.518,-3.3,0.549,1.995,3.6,0.923,0.921,3.087,2.786
2480.0,2018-06-13 03:24:42.812092,2018-06-13 05:33:49.031069,20892635.782,-3.3,0.549,1.994,3.6,0.923,0.921,3.087,2.786
2481.0,2018-06-13 05:35:49.135743,2018-06-13 07:44:54.534209,20900501.285,-3.3,0.549,1.994,3.6,0.923,0.921,3.087,2.786
2482.0,2018-06-13 07:46:54.496272,2018-06-13 09:56:01.764912,20908368.515,-3.3,0.549,1.993,3.6,0.923,0.921,3.087,2.786
2483.0,2018-06-13 09:58:01.732330,2018-06-13 12:07:09.157974,20916235.908,-3.3,0.549,1.997,3.6,0.923,0.921,3.087,2.786
2484.0,2018-06-13 12:09:09.260439,2018-06-13 14:18:14.120457,20924100.871,-3.3,0.549,1.997,3.6,0.923,0.921,3.087,2.785
2485.0,2018-06-13 14:20:14.242701,2018-06-13 16:29:19.231874,20931965.982,-3.3,0.549,1.996,3.6,0.923,0.921,3.086,2.785
2486.0,2018-06-13 16:31:19.212989,2018-06-13 18:40:23.098663,20939829.849,-3.3,0.549,1.998,3.6,0.923,0.921,3.086,2.785
2487.0,2018-06-13 18:42:23.201380,2018-06-13 20:51:26.550716,20947693.301,-3.3,0.549,1.993,3.6,0.923,0.92,3.086,2.784
2488.0,2018-06-13 20:53:26.579955,2018-06-13 23:02:30.036033,20955556.786,-3.3,0.549,1.999,3.6,0.922,0.92,3.086,2.785
2489.0,2018-06-13 23:04:29.980577,2018-06-14 01:13:31.173886,20963417.924,-3.3,0.549,1.993,3.6,0.922,0.921,3.085,2.785
2490.0,2018-06-14 01:15:31.203245,2018-06-14 03:24:34.329327,20971281.08,-3.3,0.549,1.992,3.6,0.922,0.92,3.086,2.784
2491.0,2018-06-14 03:26:34.283288,2018-06-14 05:35:36.993087,20979143.744,-3.3,0.549,1.997,3.6,0.922,0.92,3.085,2.784
2492.0,2018-06-14 05:37:36.945384,2018-06-14 07:46:39.763683,20987006.514,-3.3,0.549,1.998,3.6,0.922,0.92,3.085,2.784
2493.0,2018-06-14 07:48:39.776811,2018-06-14 09:57:40.917974,20994867.668,-3.3,0.549,1.993,3.6,0.922,0.92,3.085,2.784
2494.0,2018-06-14 09:59:40.842562,2018-06-14 12:08:42.352830,21002729.103,-3.3,0.549,1.996,3.6,0.922,0.92,3.085,2.783
2495.0,2018-06-14 12:10:42.333377,2018-06-14 14:19:41.558129,21010588.309,-3.3,0.549,1.994,3.6,0.922,0.92,3.084,2.783
2496.0,2018-06-14 14:21:41.683862,2018-06-14 16:30:41.382254,21018448.133,-3.3,0.549,1.997,3.6,0.922,0.92,3.084,2.784
2497.0,2018-06-14 16:32:41.313020,2018-06-14 18:41:40.906753,21026307.657,-3.3,0.549,1.994,3.6,0.922,0.92,3.084,2.783
2498.0,2018-06-14 18:43:40.839658,2018-06-14 20:52:38.858255,21034165.609,-3.3,0.549,1.998,3.6,0.922,0.92,3.084,2.783
2499.0,2018-06-14 20:54:38.843765,2018-06-14 23:03:37.119050,21042023.869,-3.3,0.549,1.997,3.6,0.922,0.92,3.083,2.783
2500.0,2018-06-14 23:05:37.182502,2018-06-15 01:14:36.732635,21049883.483,-3.3,0.549,1.997,3.6,0.922,0.92,3.083,2.782
2501.0,2018-06-15 01:16:36.647171,2018-06-15 03:25:32.354956,21057739.105,-3.3,0.549,1.995,3.6,0.922,0.92,3.083,2.782
2502.0,2018-06-15 03:27:32.484538,2018-06-15 05:36:29.584170,21065596.335,-3.3,0.549,1.998,3.6,0.922,0.92,3.083,2.781
2503.0,2018-06-15 05:38:29.529270,2018-06-15 07:47:24.235737,21073450.986,-3.3,0.549,1.993,3.6,0.922,0.92,3.082,2.782
2504.0,2018-06-15 07:49:24.328482,2018-06-15 09:58:20.841971,21081307.592,-3.3,0.549,1.999,3.6,0.922,0.92,3.083,2.782
2505.0,2018-06-15 10:00:20.887737,2018-06-15 12:09:17.175419,21089163.926,-3.3,0.549,1.997,3.6,0.922,0.92,3.083,2.782
2506.0,2018-06-15 12:11:17.296833,2018-06-15 14:20:14.474065,21097021.225,-3.3,0.549,1.999,3.6,0.921,0.92,3.082,2.782
2507.0,2018-06-15 14:22:14.577341,2018-06-15 16:31:10.047430,21104876.798,-3.3,0.549,1.996,3.6,0.921,0.919,3.082,2.781
2508.0,2018-06-15 16:33:10.149396,2018-06-15 18:42:04.060823,21112730.811,-3.3,0.549,1.995,3.6,0.921,0.919,3.082,2.781
2509.0,2018-06-15 18:44:04.200847,2018-06-15 20:52:58.425499,21120585.176,-3.3,0.549,1.996,3.6,0.921,0.919,3.082,2.781
2510.0,2018-06-15 20:54:58.521208,2018-06-15 23:03:51.826471,21128438.577,-3.3,0.549,1.999,3.6,0.921,0.919,3.081,2.78
2511.0,2018-06-15 23:05:51.942913,2018-06-16 01:14:44.734780,21136291.485,-3.3,0.549,1.993,3.6,0.921,0.919,3.081,2.781
2512.0,2018-06-16 01:16:44.707369,2018-06-16 03:25:36.202342,21144142.953,-3.3,0.549,1.998,3.6,0.921,0.919,3.081,2.781
2513.0,2018-06-16 03:27:36.199143,2018-06-16 05:36:28.612067,21151995.363,-3.3,0.549,1.995,3.6,0.921,0.919,3.081,2.78
2514.0,2018-06-16 05:38:28.734356,2018-06-16 07:47:20.235173,21159846.986,-3.3,0.549,1.997,3.6,0.921,0.919,3.081,2.78
2515.0,2018-06-16 07:49:20.242151,2018-06-16 09:58:11.327191,21167698.078,-3.3,0.549,1.994,3.6,0.921,0.919,3.08,2.78
2516.0,2018-06-16 10:00:11.386918,2018-06-16 12:09:02.350902,21175549.101,-3.3,0.549,1.993,3.6,0.921,0.919,3.08,2.779
2517.0,2018-06-16 12:11:02.274512,2018-06-16 14:19:53.741209,21183400.492,-3.3,0.549,1.995,3.6,0.921,0.919,3.08,2.778
2518.0,2018-06-16 14:21:53.681801,2018-06-16 16:30:41.353076,21191248.104,-3.3,0.549,1.997,3.6,0.921,0.919,3.079,2.779
2519.0,2018-06-16 16:32:41.472944,2018-06-16 18:41:30.408613,21199097.159,-3.3,0.549,1.997,3.6,0.921,0.919,3.079,2.779
2520.0,2018-06-16 18:43:30.526216,2018-06-16 20:52:19.836736,21206946.587,-3.3,0.549,1.998,3.6,0.921,0.919,3.079,2.779
2521.0,2018-06-16 20:54:19.747298,2018-06-16 23:03:09.526721,21214796.277,-3.3,0.549,1.998,3.6,0.921,0.919,3.079,2.778
2522.0,2018-06-16 23:05:09.455904,2018-06-17 01:13:57.698965,21222644.449,-3.3,0.549,1.997,3.6,0.92,0.919,3.079,2.778
2523.0,2018-06-17 01:15:57.676400,2018-06-17 03:24:45.357274,21230492.108,-3.3,0.549,1.996,3.6,0.92,0.918,3.079,2.778
2524.0,2018-06-17 03:26:45.344393,2018-06-17 05:35:32.558642,21238339.309,-3.3,0.549,1.995,3.6,0.92,0.918,3.079,2.777
2525.0,2018-06-17 05:37:32.538549,2018-06-17 07:46:18.443772,21246185.194,-3.3,0.549,1.993,3.6,0.92,0.918,3.078,2.777
2526.0,2018-06-17 07:48:18.540006,2018-06-17 09:57:03.400955,21254030.151,-3.3,0.549,1.993,3.6,0.92,0.918,3.078,2.778
2527.0,2018-06-17 09:59:03.401518,2018-06-17 12:07:49.888330,21261876.639,-3.3,0.549,1.998,3.6,0.92,0.918,3.078,2.777
2528.0,2018-06-17 12:09:49.811543,2018-06-17 14:18:33.114430,21269719.865,-3.3,0.549,1.999,3.6,0.92,0.918,3.078,2.777
2529.0,2018-06-17 14:20:33.061298,2018-06-17 16:29:17.000074,21277563.751,-3.3,0.549,1.993,3.6,0.92,0.918,3.077,2.777
2530.0,2018-06-17 16:31:16.922279,2018-06-17 18:40:01.021260,21285407.772,-3.3,0.549,1.993,3.6,0.92,0.918,3.077,2.777
2531.0,2018-06-17 18:42:00.986823,2018-06-17 20:50:44.795884,21293251.546,-3.3,0.549,1.994,3.6,0.92,0.918,3.077,2.776
2532.0,2018-06-17 20:52:44.880749,2018-06-17 23:01:26.913587,21301093.664,-3.3,0.549,1.997,3.6,0.92,0.918,3.077,2.776
2533.0,2018-06-17 23:03:26.994576,2018-06-18 01:12:07.005801,21308933.756,-3.3,0.549,1.999,3.6,0.92,0.918,3.076,2.776
2534.0,2018-06-18 01:14:07.055485,2018-06-18 03:22:47.340368,21316774.091,-3.3,0.549,1.997,3.6,0.92,0.918,3.076,2.776
2535.0,2018-06-18 03:24:47.486925,2018-06-18 05:33:29.057709,21324615.808,-3.3,0.549,1.995,3.6,0.92,0.918,3.076,2.776
2536.0,2018-06-18 05:35:29.170594,2018-06-18 07:44:09.239096,21332455.99,-3.3,0.549,1.993,3.6,0.92,0.918,3.076,2.776
2537.0,2018-06-18 07:46:09.349643,2018-06-18 09:54:52.231346,21340298.982,-3.3,0.549,1.998,3.6,0.92,0.918,3.076,2.776
2538.0,2018-06-18 09:56:52.383317,2018-06-18 12:05:32.598574,21348139.349,-3.3,0.549,1.993,3.6,0.919,0.918,3.076,2.775
2539.0,2018-06-18 12:07:32.627962,2018-06-18 14:16:12.038721,21355978.789,-3.3,0.549,1.996,3.6,0.919,0.917,3.076,2.775
2540.0,2018-06-18 14:18:12.043466,2018-06-18 16:26:49.789650,21363816.54,-3.3,0.549,1.997,3.6,0.919,0.917,3.075,2.774
2541.0,2018-06-18 16:28:49.879805,2018-06-18 18:37:28.099832,21371654.85,-3.3,0.549,1.999,3.6,0.919,0.917,3.075,2.775
2542.0,2018-06-18 18:39:28.275858,2018-06-18 20:48:06.120798,21379492.871,-3.3,0.549,1.995,3.6,0.919,0.917,3.075,2.775
2543.0,2018-06-18 20:50:06.055747,2018-06-18 22:58:43.640273,21387330.391,-3.3,0.549,1.998,3.6,0.919,0.917,3.075,2.774
2544.0,2018-06-18 23:00:43.575110,2018-06-19 01:09:20.928042,21395167.678,-3.3,0.549,1.993,3.6,0.919,0.917,3.074,2.774
2545.0,2018-06-19 01:11:20.974857,2018-06-19 03:19:58.809276,21403005.56,-3.3,0.549,1.997,3.6,0.919,0.917,3.074,2.774
2546.0,2018-06-19 03:21:58.967630,2018-06-19 05:30:35.052936,21410841.803,-3.3,0.549,1.994,3.6,0.919,0.917,3.074,2.774
2547.0,2018-06-19 05:32:35.210423,2018-06-19 07:41:11.754925,21418678.505,-3.3,0.549,1.995,3.6,0.919,0.917,3.074,2.773
2548.0,2018-06-19 07:43:11.878798,2018-06-19 09:51:46.646069,21426513.397,-3.3,0.549,1.994,3.6,0.919,0.917,3.074,2.773
2549.0,2018-06-19 09:53:46.683619,2018-06-19 12:02:22.183652,21434348.934,-3.3,0.549,1.998,3.6,0.919,0.917,3.074,2.773
2550.0,2018-06-19 12:04:22.158114,2018-06-19 14:12:58.917514,21442185.668,-3.3,0.549,1.999,3.6,0.919,0.917,3.074,2.759
2551.0,2018-06-19 14:14:58.985321,2018-06-19 16:23:36.839748,21450023.59,-3.3,0.549,1.999,3.6,0.919,0.917,3.076,2.76
2552.0,2018-06-19 16:25:36.973692,2018-06-19 18:34:14.348644,21457861.099,-3.3,0.549,1.993,3.6,0.919,0.917,3.075,2.761
2553.0,2018-06-19 18:36:14.285983,2018-06-19 20:44:51.821324,21465698.572,-3.3,0.549,1.994,3.6,0.919,0.917,3.075,2.761
2554.0,2018-06-19 20:46:51.874444,2018-06-19 22:55:28.350129,21473535.101,-3.3,0.549,1.993,3.6,0.919,0.917,3.075,2.761
2555.0,2018-06-19 22:57:28.330667,2018-06-20 01:06:01.675763,21481368.426,-3.3,0.549,1.997,3.6,0.919,0.917,3.075,2.761
2556.0,2018-06-20 01:08:01.797183,2018-06-20 03:16:36.035471,21489202.786,-3.3,0.549,1.996,3.6,0.919,0.917,3.075,2.762
2557.0,2018-06-20 03:18:36.142503,2018-06-20 05:27:10.682674,21497037.433,-3.3,0.549,1.993,3.6,0.919,0.917,3.074,2.762
2558.0,2018-06-20 05:29:10.807890,2018-06-20 07:37:45.381453,21504872.132,-3.3,0.549,1.993,3.6,0.919,0.917,3.075,2.762
2559.0,2018-06-20 07:39:45.353250,2018-06-20 09:48:19.416407,21512706.167,-3.3,0.549,1.995,3.6,0.919,0.917,3.075,2.759
2560.0,2018-06-20 09:50:19.555617,2018-06-20 11:58:54.541013,21520541.291,-3.3,0.549,1.993,3.6,0.918,0.917,3.075,2.76
2561.0,2018-06-20 12:00:54.670932,2018-06-20 14:09:28.727403,21528375.478,-3.3,0.549,1.997,3.6,0.918,0.916,3.075,2.759
2562.0,2018-06-20 14:11:28.755769,2018-06-20 16:19:59.873464,21536206.624,-3.3,0.549,1.996,3.6,0.918,0.916,3.074,2.759
2563.0,2018-06-20 16:22:00.027851,2018-06-20 18:30:31.198925,21544037.949,-3.3,0.549,1.997,3.6,0.918,0.916,3.073,2.759
2564.0,2018-06-20 18:32:31.188222,2018-06-20 20:41:01.310308,21551868.061,-3.3,0.549,1.996,3.6,0.918,0.916,3.073,2.759
2565.0,2018-06-20 20:43:01.257417,2018-06-20 22:51:31.333085,21559698.084,-3.3,0.549,1.993,3.6,0.918,0.916,3.073,2.76
2566.0,2018-06-20 22:53:31.304946,2018-06-21 01:02:01.225203,21567527.976,-3.3,0.549,1.994,3.6,0.918,0.916,3.073,2.759
2567.0,2018-06-21 01:04:01.179931,2018-06-21 03:12:29.515082,21575356.266,-3.3,0.549,1.994,3.6,0.918,0.916,3.073,2.759
2568.0,2018-06-21 03:14:29.489660,2018-06-21 05:23:00.115113,21583186.866,-3.3,0.549,1.997,3.6,0.918,0.916,3.073,2.759
2569.0,2018-06-21 05:25:00.241001,2018-06-21 07:33:28.599006,21591015.349,-3.3,0.549,1.998,3.6,0.918,0.916,3.072,2.758
2570.0,2018-06-21 07:35:28.677501,2018-06-21 09:43:57.372418,21598844.123,-3.3,0.549,1.993,3.6,0.918,0.916,3.072,2.756
2571.0,2018-06-21 09:45:57.365190,2018-06-21 11:54:24.260730,21606671.011,-3.3,0.549,1.993,3.6,0.918,0.916,3.072,2.756
2572.0,2018-06-21 11:56:24.352580,2018-06-21 14:04:51.641923,21614498.392,-3.3,0.549,1.995,3.6,0.918,0.916,3.072,2.756
2573.0,2018-06-21 14:06:51.771024,2018-06-21 16:15:17.824668,21622324.575,-3.3,0.549,1.999,3.6,0.918,0.916,3.072,2.756
2574.0,2018-06-21 16:17:17.832384,2018-06-21 18:25:44.335382,21630151.086,-3.3,0.549,1.996,3.6,0.918,0.916,3.071,2.756
2575.0,2018-06-21 18:27:44.285545,2018-06-21 20:36:08.736432,21637975.487,-3.3,0.549,1.993,3.6,0.917,0.916,3.071,2.756
2576.0,2018-06-21 20:38:08.688406,2018-06-21 22:46:34.805314,21645801.556,-3.3,0.549,1.999,3.6,0.918,0.915,3.071,2.756
2577.0,2018-06-21 22:48:34.761647,2018-06-22 00:56:59.418808,21653626.169,-3.3,0.549,1.997,3.6,0.917,0.915,3.071,2.756
2578.0,2018-06-22 00:58:59.408342,2018-06-22 03:07:23.944099,21661450.695,-3.3,0.549,1.995,3.6,0.917,0.915,3.07,2.757
2579.0,2018-06-22 03:09:23.997410,2018-06-22 05:17:47.818982,21669274.569,-3.3,0.549,1.995,3.6,0.917,0.915,3.07,2.757
2580.0,2018-06-22 05:19:47.966942,2018-06-22 07:28:12.009400,21677098.76,-3.3,0.549,1.996,3.6,0.917,0.915,3.07,2.757
2581.0,2018-06-22 07:30:11.971141,2018-06-22 09:38:36.037299,21684922.788,-3.3,0.549,1.996,3.6,0.917,0.915,3.07,2.757
2582.0,2018-06-22 09:40:36.120758,2018-06-22 11:49:00.084174,21692746.835,-3.3,0.549,1.993,3.6,0.917,0.915,3.07,2.757
2583.0,2018-06-22 11:51:00.164544,2018-06-22 13:59:23.338998,21700570.089,-3.3,0.549,1.999,3.6,0.917,0.915,3.07,2.756
2584.0,2018-06-22 14:01:23.361105,2018-06-22 16:09:44.392047,21708391.142,-3.3,0.549,1.993,3.6,0.917,0.915,3.069,2.756
2585.0,2018-06-22 16:11:44.534823,2018-06-22 18:20:05.421771,21716212.172,-3.3,0.549,1.995,3.6,0.917,0.915,3.069,2.756
2586.0,2018-06-22 18:22:05.462682,2018-06-22 20:30:26.174210,21724032.925,-3.3,0.549,1.993,3.6,0.917,0.915,3.069,2.757
2587.0,2018-06-22 20:32:26.304469,2018-06-22 22:40:46.659624,21731853.41,-3.3,0.549,1.994,3.6,0.917,0.915,3.069,2.756
2588.0,2018-06-22 22:42:46.816190,2018-06-23 00:51:07.633596,21739674.384,-3.3,0.549,1.997,3.6,0.917,0.915,3.069,2.756
2589.0,2018-06-23 00:53:07.605369,2018-06-23 03:01:27.353369,21747494.104,-3.3,0.549,1.998,3.6,0.917,0.915,3.068,2.756
2590.0,2018-06-23 03:03:27.497431,2018-06-23 05:11:46.232585,21755312.983,-3.3,0.55,1.995,3.6,0.917,0.915,3.068,2.756
2591.0,2018-06-23 05:13:46.334826,2018-06-23 07:22:04.231342,21763130.982,-3.3,0.549,1.997,3.6,0.917,0.914,3.068,2.755
2592.0,2018-06-23 07:24:04.201030,2018-06-23 09:32:20.078124,21770946.829,-3.3,0.549,1.997,3.6,0.916,0.914,3.068,2.755
2593.0,2018-06-23 09:34:20.159623,2018-06-23 11:42:36.467646,21778763.218,-3.3,0.549,1.993,3.6,0.916,0.915,3.067,2.756
2594.0,2018-06-23 11:44:36.598270,2018-06-23 13:52:54.314813,21786581.065,-3.3,0.549,1.995,3.6,0.916,0.914,3.068,2.755
2595.0,2018-06-23 13:54:54.326094,2018-06-23 16:03:10.181202,21794396.932,-3.3,0.549,1.993,3.6,0.916,0.914,3.067,2.755
2596.0,2018-06-23 16:05:10.242676,2018-06-23 18:13:25.318152,21802212.069,-3.3,0.549,1.999,3.6,0.916,0.914,3.067,2.755
2597.0,2018-06-23 18:15:25.431161,2018-06-23 20:23:41.310318,21810028.061,-3.3,0.549,1.997,3.6,0.916,0.914,3.067,2.755
2598.0,2018-06-23 20:25:41.350539,2018-06-23 22:33:56.848358,21817843.599,-3.3,0.549,1.994,3.6,0.916,0.914,3.067,2.754
2599.0,2018-06-23 22:35:56.956846,2018-06-24 00:44:11.064801,21825657.815,-3.3,0.549,1.998,3.6,0.916,0.914,3.066,2.754
2600.0,2018-06-24 00:46:11.109627,2018-06-24 02:54:24.131379,21833470.882,-3.3,0.549,1.993,3.6,0.916,0.914,3.066,2.754
2601.0,2018-06-24 02:56:24.137765,2018-06-24 05:04:36.282968,21841283.033,-3.3,0.549,1.999,3.6,0.916,0.914,3.066,2.755
2602.0,2018-06-24 05:06:36.276483,2018-06-24 07:14:48.687484,21849095.438,-3.3,0.549,1.998,3.6,0.916,0.914,3.066,2.754
2603.0,2018-06-24 07:16:48.748486,2018-06-24 09:24:59.866246,21856906.617,-3.3,0.549,1.998,3.6,0.916,0.914,3.065,2.754
2604.0,2018-06-24 09:26:59.825813,2018-06-24 11:35:11.480687,21864718.231,-3.3,0.549,1.995,3.6,0.916,0.914,3.065,2.755
2605.0,2018-06-24 11:37:11.570769,2018-06-24 13:45:24.285089,21872531.036,-3.3,0.549,1.993,3.6,0.916,0.914,3.065,2.755
2606.0,2018-06-24 13:47:24.336380,2018-06-24 15:55:37.595450,21880344.346,-3.3,0.549,1.993,3.6,0.916,0.914,3.065,2.753
2607.0,2018-06-24 15:57:37.580078,2018-06-24 18:05:47.604688,21888154.355,-3.3,0.549,1.994,3.6,0.916,0.914,3.065,2.754
2608.0,2018-06-24 18:07:47.561047,2018-06-24 20:15:57.607264,21895964.358,-3.3,0.549,1.993,3.6,0.916,0.914,3.064,2.754
2609.0,2018-06-24 20:17:57.709132,2018-06-24 22:26:07.469970,21903774.22,-3.3,0.549,1.996,3.6,0.916,0.914,3.064,2.754
2610.0,2018-06-24 22:28:07.590311,2018-06-25 00:36:17.508970,21911584.259,-3.3,0.549,1.994,3.6,0.916,0.913,3.064,2.753
2611.0,2018-06-25 00:38:17.518935,2018-06-25 02:46:24.267722,21919391.018,-3.3,0.549,1.993,3.6,0.915,0.913,3.064,2.752
2612.0,2018-06-25 02:48:24.392936,2018-06-25 04:56:31.257581,21927198.008,-3.3,0.549,1.996,3.6,0.915,0.913,3.064,2.752
2613.0,2018-06-25 04:58:31.343646,2018-06-25 07:06:40.105414,21935006.856,-3.3,0.549,1.997,3.6,0.915,0.913,3.063,2.751
2614.0,2018-06-25 07:08:40.197088,2018-06-25 09:16:46.881629,21942813.632,-3.3,0.549,1.997,3.6,0.915,0.913,3.063,2.75
2615.0,2018-06-25 09:18:46.956355,2018-06-25 11:26:52.288098,21950619.039,-3.3,0.549,1.994,3.6,0.915,0.913,3.063,2.75
2616.0,2018-06-25 11:28:52.464397,2018-06-25 13:36:57.527126,21958424.278,-3.3,0.549,1.999,3.6,0.915,0.913,3.063,2.751
2617.0,2018-06-25 13:38:57.602537,2018-06-25 15:47:03.245057,21966229.995,-3.3,0.549,1.994,3.6,0.915,0.913,3.063,2.751
2618.0,2018-06-25 15:49:03.274556,2018-06-25 17:57:09.484803,21974036.235,-3.3,0.549,1.997,3.6,0.915,0.913,3.063,2.75
2619.0,2018-06-25 17:59:09.629227,2018-06-25 20:07:13.936606,21981840.687,-3.3,0.549,1.997,3.6,0.915,0.913,3.062,2.75
2620.0,2018-06-25 20:09:13.922190,2018-06-25 22:17:18.720784,21989645.471,-3.3,0.549,1.993,3.6,0.915,0.913,3.062,2.75
2621.0,2018-06-25 22:19:18.786734,2018-06-26 00:27:23.895578,21997450.646,-3.3,0.549,1.999,3.6,0.915,0.913,3.062,2.749
2622.0,2018-06-26 00:29:23.860109,2018-06-26 02:37:26.249449,22005253.0,-3.3,0.549,1.998,3.6,0.915,0.913,3.061,2.749
2623.0,2018-06-26 02:39:26.270183,2018-06-26 04:47:28.095602,22013054.846,-3.3,0.549,1.995,3.6,0.915,0.913,3.061,2.75
2624.0,2018-06-26 04:49:28.222320,2018-06-26 06:57:30.071487,22020856.822,-3.3,0.549,1.995,3.6,0.915,0.913,3.061,2.75
2625.0,2018-06-26 06:59:30.109007,2018-06-26 09:07:31.463610,22028658.214,-3.3,0.549,1.993,3.6,0.915,0.913,3.061,2.749
2626.0,2018-06-26 09:09:31.556154,2018-06-26 11:17:34.987120,22036461.738,-3.3,0.549,1.993,3.6,0.915,0.913,3.062,2.744
2627.0,2018-06-26 11:19:35.008342,2018-06-26 13:27:39.455773,22044266.206,-3.3,0.549,1.994,3.6,0.915,0.913,3.062,2.744
2628.0,2018-06-26 13:29:39.489928,2018-06-26 15:37:42.769512,22052069.52,-3.3,0.549,1.997,3.6,0.914,0.912,3.062,2.745
2629.0,2018-06-26 15:39:42.821948,2018-06-26 17:47:43.706836,22059870.457,-3.3,0.549,1.994,3.6,0.914,0.912,3.061,2.745
2630.0,2018-06-26 17:49:43.847922,2018-06-26 19:57:43.675895,22067670.426,-3.3,0.549,1.993,3.6,0.914,0.912,3.061,2.745
2631.0,2018-06-26 19:59:43.649653,2018-06-26 22:07:43.921228,22075470.672,-3.3,0.549,1.996,3.6,0.914,0.912,3.061,2.745
2632.0,2018-06-26 22:09:43.950824,2018-06-27 00:17:44.107313,22083270.858,-3.3,0.549,1.993,3.6,0.914,0.912,3.061,2.746
2633.0,2018-06-27 00:19:44.193160,2018-06-27 02:27:45.175710,22091071.926,-3.3,0.549,1.998,3.6,0.914,0.912,3.061,2.745
2634.0,2018-06-27 02:29:45.131225,2018-06-27 04:37:44.187453,22098870.938,-3.3,0.549,1.999,3.6,0.914,0.912,3.06,2.745
2635.0,2018-06-27 04:39:44.134507,2018-06-27 06:47:44.165104,22106670.916,-3.3,0.549,1.999,3.6,0.914,0.912,3.06,2.745
2636.0,2018-06-27 06:49:44.323897,2018-06-27 08:57:42.114374,22114468.865,-3.3,0.549,1.999,3.6,0.914,0.912,3.06,2.741
2637.0,2018-06-27 08:59:42.279077,2018-06-27 11:07:39.019527,22122265.77,-3.3,0.549,1.997,3.6,0.914,0.912,3.059,2.744
2638.0,2018-06-27 11:09:39.047583,2018-06-27 13:17:35.866533,22130062.617,-3.3,0.549,1.996,3.6,0.914,0.912,3.059,2.744
2639.0,2018-06-27 13:19:35.876213,2018-06-27 15:27:32.433699,22137859.184,-3.3,0.549,1.999,3.6,0.914,0.912,3.059,2.744
2640.0,2018-06-27 15:29:32.368078,2018-06-27 17:37:26.602593,22145653.353,-3.3,0.549,1.998,3.6,0.914,0.912,3.059,2.744
2641.0,2018-06-27 17:39:26.614793,2018-06-27 19:47:22.739322,22153449.49,-3.3,0.549,1.997,3.6,0.914,0.912,3.058,2.745
2642.0,2018-06-27 19:49:22.707308,2018-06-27 21:57:17.993594,22161244.744,-3.3,0.549,1.999,3.6,0.913,0.912,3.058,2.745
2643.0,2018-06-27 21:59:17.913153,2018-06-28 00:07:13.108791,22169039.859,-3.3,0.549,1.997,3.6,0.913,0.911,3.058,2.744
2644.0,2018-06-28 00:09:13.140484,2018-06-28 02:17:05.687461,22176832.438,-3.3,0.549,1.993,3.6,0.913,0.911,3.057,2.744
2645.0,2018-06-28 02:19:05.707456,2018-06-28 04:26:57.753505,22184624.504,-3.3,0.549,1.995,3.6,0.913,0.911,3.057,2.744
2646.0,2018-06-28 04:28:57.759011,2018-06-28 06:36:48.885959,22192415.636,-3.3,0.549,1.999,3.6,0.913,0.911,3.057,2.744
2647.0,2018-06-28 06:38:48.965799,2018-06-28 08:46:40.566474,22200207.317,-3.3,0.549,1.998,3.6,0.913,0.911,3.057,2.744
2648.0,2018-06-28 08:48:40.668710,2018-06-28 10:56:33.274596,22208000.025,-3.3,0.549,1.997,3.6,0.913,0.911,3.057,2.744
2649.0,2018-06-28 10:58:33.391135,2018-06-28 13:06:22.939903,22215789.69,-3.3,0.549,1.999,3.6,0.913,0.911,3.056,2.744
2650.0,2018-06-28 13:08:23.094670,2018-06-28 15:16:14.665985,22223581.416,-3.3,0.549,1.997,3.6,0.913,0.911,3.056,2.744
2651.0,2018-06-28 15:18:14.706678,2018-06-28 17:26:04.684766,22231371.435,-3.3,0.549,1.996,3.6,0.913,0.911,3.056,2.744
2652.0,2018-06-28 17:28:04.858588,2018-06-28 19:35:54.704200,22239161.455,-3.3,0.549,1.997,3.6,0.913,0.911,3.056,2.744
2653.0,2018-06-28 19:37:54.729564,2018-06-28 21:45:44.129238,22246950.88,-3.3,0.549,1.999,3.6,0.913,0.911,3.056,2.744
2654.0,2018-06-28 21:47:44.068096,2018-06-28 23:55:34.269832,22254741.02,-3.3,0.549,1.995,3.6,0.913,0.911,3.056,2.744
2655.0,2018-06-28 23:57:34.341868,2018-06-29 02:05:24.287276,22262531.038,-3.3,0.549,1.995,3.6,0.913,0.911,3.056,2.744
2656.0,2018-06-29 02:07:24.367257,2018-06-29 04:15:14.179476,22270320.93,-3.3,0.549,1.994,3.6,0.913,0.911,3.055,2.744
2657.0,2018-06-29 04:17:14.142314,2018-06-29 06:25:03.225302,22278109.976,-3.3,0.549,1.998,3.6,0.913,0.911,3.055,2.743
2658.0,2018-06-29 06:27:03.163181,2018-06-29 08:34:47.788916,22285894.539,-3.3,0.549,1.997,3.6,0.912,0.91,3.054,2.743
2659.0,2018-06-29 08:36:47.788378,2018-06-29 10:44:32.879799,22293679.63,-3.3,0.549,1.993,3.6,0.912,0.91,3.054,2.743
2660.0,2018-06-29 10:46:32.972781,2018-06-29 12:54:19.786286,22301466.537,-3.3,0.549,1.998,3.6,0.912,0.911,3.054,2.743
2661.0,2018-06-29 12:56:19.913227,2018-06-29 15:04:06.579545,22309253.33,-3.3,0.549,1.995,3.6,0.912,0.91,3.054,2.743
2662.0,2018-06-29 15:06:06.584338,2018-06-29 17:13:50.941585,22317037.692,-3.3,0.549,1.998,3.6,0.912,0.91,3.054,2.742
2663.0,2018-06-29 17:15:51.007727,2018-06-29 19:23:35.859779,22324822.61,-3.3,0.549,1.996,3.6,0.912,0.91,3.053,2.743
2664.0,2018-06-29 19:25:35.956644,2018-06-29 21:33:20.962852,22332607.713,-3.3,0.549,1.999,3.6,0.912,0.91,3.053,2.743
2665.0,2018-06-29 21:35:20.934186,2018-06-29 23:43:05.000322,22340391.751,-3.3,0.549,1.993,3.6,0.912,0.91,3.053,2.742
2666.0,2018-06-29 23:45:05.126055,2018-06-30 01:52:47.685504,22348174.436,-3.3,0.549,1.997,3.6,0.912,0.91,3.053,2.741
2667.0,2018-06-30 01:54:47.807267,2018-06-30 04:02:28.724702,22355955.475,-3.3,0.549,1.994,3.6,0.912,0.91,3.053,2.742
2668.0,2018-06-30 04:04:28.683489,2018-06-30 06:12:09.581239,22363736.332,-3.3,0.549,1.996,3.6,0.912,0.91,3.052,2.742
2669.0,2018-06-30 06:14:09.658588,2018-06-30 08:21:50.850196,22371517.601,-3.3,0.549,1.993,3.6,0.912,0.91,3.053,2.741
2670.0,2018-06-30 08:23:50.890319,2018-06-30 10:31:32.440647,22379299.191,-3.3,0.549,1.998,3.6,0.912,0.91,3.053,2.741
2671.0,2018-06-30 10:33:32.443787,2018-06-30 12:41:12.973078,22387079.724,-3.3,0.549,1.997,3.6,0.912,0.91,3.052,2.741
2672.0,2018-06-30 12:43:12.968880,2018-06-30 14:50:53.037055,22394859.787,-3.3,0.549,1.994,3.6,0.912,0.91,3.051,2.741
2673.0,2018-06-30 14:52:53.025319,2018-06-30 17:00:32.006060,22402638.756,-3.3,0.549,1.998,3.6,0.912,0.91,3.051,2.741
2674.0,2018-06-30 17:02:31.984125,2018-06-30 19:10:09.871266,22410416.622,-3.3,0.549,1.997,3.6,0.912,0.91,3.051,2.741
2675.0,2018-06-30 19:12:09.869304,2018-06-30 21:19:48.190450,22418194.941,-3.3,0.549,1.995,3.6,0.911,0.91,3.051,2.742
2676.0,2018-06-30 21:21:48.334193,2018-06-30 23:29:27.781662,22425974.532,-3.3,0.549,1.997,3.6,0.912,0.91,3.051,2.742
2677.0,2018-06-30 23:31:27.884862,2018-07-01 01:39:06.301192,22433753.052,-3.3,0.549,1.999,3.6,0.911,0.909,3.051,2.742
2678.0,2018-07-01 01:41:06.330724,2018-07-01 03:48:44.713693,22441531.464,-3.3,0.549,1.998,3.6,0.911,0.909,3.05,2.742
2679.0,2018-07-01 03:50:44.669967,2018-07-01 05:58:22.237507,22449308.988,-3.3,0.549,1.997,3.6,0.911,0.909,3.05,2.741
2680.0,2018-07-01 06:00:22.244321,2018-07-01 08:07:57.928083,22457084.679,-3.3,0.549,1.997,3.6,0.911,0.909,3.049,2.741
2681.0,2018-07-01 08:09:58.106837,2018-07-01 10:17:33.117685,22464859.868,-3.3,0.549,1.994,3.6,0.911,0.909,3.049,2.741
2682.0,2018-07-01 10:19:33.186162,2018-07-01 12:27:08.523714,22472635.274,-3.3,0.549,1.996,3.6,0.911,0.909,3.049,2.742
2683.0,2018-07-01 12:29:08.482863,2018-07-01 14:36:42.646207,22480409.397,-3.3,0.549,1.993,3.6,0.911,0.909,3.049,2.742
2684.0,2018-07-01 14:38:42.775665,2018-07-01 16:46:19.798529,22488186.549,-3.3,0.549,1.997,3.6,0.911,0.909,3.05,2.741
2685.0,2018-07-01 16:48:19.758767,2018-07-01 18:55:54.205868,22495960.956,-3.3,0.549,1.997,3.6,0.911,0.909,3.049,2.742
2686.0,2018-07-01 18:57:54.367515,2018-07-01 21:05:29.513926,22503736.264,-3.3,0.549,1.999,3.6,0.911,0.909,3.049,2.743
2687.0,2018-07-01 21:07:29.690672,2018-07-01 23:15:02.847138,22511509.598,-3.3,0.549,1.995,3.6,0.911,0.909,3.048,2.74
2688.0,2018-07-01 23:17:02.785675,2018-07-02 01:24:34.287484,22519281.038,-3.3,0.549,1.994,3.6,0.911,0.909,3.048,2.739
2689.0,2018-07-02 01:26:34.454395,2018-07-02 03:34:07.392872,22527054.143,-3.3,0.549,1.994,3.6,0.911,0.909,3.048,2.74
2690.0,2018-07-02 03:36:07.571613,2018-07-02 05:43:38.854722,22534825.605,-3.3,0.549,1.997,3.6,0.911,0.909,3.048,2.739
2691.0,2018-07-02 05:45:38.948347,2018-07-02 07:53:12.165513,22542598.916,-3.3,0.549,1.998,3.6,0.911,0.908,3.048,2.739
2692.0,2018-07-02 07:55:12.209004,2018-07-02 10:02:43.771179,22550370.522,-3.3,0.549,1.994,3.6,0.91,0.909,3.047,2.739
2693.0,2018-07-02 10:04:43.949229,2018-07-02 12:12:16.011023,22558142.761,-3.3,0.549,1.996,3.6,0.91,0.908,3.047,2.738
2694.0,2018-07-02 12:14:16.074318,2018-07-02 14:21:46.663240,22565913.414,-3.3,0.549,1.997,3.6,0.91,0.908,3.047,2.737
2695.0,2018-07-02 14:23:46.609594,2018-07-02 16:31:13.903626,22573680.654,-3.3,0.549,1.998,3.6,0.91,0.908,3.047,2.739
2696.0,2018-07-02 16:33:13.883750,2018-07-02 18:40:39.995193,22581446.746,-3.3,0.549,1.998,3.6,0.91,0.908,3.046,2.74
2697.0,2018-07-02 18:42:40.037845,2018-07-02 20:50:08.998829,22589215.749,-3.3,0.549,1.995,3.6,0.91,0.908,3.047,2.739
2698.0,2018-07-02 20:52:09.015683,2018-07-02 22:59:38.057639,22596984.808,-3.3,0.549,1.995,3.6,0.91,0.908,3.047,2.738
2699.0,2018-07-02 23:01:38.142284,2018-07-03 01:09:05.914653,22604752.665,-3.3,0.549,1.999,3.6,0.91,0.908,3.046,2.738
2700.0,2018-07-03 01:11:06.064912,2018-07-03 03:18:33.468954,22612520.219,-3.3,0.549,1.993,3.6,0.91,0.908,3.046,2.738
2701.0,2018-07-03 03:20:33.403256,2018-07-03 05:28:00.909774,22620287.66,-3.3,0.549,1.995,3.6,0.91,0.908,3.045,2.74
2702.0,2018-07-03 05:30:00.847091,2018-07-03 07:37:27.080655,22628053.831,-3.3,0.549,1.998,3.6,0.91,0.908,3.045,2.737
2703.0,2018-07-03 07:39:27.112690,2018-07-03 09:46:50.183646,22635816.934,-3.3,0.549,1.996,3.6,0.91,0.908,3.045,2.737
2704.0,2018-07-03 09:48:50.148965,2018-07-03 11:56:14.867110,22643581.618,-3.3,0.549,1.996,3.6,0.91,0.908,3.045,2.737
2705.0,2018-07-03 11:58:14.955655,2018-07-03 14:05:39.887542,22651346.638,-3.3,0.549,1.998,3.6,0.91,0.908,3.045,2.736
2706.0,2018-07-03 14:07:40.036777,2018-07-03 16:15:04.585522,22659111.336,-3.3,0.549,1.993,3.6,0.909,0.908,3.044,2.737
2707.0,2018-07-03 16:17:04.670090,2018-07-03 18:24:29.622197,22666876.373,-3.3,0.549,1.997,3.6,0.91,0.907,3.044,2.737
2708.0,2018-07-03 18:26:29.580590,2018-07-03 20:33:52.382132,22674639.133,-3.3,0.549,1.998,3.6,0.909,0.907,3.044,2.736
2709.0,2018-07-03 20:35:52.382550,2018-07-03 22:43:14.669802,22682401.42,-3.3,0.549,1.998,3.6,0.909,0.907,3.044,2.736
2710.0,2018-07-03 22:45:14.602618,2018-07-04 00:52:36.058018,22690162.808,-3.3,0.549,1.994,3.6,0.909,0.907,3.043,2.735
2711.0,2018-07-04 00:54:36.202855,2018-07-04 03:01:57.272087,22697924.023,-3.3,0.549,1.996,3.6,0.909,0.907,3.043,2.736
2712.0,2018-07-04 03:03:57.327357,2018-07-04 05:11:19.000050,22705685.75,-3.3,0.549,1.998,3.6,0.909,0.907,3.044,2.735
2713.0,2018-07-04 05:13:19.055618,2018-07-04 07:20:39.605449,22713446.356,-3.3,0.549,1.993,3.6,0.909,0.907,3.043,2.736
2714.0,2018-07-04 07:22:39.661149,2018-07-04 09:30:01.614205,22721208.365,-3.3,0.549,1.998,3.6,0.909,0.907,3.044,2.735
2715.0,2018-07-04 09:32:01.669535,2018-07-04 11:39:22.658176,22728969.409,-3.3,0.549,1.998,3.6,0.909,0.907,3.043,2.735
2716.0,2018-07-04 11:41:22.711497,2018-07-04 13:48:43.135083,22736729.886,-3.3,0.549,1.997,3.6,0.909,0.907,3.043,2.738
2717.0,2018-07-04 13:50:43.191323,2018-07-04 15:58:02.306379,22744489.057,-3.3,0.549,1.995,3.6,0.909,0.907,3.042,2.735
2718.0,2018-07-04 16:00:02.363678,2018-07-04 18:07:22.286477,22752249.037,-3.3,0.55,1.996,3.6,0.909,0.907,3.043,2.734
