Repository: Oliver191/MSc_Thesis_Predictive_Maintenance_Batteries

# MSc_Thesis_Predictive_Maintenance_Batteries
The GitHub repository accompanying the MSc Thesis at Esade written by Oliver Caspers regarding the topic “Predictive Maintenance for Lithium-Ion Batteries: Predicting the Remaining Useful Life (RUL) using Data-Driven Machine Learning based on Real-World Battery Datasets”.

SNL_Final.ipynb: The main Jupyter Notebook which contains the main code used to load, clean, and transform the SNL data. Four initial models are evaluated and a RF is chosen to be optimized. The RF is trained to predict the RUL on the training data and optimized using the validation data. Finally, the model is tested using independent testing data from UL.

File: SNL_Cycle_Timeseries_Data/SNL_18650_LFP_35C_0-100_0.5-1C_d_cycle_data.csv (part 8 of 11)
Cycle_Index,Start_Time,End_Time,Test_Time (s),Min_Current (A),Max_Current (A),Min_Voltage (V),Max_Voltage (V),Charge_Capacity (Ah),Discharge_Capacity (Ah),Charge_Energy (Wh),Discharge_Energy (Wh)
2397.0,2019-04-11 09:19:07.820424,2019-04-11 12:05:55.183440,25281297.683,-1.1,0.55,1.995,3.6,0.944,0.943,3.151,2.99
2398.0,2019-04-11 12:05:55.167624,2019-04-11 14:52:42.891356,25291305.391,-1.1,0.55,1.996,3.6,0.944,0.943,3.151,2.989
2399.0,2019-04-11 14:52:42.842404,2019-04-11 17:39:30.042756,25301312.542,-1.1,0.55,1.996,3.6,0.944,0.943,3.151,2.989
2400.0,2019-04-11 17:39:30.058532,2019-04-11 20:26:16.827840,25311319.327,-1.1,0.55,1.996,3.6,0.944,0.943,3.151,2.989
2401.0,2019-04-11 20:26:16.881644,2019-04-11 23:13:03.428980,25321325.928,-1.1,0.55,1.996,3.6,0.944,0.943,3.151,2.989
2402.0,2019-04-11 23:13:03.507748,2019-04-12 01:59:55.147156,25331337.647,-1.1,0.55,1.996,3.6,0.944,0.943,3.151,2.989
2403.0,2019-04-12 01:59:55.180424,2019-04-12 04:46:41.900176,25341344.4,-1.1,0.549,1.996,3.6,0.944,0.943,3.15,2.988
2404.0,2019-04-12 04:46:41.937000,2019-04-12 07:33:28.528016,25351351.028,-1.1,0.549,1.996,3.6,0.943,0.942,3.15,2.988
2405.0,2019-04-12 07:33:28.564104,2019-04-12 10:20:13.310120,25361355.81,-1.1,0.549,1.996,3.6,0.943,0.942,3.149,2.988
2406.0,2019-04-12 10:20:13.289964,2019-04-12 13:06:58.052152,25371360.552,-1.1,0.55,1.996,3.6,0.943,0.942,3.149,2.988
2407.0,2019-04-12 13:06:58.080460,2019-04-12 15:53:42.936868,25381365.436,-1.1,0.549,1.996,3.6,0.943,0.942,3.149,2.986
2408.0,2019-04-12 15:53:42.937992,2019-04-12 18:40:26.265904,25391368.765,-1.1,0.549,1.996,3.6,0.943,0.942,3.149,2.987
2409.0,2019-04-12 18:40:26.287396,2019-04-12 21:27:09.842888,25401372.342,-1.1,0.55,1.996,3.6,0.943,0.942,3.149,2.987
2410.0,2019-04-12 21:27:09.899144,2019-04-13 00:13:53.693588,25411376.193,-1.1,0.55,1.996,3.6,0.943,0.942,3.149,2.987
2411.0,2019-04-13 00:13:53.772936,2019-04-13 03:00:36.113596,25421378.613,-1.1,0.55,1.996,3.6,0.943,0.942,3.149,2.986
2412.0,2019-04-13 03:00:36.204936,2019-04-13 05:47:18.819712,25431381.319,-1.1,0.55,1.996,3.6,0.943,0.942,3.148,2.986
2413.0,2019-04-13 05:47:18.898180,2019-04-13 08:34:00.181108,25441382.681,-1.1,0.55,1.996,3.6,0.943,0.942,3.148,2.986
2414.0,2019-04-13 08:34:00.151432,2019-04-13 11:20:42.080092,25451384.58,-1.1,0.55,1.996,3.6,0.943,0.942,3.148,2.986
2415.0,2019-04-13 11:20:42.124780,2019-04-13 14:07:22.989900,25461385.489,-1.1,0.55,1.995,3.6,0.943,0.942,3.148,2.986
2416.0,2019-04-13 14:07:22.983916,2019-04-13 16:54:02.835668,25471385.335,-1.1,0.55,1.996,3.6,0.943,0.942,3.148,2.986
2417.0,2019-04-13 16:54:02.793576,2019-04-13 19:40:41.988940,25481384.488,-1.1,0.55,1.996,3.6,0.943,0.942,3.147,2.986
2418.0,2019-04-13 19:40:42.080648,2019-04-13 22:27:21.165912,25491383.665,-1.1,0.55,1.995,3.6,0.943,0.942,3.148,2.986
2419.0,2019-04-13 22:27:21.170312,2019-04-14 01:14:01.064680,25501383.564,-1.1,0.55,1.996,3.6,0.943,0.942,3.147,2.985
2420.0,2019-04-14 01:14:01.045608,2019-04-14 04:00:40.349688,25511382.849,-1.1,0.55,1.996,3.6,0.943,0.942,3.147,2.985
2421.0,2019-04-14 04:00:40.463752,2019-04-14 06:47:20.656472,25521383.156,-1.1,0.55,1.996,3.6,0.943,0.942,3.147,2.985
2422.0,2019-04-14 06:47:20.536456,2019-04-14 09:34:00.827148,25531383.327,-1.1,0.55,1.996,3.6,0.943,0.942,3.147,2.985
2423.0,2019-04-14 09:34:00.936840,2019-04-14 12:20:38.792080,25541381.292,-1.1,0.55,1.996,3.6,0.942,0.942,3.147,2.985
2424.0,2019-04-14 12:20:38.715884,2019-04-14 15:07:16.244252,25551378.744,-1.1,0.55,1.996,3.6,0.942,0.942,3.147,2.985
2425.0,2019-04-14 15:07:16.231684,2019-04-14 17:53:53.525008,25561376.025,-1.1,0.549,1.996,3.6,0.942,0.942,3.147,2.985
2426.0,2019-04-14 17:53:53.486440,2019-04-14 20:40:29.731260,25571372.231,-1.1,0.549,1.996,3.6,0.942,0.942,3.146,2.985
2427.0,2019-04-14 20:40:29.824392,2019-04-14 23:27:06.611072,25581369.111,-1.1,0.55,1.996,3.6,0.942,0.941,3.146,2.984
2428.0,2019-04-14 23:27:06.553960,2019-04-15 02:13:42.679652,25591365.179,-1.1,0.55,1.996,3.6,0.942,0.941,3.146,2.984
2429.0,2019-04-15 02:13:42.759940,2019-04-15 05:00:17.772756,25601360.272,-1.1,0.549,1.996,3.6,0.942,0.941,3.146,2.984
2430.0,2019-04-15 05:00:17.787372,2019-04-15 07:46:54.831640,25611357.331,-1.1,0.549,1.996,3.6,0.942,0.941,3.146,2.984
2431.0,2019-04-15 07:46:54.779084,2019-04-15 10:33:30.117788,25621352.617,-1.1,0.55,1.996,3.6,0.942,0.941,3.146,2.984
2432.0,2019-04-15 10:33:30.068360,2019-04-15 13:20:05.893024,25631348.393,-1.1,0.55,1.996,3.6,0.942,0.941,3.146,2.984
2433.0,2019-04-15 13:20:05.881224,2019-04-15 16:06:39.341264,25641341.841,-1.1,0.55,1.996,3.6,0.942,0.941,3.145,2.984
2434.0,2019-04-15 16:06:39.465764,2019-04-15 18:53:12.349016,25651334.849,-1.1,0.549,1.996,3.6,0.942,0.941,3.145,2.984
2435.0,2019-04-15 18:53:12.395144,2019-04-15 21:39:42.896076,25661325.396,-1.1,0.549,1.996,3.6,0.942,0.941,3.145,2.983
2436.0,2019-04-15 21:39:42.965228,2019-04-16 00:26:16.700484,25671319.2,-1.1,0.549,1.996,3.6,0.942,0.941,3.145,2.984
2437.0,2019-04-16 00:26:16.680140,2019-04-16 03:12:50.160996,25681312.66,-1.1,0.549,1.996,3.6,0.942,0.941,3.145,2.984
2438.0,2019-04-16 03:12:50.133608,2019-04-16 05:59:21.960472,25691304.46,-1.1,0.55,1.996,3.6,0.942,0.941,3.145,2.983
2439.0,2019-04-16 05:59:21.884040,2019-04-16 08:45:53.648176,25701296.148,-1.1,0.55,1.996,3.6,0.942,0.941,3.145,2.984
2440.0,2019-04-16 08:45:53.502600,2019-04-16 11:32:23.270556,25711285.77,-1.1,0.55,1.995,3.6,0.942,0.941,3.145,2.984
2441.0,2019-04-16 11:32:23.286052,2019-04-16 14:18:52.063276,25721274.563,-1.1,0.55,1.996,3.6,0.942,0.941,3.145,2.983
2442.0,2019-04-16 14:18:52.021228,2019-04-16 17:05:20.906196,25731263.406,-1.1,0.55,1.996,3.6,0.942,0.941,3.145,2.983
2443.0,2019-04-16 17:05:20.887176,2019-04-16 19:51:50.892892,25741253.392,-1.1,0.55,1.996,3.6,0.942,0.941,3.145,2.983
2444.0,2019-04-16 19:51:50.932872,2019-04-16 22:38:19.186252,25751241.686,-1.1,0.55,1.996,3.6,0.942,0.941,3.145,2.983
2445.0,2019-04-16 22:38:19.143460,2019-04-17 01:24:45.464104,25761227.964,-1.1,0.55,1.996,3.6,0.942,0.941,3.144,2.983
2446.0,2019-04-17 01:24:45.388268,2019-04-17 04:11:10.898380,25771213.398,-1.1,0.55,1.995,3.6,0.942,0.941,3.145,2.983
2447.0,2019-04-17 04:11:10.846344,2019-04-17 06:57:37.381504,25781199.881,-1.1,0.55,1.995,3.6,0.942,0.941,3.145,2.983
2448.0,2019-04-17 06:57:37.484168,2019-04-17 09:44:02.065120,25791184.565,-1.1,0.55,1.996,3.6,0.942,0.941,3.144,2.983
2449.0,2019-04-17 09:44:02.156012,2019-04-17 12:30:27.772312,25801170.272,-1.1,0.55,1.996,3.6,0.942,0.941,3.144,2.983
2450.0,2019-04-17 12:30:27.745060,2019-04-17 15:16:55.375640,25811157.875,-1.1,0.55,1.996,3.6,0.942,0.941,3.144,2.983
2451.0,2019-04-17 15:16:55.300488,2019-04-17 18:03:19.788612,25821142.288,-1.1,0.55,1.995,3.6,0.942,0.941,3.144,2.982
2452.0,2019-04-17 18:03:19.841260,2019-04-17 20:49:45.072316,25831127.572,-1.1,0.55,1.995,3.6,0.942,0.941,3.144,2.982
2453.0,2019-04-17 20:49:45.037192,2019-04-17 23:36:09.619232,25841112.119,-1.1,0.55,1.995,3.6,0.942,0.941,3.144,2.982
2454.0,2019-04-17 23:36:09.577764,2019-04-18 02:22:32.955628,25851095.455,-1.1,0.55,1.996,3.6,0.941,0.941,3.143,2.982
2455.0,2019-04-18 02:22:32.938888,2019-04-18 05:08:57.857616,25861080.357,-1.1,0.55,1.996,3.6,0.942,0.941,3.144,2.982
2456.0,2019-04-18 05:08:57.872676,2019-04-18 07:55:21.341884,25871063.841,-1.1,0.55,1.996,3.6,0.941,0.941,3.144,2.982
2457.0,2019-04-18 07:55:21.495744,2019-04-18 10:41:45.464812,25881047.964,-1.1,0.55,1.996,3.6,0.941,0.941,3.144,2.982
2458.0,2019-04-18 10:41:45.512228,2019-04-18 13:28:08.678564,25891031.178,-1.1,0.55,1.996,3.6,0.941,0.941,3.143,2.981
2459.0,2019-04-18 13:28:08.742280,2019-04-18 16:14:32.100832,25901014.6,-1.1,0.55,1.995,3.6,0.941,0.941,3.143,2.981
2460.0,2019-04-18 16:14:32.235076,2019-04-18 19:00:55.082384,25910997.582,-1.1,0.55,1.996,3.6,0.941,0.941,3.143,2.981
2461.0,2019-04-18 19:00:55.202084,2019-04-18 21:47:17.410904,25920979.91,-1.1,0.55,1.996,3.6,0.941,0.941,3.143,2.981
2462.0,2019-04-18 21:47:17.383460,2019-04-19 00:33:40.122968,25930962.622,-1.1,0.55,1.996,3.6,0.941,0.941,3.143,2.981
2463.0,2019-04-19 00:33:40.220196,2019-04-19 03:20:01.463988,25940943.963,-1.1,0.55,1.996,3.6,0.941,0.94,3.143,2.98
2464.0,2019-04-19 03:20:01.484068,2019-04-19 06:06:22.022268,25950924.522,-1.1,0.55,1.996,3.6,0.941,0.94,3.143,2.981
2465.0,2019-04-19 06:06:22.092580,2019-04-19 08:52:42.064720,25960904.564,-1.1,0.55,1.996,3.6,0.941,0.94,3.143,2.981
2466.0,2019-04-19 08:52:42.176904,2019-04-19 11:39:03.448336,25970885.948,-1.1,0.55,1.995,3.6,0.941,0.94,3.143,2.981
2467.0,2019-04-19 11:39:03.571748,2019-04-19 14:25:23.438260,25980865.938,-1.1,0.55,1.996,3.6,0.941,0.94,3.142,2.981
2468.0,2019-04-19 14:25:23.262856,2019-04-19 17:11:42.103964,25990844.603,-1.1,0.55,1.996,3.6,0.941,0.94,3.142,2.98
2469.0,2019-04-19 17:11:42.167332,2019-04-19 19:58:01.835244,26000824.335,-1.1,0.55,1.996,3.6,0.941,0.94,3.142,2.98
2470.0,2019-04-19 19:58:01.858440,2019-04-19 22:44:21.559924,26010804.059,-1.1,0.55,1.995,3.6,0.941,0.94,3.142,2.98
2471.0,2019-04-19 22:44:21.680520,2019-04-20 01:30:41.115932,26020783.615,-1.1,0.55,1.996,3.6,0.941,0.94,3.142,2.98
2472.0,2019-04-20 01:30:41.109384,2019-04-20 04:17:01.699044,26030764.199,-1.1,0.55,1.995,3.6,0.941,0.94,3.142,2.98
2473.0,2019-04-20 04:17:01.717796,2019-04-20 07:03:19.740560,26040742.24,-1.1,0.55,1.996,3.6,0.941,0.94,3.141,2.98
2474.0,2019-04-20 07:03:19.836140,2019-04-20 09:50:10.251784,26050752.751,-1.1,0.55,1.995,3.6,0.938,0.936,3.135,2.953
2475.0,2019-04-20 09:50:10.329068,2019-04-20 12:37:27.775508,26060790.275,-1.1,0.55,1.994,3.6,0.935,0.934,3.133,2.934
2476.0,2019-04-20 12:37:27.953800,2019-04-20 15:24:12.676828,26070795.176,-1.1,0.55,1.996,3.6,0.937,0.941,3.133,2.982
2477.0,2019-04-20 15:24:12.679560,2019-04-20 18:10:58.861968,26080801.361,-1.1,0.55,1.996,3.6,0.943,0.942,3.149,2.985
2478.0,2019-04-20 18:10:58.847112,2019-04-20 20:57:39.167080,26090801.667,-1.1,0.55,1.996,3.6,0.943,0.942,3.148,2.985
2479.0,2019-04-20 20:57:39.247396,2019-04-20 23:44:16.895668,26100799.395,-1.1,0.55,1.996,3.6,0.943,0.942,3.148,2.985
2480.0,2019-04-20 23:44:16.895268,2019-04-21 02:30:51.964116,26110794.464,-1.1,0.55,1.996,3.6,0.942,0.942,3.147,2.984
2481.0,2019-04-21 02:30:51.921700,2019-04-21 05:17:25.680744,26120788.18,-1.1,0.55,1.996,3.6,0.942,0.941,3.147,2.984
2482.0,2019-04-21 05:17:25.637512,2019-04-21 08:03:55.625656,26130778.125,-1.1,0.55,1.996,3.6,0.942,0.941,3.146,2.984
2483.0,2019-04-21 08:03:55.683308,2019-04-21 10:50:26.109912,26140768.609,-1.1,0.55,1.996,3.6,0.942,0.941,3.145,2.982
2484.0,2019-04-21 10:50:26.122120,2019-04-21 13:36:55.289620,26150757.789,-1.1,0.55,1.996,3.6,0.942,0.941,3.145,2.982
2485.0,2019-04-21 13:36:55.249512,2019-04-21 16:23:23.584552,26160746.084,-1.1,0.55,1.996,3.6,0.942,0.941,3.145,2.983
2486.0,2019-04-21 16:23:23.592072,2019-04-21 19:09:50.469268,26170732.969,-1.1,0.549,1.996,3.6,0.942,0.941,3.145,2.982
2487.0,2019-04-21 19:09:50.492040,2019-04-21 21:56:17.335304,26180719.835,-1.1,0.549,1.996,3.6,0.942,0.941,3.144,2.982
2488.0,2019-04-21 21:56:17.260836,2019-04-22 00:42:42.710952,26190705.21,-1.1,0.549,1.996,3.6,0.942,0.941,3.144,2.982
2489.0,2019-04-22 00:42:42.719012,2019-04-22 03:29:07.164496,26200689.664,-1.1,0.549,1.996,3.6,0.942,0.941,3.144,2.982
2490.0,2019-04-22 03:29:07.128712,2019-04-22 06:15:31.089924,26210673.589,-1.1,0.55,1.996,3.6,0.942,0.941,3.144,2.982
2491.0,2019-04-22 06:15:31.145096,2019-04-22 09:01:55.270152,26220657.77,-1.1,0.55,1.996,3.6,0.941,0.941,3.143,2.982
2492.0,2019-04-22 09:01:55.161380,2019-04-22 11:48:17.894188,26230640.394,-1.1,0.55,1.996,3.6,0.941,0.941,3.143,2.981
2493.0,2019-04-22 11:48:17.867144,2019-04-22 14:34:40.180308,26240622.68,-1.1,0.549,1.996,3.6,0.941,0.94,3.143,2.981
2494.0,2019-04-22 14:34:40.310564,2019-04-22 17:21:01.722568,26250604.222,-1.1,0.55,1.996,3.6,0.941,0.94,3.143,2.981
2495.0,2019-04-22 17:21:01.836580,2019-04-22 20:07:22.178980,26260584.678,-1.1,0.55,1.996,3.6,0.941,0.94,3.142,2.981
2496.0,2019-04-22 20:07:22.183048,2019-04-22 22:53:40.882956,26270563.382,-1.1,0.55,1.996,3.6,0.941,0.94,3.142,2.98
2497.0,2019-04-22 22:53:40.956452,2019-04-23 01:39:58.927744,26280541.427,-1.1,0.55,1.996,3.6,0.941,0.94,3.142,2.98
2498.0,2019-04-23 01:39:58.943624,2019-04-23 04:26:17.887992,26290520.387,-1.1,0.55,1.996,3.6,0.941,0.94,3.142,2.98
2499.0,2019-04-23 04:26:17.848200,2019-04-23 07:12:36.647140,26300499.147,-1.1,0.55,1.996,3.6,0.941,0.94,3.142,2.98
2500.0,2019-04-23 07:12:36.621804,2019-04-23 09:58:55.601088,26310478.101,-1.1,0.55,1.996,3.6,0.941,0.94,3.142,2.98
2501.0,2019-04-23 09:58:55.657352,2019-04-23 12:45:12.649828,26320455.149,-1.1,0.55,1.996,3.6,0.941,0.94,3.142,2.98
2502.0,2019-04-23 12:45:12.726920,2019-04-23 15:31:29.502796,26330432.002,-1.1,0.55,1.996,3.6,0.941,0.94,3.141,2.979
2503.0,2019-04-23 15:31:29.534244,2019-04-23 18:17:44.739128,26340407.239,-1.1,0.55,1.996,3.6,0.941,0.94,3.141,2.979
2504.0,2019-04-23 18:17:44.768904,2019-04-23 21:03:56.571532,26350379.071,-1.1,0.55,1.996,3.6,0.941,0.94,3.141,2.979
2505.0,2019-04-23 21:03:56.595592,2019-04-23 23:50:08.500892,26360351.0,-1.1,0.55,1.996,3.6,0.941,0.94,3.14,2.979
2506.0,2019-04-23 23:50:08.422280,2019-04-24 02:36:21.765244,26370324.265,-1.1,0.55,1.996,3.6,0.941,0.94,3.14,2.979
2507.0,2019-04-24 02:36:21.952904,2019-04-24 05:22:35.252440,26380297.752,-1.1,0.55,1.995,3.6,0.941,0.94,3.14,2.979
2508.0,2019-04-24 05:22:35.352456,2019-04-24 08:08:49.254024,26390271.754,-1.1,0.55,1.995,3.6,0.94,0.94,3.14,2.978
2509.0,2019-04-24 08:08:49.145124,2019-04-24 10:55:03.078064,26400245.578,-1.1,0.55,1.996,3.6,0.94,0.94,3.14,2.978
2510.0,2019-04-24 10:55:03.200136,2019-04-24 13:41:16.116772,26410218.616,-1.1,0.55,1.996,3.6,0.94,0.94,3.14,2.978
2511.0,2019-04-24 13:41:16.206372,2019-04-24 16:27:29.548868,26420192.048,-1.1,0.55,1.996,3.6,0.94,0.94,3.14,2.978
2512.0,2019-04-24 16:27:29.605924,2019-04-24 19:13:38.486672,26430160.986,-1.1,0.55,1.996,3.6,0.94,0.939,3.139,2.978
2513.0,2019-04-24 19:13:38.549028,2019-04-24 21:59:46.797288,26440129.297,-1.1,0.55,1.996,3.6,0.94,0.939,3.139,2.978
2514.0,2019-04-24 21:59:46.836872,2019-04-25 00:45:55.484924,26450097.984,-1.1,0.55,1.996,3.6,0.94,0.939,3.139,2.977
2515.0,2019-04-25 00:45:55.386660,2019-04-25 03:32:05.431072,26460067.931,-1.1,0.55,1.996,3.6,0.94,0.939,3.139,2.977
2516.0,2019-04-25 03:32:05.509512,2019-04-25 06:18:17.092088,26470039.592,-1.1,0.55,1.996,3.6,0.94,0.939,3.139,2.977
2517.0,2019-04-25 06:18:17.205028,2019-04-25 09:04:23.418496,26480005.918,-1.1,0.55,1.996,3.6,0.94,0.939,3.139,2.977
2518.0,2019-04-25 09:04:23.395720,2019-04-25 11:50:34.353352,26489976.853,-1.1,0.55,1.996,3.6,0.94,0.939,3.139,2.977
2519.0,2019-04-25 11:50:34.435876,2019-04-25 14:36:42.650640,26499945.15,-1.1,0.55,1.996,3.6,0.94,0.939,3.139,2.977
2520.0,2019-04-25 14:36:42.723620,2019-04-25 17:22:50.753084,26509913.253,-1.1,0.55,1.996,3.6,0.94,0.939,3.139,2.977
2521.0,2019-04-25 17:22:50.749320,2019-04-25 20:08:59.178800,26519881.678,-1.1,0.55,1.996,3.6,0.94,0.939,3.138,2.977
2522.0,2019-04-25 20:08:59.168236,2019-04-25 22:55:06.022924,26529848.522,-1.1,0.55,1.996,3.6,0.94,0.939,3.138,2.976
2523.0,2019-04-25 22:55:06.014088,2019-04-26 01:41:10.984512,26539813.484,-1.1,0.55,1.996,3.6,0.94,0.939,3.138,2.976
2524.0,2019-04-26 01:41:11.025032,2019-04-26 04:27:18.127136,26549780.627,-1.1,0.55,1.996,3.6,0.94,0.939,3.137,2.976
2525.0,2019-04-26 04:27:18.264100,2019-04-26 07:13:26.099880,26559748.599,-1.1,0.55,1.996,3.6,0.94,0.939,3.138,2.976
2526.0,2019-04-26 07:13:26.027656,2019-04-26 09:59:33.529192,26569716.029,-1.1,0.55,1.995,3.6,0.94,0.939,3.138,2.976
2527.0,2019-04-26 09:59:33.528868,2019-04-26 12:45:39.164696,26579681.664,-1.1,0.55,1.996,3.6,0.94,0.939,3.138,2.976
2528.0,2019-04-26 12:45:39.326244,2019-04-26 15:31:48.462104,26589650.962,-1.1,0.55,1.996,3.6,0.94,0.939,3.139,2.962
2529.0,2019-04-26 15:31:48.531492,2019-04-26 18:18:01.423356,26599623.923,-1.1,0.55,1.996,3.6,0.939,0.939,3.144,2.953
2530.0,2019-04-26 18:18:01.537928,2019-04-26 21:04:10.797132,26609593.297,-1.1,0.55,1.996,3.6,0.939,0.939,3.147,2.954
2531.0,2019-04-26 21:04:10.743176,2019-04-26 23:50:20.244924,26619562.744,-1.1,0.55,1.995,3.6,0.939,0.939,3.147,2.955
2532.0,2019-04-26 23:50:20.341640,2019-04-27 02:36:29.805732,26629532.305,-1.1,0.55,1.996,3.6,0.939,0.939,3.146,2.956
2533.0,2019-04-27 02:36:29.546988,2019-04-27 05:22:37.272344,26639499.772,-1.1,0.55,1.996,3.6,0.939,0.939,3.146,2.956
2534.0,2019-04-27 05:22:37.048200,2019-04-27 08:08:43.276336,26649465.776,-1.1,0.55,1.996,3.6,0.939,0.938,3.146,2.956
2535.0,2019-04-27 08:08:43.238792,2019-04-27 10:54:50.858848,26659433.358,-1.1,0.55,1.996,3.6,0.939,0.938,3.146,2.956
2536.0,2019-04-27 10:54:50.740104,2019-04-27 13:40:59.558168,26669402.058,-1.1,0.55,1.996,3.6,0.939,0.938,3.149,2.946
2537.0,2019-04-27 13:40:59.814280,2019-04-27 16:27:05.658460,26679368.158,-1.1,0.55,1.996,3.6,0.939,0.938,3.149,2.948
2538.0,2019-04-27 16:27:05.742728,2019-04-27 19:13:13.988904,26689336.488,-1.1,0.55,1.996,3.6,0.939,0.938,3.149,2.949
2539.0,2019-04-27 19:13:14.030372,2019-04-27 21:59:19.560408,26699302.06,-1.1,0.55,1.996,3.6,0.939,0.938,3.148,2.949
2540.0,2019-04-27 21:59:19.434532,2019-04-28 00:45:26.204988,26709268.704,-1.1,0.55,1.996,3.6,0.939,0.938,3.148,2.949
2541.0,2019-04-28 00:45:26.149412,2019-04-28 03:31:29.673884,26719232.173,-1.1,0.55,1.995,3.6,0.939,0.938,3.148,2.949
2542.0,2019-04-28 03:31:29.456520,2019-04-28 06:17:33.329312,26729195.829,-1.1,0.55,1.996,3.6,0.939,0.938,3.147,2.948
2543.0,2019-04-28 06:17:33.550060,2019-04-28 09:03:35.984956,26739158.484,-1.1,0.55,1.995,3.6,0.939,0.938,3.147,2.949
2544.0,2019-04-28 09:03:36.070536,2019-04-28 11:49:39.300808,26749121.8,-1.1,0.55,1.996,3.6,0.939,0.938,3.147,2.947
2545.0,2019-04-28 11:49:39.377644,2019-04-28 14:35:42.677160,26759085.177,-1.1,0.55,1.996,3.6,0.939,0.938,3.147,2.949
2546.0,2019-04-28 14:35:42.684352,2019-04-28 17:21:44.352604,26769046.852,-1.1,0.55,1.996,3.6,0.939,0.938,3.146,2.951
2547.0,2019-04-28 17:21:44.418796,2019-04-28 20:07:45.688904,26779008.188,-1.1,0.55,1.996,3.6,0.939,0.938,3.146,2.951
2548.0,2019-04-28 20:07:45.628552,2019-04-28 22:53:47.155604,26788969.655,-1.1,0.55,1.996,3.6,0.939,0.938,3.145,2.952
2549.0,2019-04-28 22:53:47.362596,2019-04-29 01:39:48.523560,26798931.023,-1.1,0.55,1.996,3.6,0.939,0.938,3.145,2.952
2550.0,2019-04-29 01:39:48.572452,2019-04-29 04:25:46.986820,26808889.486,-1.1,0.55,1.995,3.6,0.939,0.938,3.145,2.952
2551.0,2019-04-29 04:25:47.160968,2019-04-29 07:08:11.107368,26818633.607,-1.942,0.55,1.996,3.6,0.931,0.93,3.116,2.927
2552.0,2019-04-29 07:08:11.315592,2019-04-29 09:54:11.115868,26828593.615,-1.1,0.55,1.996,3.6,0.938,0.938,3.144,2.952
2553.0,2019-04-29 09:54:11.214628,2019-04-29 12:40:11.333248,26838553.833,-1.1,0.55,1.996,3.6,0.939,0.938,3.144,2.953
2554.0,2019-04-29 12:40:11.376008,2019-04-29 15:26:13.208036,26848515.708,-1.1,0.55,1.996,3.6,0.939,0.938,3.143,2.954
2555.0,2019-04-29 15:26:13.372296,2019-04-29 18:12:12.641728,26858475.141,-1.1,0.55,1.996,3.6,0.939,0.938,3.143,2.954
2556.0,2019-04-29 18:12:12.747144,2019-04-29 20:58:08.301660,26868430.801,-1.1,0.55,1.996,3.6,0.938,0.938,3.142,2.954
2557.0,2019-04-29 20:58:08.189632,2019-04-29 23:44:05.473656,26878387.973,-1.1,0.55,1.996,3.6,0.938,0.938,3.142,2.954
2558.0,2019-04-29 23:44:05.467528,2019-04-30 02:30:03.167140,26888345.667,-1.1,0.55,1.995,3.6,0.938,0.938,3.142,2.954
2559.0,2019-04-30 02:30:03.007468,2019-04-30 05:15:59.599004,26898302.099,-1.1,0.55,1.996,3.6,0.938,0.938,3.142,2.954
2560.0,2019-04-30 05:15:59.760776,2019-04-30 08:01:58.015020,26908260.515,-1.1,0.55,1.996,3.6,0.938,0.938,3.142,2.954
2561.0,2019-04-30 08:01:57.825004,2019-04-30 10:47:55.076048,26918217.576,-1.1,0.55,1.996,3.6,0.938,0.937,3.142,2.953
2562.0,2019-04-30 10:47:54.840456,2019-04-30 13:33:51.511536,26928174.011,-1.1,0.55,1.996,3.6,0.938,0.937,3.142,2.954
2563.0,2019-04-30 13:33:51.593964,2019-04-30 16:19:47.803300,26938130.303,-1.1,0.55,1.996,3.6,0.938,0.937,3.142,2.954
2564.0,2019-04-30 16:19:47.822984,2019-04-30 19:05:43.291932,26948085.791,-1.1,0.55,1.996,3.6,0.938,0.937,3.141,2.954
2565.0,2019-04-30 19:05:43.265572,2019-04-30 21:51:38.250632,26958040.75,-1.1,0.55,1.996,3.6,0.938,0.937,3.141,2.954
2566.0,2019-04-30 21:51:38.183972,2019-05-01 00:37:33.639376,26967996.139,-1.1,0.55,1.996,3.6,0.938,0.937,3.141,2.954
2567.0,2019-05-01 00:37:33.626860,2019-05-01 03:23:29.103552,26977951.603,-1.1,0.549,1.995,3.6,0.938,0.937,3.141,2.954
2568.0,2019-05-01 03:23:29.069348,2019-05-01 07:10:57.548692,26991600.048,-1.099,0.55,1.995,3.6,0.938,0.941,3.141,3.014
2569.0,2019-05-01 07:10:57.596808,2019-05-01 10:59:16.671144,27005299.171,-0.55,0.55,1.999,3.6,0.941,0.941,3.155,3.015
2570.0,2019-05-01 10:59:16.455716,2019-05-01 14:47:43.655816,27019006.155,-0.55,0.55,1.999,3.6,0.942,0.942,3.157,3.016
2571.0,2019-05-01 14:47:43.441188,2019-05-01 14:48:43.441288,27019065.941,0.0,0.0,2.675,2.683,0.0,0.0,0.0,0.0
2572.0,2019-06-10 07:45:20.612900,2019-06-10 11:34:34.405036,27032829.735,-0.55,0.55,1.999,3.6,0.926,0.938,3.119,3.0
2573.0,2019-06-10 11:34:34.420308,2019-06-10 15:17:40.440436,27046215.77,-0.55,0.55,1.999,3.6,0.931,0.929,3.123,2.97
2574.0,2019-06-10 15:17:40.456432,2019-06-10 19:06:09.555628,27059924.885,-0.55,0.55,1.999,3.6,0.941,0.939,3.158,3.003
2575.0,2019-06-10 19:06:09.569776,2019-06-11 00:49:18.771524,27080514.101,-1.1,0.55,1.999,3.6,1.878,1.872,6.305,5.88
2576.0,2019-06-11 00:49:18.785520,2019-06-11 03:35:15.555444,27090470.885,-1.1,0.55,1.996,3.6,0.937,0.936,3.143,2.939
2577.0,2019-06-11 03:35:15.567700,2019-06-11 06:21:05.255988,27100420.586,-1.1,0.55,1.996,3.6,0.937,0.935,3.141,2.939
2578.0,2019-06-11 06:21:05.267596,2019-06-11 09:06:51.917712,27110367.248,-1.1,0.55,1.996,3.6,0.936,0.935,3.14,2.938
2579.0,2019-06-11 09:06:51.936652,2019-06-11 11:52:33.672644,27120309.002,-1.1,0.55,1.995,3.6,0.936,0.935,3.138,2.937
2580.0,2019-06-11 11:52:33.690508,2019-06-11 14:38:11.991808,27130247.322,-1.1,0.55,1.996,3.6,0.936,0.935,3.137,2.937
2581.0,2019-06-11 14:38:12.012116,2019-06-11 17:23:46.060312,27140181.39,-1.1,0.55,1.996,3.6,0.935,0.935,3.137,2.936
2582.0,2019-06-11 17:23:46.073684,2019-06-11 20:09:20.075452,27150115.405,-1.1,0.55,1.995,3.6,0.935,0.934,3.136,2.936
2583.0,2019-06-11 20:09:20.094292,2019-06-11 22:54:51.778092,27160047.108,-1.1,0.55,1.996,3.6,0.935,0.934,3.135,2.936
2584.0,2019-06-11 22:54:51.804556,2019-06-12 01:40:21.082504,27169976.412,-1.1,0.55,1.996,3.6,0.935,0.934,3.135,2.935
2585.0,2019-06-12 01:40:21.098380,2019-06-12 04:25:50.108156,27179905.438,-1.1,0.55,1.996,3.6,0.935,0.934,3.134,2.935
2586.0,2019-06-12 04:25:50.113676,2019-06-12 07:11:17.947400,27189833.277,-1.1,0.55,1.996,3.6,0.935,0.934,3.134,2.935
2587.0,2019-06-12 07:11:17.965808,2019-06-12 09:56:42.849016,27199758.179,-1.1,0.55,1.996,3.6,0.935,0.934,3.133,2.934
2588.0,2019-06-12 09:56:42.868620,2019-06-12 12:42:05.708212,27209681.038,-1.1,0.55,1.996,3.6,0.934,0.934,3.133,2.934
2589.0,2019-06-12 12:42:05.740016,2019-06-12 15:27:27.284956,27219602.615,-1.1,0.55,1.995,3.6,0.934,0.934,3.132,2.933
2590.0,2019-06-12 15:27:27.300492,2019-06-12 18:12:46.848556,27229522.178,-1.1,0.55,1.996,3.6,0.934,0.933,3.132,2.933
2591.0,2019-06-12 18:12:46.862320,2019-06-12 20:58:04.194172,27239439.524,-1.1,0.55,1.996,3.6,0.934,0.933,3.131,2.933
2592.0,2019-06-12 20:58:04.212208,2019-06-12 23:43:21.272512,27249356.602,-1.1,0.55,1.996,3.6,0.934,0.933,3.131,2.932
2593.0,2019-06-12 23:43:21.283568,2019-06-13 02:28:37.002652,27259272.332,-1.1,0.55,1.996,3.6,0.934,0.933,3.13,2.932
2594.0,2019-06-13 02:28:37.027824,2019-06-13 05:13:49.239852,27269184.57,-1.1,0.55,1.996,3.6,0.934,0.933,3.13,2.931
2595.0,2019-06-13 05:13:49.249420,2019-06-13 07:59:03.597664,27279098.927,-1.1,0.55,1.996,3.6,0.934,0.933,3.13,2.931
2596.0,2019-06-13 07:59:03.617420,2019-06-13 10:44:14.351560,27289009.681,-1.1,0.55,1.996,3.6,0.933,0.933,3.129,2.931
2597.0,2019-06-13 10:44:14.397424,2019-06-13 13:29:25.849808,27298921.18,-1.1,0.55,1.996,3.6,0.933,0.933,3.129,2.931
2598.0,2019-06-13 13:29:25.849072,2019-06-13 16:14:34.183796,27308829.514,-1.1,0.55,1.995,3.6,0.933,0.932,3.128,2.93
2599.0,2019-06-13 16:14:34.204244,2019-06-13 18:59:41.165624,27318736.495,-1.1,0.55,1.996,3.6,0.933,0.932,3.128,2.93
2600.0,2019-06-13 18:59:41.182860,2019-06-13 21:44:47.568464,27328642.898,-1.1,0.55,1.996,3.6,0.933,0.932,3.127,2.93
2601.0,2019-06-13 21:44:47.571852,2019-06-14 00:29:51.978084,27338547.308,-1.1,0.55,1.996,3.6,0.933,0.932,3.127,2.93
2602.0,2019-06-14 00:29:51.994764,2019-06-14 03:14:57.466088,27348452.796,-1.1,0.55,1.996,3.6,0.933,0.932,3.127,2.929
2603.0,2019-06-14 03:14:57.531688,2019-06-14 06:00:03.080728,27358358.411,-1.1,0.55,1.995,3.6,0.933,0.932,3.127,2.929
2604.0,2019-06-14 06:00:03.101680,2019-06-14 08:45:05.185996,27368260.516,-1.1,0.55,1.996,3.6,0.932,0.932,3.126,2.929
2605.0,2019-06-14 08:45:05.198064,2019-06-14 11:30:07.386696,27378162.716,-1.1,0.55,1.996,3.6,0.932,0.932,3.126,2.928
2606.0,2019-06-14 11:30:07.425620,2019-06-14 14:15:07.877160,27388063.207,-1.1,0.55,1.996,3.6,0.932,0.932,3.125,2.928
2607.0,2019-06-14 14:15:07.883504,2019-06-14 17:00:07.311312,27397962.641,-1.1,0.55,1.996,3.6,0.932,0.932,3.125,2.928
2608.0,2019-06-14 17:00:07.325680,2019-06-14 19:45:05.850196,27407861.18,-1.1,0.55,1.995,3.6,0.932,0.932,3.125,2.928
2609.0,2019-06-14 19:45:05.850252,2019-06-14 22:30:03.270732,27417758.601,-1.1,0.55,1.996,3.6,0.932,0.931,3.124,2.928
2610.0,2019-06-14 22:30:03.293780,2019-06-15 01:15:01.591604,27427656.921,-1.1,0.55,1.996,3.6,0.932,0.931,3.124,2.927
2611.0,2019-06-15 01:15:01.621644,2019-06-15 03:59:59.735168,27437555.065,-1.1,0.55,1.995,3.6,0.932,0.931,3.124,2.927
2612.0,2019-06-15 03:59:59.753100,2019-06-15 06:44:55.735120,27447451.065,-1.1,0.55,1.996,3.6,0.932,0.931,3.124,2.927
2613.0,2019-06-15 06:44:55.754636,2019-06-15 09:29:48.988716,27457344.319,-1.1,0.55,1.996,3.6,0.932,0.931,3.123,2.927
2614.0,2019-06-15 09:29:49.003660,2019-06-15 12:14:43.143488,27467238.473,-1.1,0.55,1.996,3.6,0.932,0.931,3.123,2.926
2615.0,2019-06-15 12:14:43.170288,2019-06-15 14:59:35.864472,27477131.194,-1.1,0.55,1.995,3.6,0.932,0.931,3.123,2.926
2616.0,2019-06-15 14:59:35.894824,2019-06-15 17:44:28.007728,27487023.338,-1.1,0.55,1.996,3.6,0.932,0.931,3.123,2.926
2617.0,2019-06-15 17:44:28.029836,2019-06-15 20:29:19.592124,27496914.922,-1.1,0.55,1.996,3.6,0.932,0.931,3.122,2.926
2618.0,2019-06-15 20:29:19.607592,2019-06-15 23:14:10.440628,27506805.77,-1.1,0.55,1.996,3.6,0.931,0.931,3.122,2.926
2619.0,2019-06-15 23:14:10.464752,2019-06-16 01:59:01.065852,27516696.396,-1.1,0.55,1.996,3.6,0.931,0.931,3.122,2.926
2620.0,2019-06-16 01:59:01.092336,2019-06-16 04:43:50.483700,27526585.813,-1.1,0.55,1.996,3.6,0.931,0.931,3.122,2.925
2621.0,2019-06-16 04:43:50.507504,2019-06-16 07:28:39.275616,27536474.605,-1.1,0.55,1.996,3.6,0.931,0.931,3.121,2.925
2622.0,2019-06-16 07:28:39.300080,2019-06-16 10:13:27.902264,27546363.232,-1.1,0.55,1.995,3.6,0.931,0.931,3.121,2.925
2623.0,2019-06-16 10:13:27.928716,2019-06-16 12:58:13.381780,27556248.712,-1.1,0.55,1.996,3.6,0.931,0.93,3.12,2.925
2624.0,2019-06-16 12:58:13.411824,2019-06-16 15:43:01.025552,27566136.355,-1.1,0.55,1.996,3.6,0.931,0.93,3.121,2.924
2625.0,2019-06-16 15:43:01.057520,2019-06-16 18:27:47.357672,27576022.687,-1.1,0.55,1.996,3.6,0.931,0.93,3.12,2.924
2626.0,2019-06-16 18:27:47.392296,2019-06-16 21:12:32.545704,27585907.875,-1.1,0.55,1.996,3.6,0.931,0.93,3.12,2.924
2627.0,2019-06-16 21:12:32.646228,2019-06-16 23:57:17.046512,27595792.376,-1.1,0.55,1.995,3.6,0.931,0.93,3.12,2.924
2628.0,2019-06-16 23:57:17.047792,2019-06-17 02:42:01.488348,27605676.818,-1.1,0.55,1.996,3.6,0.931,0.93,3.12,2.924
2629.0,2019-06-17 02:42:01.514892,2019-06-17 05:26:46.202536,27615561.532,-1.1,0.55,1.996,3.6,0.931,0.93,3.12,2.924
2630.0,2019-06-17 05:26:46.244336,2019-06-17 08:11:29.615204,27625444.945,-1.1,0.55,1.996,3.6,0.931,0.93,3.119,2.923
2631.0,2019-06-17 08:11:29.531688,2019-06-17 10:56:12.364240,27635327.694,-1.1,0.55,1.996,3.6,0.931,0.93,3.119,2.923
2632.0,2019-06-17 10:56:12.426224,2019-06-17 13:40:52.410800,27645207.741,-1.1,0.55,1.996,3.6,0.93,0.93,3.118,2.923
2633.0,2019-06-17 13:40:52.436976,2019-06-17 16:25:31.526128,27655086.856,-1.1,0.55,1.996,3.6,0.93,0.93,3.119,2.923
2634.0,2019-06-17 16:25:31.530324,2019-06-17 19:10:10.129360,27664965.459,-1.1,0.55,1.995,3.6,0.93,0.93,3.118,2.923
2635.0,2019-06-17 19:10:10.164620,2019-06-17 21:54:49.388388,27674844.718,-1.1,0.55,1.996,3.6,0.93,0.93,3.118,2.923
2636.0,2019-06-17 21:54:49.454476,2019-06-18 00:39:28.165364,27684723.495,-1.1,0.55,1.996,3.6,0.93,0.93,3.118,2.922
2637.0,2019-06-18 00:39:28.154608,2019-06-18 03:24:05.754020,27694601.084,-1.1,0.55,1.996,3.6,0.93,0.93,3.118,2.922
2638.0,2019-06-18 03:24:05.806064,2019-06-18 06:08:43.539592,27704478.869,-1.1,0.55,1.995,3.6,0.93,0.93,3.118,2.922
2639.0,2019-06-18 06:08:43.522956,2019-06-18 08:53:21.447728,27714356.778,-1.1,0.55,1.996,3.6,0.93,0.93,3.118,2.922
2640.0,2019-06-18 08:53:21.436556,2019-06-18 11:37:57.171684,27724232.501,-1.1,0.55,1.996,3.6,0.93,0.929,3.117,2.922
2641.0,2019-06-18 11:37:57.187468,2019-06-18 14:22:32.014340,27734107.344,-1.1,0.55,1.996,3.6,0.93,0.929,3.117,2.921
2642.0,2019-06-18 14:22:32.020876,2019-06-18 17:07:05.927612,27743981.257,-1.1,0.55,1.996,3.6,0.93,0.929,3.117,2.921
2643.0,2019-06-18 17:07:05.936780,2019-06-18 19:51:40.029160,27753855.359,-1.1,0.55,1.996,3.6,0.93,0.929,3.117,2.921
2644.0,2019-06-18 19:51:40.049292,2019-06-18 22:36:13.600756,27763728.931,-1.1,0.55,1.996,3.6,0.93,0.929,3.117,2.921
2645.0,2019-06-18 22:36:13.637516,2019-06-19 01:20:47.873512,27773603.203,-1.1,0.55,1.996,3.6,0.93,0.929,3.116,2.921
2646.0,2019-06-19 01:20:47.881100,2019-06-19 04:05:23.101380,27783478.431,-1.1,0.55,1.996,3.6,0.93,0.929,3.116,2.921
2647.0,2019-06-19 04:05:23.173260,2019-06-19 06:49:56.899548,27793352.229,-1.1,0.55,1.996,3.6,0.93,0.929,3.116,2.921
2648.0,2019-06-19 06:49:56.958192,2019-06-19 09:34:31.768100,27803227.098,-1.1,0.55,1.997,3.6,0.93,0.929,3.116,2.921
2649.0,2019-06-19 09:34:31.791500,2019-06-19 12:19:03.551260,27813098.881,-1.1,0.55,1.996,3.6,0.93,0.929,3.116,2.92
2650.0,2019-06-19 12:19:03.611152,2019-06-19 15:03:35.003232,27822970.333,-1.1,0.55,1.995,3.6,0.93,0.929,3.116,2.92
2651.0,2019-06-19 15:03:35.035788,2019-06-19 17:48:04.356260,27832839.686,-1.1,0.55,1.996,3.6,0.929,0.929,3.115,2.92
2652.0,2019-06-19 17:48:04.364172,2019-06-19 20:32:34.090504,27842709.42,-1.1,0.55,1.996,3.6,0.93,0.929,3.115,2.92
2653.0,2019-06-19 20:32:34.085972,2019-06-19 23:17:03.980884,27852579.311,-1.1,0.55,1.996,3.6,0.93,0.929,3.115,2.92
2654.0,2019-06-19 23:17:04.069416,2019-06-20 02:01:36.329560,27862451.659,-1.1,0.55,1.996,3.6,0.929,0.929,3.115,2.92
2655.0,2019-06-20 02:01:36.281584,2019-06-20 04:46:07.749868,27872323.08,-1.1,0.55,1.996,3.6,0.929,0.929,3.115,2.92
2656.0,2019-06-20 04:46:07.707020,2019-06-20 07:30:37.673584,27882193.003,-1.1,0.55,1.996,3.6,0.929,0.929,3.115,2.92
2657.0,2019-06-20 07:30:37.690864,2019-06-20 10:15:07.192984,27892062.523,-1.1,0.55,1.996,3.6,0.929,0.929,3.115,2.919
2658.0,2019-06-20 10:15:07.215756,2019-06-20 12:59:35.560072,27901930.89,-1.1,0.55,1.996,3.6,0.929,0.929,3.114,2.919
2659.0,2019-06-20 12:59:35.561000,2019-06-20 15:44:03.127520,27911798.457,-1.1,0.55,1.996,3.6,0.929,0.929,3.114,2.919
2660.0,2019-06-20 15:44:03.120112,2019-06-20 18:28:26.839756,27921662.17,-1.1,0.55,1.996,3.6,0.929,0.928,3.114,2.918
2661.0,2019-06-20 18:28:26.812400,2019-06-20 21:12:52.762864,27931528.093,-1.1,0.55,1.996,3.6,0.929,0.928,3.114,2.919
2662.0,2019-06-20 21:12:52.732812,2019-06-20 23:57:18.477240,27941393.807,-1.1,0.55,1.996,3.6,0.929,0.928,3.114,2.919
2663.0,2019-06-20 23:57:18.456916,2019-06-21 02:41:42.838888,27951258.169,-1.1,0.55,1.996,3.6,0.929,0.928,3.114,2.919
2664.0,2019-06-21 02:41:42.935536,2019-06-21 05:26:08.162648,27961123.492,-1.1,0.55,1.996,3.6,0.929,0.928,3.114,2.919
2665.0,2019-06-21 05:26:08.200488,2019-06-21 08:10:33.361136,27970988.691,-1.1,0.55,1.996,3.6,0.929,0.928,3.114,2.918
2666.0,2019-06-21 08:10:33.269232,2019-06-21 10:54:57.714092,27980853.044,-1.1,0.55,1.995,3.6,0.929,0.928,3.113,2.918
2667.0,2019-06-21 10:54:57.747952,2019-06-21 13:39:21.709332,27990717.039,-1.1,0.55,1.996,3.6,0.929,0.928,3.113,2.918
2668.0,2019-06-21 13:39:21.702284,2019-06-21 16:23:43.536712,28000578.867,-1.1,0.55,1.996,3.6,0.929,0.928,3.113,2.918
2669.0,2019-06-21 16:23:43.559664,2019-06-21 19:08:05.465308,28010440.795,-1.1,0.55,1.996,3.6,0.929,0.928,3.113,2.918
2670.0,2019-06-21 19:08:05.482480,2019-06-21 21:52:25.638324,28020300.968,-1.1,0.55,1.996,3.6,0.929,0.928,3.112,2.918
2671.0,2019-06-21 21:52:25.701360,2019-06-22 00:36:47.420168,28030162.75,-1.1,0.55,1.996,3.6,0.929,0.928,3.112,2.918
2672.0,2019-06-22 00:36:47.427368,2019-06-22 03:21:09.185748,28040024.516,-1.1,0.55,1.996,3.6,0.929,0.928,3.113,2.918
2673.0,2019-06-22 03:21:09.153776,2019-06-22 06:05:31.767468,28049887.097,-1.1,0.55,1.996,3.6,0.929,0.928,3.112,2.917
2674.0,2019-06-22 06:05:31.731952,2019-06-22 08:49:53.087496,28059748.417,-1.1,0.55,1.996,3.6,0.929,0.928,3.112,2.917
2675.0,2019-06-22 08:49:53.130380,2019-06-22 11:34:12.855860,28069608.186,-1.1,0.55,1.996,3.6,0.929,0.928,3.112,2.917
2676.0,2019-06-22 11:34:12.890608,2019-06-22 14:18:33.381128,28079468.711,-1.1,0.55,1.996,3.6,0.929,0.928,3.112,2.917
2677.0,2019-06-22 14:18:33.371732,2019-06-22 17:02:52.616612,28089327.946,-1.1,0.55,1.996,3.6,0.929,0.928,3.112,2.917
2678.0,2019-06-22 17:02:52.607372,2019-06-22 19:47:09.983144,28099185.313,-1.1,0.55,1.996,3.6,0.928,0.928,3.111,2.917
2679.0,2019-06-22 19:47:09.877132,2019-06-22 22:31:28.156844,28109043.487,-1.1,0.55,1.996,3.6,0.928,0.928,3.111,2.917
2680.0,2019-06-22 22:31:28.130032,2019-06-23 01:15:47.767036,28118903.097,-1.1,0.55,1.996,3.6,0.928,0.928,3.111,2.917
2681.0,2019-06-23 01:15:47.824624,2019-06-23 04:00:08.053124,28128763.383,-1.1,0.55,1.996,3.6,0.928,0.928,3.111,2.917
2682.0,2019-06-23 04:00:07.977968,2019-06-23 06:44:27.320780,28138622.651,-1.1,0.55,1.996,3.6,0.928,0.928,3.111,2.916
2683.0,2019-06-23 06:44:27.344880,2019-06-23 09:28:45.241700,28148480.571,-1.1,0.55,1.996,3.6,0.928,0.928,3.111,2.916
2684.0,2019-06-23 09:28:45.270000,2019-06-23 12:13:04.353640,28158339.683,-1.1,0.55,1.996,3.6,0.928,0.928,3.111,2.916
2685.0,2019-06-23 12:13:04.374768,2019-06-23 14:57:20.786412,28168196.116,-1.1,0.55,1.996,3.6,0.928,0.927,3.111,2.916
2686.0,2019-06-23 14:57:20.726924,2019-06-23 17:41:35.327660,28178050.657,-1.1,0.55,1.996,3.6,0.928,0.927,3.11,2.916
2687.0,2019-06-23 17:41:35.506416,2019-06-23 20:25:50.403968,28187905.734,-1.1,0.55,1.996,3.6,0.928,0.927,3.11,2.916
2688.0,2019-06-23 20:25:50.416880,2019-06-23 23:10:05.278460,28197760.608,-1.1,0.55,1.996,3.6,0.928,0.927,3.11,2.916
2689.0,2019-06-23 23:10:05.196272,2019-06-24 01:54:19.132992,28207614.463,-1.1,0.55,1.996,3.6,0.928,0.927,3.11,2.916
2690.0,2019-06-24 01:54:19.058160,2019-06-24 04:38:34.678588,28217470.008,-1.1,0.55,1.996,3.6,0.928,0.927,3.11,2.915
2691.0,2019-06-24 04:38:34.755056,2019-06-24 07:22:50.892000,28227326.222,-1.1,0.55,1.996,3.6,0.928,0.927,3.11,2.916
2692.0,2019-06-24 07:22:50.845068,2019-06-24 10:07:06.462368,28237181.792,-1.1,0.55,1.997,3.6,0.928,0.927,3.11,2.915
2693.0,2019-06-24 10:07:06.542064,2019-06-24 12:51:19.897384,28247035.227,-1.1,0.55,1.996,3.6,0.928,0.927,3.11,2.915
2694.0,2019-06-24 12:51:20.010736,2019-06-24 15:35:32.775468,28256888.105,-1.1,0.55,1.996,3.6,0.928,0.927,3.109,2.915
2695.0,2019-06-24 15:35:32.692876,2019-06-24 18:19:44.701820,28266740.032,-1.1,0.55,1.996,3.6,0.928,0.927,3.109,2.915
2696.0,2019-06-24 18:19:44.719656,2019-06-24 21:03:55.525224,28276590.855,-1.1,0.55,1.996,3.6,0.928,0.927,3.109,2.915
2697.0,2019-06-24 21:03:55.566888,2019-06-24 23:48:06.947316,28286442.277,-1.1,0.55,1.996,3.6,0.928,0.927,3.109,2.915
2698.0,2019-06-24 23:48:06.938608,2019-06-25 02:32:18.204164,28296293.534,-1.1,0.55,1.996,3.6,0.928,0.927,3.109,2.915
2699.0,2019-06-25 02:32:18.179056,2019-06-25 05:16:31.412336,28306146.742,-1.1,0.55,1.996,3.6,0.928,0.927,3.109,2.914
2700.0,2019-06-25 05:16:31.516656,2019-06-25 08:00:43.071872,28315998.402,-1.1,0.55,1.996,3.6,0.928,0.927,3.109,2.914
2701.0,2019-06-25 08:00:43.019148,2019-06-25 10:44:55.718884,28325851.049,-1.1,0.55,1.996,3.6,0.928,0.927,3.109,2.914
2702.0,2019-06-25 10:44:55.701388,2019-06-25 13:29:06.158700,28335701.488,-1.1,0.55,1.996,3.6,0.928,0.927,3.108,2.914
2703.0,2019-06-25 13:29:06.155504,2019-06-25 16:13:14.973352,28345550.303,-1.1,0.55,1.996,3.6,0.928,0.927,3.108,2.914
2704.0,2019-06-25 16:13:14.905484,2019-06-25 18:57:24.940924,28355400.271,-1.1,0.55,1.996,3.6,0.927,0.927,3.108,2.914
2705.0,2019-06-25 18:57:24.966384,2019-06-25 21:41:33.097316,28365248.427,-1.1,0.55,1.996,3.6,0.927,0.927,3.108,2.914
2706.0,2019-06-25 21:41:33.061104,2019-06-26 00:25:41.926368,28375097.256,-1.1,0.55,1.996,3.6,0.927,0.927,3.108,2.914
2707.0,2019-06-26 00:25:41.811084,2019-06-26 03:09:49.968336,28384945.298,-1.1,0.55,1.997,3.6,0.927,0.926,3.108,2.913
2708.0,2019-06-26 03:09:49.905904,2019-06-26 05:53:59.603944,28394794.934,-1.1,0.55,1.996,3.6,0.927,0.927,3.108,2.914
2709.0,2019-06-26 05:53:59.573388,2019-06-26 08:38:10.400176,28404645.73,-1.1,0.55,1.996,3.6,0.927,0.927,3.108,2.914
2710.0,2019-06-26 08:38:10.551792,2019-06-26 11:22:19.196072,28414494.526,-1.1,0.55,1.996,3.6,0.927,0.927,3.107,2.913
2711.0,2019-06-26 11:22:19.170800,2019-06-26 14:06:26.605232,28424341.935,-1.1,0.55,1.996,3.6,0.927,0.927,3.107,2.913
2712.0,2019-06-26 14:06:26.741332,2019-06-26 16:50:32.558572,28434187.888,-1.1,0.55,1.996,3.6,0.927,0.927,3.107,2.913
2713.0,2019-06-26 16:50:32.607628,2019-06-26 19:34:37.501536,28444032.831,-1.1,0.55,1.996,3.6,0.927,0.926,3.107,2.913
2714.0,2019-06-26 19:34:37.425648,2019-06-26 22:18:42.743872,28453878.074,-1.1,0.55,1.996,3.6,0.927,0.926,3.107,2.913
2715.0,2019-06-26 22:18:42.767756,2019-06-27 01:02:49.782188,28463725.112,-1.1,0.55,1.996,3.6,0.927,0.926,3.107,2.913
2716.0,2019-06-27 01:02:49.682928,2019-06-27 03:46:54.811624,28473570.141,-1.1,0.55,1.996,3.6,0.927,0.926,3.106,2.913
2717.0,2019-06-27 03:46:54.893964,2019-06-27 06:30:59.633316,28483414.963,-1.1,0.55,1.996,3.6,0.927,0.926,3.106,2.912
2718.0,2019-06-27 06:30:59.711984,2019-06-27 09:15:04.901624,28493260.231,-1.1,0.55,1.996,3.6,0.927,0.926,3.106,2.912
2719.0,2019-06-27 09:15:04.923020,2019-06-27 11:59:07.666636,28503102.996,-1.1,0.55,1.996,3.6,0.927,0.926,3.106,2.912
2720.0,2019-06-27 11:59:07.643988,2019-06-27 14:43:09.693944,28512945.024,-1.1,0.55,1.996,3.6,0.927,0.926,3.106,2.912
2721.0,2019-06-27 14:43:09.709296,2019-06-27 17:27:11.704552,28522787.034,-1.1,0.55,1.996,3.6,0.927,0.926,3.106,2.912
2722.0,2019-06-27 17:27:11.774604,2019-06-27 20:11:13.207244,28532628.537,-1.1,0.55,1.996,3.6,0.927,0.926,3.106,2.912
2723.0,2019-06-27 20:11:13.184852,2019-06-27 22:55:14.055876,28542469.386,-1.1,0.55,1.995,3.6,0.927,0.926,3.106,2.912
2724.0,2019-06-27 22:55:14.070512,2019-06-28 01:39:16.300228,28552311.63,-1.1,0.55,1.995,3.6,0.927,0.926,3.106,2.912
2725.0,2019-06-28 01:39:16.267092,2019-06-28 04:23:17.351332,28562152.681,-1.1,0.55,1.996,3.6,0.927,0.926,3.105,2.912
2726.0,2019-06-28 04:23:17.414796,2019-06-28 07:07:17.507008,28571992.837,-1.1,0.55,1.996,3.6,0.927,0.926,3.105,2.911
2727.0,2019-06-28 07:07:17.645196,2019-06-28 09:51:20.125700,28581835.455,-1.1,0.55,1.996,3.6,0.927,0.926,3.105,2.911
2728.0,2019-06-28 09:51:20.103920,2019-06-28 12:35:19.697240,28591675.027,-1.1,0.55,1.996,3.6,0.927,0.926,3.105,2.911
2729.0,2019-06-28 12:35:19.678860,2019-06-28 15:19:19.592868,28601514.923,-1.1,0.55,1.996,3.6,0.927,0.926,3.105,2.911
2730.0,2019-06-28 15:19:19.516144,2019-06-28 18:03:16.999728,28611352.33,-1.1,0.55,1.996,3.6,0.926,0.926,3.104,2.911
2731.0,2019-06-28 18:03:16.993932,2019-06-28 20:47:13.936000,28621189.266,-1.1,0.55,1.996,3.6,0.926,0.926,3.104,2.911
2732.0,2019-06-28 20:47:13.947532,2019-06-28 23:31:11.437760,28631026.768,-1.1,0.55,1.996,3.6,0.926,0.926,3.104,2.911
2733.0,2019-06-28 23:31:11.425520,2019-06-29 02:15:08.938020,28640864.268,-1.1,0.55,1.995,3.6,0.926,0.926,3.104,2.911
2734.0,2019-06-29 02:15:09.034280,2019-06-29 04:59:07.080768,28650702.411,-1.1,0.55,1.996,3.6,0.926,0.926,3.104,2.911
2735.0,2019-06-29 04:59:07.167528,2019-06-29 07:43:05.867848,28660541.198,-1.1,0.55,1.996,3.6,0.926,0.926,3.104,2.911
2736.0,2019-06-29 07:43:05.825164,2019-06-29 10:27:01.513600,28670376.843,-1.1,0.55,1.997,3.6,0.926,0.926,3.104,2.911
