Repository: Oliver191/MSc_Thesis_Predictive_Maintenance_Batteries

# MSc_Thesis_Predictive_Maintenance_Batteries
The GitHub repository accompanying the MSc Thesis at Esade written by Oliver Caspers regarding the topic “Predictive Maintenance for Lithium-Ion Batteries: Predicting the Remaining Useful Life (RUL) using Data-Driven Machine Learning based on Real-World Battery Datasets”.

SNL_Final.ipynb: The main Jupyter Notebook which contains the main code used to load, clean, and transform the SNL data. Four initial models are evaluated and a RF is chosen to be optimized. The RF is trained to predict the RUL on the training data and optimized using the validation data. Finally, the model is tested using independent testing data from UL.

File: SNL_Cycle_Timeseries_Data/SNL_18650_NMC_25C_20-80_0.5-0.5C_b_cycle_data.csv (part 8 of 11)
Cycle_Index,Start_Time,End_Time,Test_Time (s),Min_Current (A),Max_Current (A),Min_Voltage (V),Max_Voltage (V),Charge_Capacity (Ah),Discharge_Capacity (Ah),Charge_Energy (Wh),Discharge_Energy (Wh)
2357.0,2018-07-29 15:47:59.764161,2018-07-29 17:51:53.917630,19621852.357,-1.499,1.499,3.179,4.02,1.448,1.448,5.462,5.156
2358.0,2018-07-29 17:53:53.966392,2018-07-29 19:57:48.308684,19629406.748,-1.499,1.499,3.179,4.02,1.448,1.447,5.463,5.156
2359.0,2018-07-29 19:59:48.358236,2018-07-29 22:03:41.826912,19636960.267,-1.499,1.499,3.179,4.02,1.448,1.447,5.462,5.155
2360.0,2018-07-29 22:05:41.875797,2018-07-30 00:09:35.311826,19644513.751,-1.499,1.499,3.179,4.02,1.448,1.447,5.462,5.155
2361.0,2018-07-30 00:11:35.359833,2018-07-30 02:15:29.013120,19652067.453,-1.499,1.499,3.179,4.02,1.448,1.447,5.462,5.155
2362.0,2018-07-30 02:17:29.060652,2018-07-30 04:21:22.369272,19659620.809,-1.499,1.499,3.179,4.02,1.448,1.447,5.462,5.155
2363.0,2018-07-30 04:23:22.416123,2018-07-30 06:27:17.597586,19667176.037,-1.499,1.499,3.179,4.02,1.448,1.448,5.463,5.156
2364.0,2018-07-30 06:29:17.646120,2018-07-30 08:33:13.206864,19674731.646,-1.499,1.499,3.179,4.02,1.449,1.448,5.464,5.156
2365.0,2018-07-30 08:35:13.258207,2018-07-30 10:39:06.386669,19682284.826,-1.499,1.499,3.179,4.02,1.448,1.447,5.462,5.155
2366.0,2018-07-30 10:41:06.436825,2018-07-30 12:44:58.250665,19689836.69,-1.499,1.499,3.179,4.02,1.448,1.447,5.461,5.153
2367.0,2018-07-30 12:46:58.297248,2018-07-30 14:50:48.290981,19697386.731,-1.499,1.499,3.179,4.02,1.447,1.447,5.459,5.152
2368.0,2018-07-30 14:52:48.331350,2018-07-30 16:56:39.968580,19704938.408,-1.499,1.499,3.179,4.02,1.448,1.447,5.461,5.153
2369.0,2018-07-30 16:58:40.036292,2018-07-30 19:02:33.760175,19712492.2,-1.499,1.499,3.179,4.02,1.448,1.447,5.462,5.155
2370.0,2018-07-30 19:04:33.827587,2018-07-30 21:08:27.019685,19720045.459,-1.499,1.499,3.179,4.02,1.448,1.447,5.462,5.155
2371.0,2018-07-30 21:10:27.086089,2018-07-30 23:14:19.619002,19727598.059,-1.499,1.499,3.179,4.02,1.448,1.447,5.461,5.154
2372.0,2018-07-30 23:16:19.683179,2018-07-31 01:20:12.180505,19735150.62,-1.499,1.499,3.179,4.02,1.448,1.447,5.461,5.154
2373.0,2018-07-31 01:22:12.242357,2018-07-31 03:26:05.173137,19742703.613,-1.499,1.499,3.179,4.02,1.448,1.447,5.462,5.154
2374.0,2018-07-31 03:28:05.233404,2018-07-31 05:31:56.379711,19750254.819,-1.499,1.499,3.179,4.02,1.448,1.447,5.46,5.153
2375.0,2018-07-31 05:33:56.435348,2018-07-31 07:37:50.385598,19757808.825,-1.499,1.499,3.179,4.02,1.448,1.447,5.462,5.155
2376.0,2018-07-31 07:39:50.441381,2018-07-31 09:43:44.235050,19765362.675,-1.499,1.499,3.179,4.02,1.448,1.447,5.462,5.155
2377.0,2018-07-31 09:45:44.290688,2018-07-31 11:49:36.365061,19772914.805,-1.499,1.499,3.179,4.02,1.448,1.447,5.461,5.154
2378.0,2018-07-31 11:51:36.417852,2018-07-31 13:55:28.932341,19780467.372,-1.499,1.499,3.179,4.02,1.448,1.447,5.461,5.154
2379.0,2018-07-31 13:57:28.974417,2018-07-31 16:01:22.896142,19788021.336,-1.499,1.499,3.179,4.02,1.448,1.447,5.462,5.156
2380.0,2018-07-31 16:03:22.938077,2018-07-31 18:07:14.091302,19795572.531,-1.499,1.499,3.179,4.02,1.448,1.447,5.46,5.153
2381.0,2018-07-31 18:09:14.140862,2018-07-31 20:13:07.265810,19803125.705,-1.499,1.499,3.179,4.02,1.448,1.447,5.462,5.155
2382.0,2018-07-31 20:15:07.314043,2018-07-31 22:18:57.748959,19810676.189,-1.499,1.499,3.179,4.02,1.447,1.447,5.46,5.153
2383.0,2018-07-31 22:20:57.791419,2018-08-01 00:24:51.058253,19818229.498,-1.499,1.499,3.179,4.02,1.448,1.447,5.462,5.155
2384.0,2018-08-01 00:26:51.099223,2018-08-01 02:30:41.521131,19825779.961,-1.499,1.499,3.179,4.02,1.447,1.447,5.46,5.153
2385.0,2018-08-01 02:32:41.588096,2018-08-01 04:36:33.279463,19833331.719,-1.499,1.499,3.179,4.02,1.448,1.447,5.461,5.154
2386.0,2018-08-01 04:38:33.343098,2018-08-01 06:42:24.090078,19840882.53,-1.499,1.499,3.179,4.02,1.448,1.447,5.46,5.153
2387.0,2018-08-01 06:44:24.148701,2018-08-01 08:48:14.916713,19848433.356,-1.499,1.499,3.179,4.02,1.447,1.447,5.46,5.153
2388.0,2018-08-01 08:50:14.970208,2018-08-01 10:54:05.508815,19855983.948,-1.499,1.499,3.179,4.02,1.447,1.447,5.46,5.153
2389.0,2018-08-01 10:56:05.556867,2018-08-01 12:59:54.022066,19863532.462,-1.499,1.499,3.179,4.02,1.447,1.446,5.458,5.151
2390.0,2018-08-01 13:01:54.092289,2018-08-01 15:05:45.040382,19871083.48,-1.499,1.499,3.179,4.02,1.448,1.447,5.46,5.153
2391.0,2018-08-01 15:07:45.106023,2018-08-01 17:11:35.044362,19878633.484,-1.499,1.499,3.179,4.02,1.447,1.447,5.459,5.153
2392.0,2018-08-01 17:13:35.103541,2018-08-01 19:17:24.716357,19886183.156,-1.499,1.499,3.179,4.02,1.447,1.447,5.459,5.152
2393.0,2018-08-01 19:19:24.768639,2018-08-01 21:23:13.961147,19893732.401,-1.499,1.499,3.179,4.02,1.447,1.446,5.459,5.152
2394.0,2018-08-01 21:25:14.005887,2018-08-01 23:29:04.558026,19901282.998,-1.499,1.499,3.179,4.02,1.447,1.447,5.46,5.153
2395.0,2018-08-01 23:31:04.628637,2018-08-02 01:34:54.857325,19908833.297,-1.499,1.499,3.179,4.02,1.447,1.447,5.459,5.153
2396.0,2018-08-02 01:36:54.921618,2018-08-02 03:40:43.670186,19916382.11,-1.499,1.499,3.179,4.02,1.447,1.446,5.458,5.152
2397.0,2018-08-02 03:42:43.695161,2018-08-02 05:46:32.958007,19923931.398,-1.499,1.499,3.179,4.02,1.447,1.446,5.459,5.152
2398.0,2018-08-02 05:48:33.006720,2018-08-02 07:52:22.973408,19931481.413,-1.499,1.499,3.179,4.02,1.447,1.447,5.459,5.153
2399.0,2018-08-02 07:54:23.015798,2018-08-02 09:58:13.001668,19939031.441,-1.499,1.499,3.179,4.02,1.447,1.446,5.46,5.152
2400.0,2018-08-02 10:00:13.068888,2018-08-02 12:04:01.353528,19946579.793,-1.499,1.499,3.179,4.02,1.447,1.446,5.458,5.152
2401.0,2018-08-02 12:06:01.411717,2018-08-02 14:09:50.503476,19954128.943,-1.499,1.499,3.179,4.02,1.447,1.446,5.459,5.152
2402.0,2018-08-02 14:11:50.534881,2018-08-02 16:15:40.967598,19961679.407,-1.499,1.499,3.179,4.02,1.447,1.447,5.46,5.153
2403.0,2018-08-02 16:17:40.993403,2018-08-02 18:21:30.602192,19969229.042,-1.499,1.499,3.179,4.02,1.447,1.447,5.459,5.153
2404.0,2018-08-02 18:23:30.652508,2018-08-02 20:27:19.684899,19976778.124,-1.499,1.499,3.179,4.02,1.447,1.446,5.459,5.152
2405.0,2018-08-02 20:29:19.727284,2018-08-02 22:33:09.400209,19984327.84,-1.499,1.499,3.179,4.02,1.447,1.446,5.459,5.153
2406.0,2018-08-02 22:35:09.467052,2018-08-03 00:38:58.844938,19991877.285,-1.499,1.499,3.179,4.02,1.447,1.446,5.459,5.152
2407.0,2018-08-03 00:40:58.873054,2018-08-03 02:44:47.829776,19999426.269,-1.499,1.499,3.179,4.02,1.447,1.446,5.458,5.152
2408.0,2018-08-03 02:46:47.881262,2018-08-03 04:50:36.009863,20006974.449,-1.499,1.499,3.179,4.02,1.447,1.446,5.458,5.151
2409.0,2018-08-03 04:52:36.051882,2018-08-03 06:56:24.568033,20014523.008,-1.499,1.499,3.179,4.02,1.447,1.446,5.458,5.152
2410.0,2018-08-03 06:58:24.601267,2018-08-03 09:02:13.671425,20022072.111,-1.499,1.499,3.179,4.02,1.447,1.446,5.459,5.152
2411.0,2018-08-03 09:04:13.704818,2018-08-03 11:07:48.036625,20029606.476,-1.499,1.499,3.179,4.02,1.444,1.443,5.448,5.139
2412.0,2018-08-03 11:09:48.077476,2018-08-03 13:13:24.591178,20037143.031,-1.499,1.499,3.179,4.02,1.445,1.444,5.449,5.142
2413.0,2018-08-03 13:15:24.666398,2018-08-03 15:18:58.743181,20044677.183,-1.499,1.499,3.179,4.02,1.444,1.443,5.448,5.139
2414.0,2018-08-03 15:20:58.798706,2018-08-03 17:24:35.872702,20052214.312,-1.499,1.499,3.179,4.02,1.445,1.444,5.45,5.142
2415.0,2018-08-03 17:26:35.901167,2018-08-03 19:30:13.046010,20059751.486,-1.499,1.499,3.179,4.02,1.445,1.444,5.45,5.142
2416.0,2018-08-03 19:32:13.078467,2018-08-03 21:35:51.888687,20067290.328,-1.499,1.499,3.179,4.02,1.445,1.444,5.451,5.144
2417.0,2018-08-03 21:37:51.959375,2018-08-03 23:41:33.001562,20074831.441,-1.499,1.499,3.179,4.02,1.445,1.445,5.452,5.146
2418.0,2018-08-03 23:41:33.001689,2018-08-04 03:30:15.337273,20088553.777,-1.499,1.499,1.998,4.2,2.327,2.502,9.11,9.109
2419.0,2018-08-04 03:30:15.459323,2018-08-04 07:26:30.978079,20102729.418,-1.499,1.499,1.998,4.2,2.507,2.506,9.721,9.128
2420.0,2018-08-04 07:26:31.056993,2018-08-04 11:22:51.138797,20116909.578,-1.499,1.499,1.999,4.2,2.508,2.506,9.723,9.13
2421.0,2018-08-04 11:22:51.138916,2018-08-04 11:23:51.209868,20116969.649,0.0,0.0,2.713,2.723,0.0,0.0,0.0,0.0
2422.0,2018-08-06 09:08:51.009009,2018-08-06 13:05:54.160146,20131202.81,-1.499,1.499,1.999,4.2,2.501,2.515,9.724,9.157
2423.0,2018-08-06 13:05:54.222753,2018-08-06 17:02:51.404050,20145420.054,-1.499,1.499,1.999,4.2,2.519,2.513,9.763,9.152
2424.0,2018-08-06 17:02:51.529522,2018-08-06 20:59:35.338557,20159623.988,-1.499,1.499,1.999,4.2,2.516,2.512,9.752,9.147
2425.0,2018-08-06 20:59:35.338660,2018-08-07 02:14:28.391313,20178517.041,-1.499,1.499,2.713,4.2,3.64,3.479,13.835,12.544
2426.0,2018-08-07 02:16:28.448336,2018-08-07 04:23:09.594505,20186238.244,-1.499,1.499,3.179,4.02,1.484,1.481,5.593,5.268
2427.0,2018-08-07 04:25:09.649414,2018-08-07 06:31:39.125823,20193947.775,-1.499,1.499,3.179,4.02,1.481,1.479,5.584,5.26
2428.0,2018-08-07 06:33:39.182731,2018-08-07 08:40:02.414825,20201651.064,-1.499,1.499,3.179,4.02,1.48,1.478,5.58,5.255
2429.0,2018-08-07 08:42:02.471664,2018-08-07 10:48:14.165228,20209342.815,-1.499,1.499,3.179,4.02,1.478,1.475,5.571,5.247
2430.0,2018-08-07 10:50:14.218946,2018-08-07 12:56:15.773216,20217024.423,-1.499,1.499,3.179,4.02,1.476,1.473,5.563,5.24
2431.0,2018-08-07 12:58:15.830952,2018-08-07 15:04:05.899660,20224694.549,-1.499,1.499,3.179,4.02,1.473,1.471,5.554,5.232
2432.0,2018-08-07 15:06:05.957770,2018-08-07 17:11:48.442802,20232357.092,-1.499,1.499,3.179,4.02,1.472,1.469,5.549,5.227
2433.0,2018-08-07 17:13:48.497353,2018-08-07 19:19:22.529748,20240011.179,-1.499,1.499,3.179,4.02,1.47,1.467,5.542,5.221
2434.0,2018-08-07 19:21:22.582678,2018-08-07 21:26:45.540047,20247654.19,-1.499,1.499,3.179,4.02,1.467,1.465,5.533,5.214
2435.0,2018-08-07 21:28:45.597192,2018-08-07 23:34:02.006899,20255290.656,-1.499,1.499,3.179,4.02,1.466,1.464,5.528,5.21
2436.0,2018-08-07 23:36:02.064518,2018-08-08 01:41:13.382297,20262922.032,-1.499,1.499,3.179,4.02,1.465,1.463,5.524,5.206
2437.0,2018-08-08 01:43:13.440572,2018-08-08 03:48:18.117961,20270546.767,-1.499,1.499,3.179,4.02,1.463,1.462,5.518,5.202
2438.0,2018-08-08 03:50:18.166003,2018-08-08 05:55:15.697777,20278164.347,-1.499,1.499,3.179,4.02,1.462,1.46,5.513,5.197
2439.0,2018-08-08 05:57:15.755349,2018-08-08 08:02:13.258970,20285781.908,-1.499,1.499,3.179,4.02,1.462,1.46,5.513,5.198
2440.0,2018-08-08 08:04:13.310411,2018-08-08 10:09:04.598443,20293393.248,-1.499,1.499,3.179,4.02,1.461,1.459,5.508,5.193
2441.0,2018-08-08 10:11:04.649123,2018-08-08 12:15:49.037308,20300997.687,-1.499,1.499,3.179,4.02,1.459,1.458,5.502,5.189
2442.0,2018-08-08 12:17:49.098678,2018-08-08 14:22:55.975096,20308624.625,-1.499,1.499,3.179,4.02,1.447,1.479,5.454,5.279
2443.0,2018-08-08 14:24:56.030351,2018-08-08 16:30:55.433601,20316304.083,-1.499,1.499,3.179,4.02,1.475,1.473,5.557,5.254
2444.0,2018-08-08 16:32:55.489075,2018-08-08 18:38:53.639841,20323982.289,-1.499,1.499,3.179,4.02,1.474,1.473,5.556,5.255
2445.0,2018-08-08 18:40:53.694990,2018-08-08 20:46:52.781769,20331661.431,-1.499,1.499,3.179,4.02,1.474,1.473,5.557,5.256
2446.0,2018-08-08 20:48:52.836669,2018-08-08 22:54:47.337595,20339335.987,-1.499,1.499,3.179,4.02,1.474,1.472,5.553,5.252
2447.0,2018-08-08 22:56:47.392887,2018-08-09 01:02:41.925665,20347010.575,-1.499,1.499,3.179,4.02,1.474,1.472,5.553,5.253
2448.0,2018-08-09 01:04:41.981532,2018-08-09 03:10:34.920608,20354683.57,-1.499,1.499,3.179,4.02,1.473,1.472,5.552,5.252
2449.0,2018-08-09 03:12:34.977963,2018-08-09 05:18:22.897588,20362351.547,-1.499,1.499,3.179,4.02,1.472,1.471,5.548,5.248
2450.0,2018-08-09 05:20:22.952332,2018-08-09 07:26:12.349767,20370020.999,-1.499,1.499,3.179,4.02,1.472,1.471,5.549,5.249
2451.0,2018-08-09 07:28:12.390770,2018-08-09 09:33:58.247811,20377686.897,-1.5,1.499,3.179,4.02,1.472,1.471,5.546,5.247
2452.0,2018-08-09 09:35:58.304728,2018-08-09 11:41:42.513038,20385351.162,-1.499,1.499,3.179,4.02,1.471,1.47,5.545,5.246
2453.0,2018-08-09 11:43:42.575724,2018-08-09 13:49:26.028444,20393014.678,-1.499,1.499,3.179,4.02,1.471,1.47,5.544,5.245
2454.0,2018-08-09 13:51:26.084784,2018-08-09 15:57:07.857351,20400676.507,-1.499,1.499,3.179,4.02,1.471,1.47,5.543,5.244
2455.0,2018-08-09 15:59:07.908748,2018-08-09 18:04:47.655900,20408336.305,-1.499,1.499,3.179,4.02,1.47,1.469,5.541,5.243
2456.0,2018-08-09 18:06:47.715242,2018-08-09 20:12:26.242710,20415994.892,-1.499,1.499,3.179,4.02,1.47,1.469,5.54,5.242
2457.0,2018-08-09 20:14:26.299665,2018-08-09 22:20:02.113019,20423650.762,-1.499,1.499,3.179,4.02,1.47,1.468,5.539,5.239
2458.0,2018-08-09 22:22:02.171260,2018-08-10 00:27:37.673394,20431306.323,-1.499,1.499,3.179,4.02,1.469,1.469,5.538,5.24
2459.0,2018-08-10 00:29:37.732401,2018-08-10 02:35:13.954862,20438962.604,-1.499,1.499,3.179,4.02,1.47,1.469,5.539,5.24
2460.0,2018-08-10 02:37:14.008022,2018-08-10 04:42:47.516356,20446616.166,-1.499,1.499,3.179,4.02,1.469,1.468,5.537,5.238
2461.0,2018-08-10 04:44:47.574577,2018-08-10 06:50:20.859065,20454269.509,-1.499,1.499,3.179,4.02,1.469,1.468,5.537,5.238
2462.0,2018-08-10 06:52:20.907052,2018-08-10 08:57:53.122811,20461921.772,-1.499,1.499,3.179,4.02,1.469,1.468,5.535,5.238
2463.0,2018-08-10 08:59:53.174023,2018-08-10 11:05:23.084512,20469571.734,-1.499,1.499,3.179,4.02,1.468,1.467,5.534,5.236
2464.0,2018-08-10 11:07:23.135171,2018-08-10 13:12:52.231719,20477220.881,-1.499,1.499,3.179,4.02,1.468,1.467,5.533,5.235
2465.0,2018-08-10 13:14:52.280699,2018-08-10 15:20:18.732770,20484867.382,-1.499,1.499,3.179,4.02,1.468,1.467,5.531,5.234
2466.0,2018-08-10 15:22:18.791242,2018-08-10 17:27:47.309569,20492515.959,-1.499,1.499,3.179,4.02,1.468,1.467,5.533,5.235
2467.0,2018-08-10 17:29:47.364965,2018-08-10 19:35:13.221429,20500161.871,-1.499,1.499,3.179,4.02,1.468,1.466,5.531,5.233
2468.0,2018-08-10 19:37:13.269659,2018-08-10 21:42:40.251456,20507808.901,-1.499,1.499,3.179,4.02,1.468,1.467,5.531,5.234
2469.0,2018-08-10 21:44:40.310242,2018-08-10 23:50:05.204677,20515453.854,-1.499,1.499,3.179,4.02,1.467,1.466,5.53,5.232
2470.0,2018-08-10 23:52:05.254919,2018-08-11 01:57:29.303106,20523097.953,-1.499,1.499,3.179,4.02,1.467,1.466,5.529,5.232
2471.0,2018-08-11 01:59:29.358816,2018-08-11 04:04:53.027772,20530741.677,-1.499,1.499,3.179,4.02,1.467,1.466,5.529,5.232
2472.0,2018-08-11 04:06:53.088607,2018-08-11 06:12:16.799637,20538385.449,-1.499,1.499,3.179,4.02,1.467,1.466,5.529,5.231
2473.0,2018-08-11 06:14:16.849895,2018-08-11 08:19:40.179349,20546028.829,-1.499,1.499,3.179,4.02,1.467,1.466,5.528,5.232
2474.0,2018-08-11 08:21:40.233980,2018-08-11 10:27:02.198131,20553670.848,-1.499,1.499,3.179,4.02,1.467,1.466,5.528,5.23
2475.0,2018-08-11 10:29:02.254890,2018-08-11 12:34:22.988523,20561311.638,-1.499,1.499,3.179,4.02,1.466,1.465,5.527,5.23
2476.0,2018-08-11 12:36:23.045554,2018-08-11 14:41:45.404649,20568954.054,-1.499,1.499,3.179,4.02,1.467,1.466,5.528,5.231
2477.0,2018-08-11 14:43:45.448890,2018-08-11 16:49:05.502083,20576594.152,-1.499,1.499,3.179,4.02,1.466,1.465,5.526,5.229
2478.0,2018-08-11 16:51:05.561231,2018-08-11 18:56:25.674279,20584234.324,-1.499,1.499,3.179,4.02,1.466,1.465,5.526,5.229
2479.0,2018-08-11 18:58:25.717099,2018-08-11 21:03:46.359741,20591875.009,-1.499,1.499,3.179,4.02,1.466,1.465,5.527,5.23
2480.0,2018-08-11 21:05:46.418021,2018-08-11 23:11:04.436827,20599513.086,-1.499,1.499,3.179,4.02,1.466,1.465,5.525,5.228
2481.0,2018-08-11 23:13:04.506710,2018-08-12 01:18:22.922205,20607151.572,-1.499,1.499,3.179,4.02,1.466,1.465,5.525,5.228
2482.0,2018-08-12 01:20:22.972902,2018-08-12 03:25:39.475214,20614788.125,-1.499,1.499,3.179,4.02,1.465,1.465,5.523,5.227
2483.0,2018-08-12 03:27:39.534719,2018-08-12 05:32:55.524555,20622424.174,-1.499,1.499,3.179,4.02,1.465,1.464,5.523,5.226
2484.0,2018-08-12 05:34:55.592313,2018-08-12 07:40:12.566716,20630061.216,-1.499,1.499,3.179,4.02,1.466,1.465,5.524,5.227
2485.0,2018-08-12 07:42:12.612889,2018-08-12 09:47:26.481498,20637695.131,-1.499,1.499,3.179,4.02,1.465,1.464,5.521,5.225
2486.0,2018-08-12 09:49:26.532596,2018-08-12 11:54:39.504544,20645328.154,-1.499,1.499,3.179,4.02,1.465,1.464,5.521,5.224
2487.0,2018-08-12 11:56:39.558669,2018-08-12 14:01:54.349603,20652962.999,-1.499,1.499,3.179,4.02,1.465,1.464,5.522,5.226
2488.0,2018-08-12 14:03:54.410114,2018-08-12 16:09:07.838745,20660596.488,-1.499,1.499,3.179,4.02,1.465,1.464,5.521,5.225
2489.0,2018-08-12 16:11:07.903483,2018-08-12 18:16:19.964917,20668228.614,-1.499,1.499,3.179,4.02,1.465,1.464,5.52,5.224
2490.0,2018-08-12 18:18:20.031414,2018-08-12 20:23:34.721743,20675863.371,-1.499,1.499,3.179,4.02,1.465,1.464,5.522,5.226
2491.0,2018-08-12 20:25:34.762775,2018-08-12 22:30:47.339895,20683495.989,-1.499,1.499,3.179,4.02,1.465,1.464,5.52,5.224
2492.0,2018-08-12 22:32:47.383704,2018-08-13 00:37:56.716347,20691125.366,-1.499,1.499,3.179,4.02,1.464,1.463,5.518,5.221
2493.0,2018-08-13 00:39:56.757474,2018-08-13 02:45:09.053382,20698757.703,-1.499,1.499,3.179,4.02,1.465,1.464,5.52,5.224
2494.0,2018-08-13 02:47:09.096493,2018-08-13 04:52:17.552791,20706386.202,-1.499,1.499,3.179,4.02,1.464,1.463,5.517,5.221
2495.0,2018-08-13 04:54:17.623229,2018-08-13 06:59:25.873473,20714014.523,-1.499,1.499,3.179,4.02,1.464,1.462,5.517,5.218
2496.0,2018-08-13 07:01:25.928571,2018-08-13 09:06:38.061269,20721646.711,-1.499,1.499,3.179,4.02,1.464,1.464,5.52,5.224
2497.0,2018-08-13 09:08:38.116365,2018-08-13 11:13:48.189815,20729276.839,-1.499,1.499,3.179,4.02,1.464,1.463,5.519,5.222
2498.0,2018-08-13 11:15:48.244451,2018-08-13 13:20:56.913272,20736905.563,-1.499,1.499,3.179,4.02,1.464,1.463,5.518,5.221
2499.0,2018-08-13 13:22:56.968002,2018-08-13 15:28:06.292586,20744534.942,-1.499,1.499,3.179,4.02,1.464,1.463,5.518,5.222
2500.0,2018-08-13 15:30:06.346530,2018-08-13 17:35:14.328412,20752162.978,-1.499,1.499,3.179,4.02,1.464,1.463,5.517,5.221
2501.0,2018-08-13 17:37:14.385463,2018-08-13 19:42:23.302084,20759791.952,-1.499,1.499,3.179,4.02,1.464,1.463,5.517,5.222
2502.0,2018-08-13 19:44:23.355875,2018-08-13 21:49:31.055826,20767419.705,-1.499,1.499,3.179,4.02,1.464,1.463,5.517,5.22
2503.0,2018-08-13 21:51:31.111799,2018-08-13 23:56:37.285197,20775045.935,-1.499,1.499,3.179,4.02,1.463,1.462,5.516,5.219
2504.0,2018-08-13 23:58:37.341289,2018-08-14 02:03:45.729401,20782674.379,-1.499,1.499,3.179,4.02,1.464,1.463,5.517,5.221
2505.0,2018-08-14 02:05:45.781225,2018-08-14 04:10:51.137921,20790299.787,-1.499,1.499,3.179,4.02,1.463,1.462,5.515,5.219
2506.0,2018-08-14 04:12:51.197192,2018-08-14 06:17:54.841936,20797923.491,-1.499,1.499,3.179,4.02,1.463,1.462,5.514,5.217
2507.0,2018-08-14 06:19:54.896906,2018-08-14 08:24:53.683205,20805542.333,-1.499,1.499,3.179,4.02,1.463,1.46,5.514,5.208
2508.0,2018-08-14 08:26:53.733040,2018-08-14 10:29:34.235070,20813022.885,-1.499,1.499,3.179,4.02,1.433,1.432,5.407,5.092
2509.0,2018-08-14 10:31:34.294175,2018-08-14 12:34:23.753087,20820512.403,-1.499,1.499,3.179,4.02,1.434,1.433,5.414,5.099
2510.0,2018-08-14 12:36:23.808349,2018-08-14 14:39:14.794904,20828003.444,-1.499,1.499,3.179,4.02,1.435,1.434,5.416,5.102
2511.0,2018-08-14 14:41:14.850454,2018-08-14 16:44:10.048036,20835498.697,-1.499,1.499,3.179,4.02,1.436,1.435,5.419,5.106
2512.0,2018-08-14 16:46:10.103627,2018-08-14 18:49:03.305472,20842991.955,-1.499,1.499,3.179,4.02,1.436,1.435,5.417,5.105
2513.0,2018-08-14 18:51:03.360483,2018-08-14 20:53:57.872125,20850486.522,-1.499,1.499,3.179,4.02,1.436,1.435,5.419,5.106
2514.0,2018-08-14 20:55:57.926799,2018-08-14 22:58:55.495255,20857984.145,-1.499,1.499,3.179,4.02,1.436,1.436,5.421,5.108
2515.0,2018-08-14 23:00:55.552246,2018-08-15 01:03:53.805206,20865482.455,-1.499,1.499,3.179,4.02,1.437,1.436,5.421,5.109
2516.0,2018-08-15 01:05:53.861783,2018-08-15 03:08:51.977557,20872980.627,-1.499,1.499,3.179,4.02,1.437,1.436,5.421,5.109
2517.0,2018-08-15 03:10:52.033354,2018-08-15 05:13:47.980396,20880476.63,-1.499,1.499,3.179,4.02,1.436,1.435,5.42,5.107
2518.0,2018-08-15 05:15:48.036295,2018-08-15 07:18:47.009778,20887975.659,-1.499,1.499,3.179,4.02,1.437,1.436,5.422,5.11
2519.0,2018-08-15 07:20:47.062399,2018-08-15 09:23:44.664531,20895473.314,-1.499,1.499,3.179,4.02,1.436,1.436,5.421,5.109
2520.0,2018-08-15 09:25:44.717723,2018-08-15 11:28:41.689373,20902970.339,-1.499,1.499,3.179,4.02,1.436,1.436,5.42,5.108
2521.0,2018-08-15 11:30:41.747360,2018-08-15 13:33:40.936382,20910469.586,-1.499,1.499,3.179,4.02,1.437,1.436,5.422,5.11
2522.0,2018-08-15 13:35:40.991709,2018-08-15 15:38:40.276328,20917968.926,-1.499,1.499,3.179,4.02,1.437,1.436,5.422,5.11
2523.0,2018-08-15 15:40:40.329099,2018-08-15 17:43:40.046405,20925468.696,-1.499,1.499,3.179,4.02,1.437,1.436,5.422,5.111
2524.0,2018-08-15 17:45:40.101631,2018-08-15 19:48:37.983150,20932966.633,-1.499,1.499,3.179,4.02,1.437,1.436,5.421,5.109
2525.0,2018-08-15 19:50:38.039157,2018-08-15 21:53:38.947670,20940467.597,-1.499,1.499,3.179,4.02,1.437,1.436,5.423,5.111
2526.0,2018-08-15 21:55:39.002617,2018-08-15 23:58:38.163810,20947966.813,-1.499,1.499,3.179,4.02,1.437,1.436,5.422,5.11
2527.0,2018-08-16 00:00:38.219852,2018-08-16 02:03:35.477879,20955464.127,-1.499,1.499,3.179,4.02,1.436,1.436,5.42,5.108
2528.0,2018-08-16 02:05:35.534067,2018-08-16 04:08:34.789043,20962963.439,-1.499,1.499,3.179,4.02,1.437,1.436,5.422,5.11
2529.0,2018-08-16 04:10:34.844549,2018-08-16 06:13:33.633527,20970462.283,-1.499,1.499,3.179,4.02,1.437,1.436,5.421,5.11
2530.0,2018-08-16 06:15:33.689862,2018-08-16 08:18:30.917652,20977959.567,-1.499,1.499,3.179,4.02,1.436,1.436,5.42,5.108
2531.0,2018-08-16 08:20:30.971727,2018-08-16 10:23:27.396582,20985456.046,-1.499,1.499,3.179,4.02,1.436,1.435,5.42,5.108
2532.0,2018-08-16 10:25:27.453195,2018-08-16 12:28:26.459480,20992955.109,-1.499,1.499,3.179,4.02,1.437,1.436,5.422,5.11
2533.0,2018-08-16 12:30:26.516964,2018-08-16 14:33:21.868587,21000450.518,-1.499,1.499,3.179,4.02,1.436,1.435,5.419,5.107
2534.0,2018-08-16 14:35:21.925067,2018-08-16 16:38:18.400027,21007947.049,-1.499,1.499,3.179,4.02,1.436,1.435,5.42,5.108
2535.0,2018-08-16 16:40:18.457092,2018-08-16 18:43:17.151716,21015445.801,-1.499,1.499,3.179,4.02,1.437,1.436,5.422,5.11
2536.0,2018-08-16 18:45:17.205447,2018-08-16 20:48:14.588066,21022943.238,-1.499,1.499,3.179,4.02,1.436,1.436,5.42,5.109
2537.0,2018-08-16 20:50:14.643716,2018-08-16 22:53:11.586569,21030440.236,-1.499,1.499,3.179,4.02,1.436,1.435,5.42,5.108
2538.0,2018-08-16 22:55:11.643832,2018-08-17 00:58:07.870461,21037936.52,-1.499,1.499,3.179,4.02,1.436,1.435,5.419,5.108
2539.0,2018-08-17 01:00:07.928116,2018-08-17 03:03:06.405153,21045435.055,-1.499,1.499,3.179,4.02,1.437,1.436,5.421,5.11
2540.0,2018-08-17 03:05:06.458812,2018-08-17 05:07:59.631356,21052928.281,-1.499,1.499,3.179,4.02,1.436,1.435,5.417,5.105
2541.0,2018-08-17 05:09:59.688303,2018-08-17 07:12:53.914315,21060422.564,-1.499,1.499,3.179,4.02,1.436,1.435,5.418,5.106
2542.0,2018-08-17 07:14:53.975875,2018-08-17 09:17:36.882997,21067905.532,-1.499,1.499,3.179,4.02,1.434,1.433,5.409,5.096
2543.0,2018-08-17 09:19:36.930657,2018-08-17 11:22:26.851548,21075395.501,-1.499,1.499,3.179,4.02,1.435,1.434,5.415,5.103
2544.0,2018-08-17 11:24:26.901172,2018-08-17 13:27:18.479468,21082887.129,-1.499,1.499,3.179,4.02,1.435,1.434,5.416,5.104
2545.0,2018-08-17 13:29:18.537448,2018-08-17 15:32:12.522807,21090381.172,-1.499,1.499,3.179,4.02,1.436,1.435,5.418,5.106
2546.0,2018-08-17 15:34:12.577665,2018-08-17 17:37:06.962973,21097875.612,-1.499,1.499,3.179,4.02,1.436,1.435,5.418,5.106
2547.0,2018-08-17 17:39:07.015144,2018-08-17 19:42:02.051652,21105370.701,-1.499,1.499,3.179,4.02,1.436,1.435,5.418,5.107
2548.0,2018-08-17 19:44:02.102122,2018-08-17 21:46:56.603718,21112865.253,-1.499,1.499,3.179,4.02,1.436,1.435,5.418,5.107
2549.0,2018-08-17 21:48:56.651745,2018-08-17 23:51:51.945365,21120360.595,-1.499,1.499,3.179,4.02,1.436,1.435,5.418,5.107
2550.0,2018-08-17 23:53:52.007840,2018-08-18 01:56:46.329666,21127854.979,-1.499,1.499,3.179,4.02,1.436,1.435,5.417,5.107
2551.0,2018-08-18 01:58:46.389330,2018-08-18 04:01:42.113391,21135350.763,-1.499,1.499,3.179,4.02,1.436,1.435,5.419,5.107
2552.0,2018-08-18 04:03:42.172623,2018-08-18 06:06:38.473089,21142847.123,-1.499,1.499,3.179,4.02,1.436,1.435,5.419,5.108
2553.0,2018-08-18 06:08:38.532611,2018-08-18 08:11:35.724297,21150344.374,-1.499,1.499,3.179,4.02,1.436,1.436,5.42,5.109
2554.0,2018-08-18 08:13:35.785735,2018-08-18 10:16:30.074929,21157838.724,-1.499,1.499,3.179,4.02,1.436,1.435,5.417,5.107
2555.0,2018-08-18 10:18:30.133691,2018-08-18 12:21:26.277007,21165334.926,-1.499,1.499,3.179,4.02,1.436,1.435,5.419,5.108
2556.0,2018-08-18 12:23:26.335889,2018-08-18 14:26:22.010854,21172830.66,-1.499,1.499,3.179,4.02,1.436,1.435,5.419,5.108
2557.0,2018-08-18 14:28:22.068905,2018-08-18 16:31:15.804294,21180324.454,-1.499,1.499,3.179,4.02,1.436,1.435,5.417,5.106
2558.0,2018-08-18 16:33:15.858683,2018-08-18 18:36:10.274468,21187818.924,-1.499,1.499,3.179,4.02,1.436,1.435,5.418,5.107
2559.0,2018-08-18 18:38:10.341997,2018-08-18 20:41:03.096503,21195311.746,-1.499,1.499,3.179,4.02,1.435,1.435,5.416,5.105
2560.0,2018-08-18 20:43:03.158584,2018-08-18 22:45:55.964649,21202804.614,-1.499,1.499,3.179,4.02,1.435,1.435,5.416,5.106
2561.0,2018-08-18 22:47:56.021268,2018-08-19 00:50:48.848467,21210297.498,-1.499,1.499,3.179,4.02,1.435,1.435,5.417,5.105
2562.0,2018-08-19 00:52:48.900042,2018-08-19 02:55:42.841218,21217791.491,-1.499,1.499,3.179,4.02,1.436,1.435,5.417,5.106
2563.0,2018-08-19 02:57:42.889396,2018-08-19 05:00:35.386294,21225284.036,-1.499,1.499,3.179,4.02,1.435,1.435,5.416,5.105
2564.0,2018-08-19 05:02:35.428746,2018-08-19 07:05:27.570348,21232776.22,-1.499,1.499,3.179,4.02,1.435,1.435,5.416,5.105
2565.0,2018-08-19 07:07:27.637448,2018-08-19 09:10:19.609885,21240268.259,-1.499,1.499,3.179,4.02,1.435,1.435,5.416,5.105
2566.0,2018-08-19 09:12:19.670298,2018-08-19 11:15:12.098277,21247760.748,-1.499,1.499,3.179,4.02,1.435,1.435,5.416,5.105
2567.0,2018-08-19 11:17:12.153049,2018-08-19 13:20:04.507240,21255253.157,-1.499,1.499,3.179,4.02,1.435,1.435,5.416,5.105
2568.0,2018-08-19 13:22:04.555914,2018-08-19 15:24:57.366453,21262746.016,-1.499,1.499,3.179,4.02,1.435,1.435,5.417,5.106
2569.0,2018-08-19 15:26:57.409885,2018-08-19 17:29:46.741508,21270235.391,-1.499,1.499,3.179,4.02,1.435,1.434,5.414,5.103
2570.0,2018-08-19 17:31:46.805253,2018-08-19 19:34:36.583466,21277725.233,-1.499,1.499,3.179,4.02,1.435,1.434,5.414,5.104
2571.0,2018-08-19 19:36:36.637090,2018-08-19 21:39:25.238839,21285213.888,-1.499,1.499,3.179,4.02,1.435,1.434,5.413,5.103
2572.0,2018-08-19 21:41:25.280301,2018-08-19 23:44:14.357760,21292703.007,-1.499,1.499,3.179,4.02,1.435,1.434,5.414,5.103
2573.0,2018-08-19 23:46:14.419196,2018-08-20 01:49:05.927429,21300194.577,-1.499,1.499,3.179,4.02,1.435,1.434,5.416,5.105
2574.0,2018-08-20 01:51:05.997136,2018-08-20 03:53:56.318779,21307684.968,-1.499,1.499,3.179,4.02,1.435,1.434,5.415,5.104
2575.0,2018-08-20 03:55:56.379079,2018-08-20 05:58:46.369069,21315175.019,-1.499,1.499,3.179,4.02,1.435,1.434,5.414,5.104
2576.0,2018-08-20 06:00:46.419404,2018-08-20 08:03:35.045807,21322663.695,-1.499,1.499,3.179,4.02,1.435,1.434,5.413,5.103
2577.0,2018-08-20 08:05:35.115263,2018-08-20 10:08:24.404687,21330153.054,-1.499,1.499,3.179,4.02,1.435,1.434,5.414,5.103
2578.0,2018-08-20 10:10:24.463093,2018-08-20 12:13:10.384112,21337639.034,-1.499,1.499,3.179,4.02,1.434,1.433,5.411,5.1
2579.0,2018-08-20 12:15:10.454439,2018-08-20 14:17:59.014689,21345127.664,-1.499,1.499,3.179,4.02,1.435,1.434,5.413,5.103
2580.0,2018-08-20 14:19:59.084593,2018-08-20 16:22:46.625714,21352615.275,-1.499,1.499,3.179,4.02,1.434,1.434,5.413,5.102
2581.0,2018-08-20 16:24:46.681861,2018-08-20 18:27:34.819316,21360103.469,-1.499,1.499,3.179,4.02,1.434,1.434,5.413,5.103
2582.0,2018-08-20 18:29:34.862597,2018-08-20 20:32:23.412143,21367592.062,-1.499,1.499,3.179,4.02,1.435,1.434,5.413,5.103
2583.0,2018-08-20 20:34:23.474625,2018-08-20 22:37:11.530972,21375080.18,-1.499,1.499,3.179,4.02,1.434,1.434,5.413,5.102
2584.0,2018-08-20 22:39:11.580535,2018-08-21 00:41:59.486790,21382568.136,-1.499,1.499,3.179,4.02,1.435,1.434,5.413,5.102
2585.0,2018-08-21 00:43:59.554258,2018-08-21 02:46:45.808489,21390054.458,-1.499,1.499,3.179,4.02,1.434,1.433,5.411,5.101
2586.0,2018-08-21 02:48:45.860076,2018-08-21 04:51:31.645128,21397540.295,-1.499,1.499,3.179,4.02,1.434,1.433,5.411,5.1
2587.0,2018-08-21 04:53:31.711275,2018-08-21 06:56:19.604164,21405028.254,-1.499,1.499,3.179,4.02,1.434,1.434,5.413,5.102
2588.0,2018-08-21 06:58:19.672896,2018-08-21 09:01:07.337593,21412515.987,-1.499,1.499,3.179,4.02,1.434,1.434,5.412,5.102
2589.0,2018-08-21 09:03:07.383188,2018-08-21 10:53:17.998425,21419246.648,-1.499,1.499,3.179,4.02,1.285,1.267,4.837,4.421
2590.0,2018-08-21 10:55:18.046188,2018-08-21 12:51:01.159863,21426309.809,-1.499,1.499,3.179,4.02,1.342,1.35,5.099,4.755
2591.0,2018-08-21 12:53:01.219764,2018-08-21 14:49:15.134786,21433403.784,-1.499,1.499,3.179,4.02,1.352,1.352,5.121,4.764
2592.0,2018-08-21 14:51:15.162745,2018-08-21 16:47:28.698659,21440497.348,-1.499,1.499,3.179,4.02,1.352,1.352,5.12,4.764
2593.0,2018-08-21 16:49:28.744352,2018-08-21 18:45:44.204276,21447592.854,-1.499,1.499,3.179,4.02,1.353,1.352,5.121,4.766
2594.0,2018-08-21 18:47:44.256612,2018-08-21 20:44:11.667972,21454700.317,-1.499,1.499,3.179,4.02,1.355,1.354,5.13,4.775
2595.0,2018-08-21 20:46:11.746287,2018-08-21 22:42:47.460555,21461816.11,-1.499,1.499,3.179,4.02,1.357,1.356,5.137,4.782
2596.0,2018-08-21 22:44:47.484635,2018-08-22 00:41:27.651313,21468936.301,-1.499,1.499,3.179,4.02,1.358,1.357,5.14,4.787
2597.0,2018-08-22 00:43:27.722299,2018-08-22 02:40:11.249017,21476059.898,-1.499,1.499,3.179,4.02,1.358,1.358,5.143,4.789
2598.0,2018-08-22 02:42:11.294088,2018-08-22 04:38:52.659653,21483181.309,-1.499,1.499,3.179,4.02,1.358,1.357,5.14,4.787
2599.0,2018-08-22 04:40:52.690723,2018-08-22 06:37:43.528675,21490312.178,-1.499,1.499,3.179,4.02,1.36,1.359,5.148,4.795
2600.0,2018-08-22 06:39:43.545293,2018-08-22 08:36:36.385687,21497445.035,-1.499,1.499,3.179,4.02,1.361,1.36,5.15,4.797
2601.0,2018-08-22 08:38:36.437068,2018-08-22 10:35:31.349556,21504579.999,-1.499,1.499,3.179,4.02,1.361,1.36,5.151,4.799
2602.0,2018-08-22 10:37:31.374424,2018-08-22 12:34:28.168526,21511716.818,-1.499,1.499,3.179,4.02,1.361,1.361,5.152,4.8
2603.0,2018-08-22 12:36:28.235489,2018-08-22 14:33:23.707654,21518852.357,-1.499,1.499,3.179,4.02,1.361,1.36,5.151,4.8
2604.0,2018-08-22 14:35:23.752630,2018-08-22 16:32:27.998503,21525996.648,-1.499,1.499,3.179,4.02,1.363,1.362,5.158,4.806
2605.0,2018-08-22 16:34:28.071562,2018-08-22 18:31:30.361046,21533139.011,-1.499,1.499,3.179,4.02,1.363,1.362,5.157,4.805
2606.0,2018-08-22 18:33:30.399394,2018-08-22 20:30:34.500237,21540283.15,-1.499,1.499,3.179,4.02,1.363,1.362,5.157,4.807
2607.0,2018-08-22 20:32:34.530529,2018-08-22 22:29:39.992025,21547428.641,-1.499,1.499,3.179,4.02,1.363,1.362,5.159,4.808
2608.0,2018-08-22 22:31:40.016227,2018-08-23 00:28:43.528291,21554572.178,-1.499,1.499,3.179,4.02,1.363,1.362,5.157,4.806
2609.0,2018-08-23 00:30:43.574647,2018-08-23 02:27:53.006083,21561721.656,-1.499,1.499,3.179,4.02,1.364,1.363,5.162,4.811
2610.0,2018-08-23 02:29:53.052937,2018-08-23 04:27:01.735906,21568870.385,-1.499,1.499,3.179,4.02,1.364,1.363,5.161,4.81
2611.0,2018-08-23 04:29:01.782100,2018-08-23 06:26:14.186917,21576022.836,-1.499,1.499,3.179,4.02,1.364,1.364,5.164,4.814
2612.0,2018-08-23 06:28:14.263715,2018-08-23 08:25:25.631434,21583174.281,-1.499,1.499,3.179,4.02,1.364,1.364,5.163,4.813
2613.0,2018-08-23 08:27:25.712372,2018-08-23 10:24:35.087142,21590323.737,-1.499,1.499,3.179,4.02,1.364,1.363,5.161,4.811
2614.0,2018-08-23 10:26:35.136965,2018-08-23 12:23:45.421683,21597474.071,-1.499,1.499,3.179,4.02,1.364,1.363,5.162,4.812
2615.0,2018-08-23 12:25:45.507438,2018-08-23 14:22:56.937935,21604625.587,-1.499,1.499,3.179,4.02,1.364,1.364,5.164,4.813
2616.0,2018-08-23 14:24:57.013647,2018-08-23 16:22:09.002685,21611777.652,-1.499,1.499,3.179,4.02,1.364,1.364,5.163,4.814
2617.0,2018-08-23 16:24:09.083356,2018-08-23 18:21:18.988859,21618927.638,-1.499,1.499,3.179,4.02,1.364,1.363,5.162,4.812
2618.0,2018-08-23 18:23:19.038947,2018-08-23 20:20:32.258496,21626080.908,-1.499,1.499,3.179,4.02,1.365,1.364,5.164,4.815
2619.0,2018-08-23 20:22:32.315191,2018-08-23 22:19:49.235989,21633237.885,-1.499,1.499,3.179,4.02,1.366,1.365,5.168,4.818
2620.0,2018-08-23 22:21:49.305549,2018-08-24 00:19:04.531922,21640393.181,-1.499,1.499,3.179,4.02,1.365,1.364,5.166,4.817
2621.0,2018-08-24 00:21:04.610819,2018-08-24 02:18:23.450182,21647552.1,-1.499,1.499,3.179,4.02,1.366,1.365,5.169,4.82
2622.0,2018-08-24 02:20:23.513723,2018-08-24 04:17:38.791055,21654707.441,-1.499,1.499,3.179,4.02,1.365,1.364,5.166,4.817
2623.0,2018-08-24 04:19:38.864475,2018-08-24 06:16:55.537319,21661864.187,-1.499,1.499,3.179,4.02,1.365,1.365,5.167,4.818
2624.0,2018-08-24 06:18:55.591614,2018-08-24 08:16:13.916861,21669022.566,-1.499,1.499,3.179,4.02,1.366,1.365,5.168,4.819
2625.0,2018-08-24 08:18:13.958219,2018-08-24 10:15:34.055700,21676182.705,-1.499,1.499,3.179,4.02,1.366,1.365,5.17,4.821
2626.0,2018-08-24 10:17:34.095906,2018-08-24 12:14:53.678821,21683342.328,-1.499,1.499,3.179,4.02,1.366,1.365,5.169,4.821
2627.0,2018-08-24 12:16:53.744843,2018-08-24 14:14:13.621269,21690502.271,-1.499,1.499,3.179,4.02,1.366,1.365,5.169,4.821
2628.0,2018-08-24 14:16:13.673403,2018-08-24 16:13:33.615759,21697662.265,-1.499,1.499,3.179,4.02,1.366,1.365,5.169,4.821
2629.0,2018-08-24 16:15:33.654262,2018-08-24 18:12:56.851255,21704825.501,-1.499,1.499,3.179,4.02,1.367,1.366,5.172,4.823
2630.0,2018-08-24 18:14:56.912463,2018-08-24 20:12:18.373718,21711987.023,-1.499,1.499,3.179,4.02,1.366,1.366,5.171,4.822
2631.0,2018-08-24 20:14:18.454980,2018-08-24 22:11:41.487124,21719150.137,-1.5,1.499,3.179,4.02,1.367,1.366,5.172,4.824
2632.0,2018-08-24 22:13:41.528393,2018-08-25 00:11:02.824272,21726311.474,-1.499,1.499,3.179,4.02,1.366,1.366,5.17,4.822
2633.0,2018-08-25 00:13:02.885270,2018-08-25 02:10:26.689416,21733475.339,-1.499,1.499,3.179,4.02,1.367,1.366,5.172,4.824
2634.0,2018-08-25 02:12:26.742958,2018-08-25 04:09:53.813293,21740642.463,-1.499,1.499,3.179,4.02,1.368,1.367,5.175,4.827
2635.0,2018-08-25 04:11:53.895962,2018-08-25 06:09:16.337471,21747804.987,-1.499,1.499,3.179,4.02,1.367,1.366,5.171,4.823
2636.0,2018-08-25 06:11:16.410547,2018-08-25 08:08:40.831650,21754969.481,-1.499,1.499,3.179,4.02,1.367,1.366,5.172,4.825
2637.0,2018-08-25 08:10:40.866795,2018-08-25 10:08:04.244122,21762132.894,-1.499,1.499,3.179,4.02,1.367,1.366,5.172,4.824
2638.0,2018-08-25 10:10:04.271177,2018-08-25 12:07:27.163730,21769295.813,-1.499,1.499,3.179,4.02,1.367,1.366,5.171,4.824
2639.0,2018-08-25 12:09:27.244276,2018-08-25 14:06:53.150437,21776461.8,-1.499,1.499,3.179,4.02,1.367,1.367,5.174,4.826
2640.0,2018-08-25 14:08:53.226901,2018-08-25 16:06:19.843299,21783628.493,-1.499,1.499,3.179,4.02,1.368,1.367,5.175,4.827
2641.0,2018-08-25 16:08:19.885609,2018-08-25 18:05:47.026945,21790795.676,-1.499,1.499,3.179,4.02,1.368,1.367,5.175,4.828
2642.0,2018-08-25 18:07:47.067387,2018-08-25 20:05:11.204961,21797959.854,-1.499,1.499,3.179,4.02,1.367,1.366,5.172,4.825
2643.0,2018-08-25 20:07:11.238457,2018-08-25 22:04:36.112472,21805124.762,-1.499,1.499,3.179,4.02,1.367,1.366,5.173,4.825
2644.0,2018-08-25 22:06:36.140227,2018-08-26 00:04:04.627813,21812293.277,-1.499,1.499,3.179,4.02,1.368,1.367,5.176,4.828
2645.0,2018-08-26 00:06:04.655751,2018-08-26 02:03:32.581496,21819461.231,-1.499,1.499,3.179,4.02,1.368,1.367,5.175,4.828
2646.0,2018-08-26 02:05:32.608549,2018-08-26 04:02:58.750349,21826627.4,-1.499,1.499,3.179,4.02,1.367,1.367,5.174,4.827
2647.0,2018-08-26 04:04:58.805049,2018-08-26 06:02:27.096447,21833795.746,-1.499,1.499,3.179,4.02,1.368,1.367,5.176,4.829
2648.0,2018-08-26 06:04:27.151002,2018-08-26 08:01:54.629422,21840963.279,-1.499,1.499,3.179,4.02,1.368,1.367,5.175,4.828
2649.0,2018-08-26 08:03:54.713572,2018-08-26 10:01:22.376730,21848131.026,-1.499,1.499,3.179,4.02,1.368,1.367,5.175,4.828
2650.0,2018-08-26 10:03:22.459772,2018-08-26 12:00:50.995252,21855299.645,-1.499,1.499,3.179,4.02,1.368,1.367,5.176,4.829
2651.0,2018-08-26 12:02:51.078476,2018-08-26 14:00:21.207789,21862469.857,-1.499,1.499,3.179,4.02,1.368,1.368,5.177,4.83
2652.0,2018-08-26 14:02:21.262603,2018-08-26 15:59:47.835609,21869636.485,-1.499,1.499,3.179,4.02,1.368,1.367,5.174,4.828
2653.0,2018-08-26 16:01:47.887256,2018-08-26 17:59:15.328641,21876803.978,-1.499,1.499,3.179,4.02,1.368,1.367,5.174,4.828
2654.0,2018-08-26 18:01:15.379037,2018-08-26 19:58:47.130301,21883975.78,-1.499,1.499,3.179,4.02,1.369,1.368,5.178,4.831
2655.0,2018-08-26 20:00:47.185883,2018-08-26 21:58:18.479415,21891147.129,-1.499,1.499,3.179,4.02,1.368,1.368,5.178,4.831
2656.0,2018-08-26 22:00:18.539692,2018-08-26 23:57:52.873327,21898321.523,-1.499,1.499,3.179,4.02,1.369,1.368,5.18,4.834
2657.0,2018-08-26 23:59:52.911971,2018-08-27 01:57:24.108502,21905492.758,-1.499,1.499,3.179,4.02,1.368,1.368,5.178,4.832
2658.0,2018-08-27 01:59:24.183055,2018-08-27 03:56:54.608423,21912663.258,-1.499,1.499,3.179,4.02,1.368,1.368,5.177,4.831
2659.0,2018-08-27 03:58:54.655037,2018-08-27 05:56:26.680242,21919835.33,-1.499,1.499,3.179,4.02,1.369,1.368,5.178,4.832
2660.0,2018-08-27 05:58:26.763892,2018-08-27 07:55:58.712141,21927007.362,-1.499,1.499,3.179,4.02,1.369,1.368,5.179,4.831
2661.0,2018-08-27 07:57:58.742733,2018-08-27 09:55:21.579391,21934170.229,-1.499,1.499,3.179,4.02,1.367,1.366,5.172,4.825
2662.0,2018-08-27 09:57:21.632450,2018-08-27 11:54:47.134717,21941335.784,-1.499,1.499,3.179,4.02,1.367,1.367,5.173,4.827
2663.0,2018-08-27 11:56:47.210471,2018-08-27 13:54:16.700454,21948505.35,-1.499,1.499,3.179,4.02,1.368,1.367,5.176,4.83
2664.0,2018-08-27 13:56:16.778239,2018-08-27 15:53:50.771990,21955679.421,-1.499,1.499,3.179,4.02,1.369,1.368,5.18,4.834
2665.0,2018-08-27 15:55:50.796351,2018-08-27 17:53:27.714914,21962856.364,-1.499,1.499,3.179,4.02,1.37,1.369,5.182,4.837
2666.0,2018-08-27 17:55:27.784358,2018-08-27 19:53:06.385655,21970035.035,-1.499,1.499,3.179,4.02,1.37,1.369,5.183,4.839
2667.0,2018-08-27 19:55:06.471382,2018-08-27 21:52:44.918834,21977213.568,-1.499,1.499,3.179,4.02,1.37,1.369,5.183,4.838
2668.0,2018-08-27 21:54:45.020989,2018-08-27 23:52:27.688532,21984396.338,-1.499,1.499,3.179,4.02,1.371,1.37,5.186,4.842
2669.0,2018-08-27 23:54:27.720125,2018-08-28 01:52:13.496590,21991582.146,-1.499,1.499,3.179,4.02,1.371,1.371,5.188,4.844
2670.0,2018-08-28 01:54:13.556331,2018-08-28 03:51:59.358125,21998768.008,-1.499,1.499,3.179,4.02,1.372,1.371,5.189,4.844
2671.0,2018-08-28 03:53:59.352185,2018-08-28 05:51:45.677829,22005954.327,-1.499,1.499,3.179,4.02,1.372,1.371,5.189,4.845
2672.0,2018-08-28 05:53:45.701078,2018-08-28 07:51:30.000475,22013138.65,-1.499,1.499,3.179,4.02,1.371,1.371,5.187,4.843
2673.0,2018-08-28 07:53:30.040916,2018-08-28 09:51:11.741387,22020320.391,-1.499,1.499,3.179,4.02,1.371,1.37,5.185,4.841
2674.0,2018-08-28 09:53:11.803224,2018-08-28 11:50:59.699445,22027508.349,-1.499,1.499,3.179,4.02,1.372,1.371,5.19,4.846
2675.0,2018-08-28 11:50:59.699574,2018-08-28 15:33:58.349311,22040886.999,-1.5,1.499,1.999,4.2,2.28,2.459,8.958,8.898
2676.0,2018-08-28 15:33:58.360441,2018-08-28 19:24:07.102670,22054695.752,-1.5,1.499,1.997,4.2,2.46,2.459,9.575,8.898
2677.0,2018-08-28 19:24:07.225828,2018-08-28 23:14:23.447478,22068512.097,-1.5,1.499,1.999,4.2,2.461,2.46,9.576,8.901
2678.0,2018-08-28 23:14:23.447600,2018-08-28 23:15:23.503813,22068572.153,0.0,0.0,2.716,2.726,0.0,0.0,0.0,0.0
2679.0,2018-09-25 07:56:05.005393,2018-09-25 11:52:59.752647,22082796.906,-1.499,1.499,1.999,4.2,2.486,2.509,9.675,9.148
2680.0,2018-09-25 11:52:59.784486,2018-09-25 15:50:10.723069,22097027.876,-1.499,1.499,1.999,4.2,2.513,2.507,9.736,9.141
2681.0,2018-09-25 15:50:10.755324,2018-09-25 19:47:10.668352,22111247.822,-1.499,1.499,1.998,4.2,2.51,2.505,9.722,9.138
2682.0,2018-09-25 19:47:10.668472,2018-09-26 01:04:13.372750,22130270.526,-1.499,1.499,2.71,4.2,3.665,3.508,13.926,12.676
2683.0,2018-09-26 01:06:13.428549,2018-09-26 03:13:47.220801,22138044.374,-1.499,1.499,3.179,4.02,1.495,1.492,5.631,5.318
2684.0,2018-09-26 03:15:47.273605,2018-09-26 05:23:10.474345,22145807.628,-1.499,1.499,3.179,4.02,1.493,1.49,5.623,5.311
2685.0,2018-09-26 05:25:10.530399,2018-09-26 07:32:28.244773,22153565.398,-1.499,1.499,3.179,4.02,1.491,1.489,5.618,5.307
