Repository: Oliver191/MSc_Thesis_Predictive_Maintenance_Batteries

# MSc_Thesis_Predictive_Maintenance_Batteries
The GitHub repository accompanying the MSc Thesis at Esade written by Oliver Caspers regarding the topic “Predictive Maintenance for Lithium-Ion Batteries: Predicting the Remaining Useful Life (RUL) using Data-Driven Machine Learning based on Real-World Battery Datasets”.

SNL_Final.ipynb: The main Jupyter Notebook which contains the main code used to load, clean, and transform the SNL data. Four initial models are evaluated and a RF is chosen to be optimized. The RF is trained to predict the RUL on the training data and optimized using the validation data. Finally, the model is tested using independent testing data from UL.

File: SNL_Cycle_Timeseries_Data/SNL_18650_LFP_35C_0-100_0.5-1C_a_cycle_data.csv (part 9 of 10)
Cycle_Index,Start_Time,End_Time,Test_Time (s),Min_Current (A),Max_Current (A),Min_Voltage (V),Max_Voltage (V),Charge_Capacity (Ah),Discharge_Capacity (Ah),Charge_Energy (Wh),Discharge_Energy (Wh)
2701.0,2019-07-30 13:03:13.093248,2019-07-30 15:49:17.815800,28658513.706,-1.1,0.549,1.996,3.6,0.934,0.934,3.129,2.948
2702.0,2019-07-30 15:49:17.707876,2019-07-30 18:35:22.662644,28668478.552,-1.1,0.549,1.996,3.6,0.934,0.934,3.128,2.948
2703.0,2019-07-30 18:35:22.590048,2019-07-30 21:21:26.253368,28678442.143,-1.1,0.549,1.996,3.6,0.934,0.934,3.128,2.948
2704.0,2019-07-30 21:21:26.421344,2019-07-31 00:07:29.627448,28688405.517,-1.1,0.549,1.996,3.6,0.934,0.934,3.128,2.948
2705.0,2019-07-31 00:07:29.464008,2019-07-31 02:53:32.833556,28698368.723,-1.099,0.549,1.996,3.6,0.934,0.934,3.128,2.948
2706.0,2019-07-31 02:53:32.904288,2019-07-31 05:39:34.532472,28708330.422,-1.1,0.549,1.997,3.6,0.934,0.934,3.128,2.947
2707.0,2019-07-31 05:39:34.507460,2019-07-31 08:25:36.770576,28718292.66,-1.1,0.549,1.996,3.6,0.934,0.934,3.128,2.947
2708.0,2019-07-31 08:25:36.765792,2019-07-31 11:11:37.522192,28728253.412,-1.1,0.549,1.996,3.6,0.934,0.933,3.128,2.946
2709.0,2019-07-31 11:11:37.451360,2019-07-31 13:57:39.015188,28738214.905,-1.1,0.549,1.996,3.6,0.934,0.934,3.128,2.947
2710.0,2019-07-31 13:57:39.054432,2019-07-31 16:43:40.035544,28748175.925,-1.1,0.549,1.996,3.6,0.934,0.934,3.127,2.947
2711.0,2019-07-31 16:43:40.130916,2019-07-31 19:29:40.123124,28758136.013,-1.1,0.549,1.996,3.6,0.934,0.934,3.127,2.947
2712.0,2019-07-31 19:29:40.161224,2019-07-31 22:15:39.713788,28768095.604,-1.1,0.549,1.997,3.6,0.934,0.934,3.127,2.947
2713.0,2019-07-31 22:15:39.800416,2019-08-01 01:01:40.259384,28778056.149,-1.1,0.549,1.997,3.6,0.934,0.934,3.127,2.947
2714.0,2019-08-01 01:01:40.354912,2019-08-01 03:47:39.620404,28788015.51,-1.1,0.549,1.996,3.6,0.934,0.934,3.127,2.947
2715.0,2019-08-01 03:47:39.596388,2019-08-01 06:33:38.154492,28797974.044,-1.1,0.549,1.997,3.6,0.934,0.933,3.127,2.946
2716.0,2019-08-01 06:33:38.318176,2019-08-01 09:19:37.103724,28807932.994,-1.1,0.549,1.996,3.6,0.934,0.933,3.127,2.946
2717.0,2019-08-01 09:19:37.166436,2019-08-01 12:05:35.518068,28817891.408,-1.1,0.549,1.996,3.6,0.934,0.933,3.127,2.946
2718.0,2019-08-01 12:05:35.495008,2019-08-01 14:51:33.481296,28827849.371,-1.1,0.549,1.996,3.6,0.934,0.933,3.127,2.946
2719.0,2019-08-01 14:51:33.690108,2019-08-01 17:37:30.308848,28837806.199,-1.1,0.549,1.997,3.6,0.934,0.933,3.126,2.946
2720.0,2019-08-01 17:37:30.441416,2019-08-01 20:23:26.274196,28847762.164,-1.1,0.549,1.996,3.6,0.934,0.933,3.126,2.946
2721.0,2019-08-01 20:23:26.410592,2019-08-01 23:09:22.245944,28857718.136,-1.1,0.549,1.997,3.6,0.934,0.933,3.126,2.946
2722.0,2019-08-01 23:09:22.115424,2019-08-02 01:55:18.639408,28867674.529,-1.1,0.549,1.996,3.6,0.934,0.933,3.126,2.946
2723.0,2019-08-02 01:55:18.606688,2019-08-02 04:41:14.074968,28877629.965,-1.1,0.549,1.997,3.6,0.934,0.933,3.126,2.945
2724.0,2019-08-02 04:41:14.180348,2019-08-02 07:27:11.207792,28887587.098,-1.1,0.549,1.997,3.6,0.934,0.933,3.126,2.945
2725.0,2019-08-02 07:27:11.196100,2019-08-02 10:13:06.327508,28897542.217,-1.1,0.549,1.997,3.6,0.934,0.933,3.126,2.945
2726.0,2019-08-02 10:13:06.242972,2019-08-02 12:59:01.507024,28907497.397,-1.1,0.549,1.996,3.6,0.934,0.933,3.126,2.945
2727.0,2019-08-02 12:59:01.554888,2019-08-02 15:44:56.087380,28917451.977,-1.1,0.549,1.996,3.6,0.934,0.933,3.126,2.945
2728.0,2019-08-02 15:44:55.948900,2019-08-02 18:30:50.347092,28927406.237,-1.1,0.549,1.997,3.6,0.933,0.933,3.125,2.945
2729.0,2019-08-02 18:30:50.343212,2019-08-02 21:16:44.025044,28937359.915,-1.1,0.549,1.996,3.6,0.933,0.933,3.125,2.945
2730.0,2019-08-02 21:16:43.950792,2019-08-03 00:02:36.095632,28947311.985,-1.1,0.549,1.996,3.6,0.933,0.933,3.125,2.945
2731.0,2019-08-03 00:02:36.116680,2019-08-03 02:48:28.997852,28957264.888,-1.1,0.549,1.997,3.6,0.933,0.933,3.125,2.945
2732.0,2019-08-03 02:48:29.069100,2019-08-03 05:34:21.683600,28967217.573,-1.1,0.549,1.996,3.6,0.933,0.933,3.125,2.945
2733.0,2019-08-03 05:34:21.759176,2019-08-03 08:20:13.475344,28977169.365,-1.099,0.549,1.996,3.6,0.933,0.933,3.125,2.944
2734.0,2019-08-03 08:20:13.531848,2019-08-03 11:06:04.508656,28987120.398,-1.099,0.549,1.996,3.6,0.933,0.933,3.124,2.944
2735.0,2019-08-03 11:06:04.518088,2019-08-03 13:51:55.789556,28997071.679,-1.1,0.549,1.996,3.6,0.933,0.933,3.125,2.944
2736.0,2019-08-03 13:51:55.899744,2019-08-03 16:37:46.173136,29007022.063,-1.1,0.549,1.996,3.6,0.933,0.933,3.124,2.944
2737.0,2019-08-03 16:37:46.230624,2019-08-03 19:23:36.177072,29016972.067,-1.1,0.549,1.996,3.6,0.933,0.933,3.124,2.944
2738.0,2019-08-03 19:23:36.168288,2019-08-03 22:09:25.600820,29026921.491,-1.1,0.549,1.997,3.6,0.933,0.933,3.124,2.944
2739.0,2019-08-03 22:09:25.581664,2019-08-04 00:55:16.911376,29036872.801,-1.1,0.549,1.997,3.6,0.933,0.933,3.124,2.944
2740.0,2019-08-04 00:55:16.830048,2019-08-04 03:41:06.068980,29046821.959,-1.1,0.549,1.996,3.6,0.933,0.933,3.124,2.944
2741.0,2019-08-04 03:41:06.114652,2019-08-04 06:26:55.336756,29056771.227,-1.1,0.549,1.996,3.6,0.933,0.933,3.124,2.944
2742.0,2019-08-04 06:26:55.263584,2019-08-04 09:12:44.310388,29066720.2,-1.1,0.549,1.996,3.6,0.933,0.933,3.124,2.943
2743.0,2019-08-04 09:12:44.281544,2019-08-04 11:58:33.779536,29076669.669,-1.1,0.549,1.996,3.6,0.933,0.932,3.124,2.943
2744.0,2019-08-04 11:58:33.825892,2019-08-04 14:44:21.803892,29086617.694,-1.1,0.549,1.997,3.6,0.933,0.932,3.123,2.943
2745.0,2019-08-04 14:44:21.928648,2019-08-04 17:30:09.387732,29096565.278,-1.1,0.549,1.996,3.6,0.933,0.932,3.123,2.943
2746.0,2019-08-04 17:30:09.375844,2019-08-04 20:15:57.089844,29106512.98,-1.1,0.549,1.997,3.6,0.933,0.932,3.123,2.943
2747.0,2019-08-04 20:15:56.956512,2019-08-04 23:01:40.507280,29116456.397,-1.1,0.549,1.996,3.601,0.933,0.932,3.123,2.943
2748.0,2019-08-04 23:01:40.341376,2019-08-05 01:47:28.003448,29126403.893,-1.1,0.549,1.996,3.6,0.933,0.932,3.123,2.943
2749.0,2019-08-05 01:47:28.047816,2019-08-05 04:33:14.310868,29136350.201,-1.1,0.549,1.997,3.6,0.933,0.932,3.123,2.943
2750.0,2019-08-05 04:33:14.448636,2019-08-05 07:19:00.149872,29146296.04,-1.1,0.549,1.996,3.6,0.933,0.932,3.123,2.942
2751.0,2019-08-05 07:19:00.192096,2019-08-05 10:04:47.424596,29156243.314,-1.1,0.549,1.997,3.6,0.933,0.932,3.123,2.942
2752.0,2019-08-05 10:04:47.506120,2019-08-05 12:50:32.761612,29166188.651,-1.1,0.549,1.996,3.6,0.933,0.932,3.123,2.942
2753.0,2019-08-05 12:50:32.725092,2019-08-05 15:36:18.324600,29176134.214,-1.1,0.549,1.997,3.6,0.933,0.932,3.123,2.942
2754.0,2019-08-05 15:36:18.337380,2019-08-05 18:22:02.945356,29186078.835,-1.1,0.549,1.997,3.6,0.933,0.932,3.122,2.942
2755.0,2019-08-05 18:22:02.901192,2019-08-05 21:07:46.667436,29196022.557,-1.1,0.549,1.997,3.6,0.933,0.932,3.122,2.942
2756.0,2019-08-05 21:07:46.680672,2019-08-05 23:53:31.288820,29205967.179,-1.1,0.549,1.996,3.6,0.933,0.932,3.122,2.942
2757.0,2019-08-05 23:53:31.242184,2019-08-06 02:39:14.945200,29215910.835,-1.1,0.549,1.997,3.6,0.933,0.932,3.122,2.942
2758.0,2019-08-06 02:39:15.019364,2019-08-06 05:24:59.025296,29225854.915,-1.1,0.549,1.997,3.6,0.932,0.932,3.122,2.942
2759.0,2019-08-06 05:24:59.058688,2019-08-06 08:10:39.867864,29235795.758,-1.1,0.55,1.996,3.6,0.932,0.932,3.121,2.942
2760.0,2019-08-06 08:10:39.821412,2019-08-06 10:56:22.798612,29245738.688,-1.1,0.549,1.997,3.6,0.932,0.932,3.122,2.941
2761.0,2019-08-06 10:56:22.814660,2019-08-06 13:42:05.001200,29255680.891,-1.1,0.549,1.996,3.6,0.932,0.932,3.122,2.941
2762.0,2019-08-06 13:42:05.016676,2019-08-06 16:27:47.306288,29265623.196,-1.1,0.549,1.997,3.6,0.932,0.932,3.122,2.941
2763.0,2019-08-06 16:27:47.352164,2019-08-06 19:13:28.994288,29275564.884,-1.1,0.549,1.996,3.6,0.932,0.932,3.121,2.941
2764.0,2019-08-06 19:13:28.903620,2019-08-06 21:59:09.130224,29285505.02,-1.1,0.549,1.996,3.6,0.932,0.932,3.121,2.941
2765.0,2019-08-06 21:59:09.139556,2019-08-07 00:44:49.343732,29295445.234,-1.1,0.549,1.997,3.6,0.932,0.932,3.121,2.941
2766.0,2019-08-07 00:44:49.380192,2019-08-07 03:30:27.615060,29305383.505,-1.1,0.549,1.996,3.6,0.932,0.932,3.121,2.941
2767.0,2019-08-07 03:30:27.521276,2019-08-07 06:16:07.452752,29315323.343,-1.1,0.549,1.996,3.6,0.932,0.932,3.121,2.941
2768.0,2019-08-07 06:16:07.366496,2019-08-07 09:01:47.414244,29325263.304,-1.1,0.549,1.997,3.6,0.932,0.932,3.121,2.941
2769.0,2019-08-07 09:01:47.340388,2019-08-07 11:47:26.756748,29335202.647,-1.1,0.549,1.997,3.6,0.932,0.932,3.121,2.941
2770.0,2019-08-07 11:47:26.792192,2019-08-07 14:33:05.580564,29345141.47,-1.1,0.549,1.997,3.6,0.932,0.932,3.121,2.941
2771.0,2019-08-07 14:33:05.591136,2019-08-07 17:18:43.499752,29355079.39,-1.1,0.549,1.996,3.6,0.932,0.931,3.12,2.939
2772.0,2019-08-07 17:18:43.339004,2019-08-07 20:04:21.502060,29365017.392,-1.1,0.549,1.996,3.6,0.932,0.932,3.12,2.94
2773.0,2019-08-07 20:04:21.481988,2019-08-07 22:49:59.674216,29374955.564,-1.1,0.549,1.996,3.6,0.932,0.932,3.12,2.94
2774.0,2019-08-07 22:49:59.621472,2019-08-08 01:35:37.470956,29384893.361,-1.1,0.549,1.996,3.6,0.932,0.932,3.12,2.94
2775.0,2019-08-08 01:35:37.498112,2019-08-08 04:21:13.860176,29394829.75,-1.1,0.549,1.996,3.6,0.932,0.931,3.12,2.94
2776.0,2019-08-08 04:21:13.937760,2019-08-08 07:06:50.027052,29404765.917,-1.1,0.549,1.996,3.6,0.932,0.931,3.12,2.94
2777.0,2019-08-08 07:06:49.984092,2019-08-08 09:52:28.383980,29414704.274,-1.1,0.549,1.996,3.6,0.932,0.931,3.12,2.94
2778.0,2019-08-08 09:52:28.385120,2019-08-08 12:38:05.343688,29424641.233,-1.1,0.549,1.996,3.6,0.932,0.931,3.12,2.94
2779.0,2019-08-08 12:38:05.213284,2019-08-08 15:23:40.777232,29434576.667,-1.1,0.549,1.997,3.6,0.932,0.931,3.12,2.94
2780.0,2019-08-08 15:23:40.864100,2019-08-08 18:09:16.584692,29444512.475,-1.1,0.549,1.997,3.6,0.932,0.931,3.119,2.94
2781.0,2019-08-08 18:09:16.648288,2019-08-08 20:54:51.456648,29454447.346,-1.1,0.549,1.996,3.6,0.932,0.931,3.119,2.939
2782.0,2019-08-08 20:54:51.379200,2019-08-08 23:40:26.090860,29464381.981,-1.1,0.549,1.997,3.6,0.932,0.931,3.119,2.939
2783.0,2019-08-08 23:40:26.112812,2019-08-09 02:26:00.518600,29474316.408,-1.1,0.549,1.996,3.6,0.932,0.931,3.119,2.939
2784.0,2019-08-09 02:26:00.321736,2019-08-09 05:11:33.616748,29484249.507,-1.1,0.55,1.996,3.6,0.931,0.931,3.118,2.939
2785.0,2019-08-09 05:11:33.613256,2019-08-09 07:57:07.340556,29494183.23,-1.1,0.55,1.997,3.6,0.932,0.931,3.119,2.939
2786.0,2019-08-09 07:57:07.428864,2019-08-09 10:42:40.884592,29504116.774,-1.1,0.549,1.996,3.6,0.932,0.931,3.119,2.939
2787.0,2019-08-09 10:42:41.113600,2019-08-09 13:28:14.336456,29514050.226,-1.1,0.549,1.997,3.6,0.932,0.931,3.119,2.939
2788.0,2019-08-09 13:28:14.405220,2019-08-09 16:13:48.029192,29523983.919,-1.1,0.549,1.997,3.6,0.932,0.931,3.119,2.939
2789.0,2019-08-09 16:13:48.090056,2019-08-09 18:59:20.102636,29533915.992,-1.1,0.549,1.996,3.6,0.931,0.931,3.118,2.938
2790.0,2019-08-09 18:59:20.070756,2019-08-09 21:44:53.367756,29543849.258,-1.1,0.549,1.997,3.6,0.931,0.931,3.118,2.938
2791.0,2019-08-09 21:44:53.362376,2019-08-10 00:30:26.879592,29553782.769,-1.1,0.549,1.996,3.6,0.931,0.931,3.118,2.938
2792.0,2019-08-10 00:30:26.784968,2019-08-10 03:15:59.666796,29563715.557,-1.1,0.549,1.997,3.6,0.931,0.931,3.118,2.938
2793.0,2019-08-10 03:15:59.683172,2019-08-10 06:01:30.315948,29573646.206,-1.1,0.549,1.997,3.6,0.931,0.931,3.118,2.938
2794.0,2019-08-10 06:01:30.746568,2019-08-10 08:47:00.986700,29583576.877,-1.1,0.549,1.996,3.6,0.931,0.931,3.118,2.938
2795.0,2019-08-10 08:47:00.761288,2019-08-10 11:32:31.751152,29593507.641,-1.1,0.549,1.997,3.6,0.931,0.931,3.118,2.938
2796.0,2019-08-10 11:32:31.562340,2019-08-10 14:18:02.221260,29603438.111,-1.1,0.549,1.997,3.6,0.931,0.931,3.118,2.938
2797.0,2019-08-10 14:18:02.101348,2019-08-10 17:03:30.786760,29613366.677,-1.1,0.549,1.996,3.6,0.931,0.931,3.117,2.938
2798.0,2019-08-10 17:03:30.805348,2019-08-10 19:48:59.073616,29623294.963,-1.1,0.549,1.997,3.6,0.931,0.931,3.117,2.938
2799.0,2019-08-10 19:48:59.247404,2019-08-10 22:34:28.262704,29633224.153,-1.1,0.549,1.997,3.6,0.931,0.931,3.117,2.938
2800.0,2019-08-10 22:34:28.475592,2019-08-11 01:19:56.609360,29643152.499,-1.1,0.55,1.996,3.6,0.931,0.931,3.117,2.938
2801.0,2019-08-11 01:19:56.655204,2019-08-11 04:05:25.283660,29653081.173,-1.1,0.549,1.996,3.6,0.931,0.931,3.117,2.937
2802.0,2019-08-11 04:05:25.097060,2019-08-11 06:50:52.496840,29663008.387,-1.1,0.549,1.996,3.6,0.931,0.931,3.117,2.937
2803.0,2019-08-11 06:50:52.754684,2019-08-11 09:36:20.287408,29672936.177,-1.1,0.549,1.996,3.6,0.931,0.931,3.117,2.937
2804.0,2019-08-11 09:36:20.145964,2019-08-11 12:21:47.570188,29682863.46,-1.1,0.549,1.996,3.6,0.931,0.931,3.117,2.937
2805.0,2019-08-11 12:21:47.539244,2019-08-11 15:07:15.682700,29692791.573,-1.1,0.549,1.996,3.6,0.931,0.93,3.117,2.937
2806.0,2019-08-11 15:07:15.718856,2019-08-11 17:52:42.749836,29702718.64,-1.1,0.549,1.996,3.6,0.931,0.93,3.117,2.937
2807.0,2019-08-11 17:52:42.587848,2019-08-11 20:38:09.506728,29712645.397,-1.1,0.55,1.996,3.6,0.931,0.93,3.117,2.936
2808.0,2019-08-11 20:38:09.718984,2019-08-11 23:23:35.713232,29722571.603,-1.1,0.549,1.997,3.6,0.931,0.93,3.117,2.936
2809.0,2019-08-11 23:23:35.539400,2019-08-12 02:09:00.690092,29732496.58,-1.1,0.549,1.996,3.6,0.931,0.93,3.117,2.935
2810.0,2019-08-12 02:09:00.573384,2019-08-12 04:54:25.490800,29742421.381,-1.1,0.549,1.996,3.6,0.931,0.93,3.116,2.936
2811.0,2019-08-12 04:54:25.345224,2019-08-12 07:39:51.551760,29752347.442,-1.1,0.549,1.997,3.6,0.931,0.93,3.116,2.936
2812.0,2019-08-12 07:39:51.689928,2019-08-12 10:25:17.261876,29762273.152,-1.1,0.55,1.996,3.6,0.931,0.93,3.116,2.936
2813.0,2019-08-12 10:25:17.248200,2019-08-12 13:10:42.448304,29772198.338,-1.1,0.549,1.997,3.6,0.931,0.93,3.116,2.936
2814.0,2019-08-12 13:10:42.282284,2019-08-12 15:56:07.540332,29782123.43,-1.1,0.549,1.997,3.6,0.931,0.93,3.116,2.935
2815.0,2019-08-12 15:56:07.578412,2019-08-12 18:41:33.267948,29792049.158,-1.1,0.549,1.997,3.6,0.931,0.93,3.116,2.935
2816.0,2019-08-12 18:41:33.398528,2019-08-12 21:26:57.622744,29801973.513,-1.1,0.549,1.997,3.6,0.931,0.93,3.116,2.935
2817.0,2019-08-12 21:26:57.646380,2019-08-13 00:12:21.277908,29811897.168,-1.1,0.549,1.996,3.6,0.931,0.93,3.115,2.935
2818.0,2019-08-13 00:12:21.369544,2019-08-13 02:57:45.717704,29821821.608,-1.1,0.549,1.997,3.6,0.931,0.93,3.115,2.935
2819.0,2019-08-13 02:57:45.879340,2019-08-13 05:43:09.548112,29831745.438,-1.1,0.549,1.996,3.6,0.931,0.93,3.115,2.935
2820.0,2019-08-13 05:43:09.602604,2019-08-13 08:28:33.129676,29841669.019,-1.1,0.549,1.996,3.6,0.93,0.93,3.115,2.935
2821.0,2019-08-13 08:28:32.801480,2019-08-13 11:13:55.103176,29851590.993,-1.1,0.549,1.996,3.6,0.93,0.93,3.115,2.935
2822.0,2019-08-13 11:13:55.214024,2019-08-13 13:59:16.676588,29861512.566,-1.1,0.549,1.996,3.6,0.93,0.93,3.115,2.935
2823.0,2019-08-13 13:59:16.578092,2019-08-13 16:44:39.652620,29871435.542,-1.1,0.549,1.996,3.6,0.93,0.93,3.115,2.935
2824.0,2019-08-13 16:44:39.514824,2019-08-13 19:29:59.861512,29881355.751,-1.1,0.549,1.996,3.6,0.93,0.93,3.113,2.939
2825.0,2019-08-13 19:30:00.094460,2019-08-13 23:16:38.508400,29894954.398,-1.1,0.55,1.996,3.6,0.93,0.935,3.112,2.999
2826.0,2019-08-13 23:16:38.287972,2019-08-14 03:04:20.664348,29908616.554,-0.549,0.549,1.999,3.6,0.935,0.935,3.129,3.0
2827.0,2019-08-14 03:04:20.711364,2019-08-14 06:52:14.356632,29922290.246,-0.549,0.549,1.999,3.6,0.935,0.935,3.132,3.001
2828.0,2019-08-14 06:52:14.402148,2019-08-14 06:53:14.664992,29922350.555,0.0,0.0,2.65,2.657,0.0,0.0,0.0,0.0
2829.0,2019-08-22 10:04:21.444400,2019-08-22 13:56:00.338660,29936259.449,-0.55,0.549,1.999,3.6,0.929,0.942,3.122,3.023
2830.0,2019-08-22 13:56:00.356056,2019-08-22 17:46:57.812444,29950116.923,-0.55,0.549,1.999,3.6,0.945,0.943,3.166,3.028
2831.0,2019-08-22 17:46:57.829744,2019-08-22 21:34:45.782920,29963784.894,-0.55,0.55,1.999,3.62,0.955,0.931,3.198,2.985
2832.0,2019-08-22 21:34:45.798768,2019-08-23 03:16:19.015060,29984278.126,-1.099,0.549,1.999,3.6,1.852,1.853,6.204,5.858
2833.0,2019-08-23 03:16:19.032944,2019-08-23 06:01:56.805292,29994215.916,-1.099,0.549,1.996,3.6,0.928,0.928,3.106,2.934
2834.0,2019-08-23 06:01:56.823768,2019-08-23 08:47:31.896532,30004151.007,-1.099,0.549,1.996,3.6,0.929,0.928,3.106,2.934
2835.0,2019-08-23 08:47:31.919628,2019-08-23 11:33:07.547480,30014086.658,-1.1,0.549,1.996,3.6,0.929,0.929,3.107,2.936
2836.0,2019-08-23 11:33:07.560152,2019-08-23 14:18:44.123928,30024023.235,-1.099,0.549,1.996,3.6,0.929,0.929,3.108,2.937
2837.0,2019-08-23 14:18:44.147156,2019-08-23 17:04:21.699576,30033960.81,-1.1,0.549,1.997,3.6,0.929,0.929,3.109,2.938
2838.0,2019-08-23 17:04:21.714800,2019-08-23 19:49:58.320308,30043897.431,-1.099,0.549,1.996,3.6,0.929,0.929,3.109,2.938
2839.0,2019-08-23 19:49:58.329872,2019-08-23 22:35:36.929100,30053836.04,-1.1,0.549,1.996,3.6,0.93,0.929,3.11,2.938
2840.0,2019-08-23 22:35:36.948592,2019-08-24 01:21:16.251156,30063775.362,-1.099,0.549,1.996,3.6,0.93,0.929,3.11,2.939
2841.0,2019-08-24 01:21:16.267024,2019-08-24 04:06:56.038996,30073715.15,-1.099,0.549,1.997,3.6,0.93,0.929,3.11,2.939
2842.0,2019-08-24 04:06:56.079576,2019-08-24 06:52:33.742744,30083652.854,-1.1,0.549,1.997,3.6,0.93,0.929,3.11,2.939
2843.0,2019-08-24 06:52:33.764208,2019-08-24 09:38:12.514544,30093591.625,-1.099,0.549,1.997,3.6,0.93,0.93,3.111,2.939
2844.0,2019-08-24 09:38:12.527984,2019-08-24 12:23:52.576984,30103531.688,-1.099,0.549,1.997,3.6,0.93,0.93,3.111,2.94
2845.0,2019-08-24 12:23:52.602580,2019-08-24 15:09:32.747512,30113471.858,-1.1,0.549,1.996,3.6,0.93,0.93,3.111,2.94
2846.0,2019-08-24 15:09:32.758996,2019-08-24 17:55:11.828368,30123410.939,-1.1,0.549,1.996,3.6,0.93,0.93,3.111,2.94
2847.0,2019-08-24 17:55:11.833968,2019-08-24 20:40:49.048728,30133348.16,-1.1,0.549,1.996,3.6,0.93,0.929,3.11,2.937
2848.0,2019-08-24 20:40:49.071832,2019-08-24 23:26:21.867688,30143280.978,-1.1,0.549,1.996,3.6,0.93,0.93,3.111,2.939
2849.0,2019-08-24 23:26:21.888116,2019-08-25 02:11:59.172788,30153218.284,-1.1,0.549,1.996,3.6,0.93,0.93,3.112,2.938
2850.0,2019-08-25 02:11:59.193716,2019-08-25 04:57:36.542324,30163155.653,-1.1,0.549,1.997,3.6,0.93,0.93,3.111,2.939
2851.0,2019-08-25 04:57:36.550668,2019-08-25 07:43:13.617376,30173092.728,-1.1,0.549,1.997,3.6,0.93,0.93,3.112,2.939
2852.0,2019-08-25 07:43:13.643276,2019-08-25 10:28:50.568696,30183029.679,-1.1,0.549,1.996,3.6,0.93,0.93,3.112,2.939
2853.0,2019-08-25 10:28:50.605012,2019-08-25 13:14:27.662840,30192966.774,-1.1,0.549,1.996,3.6,0.93,0.93,3.112,2.939
2854.0,2019-08-25 13:14:27.664752,2019-08-25 16:00:03.517368,30202902.628,-1.1,0.549,1.996,3.6,0.93,0.93,3.111,2.939
2855.0,2019-08-25 16:00:03.528560,2019-08-25 18:45:39.713104,30212838.824,-1.1,0.549,1.996,3.6,0.93,0.93,3.112,2.939
2856.0,2019-08-25 18:45:39.766900,2019-08-25 21:31:15.631332,30222774.742,-1.1,0.549,1.996,3.6,0.93,0.93,3.112,2.939
2857.0,2019-08-25 21:31:15.684460,2019-08-26 00:16:54.240184,30232713.351,-1.1,0.549,1.996,3.6,0.93,0.929,3.111,2.938
2858.0,2019-08-26 00:16:54.246928,2019-08-26 03:02:28.217752,30242647.329,-1.1,0.549,1.997,3.6,0.93,0.93,3.111,2.939
2859.0,2019-08-26 03:02:28.229076,2019-08-26 05:48:02.365076,30252581.476,-1.1,0.549,1.996,3.6,0.93,0.93,3.111,2.939
2860.0,2019-08-26 05:48:02.339596,2019-08-26 08:33:36.539700,30262515.651,-1.1,0.55,1.996,3.6,0.93,0.93,3.111,2.939
2861.0,2019-08-26 08:33:36.546320,2019-08-26 11:19:10.150904,30272449.262,-1.1,0.549,1.997,3.6,0.93,0.929,3.111,2.939
2862.0,2019-08-26 11:19:10.200588,2019-08-26 14:04:43.426292,30282382.537,-1.099,0.549,1.996,3.6,0.93,0.929,3.111,2.938
2863.0,2019-08-26 14:04:43.459440,2019-08-26 16:50:15.171988,30292314.283,-1.1,0.549,1.996,3.6,0.93,0.929,3.111,2.938
2864.0,2019-08-26 16:50:15.210764,2019-08-26 19:35:46.899980,30302246.011,-1.1,0.549,1.997,3.6,0.93,0.929,3.111,2.938
2865.0,2019-08-26 19:35:46.930520,2019-08-26 22:21:18.381032,30312177.492,-1.1,0.549,1.996,3.6,0.93,0.929,3.111,2.938
2866.0,2019-08-26 22:21:18.418800,2019-08-27 01:06:49.476664,30322108.587,-1.1,0.549,1.996,3.6,0.93,0.929,3.111,2.938
2867.0,2019-08-27 01:06:49.515764,2019-08-27 03:52:19.913304,30332039.024,-1.1,0.55,1.996,3.6,0.93,0.929,3.111,2.938
2868.0,2019-08-27 03:52:19.953268,2019-08-27 06:37:51.072636,30341970.183,-1.1,0.549,1.997,3.6,0.93,0.929,3.11,2.938
2869.0,2019-08-27 06:37:51.117168,2019-08-27 09:23:19.709844,30351898.821,-1.1,0.549,1.996,3.6,0.93,0.929,3.11,2.938
2870.0,2019-08-27 09:23:19.722864,2019-08-27 12:08:48.700792,30361827.812,-1.1,0.549,1.997,3.6,0.93,0.929,3.11,2.938
2871.0,2019-08-27 12:08:48.686708,2019-08-27 14:54:16.528528,30371755.639,-1.1,0.549,1.997,3.6,0.93,0.929,3.11,2.938
2872.0,2019-08-27 14:54:16.508272,2019-08-27 17:39:43.685708,30381682.797,-1.1,0.55,1.996,3.6,0.93,0.929,3.11,2.937
2873.0,2019-08-27 17:39:43.704944,2019-08-27 20:25:11.330928,30391610.442,-1.1,0.549,1.996,3.6,0.93,0.929,3.11,2.937
2874.0,2019-08-27 20:25:11.360368,2019-08-27 23:10:38.750048,30401537.861,-1.1,0.549,1.996,3.6,0.93,0.929,3.11,2.937
2875.0,2019-08-27 23:10:38.753748,2019-08-28 01:56:05.652480,30411464.763,-1.1,0.55,1.996,3.6,0.93,0.929,3.11,2.937
2876.0,2019-08-28 01:56:05.655308,2019-08-28 04:41:31.908116,30421391.019,-1.1,0.549,1.996,3.6,0.93,0.929,3.11,2.937
2877.0,2019-08-28 04:41:31.899608,2019-08-28 07:26:57.763504,30431316.874,-1.1,0.55,1.996,3.6,0.929,0.929,3.11,2.937
2878.0,2019-08-28 07:26:57.754992,2019-08-28 10:12:22.804628,30441241.915,-1.1,0.55,1.996,3.6,0.929,0.929,3.109,2.937
2879.0,2019-08-28 10:12:22.789076,2019-08-28 12:57:47.629976,30451166.741,-1.1,0.549,1.997,3.6,0.929,0.929,3.109,2.937
2880.0,2019-08-28 12:57:47.624052,2019-08-28 15:43:11.987604,30461091.098,-1.1,0.55,1.997,3.6,0.929,0.929,3.109,2.937
2881.0,2019-08-28 15:43:12.004976,2019-08-28 18:28:35.635536,30471014.746,-1.1,0.55,1.996,3.6,0.929,0.929,3.109,2.937
2882.0,2019-08-28 18:28:35.632336,2019-08-28 21:13:58.865452,30480937.976,-1.1,0.55,1.996,3.6,0.929,0.929,3.109,2.937
2883.0,2019-08-28 21:13:58.894348,2019-08-28 23:59:19.947220,30490859.058,-1.1,0.55,1.996,3.6,0.929,0.929,3.109,2.936
2884.0,2019-08-28 23:59:19.993972,2019-08-29 02:44:41.592532,30500780.703,-1.1,0.55,1.997,3.6,0.929,0.929,3.109,2.936
2885.0,2019-08-29 02:44:41.622384,2019-08-29 05:30:01.996596,30510701.107,-1.1,0.549,1.996,3.6,0.929,0.929,3.108,2.936
2886.0,2019-08-29 05:30:02.003412,2019-08-29 08:15:22.216924,30520621.328,-1.1,0.549,1.997,3.6,0.929,0.929,3.108,2.936
2887.0,2019-08-29 08:15:22.253168,2019-08-29 11:00:42.046900,30530541.158,-1.1,0.549,1.997,3.6,0.929,0.929,3.108,2.936
2888.0,2019-08-29 11:00:42.044272,2019-08-29 13:46:01.766440,30540460.877,-1.1,0.549,1.996,3.6,0.929,0.929,3.108,2.936
2889.0,2019-08-29 13:46:01.767340,2019-08-29 16:31:21.171064,30550380.282,-1.1,0.55,1.997,3.6,0.929,0.929,3.108,2.936
2890.0,2019-08-29 16:31:21.231064,2019-08-29 19:16:39.675456,30560298.786,-1.1,0.55,1.996,3.6,0.929,0.929,3.108,2.936
2891.0,2019-08-29 19:16:39.645912,2019-08-29 22:01:58.573528,30570217.684,-1.1,0.55,1.997,3.6,0.929,0.928,3.108,2.936
2892.0,2019-08-29 22:01:58.652884,2019-08-30 00:47:17.053684,30580136.164,-1.1,0.55,1.996,3.6,0.929,0.928,3.108,2.935
2893.0,2019-08-30 00:47:16.999796,2019-08-30 03:32:33.536760,30590052.648,-1.1,0.55,1.997,3.6,0.929,0.928,3.107,2.935
2894.0,2019-08-30 03:32:33.579736,2019-08-30 06:17:50.444752,30599969.556,-1.1,0.55,1.996,3.6,0.929,0.928,3.107,2.935
2895.0,2019-08-30 06:17:50.421620,2019-08-30 09:03:06.274032,30609885.385,-1.1,0.55,1.997,3.6,0.929,0.928,3.107,2.935
2896.0,2019-08-30 09:03:06.280564,2019-08-30 11:48:23.177352,30619802.288,-1.1,0.55,1.997,3.6,0.929,0.928,3.107,2.935
2897.0,2019-08-30 11:48:23.188084,2019-08-30 14:33:38.715724,30629717.827,-1.1,0.55,1.997,3.6,0.929,0.928,3.107,2.935
2898.0,2019-08-30 14:33:38.721648,2019-08-30 17:18:52.303180,30639631.414,-1.1,0.55,1.997,3.6,0.929,0.928,3.106,2.935
2899.0,2019-08-30 17:18:52.284732,2019-08-30 20:04:06.157788,30649545.269,-1.1,0.55,1.996,3.6,0.929,0.928,3.107,2.932
2900.0,2019-08-30 20:04:06.177496,2019-08-30 22:49:18.504004,30659457.615,-1.1,0.55,1.997,3.6,0.929,0.928,3.108,2.931
2901.0,2019-08-30 22:49:18.497296,2019-08-31 01:34:27.814060,30669366.925,-1.1,0.55,1.996,3.6,0.928,0.928,3.107,2.933
2902.0,2019-08-31 01:34:27.809740,2019-08-31 04:19:38.811800,30679277.923,-1.1,0.55,1.996,3.6,0.928,0.928,3.106,2.932
2903.0,2019-08-31 04:19:38.749484,2019-08-31 07:04:48.752896,30689187.864,-1.1,0.549,1.996,3.6,0.928,0.928,3.106,2.933
2904.0,2019-08-31 07:04:48.772624,2019-08-31 09:49:58.841008,30699097.952,-1.1,0.55,1.997,3.6,0.928,0.928,3.106,2.933
2905.0,2019-08-31 09:49:58.803664,2019-08-31 12:35:08.225396,30709007.336,-1.1,0.55,1.996,3.6,0.928,0.928,3.106,2.932
2906.0,2019-08-31 12:35:08.172044,2019-08-31 15:20:17.859028,30718916.97,-1.1,0.55,1.996,3.6,0.928,0.928,3.106,2.932
2907.0,2019-08-31 15:20:17.805268,2019-08-31 18:05:28.605036,30728827.716,-1.1,0.55,1.996,3.6,0.928,0.928,3.106,2.932
2908.0,2019-08-31 18:05:28.615540,2019-08-31 20:50:39.398608,30738738.509,-1.1,0.549,1.997,3.6,0.928,0.928,3.106,2.932
2909.0,2019-08-31 20:50:39.362676,2019-08-31 23:35:51.305072,30748650.416,-1.1,0.549,1.997,3.6,0.928,0.928,3.106,2.931
2910.0,2019-08-31 23:35:51.354996,2019-09-01 02:20:55.506256,30758554.617,-1.1,0.549,1.997,3.6,0.928,0.927,3.106,2.93
2911.0,2019-09-01 02:20:55.550932,2019-09-01 05:06:03.501968,30768462.613,-1.1,0.549,1.996,3.6,0.928,0.928,3.106,2.932
2912.0,2019-09-01 05:06:03.543056,2019-09-01 07:51:11.562864,30778370.674,-1.1,0.549,1.997,3.6,0.928,0.928,3.106,2.932
2913.0,2019-09-01 07:51:11.603316,2019-09-01 10:36:19.623660,30788278.734,-1.1,0.55,1.997,3.6,0.928,0.928,3.106,2.932
2914.0,2019-09-01 10:36:19.736012,2019-09-01 13:21:26.812824,30798185.924,-1.1,0.55,1.995,3.6,0.928,0.928,3.106,2.932
2915.0,2019-09-01 13:21:26.808432,2019-09-01 16:06:33.777180,30808092.888,-1.1,0.549,1.996,3.6,0.928,0.928,3.105,2.931
2916.0,2019-09-01 16:06:33.817816,2019-09-01 18:51:40.419220,30817999.53,-1.1,0.55,1.997,3.6,0.928,0.928,3.105,2.931
2917.0,2019-09-01 18:51:40.374448,2019-09-01 21:36:47.257368,30827906.368,-1.1,0.549,1.996,3.6,0.928,0.928,3.105,2.931
2918.0,2019-09-01 21:36:47.187824,2019-09-02 00:21:55.241068,30837814.352,-1.1,0.549,1.997,3.6,0.928,0.927,3.105,2.929
2919.0,2019-09-02 00:21:55.250184,2019-09-02 03:06:58.210952,30847717.322,-1.1,0.549,1.996,3.6,0.928,0.928,3.105,2.93
2920.0,2019-09-02 03:06:58.265772,2019-09-02 05:52:02.082952,30857621.194,-1.1,0.549,1.996,3.6,0.928,0.927,3.105,2.93
2921.0,2019-09-02 05:52:02.127728,2019-09-02 08:37:05.480364,30867524.591,-1.1,0.549,1.996,3.6,0.928,0.927,3.105,2.93
2922.0,2019-09-02 08:37:05.534732,2019-09-02 11:22:08.354416,30877427.465,-1.1,0.549,1.997,3.6,0.928,0.927,3.105,2.93
2923.0,2019-09-02 11:22:08.417648,2019-09-02 14:07:10.074320,30887329.185,-1.1,0.549,1.996,3.6,0.928,0.927,3.104,2.93
2924.0,2019-09-02 14:07:10.057680,2019-09-02 16:52:12.761800,30897231.873,-1.1,0.549,1.996,3.6,0.928,0.927,3.104,2.93
2925.0,2019-09-02 16:52:12.739288,2019-09-02 19:37:15.799396,30907134.91,-1.1,0.55,1.997,3.6,0.928,0.927,3.104,2.93
2926.0,2019-09-02 19:37:15.757576,2019-09-02 22:22:17.378064,30917036.489,-1.1,0.55,1.996,3.6,0.928,0.927,3.104,2.93
2927.0,2019-09-02 22:22:17.396108,2019-09-03 01:07:20.583024,30926939.694,-1.1,0.549,1.996,3.6,0.928,0.927,3.104,2.93
2928.0,2019-09-03 01:07:20.669740,2019-09-03 03:52:21.540404,30936840.651,-1.1,0.55,1.996,3.6,0.928,0.927,3.104,2.93
2929.0,2019-09-03 03:52:21.588076,2019-09-03 06:37:21.767280,30946740.878,-1.1,0.549,1.996,3.6,0.928,0.927,3.104,2.93
2930.0,2019-09-03 06:37:21.783916,2019-09-03 09:22:21.510740,30956640.622,-1.1,0.549,1.996,3.6,0.928,0.927,3.104,2.93
2931.0,2019-09-03 09:22:21.581940,2019-09-03 12:07:21.324036,30966540.435,-1.1,0.549,1.997,3.6,0.928,0.927,3.103,2.93
2932.0,2019-09-03 12:07:21.389164,2019-09-03 14:52:21.062796,30976440.174,-1.1,0.549,1.996,3.6,0.927,0.927,3.103,2.93
2933.0,2019-09-03 14:52:21.056016,2019-09-03 17:37:19.556072,30986338.667,-1.1,0.549,1.997,3.6,0.927,0.927,3.103,2.929
2934.0,2019-09-03 17:37:19.552620,2019-09-03 20:22:17.537996,30996236.649,-1.1,0.549,1.996,3.6,0.927,0.927,3.103,2.929
2935.0,2019-09-03 20:22:17.585872,2019-09-03 23:07:16.017772,31006135.129,-1.1,0.549,1.996,3.6,0.927,0.927,3.103,2.929
2936.0,2019-09-03 23:07:16.073176,2019-09-04 01:52:12.274188,31016031.385,-1.1,0.549,1.997,3.6,0.927,0.927,3.102,2.929
2937.0,2019-09-04 01:52:12.342056,2019-09-04 04:37:09.623216,31025928.734,-1.1,0.549,1.996,3.6,0.927,0.927,3.103,2.929
2938.0,2019-09-04 04:37:09.719148,2019-09-04 07:22:06.534992,31035825.646,-1.1,0.549,1.996,3.6,0.927,0.927,3.102,2.929
2939.0,2019-09-04 07:22:06.440880,2019-09-04 10:07:03.844784,31045722.956,-1.1,0.549,1.996,3.6,0.927,0.927,3.102,2.929
2940.0,2019-09-04 10:07:03.819572,2019-09-04 12:51:59.769956,31055618.881,-1.1,0.549,1.996,3.6,0.927,0.927,3.102,2.929
2941.0,2019-09-04 12:51:59.884144,2019-09-04 15:36:55.793700,31065514.905,-1.1,0.55,1.996,3.6,0.927,0.927,3.102,2.929
2942.0,2019-09-04 15:36:55.820944,2019-09-04 18:21:48.639616,31075407.75,-1.1,0.55,1.996,3.6,0.927,0.927,3.102,2.928
2943.0,2019-09-04 18:21:48.742288,2019-09-04 21:06:42.798980,31085301.91,-1.1,0.55,1.996,3.6,0.927,0.927,3.102,2.928
2944.0,2019-09-04 21:06:42.971452,2019-09-04 23:51:36.485756,31095195.597,-1.1,0.549,1.996,3.6,0.927,0.927,3.102,2.928
2945.0,2019-09-04 23:51:36.421584,2019-09-05 02:36:29.881388,31105088.992,-1.1,0.549,1.996,3.6,0.927,0.927,3.101,2.928
2946.0,2019-09-05 02:36:29.995988,2019-09-05 05:21:22.649032,31114981.76,-1.1,0.55,1.996,3.6,0.927,0.927,3.101,2.928
2947.0,2019-09-05 05:21:22.654988,2019-09-05 08:06:15.129332,31124874.24,-1.1,0.55,1.996,3.6,0.927,0.926,3.101,2.928
2948.0,2019-09-05 08:06:15.052244,2019-09-05 10:51:05.452584,31134764.563,-1.1,0.549,1.996,3.6,0.927,0.926,3.101,2.927
2949.0,2019-09-05 10:51:05.351948,2019-09-05 13:35:57.545792,31144656.657,-1.1,0.549,1.996,3.6,0.927,0.926,3.101,2.928
2950.0,2019-09-05 13:35:57.618732,2019-09-05 16:20:50.471408,31154549.582,-1.1,0.55,1.996,3.6,0.927,0.926,3.101,2.928
2951.0,2019-09-05 16:20:50.408304,2019-09-05 19:05:42.514920,31164441.626,-1.1,0.55,1.996,3.6,0.927,0.926,3.101,2.928
2952.0,2019-09-05 19:05:42.545516,2019-09-05 21:50:34.035844,31174333.147,-1.1,0.55,1.996,3.6,0.927,0.926,3.101,2.927
2953.0,2019-09-05 21:50:34.020268,2019-09-06 00:35:29.930276,31184229.041,-1.1,0.55,1.997,3.6,0.927,0.926,3.1,2.925
2954.0,2019-09-06 00:35:29.958768,2019-09-06 03:20:22.924076,31194122.035,-1.1,0.549,1.996,3.6,0.927,0.926,3.101,2.926
2955.0,2019-09-06 03:20:23.013684,2019-09-06 06:05:12.362604,31204011.473,-1.1,0.55,1.996,3.6,0.927,0.926,3.101,2.926
2956.0,2019-09-06 06:05:12.393584,2019-09-06 08:50:00.593128,31213899.704,-1.1,0.549,1.996,3.6,0.927,0.926,3.1,2.926
2957.0,2019-09-06 08:50:00.594036,2019-09-06 11:34:48.667380,31223787.778,-1.1,0.549,1.996,3.6,0.927,0.926,3.1,2.926
2958.0,2019-09-06 11:34:48.667916,2019-09-06 14:19:37.417292,31233676.528,-1.1,0.55,1.996,3.6,0.927,0.926,3.1,2.926
2959.0,2019-09-06 14:19:37.392756,2019-09-06 17:04:25.902960,31243565.014,-1.1,0.549,1.996,3.6,0.927,0.926,3.1,2.926
2960.0,2019-09-06 17:04:25.991024,2019-09-06 19:49:14.302872,31253453.414,-1.1,0.55,1.996,3.6,0.927,0.926,3.1,2.925
2961.0,2019-09-06 19:49:14.191576,2019-09-06 22:34:00.594700,31263339.706,-1.1,0.55,1.996,3.6,0.926,0.926,3.1,2.926
2962.0,2019-09-06 22:34:00.561520,2019-09-07 01:18:47.906192,31273227.017,-1.1,0.549,1.996,3.6,0.926,0.926,3.1,2.925
2963.0,2019-09-07 01:18:47.844568,2019-09-07 04:03:34.438380,31283113.549,-1.1,0.549,1.997,3.6,0.926,0.926,3.1,2.925
2964.0,2019-09-07 04:03:34.478956,2019-09-07 06:48:20.568552,31292999.679,-1.1,0.55,1.996,3.6,0.926,0.926,3.1,2.925
2965.0,2019-09-07 06:48:20.582256,2019-09-07 09:33:07.181612,31302886.292,-1.1,0.549,1.997,3.6,0.926,0.926,3.1,2.925
2966.0,2019-09-07 09:33:07.078872,2019-09-07 12:17:52.775396,31312771.886,-1.1,0.55,1.996,3.6,0.926,0.926,3.099,2.925
2967.0,2019-09-07 12:17:52.794356,2019-09-07 15:02:38.921968,31322658.033,-1.1,0.549,1.996,3.6,0.926,0.926,3.099,2.925
2968.0,2019-09-07 15:02:38.896556,2019-09-07 17:47:26.351988,31332545.463,-1.1,0.549,1.997,3.6,0.926,0.926,3.099,2.925
2969.0,2019-09-07 17:47:26.184304,2019-09-07 20:32:10.223208,31342429.334,-1.1,0.549,1.997,3.6,0.926,0.926,3.099,2.925
2970.0,2019-09-07 20:32:10.321424,2019-09-07 23:16:54.316428,31352313.427,-1.1,0.549,1.997,3.6,0.926,0.926,3.099,2.925
2971.0,2019-09-07 23:16:54.330172,2019-09-08 02:01:43.060872,31362202.172,-1.1,0.549,1.996,3.6,0.926,0.925,3.099,2.923
2972.0,2019-09-08 02:01:43.061712,2019-09-08 04:46:26.240456,31372085.351,-1.1,0.549,1.996,3.6,0.926,0.926,3.099,2.924
2973.0,2019-09-08 04:46:26.152756,2019-09-08 07:31:08.453068,31381967.564,-1.1,0.549,1.996,3.6,0.926,0.926,3.099,2.924
2974.0,2019-09-08 07:31:08.583540,2019-09-08 10:15:49.803048,31391848.914,-1.1,0.549,1.996,3.6,0.926,0.926,3.098,2.924
2975.0,2019-09-08 10:15:49.839276,2019-09-08 13:00:33.239608,31401732.35,-1.1,0.549,1.996,3.6,0.926,0.926,3.099,2.924
2976.0,2019-09-08 13:00:33.194964,2019-09-08 15:45:14.867932,31411613.979,-1.1,0.549,1.996,3.6,0.926,0.925,3.099,2.924
2977.0,2019-09-08 15:45:14.841616,2019-09-08 18:29:56.644528,31421495.755,-1.1,0.549,1.997,3.6,0.926,0.925,3.099,2.924
2978.0,2019-09-08 18:29:56.624140,2019-09-08 21:14:37.838664,31431376.949,-1.099,0.549,1.996,3.6,0.926,0.925,3.099,2.924
2979.0,2019-09-08 21:14:37.877876,2019-09-08 23:59:20.000576,31441259.111,-1.1,0.55,1.996,3.6,0.926,0.925,3.099,2.924
2980.0,2019-09-08 23:59:20.054516,2019-09-09 02:44:00.859496,31451139.97,-1.1,0.549,1.996,3.6,0.926,0.925,3.099,2.924
2981.0,2019-09-09 02:44:00.786064,2019-09-09 05:28:41.493744,31461020.605,-1.1,0.549,1.996,3.6,0.926,0.925,3.098,2.924
2982.0,2019-09-09 05:28:41.519212,2019-09-09 08:13:30.247412,31470909.358,-1.1,0.549,1.996,3.6,0.926,0.925,3.099,2.924
2983.0,2019-09-09 08:13:30.241652,2019-09-09 10:58:10.441488,31480789.552,-1.1,0.549,1.996,3.6,0.926,0.925,3.098,2.923
2984.0,2019-09-09 10:58:10.453612,2019-09-09 13:42:50.081032,31490669.192,-1.1,0.55,1.996,3.6,0.926,0.925,3.098,2.923
2985.0,2019-09-09 13:42:50.136784,2019-09-09 16:27:30.760680,31500549.871,-1.1,0.549,1.996,3.6,0.926,0.925,3.098,2.923
2986.0,2019-09-09 16:27:30.737260,2019-09-09 19:12:08.247176,31510427.358,-1.1,0.549,1.996,3.6,0.926,0.925,3.098,2.922
2987.0,2019-09-09 19:12:08.323180,2019-09-09 21:56:46.684096,31520305.795,-1.1,0.55,1.996,3.6,0.926,0.925,3.098,2.923
2988.0,2019-09-09 21:56:46.695532,2019-09-10 00:41:23.963972,31530183.075,-1.1,0.549,1.996,3.6,0.926,0.925,3.097,2.923
2989.0,2019-09-10 00:41:23.889036,2019-09-10 03:26:00.668460,31540059.779,-1.1,0.549,1.996,3.6,0.926,0.925,3.097,2.923
2990.0,2019-09-10 03:26:00.554252,2019-09-10 06:10:38.633296,31549937.744,-1.1,0.549,1.996,3.6,0.926,0.925,3.097,2.923
2991.0,2019-09-10 06:10:38.662060,2019-09-10 08:55:15.288184,31559814.399,-1.1,0.549,1.996,3.6,0.926,0.925,3.097,2.923
2992.0,2019-09-10 08:55:15.204104,2019-09-10 11:39:52.093344,31569691.204,-1.1,0.549,1.996,3.6,0.926,0.925,3.097,2.923
2993.0,2019-09-10 11:39:52.263436,2019-09-10 14:24:28.960576,31579568.071,-1.1,0.549,1.996,3.6,0.926,0.925,3.097,2.922
2994.0,2019-09-10 14:24:28.929652,2019-09-10 17:09:04.720360,31589443.831,-1.1,0.549,1.996,3.6,0.926,0.925,3.097,2.922
2995.0,2019-09-10 17:09:04.683664,2019-09-10 19:53:40.511544,31599319.622,-1.1,0.549,1.996,3.6,0.926,0.925,3.097,2.922
2996.0,2019-09-10 19:53:40.564748,2019-09-10 22:38:15.628168,31609194.739,-1.1,0.549,1.996,3.6,0.925,0.925,3.097,2.922
2997.0,2019-09-10 22:38:15.658000,2019-09-11 01:22:50.743392,31619069.854,-1.1,0.549,1.997,3.6,0.925,0.925,3.097,2.922
2998.0,2019-09-11 01:22:50.753752,2019-09-11 04:07:25.315028,31628944.426,-1.1,0.549,1.997,3.6,0.925,0.925,3.096,2.922
2999.0,2019-09-11 04:07:25.324816,2019-09-11 06:51:58.805216,31638817.916,-1.1,0.549,1.996,3.6,0.925,0.925,3.096,2.922
3000.0,2019-09-11 06:51:58.847704,2019-09-11 09:36:31.744888,31648690.856,-1.1,0.549,1.997,3.6,0.925,0.925,3.096,2.922
3001.0,2019-09-11 09:36:31.846004,2019-09-11 12:21:06.230052,31658565.341,-1.1,0.55,1.997,3.6,0.925,0.925,3.096,2.922
3002.0,2019-09-11 12:21:06.159824,2019-09-11 15:05:39.419296,31668438.53,-1.1,0.549,1.996,3.6,0.925,0.925,3.096,2.922
3003.0,2019-09-11 15:05:39.418668,2019-09-11 17:50:12.565340,31678311.676,-1.1,0.549,1.996,3.6,0.925,0.925,3.096,2.922
3004.0,2019-09-11 17:50:12.545240,2019-09-11 20:34:45.033324,31688184.144,-1.1,0.549,1.997,3.6,0.925,0.925,3.096,2.921
3005.0,2019-09-11 20:34:44.888180,2019-09-11 23:19:17.753352,31698056.864,-1.1,0.549,1.996,3.6,0.925,0.925,3.096,2.921
3006.0,2019-09-11 23:19:17.755708,2019-09-12 02:03:50.734852,31707929.846,-1.1,0.549,1.997,3.6,0.925,0.925,3.096,2.921
3007.0,2019-09-12 02:03:50.753808,2019-09-12 04:48:22.939092,31717802.05,-1.1,0.549,1.997,3.6,0.925,0.924,3.095,2.921
3008.0,2019-09-12 04:48:22.965876,2019-09-12 07:32:53.982784,31727673.094,-1.1,0.549,1.997,3.6,0.925,0.924,3.095,2.921
3009.0,2019-09-12 07:32:53.998196,2019-09-12 10:17:25.654436,31737544.765,-1.1,0.549,1.996,3.6,0.925,0.924,3.095,2.921
3010.0,2019-09-12 10:17:25.685976,2019-09-12 13:01:56.454184,31747415.565,-1.1,0.549,1.996,3.6,0.925,0.924,3.095,2.921
3011.0,2019-09-12 13:01:56.456152,2019-09-12 15:46:25.892312,31757285.003,-1.1,0.549,1.997,3.6,0.925,0.924,3.095,2.921
3012.0,2019-09-12 15:46:25.915508,2019-09-12 18:30:53.454260,31767152.565,-1.1,0.549,1.996,3.6,0.925,0.924,3.094,2.921
3013.0,2019-09-12 18:30:53.408984,2019-09-12 21:15:22.701944,31777021.813,-1.1,0.549,1.996,3.6,0.925,0.924,3.094,2.921
3014.0,2019-09-12 21:15:22.868440,2019-09-12 23:59:53.482292,31786892.593,-1.1,0.549,1.996,3.6,0.925,0.924,3.095,2.92
3015.0,2019-09-12 23:59:53.507544,2019-09-13 02:44:23.525708,31796762.637,-1.1,0.549,1.997,3.6,0.925,0.924,3.095,2.92
3016.0,2019-09-13 02:44:23.622260,2019-09-13 05:28:51.526344,31806630.637,-1.1,0.549,1.997,3.6,0.925,0.924,3.094,2.92
3017.0,2019-09-13 05:28:51.508852,2019-09-13 08:13:19.293636,31816498.404,-1.1,0.549,1.996,3.6,0.925,0.924,3.094,2.92
3018.0,2019-09-13 08:13:19.264372,2019-09-13 10:57:48.175904,31826367.287,-1.1,0.549,1.997,3.6,0.925,0.924,3.094,2.92
3019.0,2019-09-13 10:57:48.330812,2019-09-13 13:42:15.507180,31836234.618,-1.1,0.549,1.997,3.6,0.925,0.924,3.094,2.92
3020.0,2019-09-13 13:42:15.433072,2019-09-13 16:26:42.940156,31846102.051,-1.1,0.549,1.997,3.6,0.925,0.924,3.094,2.92
3021.0,2019-09-13 16:26:42.796076,2019-09-13 19:11:09.421800,31855968.533,-1.1,0.549,1.996,3.6,0.925,0.924,3.094,2.92
3022.0,2019-09-13 19:11:09.499920,2019-09-13 21:55:36.273016,31865835.384,-1.1,0.549,1.997,3.6,0.925,0.924,3.094,2.92
3023.0,2019-09-13 21:55:36.338036,2019-09-14 00:40:03.118504,31875702.229,-1.1,0.549,1.996,3.6,0.925,0.924,3.094,2.92
3024.0,2019-09-14 00:40:03.175852,2019-09-14 02:21:15.713236,31881774.824,-1.099,0.549,1.997,3.62,0.918,0.0,3.069,0.0
3025.0,2019-11-04 10:17:35.969400,2019-11-04 14:06:15.739736,31895504.595,-0.55,0.549,1.999,3.6,0.914,0.925,3.082,2.958
3026.0,2019-11-04 14:06:15.757084,2019-11-04 17:53:55.044196,31909163.899,-0.55,0.55,1.999,3.6,0.928,0.926,3.117,2.963
3027.0,2019-11-04 17:53:55.059996,2019-11-04 21:41:17.522164,31922806.377,-0.549,0.549,1.999,3.6,0.928,0.926,3.115,2.963
3028.0,2019-11-04 21:41:17.533216,2019-11-05 03:22:56.983640,31943305.839,-1.099,0.549,1.999,3.6,1.85,1.843,6.213,5.792
3029.0,2019-11-05 03:22:56.997508,2019-11-05 06:07:56.748316,31953205.603,-1.099,0.549,1.996,3.6,0.923,0.921,3.095,2.895
3030.0,2019-11-05 06:07:56.771360,2019-11-05 08:52:45.435080,31963094.29,-1.1,0.549,1.996,3.6,0.922,0.92,3.093,2.893
3031.0,2019-11-05 08:52:45.450048,2019-11-05 11:37:26.007004,31972974.862,-1.099,0.549,1.996,3.6,0.921,0.92,3.091,2.892
3032.0,2019-11-05 11:37:26.026048,2019-11-05 14:22:00.688100,31982849.543,-1.099,0.55,1.997,3.6,0.921,0.92,3.09,2.891
3033.0,2019-11-05 14:22:00.703008,2019-11-05 17:06:33.507744,31992722.363,-1.099,0.549,1.996,3.6,0.92,0.92,3.088,2.891
3034.0,2019-11-05 17:06:33.521284,2019-11-05 19:50:59.022916,32002587.878,-1.099,0.549,1.996,3.6,0.92,0.919,3.087,2.89
3035.0,2019-11-05 19:50:59.040288,2019-11-05 22:35:19.666764,32012448.522,-1.1,0.549,1.997,3.6,0.92,0.919,3.086,2.889
3036.0,2019-11-05 22:35:19.676860,2019-11-06 01:19:38.174816,32022307.03,-1.1,0.549,1.997,3.6,0.92,0.919,3.086,2.888
3037.0,2019-11-06 01:19:38.175420,2019-11-06 04:03:52.101052,32032160.956,-1.099,0.549,1.997,3.6,0.92,0.919,3.085,2.888
3038.0,2019-11-06 04:03:52.119328,2019-11-06 06:48:05.924024,32042014.779,-1.1,0.549,1.996,3.6,0.919,0.919,3.084,2.887
