Repository: Oliver191/MSc_Thesis_Predictive_Maintenance_Batteries

# MSc_Thesis_Predictive_Maintenance_Batteries
The GitHub repository accompanying the MSc Thesis at Esade written by Oliver Caspers regarding the topic “Predictive Maintenance for Lithium-Ion Batteries: Predicting the Remaining Useful Life (RUL) using Data-Driven Machine Learning based on Real-World Battery Datasets”.

SNL_Final.ipynb: The main Jupyter Notebook which contains the main code used to load, clean, and transform the SNL data. Four initial models are evaluated and a RF is chosen to be optimized. The RF is trained to predict the RUL on the training data and optimized using the validation data. Finally, the model is tested using independent testing data from UL.

File: SNL_Cycle_Timeseries_Data/SNL_18650_LFP_35C_0-100_0.5-1C_c_cycle_data.csv (part 9 of 10)
Cycle_Index,Start_Time,End_Time,Test_Time (s),Min_Current (A),Max_Current (A),Min_Voltage (V),Max_Voltage (V),Charge_Capacity (Ah),Discharge_Capacity (Ah),Charge_Energy (Wh),Discharge_Energy (Wh)
2728.0,2019-08-02 09:30:04.350584,2019-08-02 12:13:31.363112,28233424.768,-1.1,0.55,1.996,3.6,0.922,0.921,3.088,2.901
2729.0,2019-08-02 12:13:31.419868,2019-08-02 14:56:58.360996,28243231.765,-1.1,0.55,1.996,3.6,0.922,0.921,3.088,2.901
2730.0,2019-08-02 14:56:58.488852,2019-08-02 17:40:26.293556,28253039.698,-1.1,0.55,1.997,3.6,0.922,0.921,3.087,2.901
2731.0,2019-08-02 17:40:26.344568,2019-08-02 20:23:53.108168,28262846.513,-1.099,0.55,1.996,3.6,0.922,0.921,3.087,2.9
2732.0,2019-08-02 20:23:53.151708,2019-08-02 23:07:20.761812,28272654.166,-1.1,0.55,1.996,3.6,0.922,0.921,3.087,2.9
2733.0,2019-08-02 23:07:20.613908,2019-08-03 01:50:47.772468,28282461.177,-1.099,0.55,1.996,3.6,0.922,0.921,3.087,2.9
2734.0,2019-08-03 01:50:47.683192,2019-08-03 04:33:29.522724,28292222.927,-1.099,0.55,1.996,3.62,0.926,0.91,3.104,2.864
2735.0,2019-08-03 04:33:29.532536,2019-08-03 07:14:49.192004,28301902.596,-1.1,0.55,1.996,3.6,0.907,0.91,3.039,2.862
2736.0,2019-08-03 07:14:49.199836,2019-08-03 09:56:31.225924,28311604.63,-1.1,0.55,1.996,3.6,0.91,0.911,3.047,2.867
2737.0,2019-08-03 09:56:31.149176,2019-08-03 12:38:28.797944,28321322.202,-1.1,0.55,1.996,3.6,0.911,0.912,3.053,2.871
2738.0,2019-08-03 12:38:28.827356,2019-08-03 15:20:36.799156,28331050.204,-1.1,0.55,1.996,3.6,0.913,0.913,3.057,2.874
2739.0,2019-08-03 15:20:36.859924,2019-08-03 18:02:52.645648,28340786.05,-1.1,0.55,1.996,3.6,0.914,0.914,3.06,2.876
2740.0,2019-08-03 18:02:52.494968,2019-08-03 20:45:15.077728,28350528.482,-1.1,0.55,1.996,3.6,0.914,0.914,3.063,2.878
2741.0,2019-08-03 20:45:15.076828,2019-08-03 23:27:41.122668,28360274.527,-1.1,0.55,1.996,3.6,0.915,0.915,3.064,2.88
2742.0,2019-08-03 23:27:41.197432,2019-08-04 02:10:11.711044,28370025.116,-1.1,0.55,1.996,3.6,0.915,0.915,3.066,2.881
2743.0,2019-08-04 02:10:11.643412,2019-08-04 04:52:45.412520,28379778.817,-1.1,0.55,1.996,3.6,0.916,0.916,3.067,2.882
2744.0,2019-08-04 04:52:45.366392,2019-08-04 07:35:22.778484,28389536.183,-1.1,0.55,1.996,3.6,0.916,0.916,3.068,2.882
2745.0,2019-08-04 07:35:22.628216,2019-08-04 10:18:01.612084,28399295.017,-1.1,0.55,1.996,3.6,0.916,0.916,3.069,2.883
2746.0,2019-08-04 10:18:01.725148,2019-08-04 13:00:41.127516,28409054.532,-1.1,0.55,1.996,3.6,0.916,0.916,3.07,2.883
2747.0,2019-08-04 13:00:41.084024,2019-08-04 15:43:22.320184,28418815.725,-1.1,0.55,1.996,3.6,0.917,0.916,3.07,2.884
2748.0,2019-08-04 15:43:22.278008,2019-08-04 18:26:04.117612,28428577.522,-1.1,0.55,1.996,3.6,0.917,0.916,3.071,2.884
2749.0,2019-08-04 18:26:03.996280,2019-08-04 21:08:46.937516,28438340.342,-1.1,0.55,1.996,3.6,0.917,0.916,3.071,2.884
2750.0,2019-08-04 21:08:46.894200,2019-08-04 23:51:31.604400,28448105.009,-1.1,0.55,1.997,3.6,0.917,0.916,3.071,2.885
2751.0,2019-08-04 23:51:31.496056,2019-08-05 02:34:14.817992,28457868.222,-1.1,0.55,1.996,3.6,0.917,0.916,3.071,2.885
2752.0,2019-08-05 02:34:14.656220,2019-08-05 05:16:59.310832,28467632.715,-1.1,0.55,1.996,3.6,0.917,0.916,3.072,2.884
2753.0,2019-08-05 05:16:59.257076,2019-08-05 07:59:45.306708,28477398.711,-1.1,0.55,1.996,3.6,0.917,0.917,3.071,2.885
2754.0,2019-08-05 07:59:45.170552,2019-08-05 10:42:30.785396,28487164.19,-1.1,0.55,1.996,3.6,0.917,0.917,3.072,2.885
2755.0,2019-08-05 10:42:30.820784,2019-08-05 13:25:15.302680,28496928.707,-1.1,0.55,1.996,3.6,0.917,0.917,3.072,2.885
2756.0,2019-08-05 13:25:15.291868,2019-08-05 16:08:01.792672,28506695.197,-1.099,0.55,1.996,3.6,0.917,0.917,3.072,2.885
2757.0,2019-08-05 16:08:01.859804,2019-08-05 18:50:49.095468,28516462.5,-1.1,0.55,1.997,3.6,0.917,0.917,3.072,2.886
2758.0,2019-08-05 18:50:49.214072,2019-08-05 21:33:34.746000,28526228.15,-1.1,0.55,1.996,3.6,0.917,0.917,3.072,2.886
2759.0,2019-08-05 21:33:34.864604,2019-08-06 00:16:20.424532,28535993.829,-1.1,0.55,1.996,3.6,0.917,0.917,3.072,2.886
2760.0,2019-08-06 00:16:20.383864,2019-08-06 02:59:06.497380,28545759.902,-1.1,0.55,1.996,3.6,0.917,0.917,3.072,2.886
2761.0,2019-08-06 02:59:06.427312,2019-08-06 05:41:52.728800,28555526.133,-1.1,0.55,1.996,3.6,0.917,0.917,3.072,2.886
2762.0,2019-08-06 05:41:52.863576,2019-08-06 08:24:37.928416,28565291.333,-1.099,0.55,1.996,3.6,0.917,0.917,3.072,2.886
2763.0,2019-08-06 08:24:37.990520,2019-08-06 11:07:23.015388,28575056.42,-1.1,0.55,1.996,3.6,0.917,0.917,3.072,2.886
2764.0,2019-08-06 11:07:22.985592,2019-08-06 13:50:07.525544,28584820.93,-1.1,0.55,1.996,3.6,0.917,0.917,3.072,2.886
2765.0,2019-08-06 13:50:07.720120,2019-08-06 16:32:51.644812,28594585.049,-1.1,0.55,1.996,3.6,0.917,0.917,3.072,2.886
2766.0,2019-08-06 16:32:51.534044,2019-08-06 19:15:35.454336,28604348.859,-1.1,0.55,1.996,3.6,0.917,0.917,3.072,2.886
2767.0,2019-08-06 19:15:35.480440,2019-08-06 21:58:19.142288,28614112.547,-1.1,0.55,1.996,3.6,0.917,0.917,3.072,2.886
2768.0,2019-08-06 21:58:19.164792,2019-08-07 00:41:03.361328,28623876.766,-1.1,0.55,1.996,3.6,0.917,0.917,3.072,2.886
2769.0,2019-08-07 00:41:03.373432,2019-08-07 03:23:48.152228,28633641.557,-1.1,0.55,1.996,3.6,0.917,0.917,3.072,2.886
2770.0,2019-08-07 03:23:48.237332,2019-08-07 06:06:31.740608,28643405.145,-1.1,0.55,1.996,3.6,0.917,0.917,3.072,2.886
2771.0,2019-08-07 06:06:31.659540,2019-08-07 08:49:16.687980,28653170.092,-1.1,0.55,1.996,3.6,0.917,0.917,3.072,2.886
2772.0,2019-08-07 08:49:16.654712,2019-08-07 11:32:00.099188,28662933.504,-1.1,0.55,1.996,3.6,0.917,0.917,3.072,2.886
2773.0,2019-08-07 11:32:00.207992,2019-08-07 14:14:42.757436,28672696.162,-1.1,0.55,1.996,3.6,0.917,0.917,3.072,2.886
2774.0,2019-08-07 14:14:42.843668,2019-08-07 16:57:24.199864,28682457.604,-1.1,0.55,1.996,3.6,0.917,0.917,3.072,2.886
2775.0,2019-08-07 16:57:24.168824,2019-08-07 19:40:06.512596,28692219.917,-1.1,0.55,1.996,3.6,0.917,0.917,3.072,2.886
2776.0,2019-08-07 19:40:06.542456,2019-08-07 22:22:49.910004,28701983.314,-1.1,0.55,1.996,3.6,0.917,0.917,3.072,2.886
2777.0,2019-08-07 22:22:49.964664,2019-08-08 01:05:32.782724,28711746.187,-1.1,0.55,1.996,3.6,0.917,0.917,3.072,2.886
2778.0,2019-08-08 01:05:32.862684,2019-08-08 03:48:15.468272,28721508.873,-1.1,0.55,1.996,3.6,0.917,0.917,3.072,2.886
2779.0,2019-08-08 03:48:15.367288,2019-08-08 06:30:58.139924,28731271.544,-1.1,0.55,1.996,3.6,0.917,0.916,3.072,2.885
2780.0,2019-08-08 06:30:58.003064,2019-08-08 09:13:40.505552,28741033.91,-1.1,0.55,1.997,3.6,0.917,0.917,3.072,2.885
2781.0,2019-08-08 09:13:40.376696,2019-08-08 11:56:22.179024,28750795.584,-1.1,0.55,1.996,3.6,0.917,0.917,3.072,2.885
2782.0,2019-08-08 11:56:22.225940,2019-08-08 14:39:04.429856,28760557.834,-1.1,0.55,1.996,3.6,0.917,0.917,3.072,2.885
2783.0,2019-08-08 14:39:04.468600,2019-08-08 17:21:43.984776,28770317.389,-1.1,0.55,1.997,3.6,0.917,0.917,3.072,2.885
2784.0,2019-08-08 17:21:44.089820,2019-08-08 20:04:24.202756,28780077.607,-1.1,0.55,1.996,3.6,0.917,0.917,3.072,2.885
2785.0,2019-08-08 20:04:24.366200,2019-08-08 22:47:04.419136,28789837.824,-1.1,0.55,1.996,3.6,0.917,0.916,3.071,2.885
2786.0,2019-08-08 22:47:04.250964,2019-08-09 01:29:45.288176,28799598.693,-1.1,0.55,1.996,3.6,0.917,0.916,3.071,2.885
2787.0,2019-08-09 01:29:45.312276,2019-08-09 04:12:24.923268,28809358.328,-1.1,0.55,1.996,3.6,0.917,0.916,3.071,2.885
2788.0,2019-08-09 04:12:24.802324,2019-08-09 06:55:06.264324,28819119.669,-1.1,0.55,1.996,3.6,0.917,0.916,3.071,2.885
2789.0,2019-08-09 06:55:06.258452,2019-08-09 09:37:46.314432,28828879.719,-1.1,0.55,1.996,3.6,0.917,0.916,3.071,2.885
2790.0,2019-08-09 09:37:46.272888,2019-08-09 12:20:27.351444,28838640.756,-1.1,0.55,1.996,3.6,0.917,0.916,3.071,2.885
2791.0,2019-08-09 12:20:27.335900,2019-08-09 15:03:05.639716,28848399.044,-1.1,0.55,1.996,3.6,0.917,0.916,3.071,2.885
2792.0,2019-08-09 15:03:05.515128,2019-08-09 17:45:43.598072,28858157.003,-1.1,0.55,1.996,3.6,0.917,0.916,3.071,2.885
2793.0,2019-08-09 17:45:43.825628,2019-08-09 20:28:21.835800,28867915.24,-1.1,0.55,1.996,3.6,0.917,0.916,3.07,2.884
2794.0,2019-08-09 20:28:22.004756,2019-08-09 23:11:01.096076,28877674.501,-1.1,0.55,1.996,3.6,0.917,0.916,3.07,2.884
2795.0,2019-08-09 23:11:01.363032,2019-08-10 01:53:39.107832,28887432.512,-1.1,0.55,1.997,3.6,0.917,0.916,3.07,2.884
2796.0,2019-08-10 01:53:39.149944,2019-08-10 04:36:17.499176,28897190.904,-1.1,0.55,1.996,3.6,0.916,0.916,3.07,2.884
2797.0,2019-08-10 04:36:17.460344,2019-08-10 07:18:57.405140,28906950.81,-1.099,0.55,1.996,3.6,0.917,0.916,3.071,2.884
2798.0,2019-08-10 07:18:57.343608,2019-08-10 10:01:32.622532,28916706.027,-1.1,0.55,1.996,3.6,0.917,0.916,3.07,2.883
2799.0,2019-08-10 10:01:32.508280,2019-08-10 12:44:09.050448,28926462.455,-1.099,0.55,1.996,3.6,0.917,0.916,3.07,2.884
2800.0,2019-08-10 12:44:08.983672,2019-08-10 15:26:44.680508,28936218.085,-1.1,0.55,1.996,3.6,0.917,0.916,3.07,2.884
2801.0,2019-08-10 15:26:44.672532,2019-08-10 18:09:19.761280,28945973.166,-1.1,0.55,1.996,3.6,0.917,0.916,3.07,2.884
2802.0,2019-08-10 18:09:19.837104,2019-08-10 20:51:55.151296,28955728.556,-1.1,0.55,1.996,3.6,0.917,0.916,3.07,2.884
2803.0,2019-08-10 20:51:55.001976,2019-08-10 23:34:32.590564,28965485.995,-1.1,0.55,1.996,3.6,0.917,0.916,3.07,2.884
2804.0,2019-08-10 23:34:32.525944,2019-08-11 02:17:10.019032,28975243.424,-1.1,0.55,1.996,3.6,0.917,0.916,3.07,2.884
2805.0,2019-08-11 02:17:10.050012,2019-08-11 04:59:46.400224,28984999.805,-1.1,0.55,1.996,3.6,0.917,0.916,3.07,2.884
2806.0,2019-08-11 04:59:46.263360,2019-08-11 07:42:22.225228,28994755.63,-1.1,0.55,1.996,3.6,0.917,0.916,3.07,2.884
2807.0,2019-08-11 07:42:22.214064,2019-08-11 10:24:56.603068,29004510.008,-1.099,0.55,1.996,3.6,0.916,0.916,3.07,2.884
2808.0,2019-08-11 10:24:56.592504,2019-08-11 13:07:30.369320,29014263.774,-1.1,0.55,1.996,3.6,0.916,0.916,3.069,2.884
2809.0,2019-08-11 13:07:30.184412,2019-08-11 15:50:04.643960,29024018.048,-1.1,0.55,1.996,3.6,0.916,0.916,3.069,2.883
2810.0,2019-08-11 15:50:04.563452,2019-08-11 18:32:39.473188,29033772.878,-1.1,0.55,1.996,3.6,0.916,0.916,3.069,2.883
2811.0,2019-08-11 18:32:39.465080,2019-08-11 21:15:12.371708,29043525.776,-1.1,0.55,1.996,3.6,0.916,0.916,3.069,2.883
2812.0,2019-08-11 21:15:12.532600,2019-08-11 23:57:45.385328,29053278.79,-1.1,0.55,1.996,3.6,0.916,0.916,3.069,2.883
2813.0,2019-08-11 23:57:45.339576,2019-08-12 02:40:17.805060,29063031.21,-1.1,0.55,1.996,3.6,0.916,0.916,3.069,2.883
2814.0,2019-08-12 02:40:17.881208,2019-08-12 05:22:50.463536,29072783.868,-1.1,0.55,1.996,3.6,0.916,0.916,3.069,2.883
2815.0,2019-08-12 05:22:50.424440,2019-08-12 08:05:22.858868,29082536.263,-1.1,0.55,1.996,3.6,0.916,0.916,3.069,2.883
2816.0,2019-08-12 08:05:22.705528,2019-08-12 10:47:54.813912,29092288.218,-1.1,0.55,1.996,3.6,0.916,0.916,3.069,2.883
2817.0,2019-08-12 10:47:54.986516,2019-08-12 13:30:26.536688,29102039.941,-1.1,0.55,1.996,3.6,0.916,0.915,3.069,2.882
2818.0,2019-08-12 13:30:26.481272,2019-08-12 16:12:57.864268,29111791.269,-1.1,0.55,1.996,3.6,0.916,0.916,3.069,2.882
2819.0,2019-08-12 16:12:57.713784,2019-08-12 18:55:29.288924,29121542.693,-1.1,0.55,1.996,3.6,0.916,0.916,3.069,2.882
2820.0,2019-08-12 18:55:29.208440,2019-08-12 21:38:01.197268,29131294.602,-1.1,0.55,1.996,3.6,0.916,0.916,3.068,2.882
2821.0,2019-08-12 21:38:00.965340,2019-08-13 00:20:33.404156,29141046.809,-1.1,0.55,1.996,3.6,0.916,0.916,3.068,2.882
2822.0,2019-08-13 00:20:33.246128,2019-08-13 03:03:04.574668,29150797.979,-1.1,0.55,1.996,3.6,0.916,0.916,3.068,2.882
2823.0,2019-08-13 03:03:04.478740,2019-08-13 05:45:35.981024,29160549.386,-1.1,0.55,1.996,3.6,0.916,0.915,3.068,2.882
2824.0,2019-08-13 05:45:35.973496,2019-08-13 08:28:06.050360,29170299.455,-1.1,0.55,1.996,3.6,0.916,0.915,3.068,2.882
2825.0,2019-08-13 08:28:06.157432,2019-08-13 12:11:03.316436,29183676.721,-1.1,0.55,1.995,3.6,0.916,0.92,3.068,2.945
2826.0,2019-08-13 12:11:03.365152,2019-08-13 15:55:05.798112,29197119.203,-0.55,0.55,1.999,3.6,0.92,0.92,3.085,2.946
2827.0,2019-08-13 15:55:05.847928,2019-08-13 19:39:21.389188,29210574.794,-0.55,0.55,1.999,3.6,0.921,0.921,3.089,2.948
2828.0,2019-08-13 19:39:21.175160,2019-08-13 19:40:21.434804,29210634.839,0.0,0.0,2.693,2.7,0.0,0.0,0.0,0.0
2829.0,2019-08-22 10:06:21.024400,2019-08-22 13:53:54.695560,29224298.511,-0.55,0.55,1.999,3.6,0.915,0.928,3.079,2.97
2830.0,2019-08-22 13:53:54.710484,2019-08-22 17:40:52.241576,29237916.057,-0.55,0.549,1.999,3.6,0.931,0.929,3.124,2.974
2831.0,2019-08-22 17:40:52.256724,2019-08-22 21:27:37.229204,29251521.044,-0.55,0.55,1.999,3.6,0.931,0.929,3.122,2.975
2832.0,2019-08-22 21:27:37.241656,2019-08-23 03:08:07.845176,29271951.66,-1.1,0.55,1.999,3.6,1.857,1.85,6.231,5.825
2833.0,2019-08-23 03:08:07.860280,2019-08-23 05:48:23.436444,29281567.252,-1.1,0.55,1.996,3.6,0.918,0.917,3.073,2.884
2834.0,2019-08-23 05:48:23.449656,2019-08-23 08:32:47.748612,29291431.564,-1.1,0.55,1.996,3.6,0.926,0.924,3.102,2.909
2835.0,2019-08-23 08:32:47.765336,2019-08-23 11:17:06.982688,29301290.798,-1.1,0.55,1.996,3.6,0.925,0.924,3.101,2.91
2836.0,2019-08-23 11:17:06.992184,2019-08-23 14:01:19.883220,29311143.699,-1.1,0.55,1.997,3.6,0.925,0.924,3.099,2.909
2837.0,2019-08-23 14:01:19.903800,2019-08-23 16:45:30.231996,29320994.047,-1.1,0.55,1.996,3.6,0.925,0.924,3.099,2.909
2838.0,2019-08-23 16:45:30.243128,2019-08-23 19:29:37.421668,29330841.237,-1.1,0.55,1.995,3.6,0.925,0.924,3.098,2.908
2839.0,2019-08-23 19:29:37.444920,2019-08-23 22:13:41.239988,29340685.055,-1.1,0.55,1.996,3.6,0.924,0.924,3.097,2.907
2840.0,2019-08-23 22:13:41.255224,2019-08-24 00:57:42.111892,29350525.927,-1.1,0.55,1.996,3.6,0.924,0.923,3.096,2.907
2841.0,2019-08-24 00:57:42.140984,2019-08-24 03:41:42.246376,29360366.062,-1.1,0.55,1.996,3.6,0.924,0.923,3.096,2.907
2842.0,2019-08-24 03:41:42.273180,2019-08-24 06:25:41.450852,29370205.266,-1.1,0.55,1.996,3.6,0.924,0.923,3.095,2.906
2843.0,2019-08-24 06:25:41.470488,2019-08-24 09:09:37.871116,29380041.686,-1.099,0.55,1.996,3.6,0.924,0.923,3.095,2.906
2844.0,2019-08-24 09:09:37.884216,2019-08-24 11:53:31.927768,29389875.743,-1.1,0.55,1.996,3.6,0.923,0.923,3.093,2.905
2845.0,2019-08-24 11:53:31.954132,2019-08-24 14:37:23.894920,29399707.71,-1.1,0.55,1.996,3.6,0.923,0.923,3.093,2.905
2846.0,2019-08-24 14:37:23.910612,2019-08-24 17:21:15.705808,29409539.521,-1.1,0.55,1.996,3.6,0.923,0.923,3.093,2.904
2847.0,2019-08-24 17:21:15.719636,2019-08-24 20:05:04.265152,29419368.08,-1.1,0.55,1.996,3.6,0.923,0.922,3.092,2.904
2848.0,2019-08-24 20:05:04.284728,2019-08-24 22:48:51.363068,29429195.178,-1.1,0.55,1.996,3.6,0.923,0.922,3.092,2.904
2849.0,2019-08-24 22:48:51.391544,2019-08-25 01:32:38.178004,29439021.993,-1.1,0.55,1.996,3.6,0.923,0.922,3.092,2.903
2850.0,2019-08-25 01:32:38.203448,2019-08-25 04:16:23.561452,29448847.377,-1.1,0.55,1.996,3.6,0.923,0.922,3.091,2.903
2851.0,2019-08-25 04:16:23.573560,2019-08-25 07:00:06.928512,29458670.744,-1.1,0.55,1.996,3.6,0.923,0.922,3.091,2.902
2852.0,2019-08-25 07:00:06.928440,2019-08-25 09:43:49.083044,29468492.898,-1.1,0.549,1.996,3.6,0.922,0.922,3.09,2.902
2853.0,2019-08-25 09:43:49.087188,2019-08-25 12:27:22.860280,29478306.676,-1.1,0.55,1.996,3.6,0.922,0.922,3.09,2.901
2854.0,2019-08-25 12:27:22.874012,2019-08-25 15:11:01.739280,29488125.555,-1.1,0.55,1.996,3.6,0.922,0.922,3.09,2.901
2855.0,2019-08-25 15:11:01.788628,2019-08-25 17:54:39.407144,29497943.222,-1.1,0.55,1.996,3.6,0.922,0.921,3.089,2.901
2856.0,2019-08-25 17:54:39.409108,2019-08-25 20:38:15.708416,29507759.524,-1.1,0.55,1.996,3.6,0.922,0.921,3.089,2.9
2857.0,2019-08-25 20:38:15.718968,2019-08-25 23:21:50.721936,29517574.537,-1.1,0.55,1.995,3.6,0.922,0.921,3.089,2.9
2858.0,2019-08-25 23:21:50.749976,2019-08-26 02:05:24.767188,29527388.582,-1.1,0.55,1.996,3.6,0.922,0.921,3.088,2.9
2859.0,2019-08-26 02:05:24.733908,2019-08-26 04:48:59.073976,29537202.889,-1.1,0.55,1.996,3.6,0.922,0.921,3.088,2.899
2860.0,2019-08-26 04:48:59.077688,2019-08-26 07:32:31.065640,29547014.881,-1.1,0.55,1.996,3.6,0.922,0.921,3.088,2.899
2861.0,2019-08-26 07:32:31.094740,2019-08-26 10:16:01.968260,29556825.784,-1.1,0.549,1.997,3.6,0.921,0.921,3.087,2.899
2862.0,2019-08-26 10:16:01.997880,2019-08-26 12:59:31.756468,29566635.572,-1.1,0.55,1.996,3.6,0.921,0.921,3.087,2.898
2863.0,2019-08-26 12:59:31.786708,2019-08-26 15:42:58.965868,29576442.781,-1.1,0.55,1.996,3.6,0.921,0.921,3.086,2.898
2864.0,2019-08-26 15:42:58.987164,2019-08-26 18:26:27.139276,29586250.955,-1.1,0.55,1.996,3.6,0.921,0.921,3.086,2.898
2865.0,2019-08-26 18:26:27.137592,2019-08-26 21:09:53.241068,29596057.056,-1.1,0.55,1.996,3.6,0.921,0.92,3.086,2.897
2866.0,2019-08-26 21:09:53.289272,2019-08-26 23:53:18.854272,29605862.67,-1.1,0.55,1.996,3.6,0.921,0.92,3.086,2.897
2867.0,2019-08-26 23:53:18.883896,2019-08-27 02:36:42.738472,29615666.554,-1.1,0.55,1.996,3.6,0.921,0.92,3.085,2.897
2868.0,2019-08-27 02:36:42.774584,2019-08-27 05:20:06.926184,29625470.741,-1.1,0.55,1.996,3.6,0.921,0.92,3.085,2.896
2869.0,2019-08-27 05:20:06.927416,2019-08-27 08:03:29.092280,29635272.908,-1.1,0.55,1.996,3.6,0.921,0.92,3.085,2.896
2870.0,2019-08-27 08:03:29.081200,2019-08-27 10:46:49.839752,29645073.655,-1.1,0.55,1.996,3.6,0.921,0.92,3.084,2.896
2871.0,2019-08-27 10:46:49.859028,2019-08-27 13:30:10.078936,29654873.894,-1.1,0.55,1.996,3.6,0.92,0.92,3.084,2.895
2872.0,2019-08-27 13:30:10.079800,2019-08-27 16:13:29.340080,29664673.155,-1.1,0.55,1.996,3.6,0.92,0.92,3.084,2.895
2873.0,2019-08-27 16:13:29.350000,2019-08-27 18:56:45.668140,29674469.483,-1.1,0.55,1.996,3.6,0.92,0.92,3.083,2.895
2874.0,2019-08-27 18:56:45.671380,2019-08-27 21:40:01.282436,29684265.098,-1.1,0.55,1.996,3.6,0.92,0.92,3.083,2.895
2875.0,2019-08-27 21:40:01.304532,2019-08-28 00:23:16.185868,29694060.001,-1.1,0.55,1.996,3.6,0.92,0.92,3.083,2.894
2876.0,2019-08-28 00:23:16.184120,2019-08-28 03:06:30.937028,29703854.752,-1.1,0.55,1.997,3.6,0.92,0.92,3.083,2.894
2877.0,2019-08-28 03:06:30.965304,2019-08-28 05:49:44.248796,29713648.064,-1.1,0.55,1.996,3.6,0.92,0.919,3.082,2.894
2878.0,2019-08-28 05:49:44.271928,2019-08-28 08:32:59.559488,29723443.375,-1.1,0.55,1.996,3.6,0.92,0.919,3.082,2.891
2879.0,2019-08-28 08:32:59.577400,2019-08-28 11:16:11.322812,29733235.138,-1.1,0.55,1.996,3.6,0.92,0.919,3.082,2.893
2880.0,2019-08-28 11:16:11.343928,2019-08-28 13:59:21.656992,29743025.472,-1.1,0.55,1.996,3.6,0.92,0.919,3.082,2.893
2881.0,2019-08-28 13:59:21.635896,2019-08-28 16:42:31.600896,29752815.416,-1.1,0.55,1.996,3.6,0.92,0.919,3.082,2.892
2882.0,2019-08-28 16:42:31.600084,2019-08-28 19:25:38.493200,29762602.308,-1.1,0.55,1.996,3.6,0.919,0.919,3.081,2.892
2883.0,2019-08-28 19:25:38.549816,2019-08-28 22:08:46.102636,29772389.918,-1.1,0.55,1.995,3.6,0.92,0.919,3.081,2.892
2884.0,2019-08-28 22:08:46.090872,2019-08-29 00:51:52.628960,29782176.444,-1.1,0.55,1.996,3.6,0.919,0.919,3.081,2.892
2885.0,2019-08-29 00:51:52.580252,2019-08-29 03:34:59.511164,29791963.326,-1.1,0.55,1.996,3.6,0.919,0.919,3.081,2.892
2886.0,2019-08-29 03:34:59.529784,2019-08-29 06:18:06.559176,29801750.374,-1.1,0.55,1.996,3.6,0.919,0.919,3.08,2.891
2887.0,2019-08-29 06:18:06.610488,2019-08-29 09:01:14.564092,29811538.379,-1.1,0.55,1.996,3.6,0.919,0.919,3.08,2.891
2888.0,2019-08-29 09:01:14.608796,2019-08-29 11:44:21.836556,29821325.652,-1.1,0.55,1.996,3.6,0.919,0.919,3.08,2.888
2889.0,2019-08-29 11:44:21.820472,2019-08-29 14:27:24.482820,29831108.298,-1.1,0.55,1.996,3.6,0.919,0.919,3.081,2.888
2890.0,2019-08-29 14:27:24.444728,2019-08-29 17:10:26.375188,29840890.19,-1.1,0.55,1.996,3.6,0.919,0.918,3.081,2.887
2891.0,2019-08-29 17:10:26.347988,2019-08-29 19:53:28.463904,29850672.279,-1.1,0.55,1.996,3.6,0.919,0.918,3.081,2.886
2892.0,2019-08-29 19:53:28.448156,2019-08-29 22:36:32.519120,29860456.334,-1.1,0.55,1.996,3.6,0.919,0.918,3.081,2.886
2893.0,2019-08-29 22:36:32.514204,2019-08-30 01:19:34.196244,29870238.012,-1.1,0.55,1.996,3.6,0.919,0.918,3.081,2.886
2894.0,2019-08-30 01:19:34.220856,2019-08-30 04:02:36.105548,29880019.921,-1.1,0.55,1.997,3.6,0.919,0.918,3.08,2.886
2895.0,2019-08-30 04:02:36.058680,2019-08-30 06:45:36.200244,29889800.016,-1.1,0.55,1.997,3.6,0.919,0.918,3.08,2.886
2896.0,2019-08-30 06:45:36.258104,2019-08-30 09:28:35.514608,29899579.33,-1.1,0.55,1.996,3.6,0.919,0.918,3.08,2.886
2897.0,2019-08-30 09:28:35.540124,2019-08-30 12:11:34.977144,29909358.792,-1.1,0.55,1.996,3.6,0.919,0.918,3.079,2.886
2898.0,2019-08-30 12:11:34.953216,2019-08-30 14:54:31.643032,29919135.458,-1.1,0.55,1.996,3.6,0.919,0.918,3.079,2.886
2899.0,2019-08-30 14:54:31.679032,2019-08-30 17:37:27.791532,29928911.607,-1.1,0.55,1.996,3.6,0.918,0.918,3.079,2.886
2900.0,2019-08-30 17:37:27.749688,2019-08-30 20:20:22.811320,29938686.627,-1.1,0.55,1.996,3.6,0.918,0.918,3.078,2.886
2901.0,2019-08-30 20:20:22.837404,2019-08-30 23:03:17.426856,29948461.242,-1.1,0.55,1.995,3.6,0.918,0.918,3.077,2.886
2902.0,2019-08-30 23:03:17.400732,2019-08-31 01:46:12.878696,29958236.694,-1.1,0.55,1.996,3.6,0.918,0.918,3.078,2.886
2903.0,2019-08-31 01:46:12.881464,2019-08-31 04:29:07.916584,29968011.732,-1.1,0.55,1.996,3.6,0.918,0.918,3.077,2.886
2904.0,2019-08-31 04:29:07.903444,2019-08-31 07:12:02.215876,29977786.031,-1.1,0.55,1.996,3.6,0.918,0.918,3.077,2.886
2905.0,2019-08-31 07:12:02.204628,2019-08-31 09:54:56.161652,29987559.977,-1.1,0.55,1.996,3.6,0.918,0.918,3.077,2.885
2906.0,2019-08-31 09:54:56.178232,2019-08-31 12:37:49.501740,29997333.317,-1.1,0.55,1.996,3.6,0.918,0.917,3.077,2.885
2907.0,2019-08-31 12:37:49.496476,2019-08-31 15:20:41.558572,30007105.374,-1.1,0.55,1.996,3.6,0.918,0.917,3.077,2.885
2908.0,2019-08-31 15:20:41.569236,2019-08-31 18:03:33.311960,30016877.127,-1.1,0.55,1.996,3.6,0.918,0.917,3.076,2.885
2909.0,2019-08-31 18:03:33.314616,2019-08-31 20:46:23.160540,30026646.976,-1.1,0.55,1.996,3.6,0.918,0.917,3.076,2.885
2910.0,2019-08-31 20:46:23.160352,2019-08-31 23:29:10.772164,30036414.587,-1.1,0.55,1.996,3.6,0.918,0.917,3.076,2.884
2911.0,2019-08-31 23:29:10.775864,2019-09-01 02:12:00.811176,30046184.626,-1.1,0.55,1.996,3.6,0.918,0.917,3.076,2.885
2912.0,2019-09-01 02:12:00.817108,2019-09-01 04:54:50.460176,30055954.275,-1.1,0.55,1.996,3.6,0.918,0.917,3.075,2.885
2913.0,2019-09-01 04:54:50.530772,2019-09-01 07:37:40.160548,30065723.976,-1.1,0.55,1.996,3.6,0.918,0.917,3.075,2.884
2914.0,2019-09-01 07:37:40.244536,2019-09-01 10:20:27.846040,30075491.661,-1.1,0.55,1.996,3.6,0.918,0.917,3.075,2.884
2915.0,2019-09-01 10:20:27.861048,2019-09-01 13:03:14.848400,30085258.664,-1.1,0.55,1.996,3.6,0.918,0.917,3.075,2.884
2916.0,2019-09-01 13:03:14.887736,2019-09-01 15:46:02.035368,30095025.851,-1.1,0.55,1.996,3.6,0.917,0.917,3.075,2.884
2917.0,2019-09-01 15:46:02.045496,2019-09-01 18:28:48.449304,30104792.265,-1.1,0.55,1.996,3.6,0.917,0.917,3.074,2.884
2918.0,2019-09-01 18:28:48.482360,2019-09-01 21:11:34.324052,30114558.139,-1.1,0.55,1.996,3.6,0.917,0.917,3.074,2.884
2919.0,2019-09-01 21:11:34.263864,2019-09-01 23:54:20.420308,30124324.236,-1.1,0.55,1.996,3.6,0.917,0.917,3.074,2.884
2920.0,2019-09-01 23:54:20.373048,2019-09-02 02:37:03.606616,30134087.422,-1.1,0.55,1.996,3.6,0.917,0.917,3.073,2.883
2921.0,2019-09-02 02:37:03.664084,2019-09-02 05:19:47.014196,30143850.829,-1.1,0.55,1.996,3.6,0.917,0.917,3.074,2.883
2922.0,2019-09-02 05:19:47.020856,2019-09-02 08:02:30.637520,30153614.453,-1.1,0.55,1.996,3.6,0.917,0.917,3.074,2.883
2923.0,2019-09-02 08:02:30.705208,2019-09-02 10:45:14.400244,30163378.216,-1.1,0.55,1.996,3.6,0.917,0.917,3.073,2.883
2924.0,2019-09-02 10:45:14.454996,2019-09-02 13:27:57.523752,30173141.339,-1.1,0.55,1.996,3.6,0.917,0.916,3.073,2.883
2925.0,2019-09-02 13:27:57.549724,2019-09-02 16:10:39.470304,30182903.286,-1.1,0.55,1.996,3.6,0.917,0.916,3.073,2.882
2926.0,2019-09-02 16:10:39.464304,2019-09-02 18:53:20.773868,30192664.589,-1.1,0.55,1.996,3.6,0.917,0.916,3.073,2.882
2927.0,2019-09-02 18:53:20.855096,2019-09-02 21:36:01.750916,30202425.566,-1.1,0.55,1.995,3.6,0.917,0.916,3.073,2.882
2928.0,2019-09-02 21:36:01.786936,2019-09-03 00:18:43.786576,30212187.602,-1.1,0.55,1.996,3.6,0.917,0.916,3.072,2.882
2929.0,2019-09-03 00:18:43.767352,2019-09-03 03:01:22.827520,30221946.643,-1.1,0.55,1.996,3.6,0.917,0.916,3.072,2.881
2930.0,2019-09-03 03:01:22.864184,2019-09-03 05:44:01.319160,30231705.134,-1.1,0.55,1.996,3.6,0.917,0.916,3.072,2.882
2931.0,2019-09-03 05:44:01.305656,2019-09-03 08:26:40.020856,30241463.836,-1.1,0.55,1.996,3.6,0.917,0.916,3.072,2.881
2932.0,2019-09-03 08:26:40.074708,2019-09-03 11:09:25.425928,30251229.241,-1.1,0.55,1.996,3.6,0.916,0.916,3.072,2.879
2933.0,2019-09-03 11:09:25.466096,2019-09-03 13:52:00.184380,30260984.0,-1.1,0.55,1.996,3.6,0.917,0.916,3.072,2.881
2934.0,2019-09-03 13:52:00.299688,2019-09-03 16:34:34.358584,30270738.174,-1.1,0.55,1.996,3.6,0.917,0.916,3.072,2.881
2935.0,2019-09-03 16:34:34.416084,2019-09-03 19:17:07.627184,30280491.442,-1.1,0.55,1.996,3.6,0.917,0.916,3.072,2.881
2936.0,2019-09-03 19:17:07.683212,2019-09-03 21:59:40.942656,30290244.758,-1.1,0.55,1.995,3.6,0.916,0.916,3.071,2.881
2937.0,2019-09-03 21:59:40.881104,2019-09-04 00:42:14.764808,30299998.58,-1.1,0.55,1.996,3.6,0.917,0.916,3.071,2.881
2938.0,2019-09-04 00:42:14.805392,2019-09-04 03:24:46.810860,30309750.626,-1.1,0.55,1.995,3.6,0.916,0.916,3.071,2.88
2939.0,2019-09-04 03:24:46.882772,2019-09-04 06:07:20.168996,30319503.984,-1.1,0.55,1.996,3.6,0.916,0.916,3.07,2.88
2940.0,2019-09-04 06:07:20.150900,2019-09-04 08:49:52.652300,30329256.468,-1.1,0.55,1.996,3.6,0.916,0.916,3.071,2.881
2941.0,2019-09-04 08:49:52.690132,2019-09-04 11:32:25.875680,30339009.691,-1.1,0.55,1.996,3.6,0.916,0.916,3.07,2.879
2942.0,2019-09-04 11:32:25.891124,2019-09-04 14:14:58.465340,30348762.281,-1.1,0.55,1.996,3.6,0.916,0.916,3.07,2.88
2943.0,2019-09-04 14:14:58.570028,2019-09-04 16:57:30.129840,30358513.945,-1.1,0.55,1.995,3.6,0.916,0.916,3.07,2.88
2944.0,2019-09-04 16:57:30.191056,2019-09-04 19:40:00.299148,30368264.114,-1.1,0.55,1.996,3.6,0.916,0.916,3.07,2.88
2945.0,2019-09-04 19:40:00.378192,2019-09-04 22:22:29.377180,30378013.192,-1.1,0.55,1.995,3.6,0.916,0.916,3.07,2.88
2946.0,2019-09-04 22:22:29.379280,2019-09-05 01:04:59.051800,30387762.867,-1.1,0.55,1.996,3.6,0.916,0.916,3.07,2.88
2947.0,2019-09-05 01:04:59.036528,2019-09-05 03:47:29.415980,30397513.231,-1.1,0.55,1.996,3.6,0.916,0.915,3.069,2.88
2948.0,2019-09-05 03:47:29.356236,2019-09-05 06:29:57.859028,30407261.674,-1.1,0.55,1.995,3.6,0.916,0.915,3.069,2.879
2949.0,2019-09-05 06:29:57.965808,2019-09-05 09:12:27.433172,30417011.248,-1.1,0.55,1.995,3.6,0.916,0.915,3.069,2.88
2950.0,2019-09-05 09:12:27.491384,2019-09-05 11:54:57.432496,30426761.248,-1.1,0.55,1.996,3.6,0.916,0.915,3.069,2.877
2951.0,2019-09-05 11:54:57.415376,2019-09-05 14:37:23.952400,30436507.768,-1.1,0.55,1.996,3.6,0.916,0.915,3.069,2.879
2952.0,2019-09-05 14:37:23.933296,2019-09-05 17:19:50.337120,30446254.152,-1.1,0.55,1.995,3.6,0.916,0.915,3.069,2.879
2953.0,2019-09-05 17:19:50.316844,2019-09-05 20:02:16.571068,30456000.386,-1.1,0.55,1.995,3.6,0.916,0.915,3.069,2.879
2954.0,2019-09-05 20:02:16.696692,2019-09-05 22:44:41.254924,30465745.07,-1.1,0.55,1.995,3.6,0.916,0.915,3.068,2.879
2955.0,2019-09-05 22:44:41.245932,2019-09-06 01:27:08.731248,30475492.547,-1.1,0.55,1.996,3.6,0.916,0.915,3.068,2.879
2956.0,2019-09-06 01:27:08.808428,2019-09-06 04:09:35.527756,30485239.343,-1.1,0.55,1.995,3.6,0.916,0.915,3.068,2.878
2957.0,2019-09-06 04:09:35.579092,2019-09-06 06:52:01.242016,30494985.057,-1.1,0.55,1.996,3.6,0.916,0.915,3.068,2.878
2958.0,2019-09-06 06:52:01.306680,2019-09-06 09:34:25.506384,30504729.322,-1.1,0.55,1.996,3.6,0.915,0.915,3.067,2.878
2959.0,2019-09-06 09:34:25.594576,2019-09-06 12:16:49.137964,30514472.953,-1.1,0.55,1.996,3.6,0.915,0.915,3.067,2.878
2960.0,2019-09-06 12:16:49.094640,2019-09-06 14:59:13.428460,30524217.244,-1.1,0.55,1.996,3.6,0.915,0.915,3.067,2.878
2961.0,2019-09-06 14:59:13.379536,2019-09-06 17:41:36.894296,30533960.71,-1.1,0.55,1.996,3.6,0.915,0.915,3.067,2.878
2962.0,2019-09-06 17:41:36.745428,2019-09-06 20:23:58.816868,30543702.632,-1.1,0.55,1.996,3.6,0.915,0.915,3.067,2.878
2963.0,2019-09-06 20:23:58.936172,2019-09-06 23:06:21.917588,30553445.733,-1.1,0.55,1.995,3.6,0.915,0.915,3.067,2.878
2964.0,2019-09-06 23:06:21.908948,2019-09-07 01:48:44.071304,30563187.887,-1.1,0.55,1.996,3.6,0.915,0.915,3.067,2.878
2965.0,2019-09-07 01:48:43.966520,2019-09-07 04:31:05.496288,30572929.312,-1.1,0.55,1.996,3.6,0.915,0.915,3.066,2.877
2966.0,2019-09-07 04:31:05.501904,2019-09-07 07:13:26.497756,30582670.313,-1.1,0.55,1.996,3.6,0.915,0.915,3.066,2.877
2967.0,2019-09-07 07:13:26.508600,2019-09-07 09:55:47.427724,30592411.243,-1.1,0.55,1.996,3.6,0.915,0.915,3.066,2.877
2968.0,2019-09-07 09:55:47.386324,2019-09-07 12:38:07.844932,30602151.66,-1.1,0.55,1.996,3.6,0.915,0.914,3.065,2.877
2969.0,2019-09-07 12:38:07.877132,2019-09-07 15:20:27.760324,30611891.576,-1.1,0.55,1.995,3.6,0.915,0.914,3.066,2.877
2970.0,2019-09-07 15:20:27.702480,2019-09-07 18:02:46.576968,30621630.392,-1.1,0.55,1.995,3.6,0.915,0.914,3.066,2.877
2971.0,2019-09-07 18:02:46.611924,2019-09-07 20:45:06.360988,30631370.176,-1.1,0.55,1.996,3.6,0.915,0.914,3.065,2.877
2972.0,2019-09-07 20:45:06.572244,2019-09-07 23:27:24.751516,30641108.567,-1.1,0.55,1.997,3.6,0.915,0.914,3.065,2.877
2973.0,2019-09-07 23:27:24.959700,2019-09-08 02:09:42.974672,30650846.79,-1.1,0.55,1.996,3.6,0.915,0.914,3.065,2.877
2974.0,2019-09-08 02:09:42.953840,2019-09-08 04:52:02.042160,30660585.857,-1.1,0.55,1.996,3.6,0.915,0.914,3.065,2.877
2975.0,2019-09-08 04:52:01.998956,2019-09-08 07:34:19.275440,30670323.091,-1.1,0.55,1.997,3.6,0.915,0.914,3.065,2.876
2976.0,2019-09-08 07:34:19.337936,2019-09-08 10:16:36.177076,30680059.992,-1.1,0.55,1.995,3.6,0.915,0.914,3.065,2.876
2977.0,2019-09-08 10:16:36.152428,2019-09-08 12:58:51.550148,30689795.365,-1.1,0.55,1.995,3.6,0.915,0.914,3.064,2.876
2978.0,2019-09-08 12:58:51.525228,2019-09-08 15:41:06.952920,30699530.768,-1.1,0.55,1.996,3.6,0.915,0.914,3.064,2.876
2979.0,2019-09-08 15:41:07.026800,2019-09-08 18:23:23.065824,30709266.881,-1.1,0.55,1.996,3.6,0.915,0.914,3.064,2.876
2980.0,2019-09-08 18:23:23.191732,2019-09-08 21:05:38.057980,30719001.873,-1.1,0.55,1.996,3.6,0.915,0.914,3.064,2.876
2981.0,2019-09-08 21:05:38.034744,2019-09-08 23:47:52.892464,30728736.708,-1.1,0.55,1.996,3.6,0.915,0.914,3.064,2.876
2982.0,2019-09-08 23:47:52.886256,2019-09-09 02:30:07.715148,30738471.53,-1.1,0.55,1.996,3.6,0.914,0.914,3.064,2.876
2983.0,2019-09-09 02:30:07.600696,2019-09-09 05:12:21.155340,30748204.971,-1.1,0.55,1.996,3.6,0.914,0.914,3.063,2.876
2984.0,2019-09-09 05:12:21.138588,2019-09-09 07:54:33.927644,30757937.743,-1.1,0.55,1.996,3.6,0.914,0.914,3.063,2.875
2985.0,2019-09-09 07:54:33.889648,2019-09-09 10:36:25.619884,30767649.435,-1.1,0.55,1.996,3.62,0.917,0.916,3.072,2.881
2986.0,2019-09-09 10:36:25.669588,2019-09-09 13:18:34.504928,30777378.32,-1.1,0.55,1.995,3.6,0.914,0.914,3.063,2.874
2987.0,2019-09-09 13:18:34.496488,2019-09-09 16:00:41.664664,30787105.48,-1.1,0.55,1.995,3.6,0.914,0.914,3.063,2.874
2988.0,2019-09-09 16:00:41.607152,2019-09-09 18:42:51.241440,30796835.057,-1.1,0.55,1.995,3.6,0.914,0.914,3.063,2.874
2989.0,2019-09-09 18:42:51.343856,2019-09-09 21:25:00.922444,30806564.738,-1.1,0.55,1.996,3.6,0.914,0.914,3.063,2.874
2990.0,2019-09-09 21:25:01.079560,2019-09-10 00:07:09.792988,30816293.608,-1.1,0.55,1.996,3.6,0.914,0.914,3.063,2.874
2991.0,2019-09-10 00:07:09.767888,2019-09-10 02:49:18.002600,30826021.818,-1.1,0.55,1.996,3.6,0.914,0.914,3.063,2.874
2992.0,2019-09-10 02:49:17.929528,2019-09-10 05:31:27.038744,30835750.854,-1.1,0.55,1.996,3.6,0.914,0.913,3.062,2.873
2993.0,2019-09-10 05:31:27.010772,2019-09-10 08:13:37.665068,30845481.48,-1.1,0.55,1.996,3.6,0.914,0.913,3.062,2.872
2994.0,2019-09-10 08:13:37.664880,2019-09-10 10:55:45.665564,30855209.481,-1.1,0.55,1.996,3.6,0.914,0.913,3.062,2.873
2995.0,2019-09-10 10:55:45.828920,2019-09-10 13:37:51.944140,30864935.759,-1.1,0.55,1.997,3.6,0.914,0.913,3.062,2.872
2996.0,2019-09-10 13:37:51.895708,2019-09-10 16:19:57.016452,30874660.832,-1.1,0.55,1.996,3.6,0.914,0.913,3.062,2.872
2997.0,2019-09-10 16:19:57.044692,2019-09-10 19:02:02.649196,30884386.464,-1.1,0.55,1.996,3.6,0.914,0.913,3.062,2.873
2998.0,2019-09-10 19:02:02.586992,2019-09-10 21:44:07.843052,30894111.658,-1.1,0.55,1.996,3.6,0.914,0.913,3.062,2.872
2999.0,2019-09-10 21:44:07.736276,2019-09-11 00:26:15.290932,30903839.106,-1.1,0.55,1.996,3.6,0.914,0.913,3.062,2.873
3000.0,2019-09-11 00:26:15.244756,2019-09-11 03:08:21.411464,30913565.227,-1.1,0.55,1.997,3.6,0.914,0.913,3.061,2.872
3001.0,2019-09-11 03:08:21.442516,2019-09-11 05:50:26.938364,30923290.754,-1.1,0.55,1.996,3.6,0.914,0.913,3.061,2.872
3002.0,2019-09-11 05:50:26.853944,2019-09-11 08:32:30.448828,30933014.264,-1.1,0.55,1.996,3.6,0.914,0.913,3.061,2.872
3003.0,2019-09-11 08:32:30.430064,2019-09-11 11:14:33.598004,30942737.413,-1.1,0.55,1.997,3.6,0.913,0.913,3.061,2.872
3004.0,2019-09-11 11:14:33.614168,2019-09-11 13:56:36.733480,30952460.549,-1.1,0.55,1.996,3.6,0.913,0.913,3.061,2.871
3005.0,2019-09-11 13:56:36.665300,2019-09-11 16:38:39.108380,30962182.924,-1.1,0.55,1.996,3.6,0.913,0.913,3.061,2.871
3006.0,2019-09-11 16:38:39.193944,2019-09-11 19:20:40.004832,30971903.82,-1.1,0.55,1.996,3.6,0.913,0.913,3.061,2.871
3007.0,2019-09-11 19:20:40.016852,2019-09-11 22:02:42.415876,30981626.231,-1.1,0.55,1.997,3.6,0.913,0.913,3.061,2.871
3008.0,2019-09-11 22:02:42.413524,2019-09-12 00:44:44.702348,30991348.518,-1.1,0.55,1.996,3.6,0.913,0.913,3.061,2.871
3009.0,2019-09-12 00:44:44.679124,2019-09-12 03:26:48.528384,31001072.344,-1.1,0.55,1.996,3.6,0.913,0.913,3.06,2.871
3010.0,2019-09-12 03:26:48.517588,2019-09-12 06:08:52.840836,31010796.656,-1.1,0.55,1.996,3.6,0.913,0.913,3.06,2.871
3011.0,2019-09-12 06:08:52.880340,2019-09-12 08:50:57.070288,31020520.886,-1.1,0.55,1.996,3.6,0.913,0.913,3.06,2.871
3012.0,2019-09-12 08:50:57.112020,2019-09-12 11:33:00.409836,31030244.225,-1.1,0.55,1.996,3.6,0.913,0.913,3.06,2.87
3013.0,2019-09-12 11:33:00.295224,2019-09-12 14:15:02.655908,31039966.471,-1.1,0.55,1.996,3.6,0.913,0.913,3.06,2.87
3014.0,2019-09-12 14:15:02.822968,2019-09-12 16:57:05.083752,31049688.899,-1.1,0.55,1.996,3.6,0.913,0.913,3.06,2.87
3015.0,2019-09-12 16:57:05.088668,2019-09-12 19:39:04.926204,31059408.741,-1.1,0.55,1.996,3.6,0.913,0.912,3.06,2.869
3016.0,2019-09-12 19:39:04.863700,2019-09-12 22:21:05.696608,31069129.512,-1.1,0.55,1.996,3.6,0.913,0.912,3.06,2.87
3017.0,2019-09-12 22:21:05.818680,2019-09-13 01:03:06.425116,31078850.24,-1.1,0.55,1.996,3.6,0.913,0.912,3.059,2.87
3018.0,2019-09-13 01:03:06.380244,2019-09-13 03:45:06.186820,31088570.002,-1.1,0.549,1.997,3.6,0.913,0.912,3.059,2.87
3019.0,2019-09-13 03:45:06.155676,2019-09-13 06:27:06.118296,31098289.934,-1.1,0.55,1.996,3.6,0.913,0.912,3.059,2.87
3020.0,2019-09-13 06:27:06.192952,2019-09-13 09:09:05.926100,31108009.741,-1.1,0.549,1.997,3.6,0.913,0.912,3.059,2.87
3021.0,2019-09-13 09:09:05.837112,2019-09-13 11:51:04.819400,31117728.635,-1.1,0.55,1.997,3.6,0.913,0.912,3.059,2.87
3022.0,2019-09-13 11:51:04.825812,2019-09-13 14:33:02.721796,31127446.537,-1.1,0.55,1.996,3.6,0.913,0.912,3.059,2.87
3023.0,2019-09-13 14:33:02.766036,2019-09-13 17:15:01.395652,31137165.211,-1.1,0.55,1.996,3.6,0.913,0.912,3.058,2.87
3024.0,2019-09-13 17:15:01.361720,2019-09-13 19:56:58.274072,31146882.089,-1.1,0.55,1.996,3.6,0.913,0.912,3.058,2.87
3025.0,2019-09-13 19:56:58.384440,2019-09-13 22:38:54.907748,31156598.723,-1.1,0.55,1.996,3.6,0.913,0.912,3.058,2.869
3026.0,2019-09-13 22:38:55.013944,2019-09-14 01:20:52.052212,31166315.867,-1.1,0.55,1.997,3.6,0.913,0.912,3.058,2.869
3027.0,2019-09-14 01:20:52.036564,2019-09-14 04:02:47.837584,31176031.653,-1.1,0.55,1.996,3.6,0.912,0.912,3.057,2.869
3028.0,2019-09-14 04:02:47.879736,2019-09-14 06:44:44.502660,31185748.318,-1.1,0.55,1.996,3.6,0.912,0.912,3.057,2.869
3029.0,2019-09-14 06:44:44.509240,2019-09-14 09:26:39.981988,31195463.797,-1.099,0.55,1.997,3.6,0.912,0.912,3.057,2.868
3030.0,2019-09-14 09:26:39.958396,2019-09-14 12:08:35.201272,31205179.017,-1.1,0.549,1.996,3.6,0.912,0.912,3.057,2.868
3031.0,2019-09-14 12:08:35.146908,2019-09-14 14:50:29.541724,31214893.357,-1.1,0.55,1.997,3.6,0.912,0.912,3.056,2.868
3032.0,2019-09-14 14:50:29.547988,2019-09-14 17:32:22.799328,31224606.615,-1.1,0.55,1.996,3.6,0.912,0.912,3.056,2.868
3033.0,2019-09-14 17:32:22.900692,2019-09-14 20:14:16.293576,31234320.109,-1.1,0.55,1.996,3.6,0.912,0.912,3.056,2.868
3034.0,2019-09-14 20:14:16.253596,2019-09-14 22:56:07.684848,31244031.5,-1.1,0.55,1.996,3.6,0.912,0.911,3.056,2.867
3035.0,2019-09-14 22:56:07.640120,2019-09-15 01:37:59.583656,31253743.399,-1.1,0.55,1.996,3.6,0.912,0.912,3.056,2.868
3036.0,2019-09-15 01:37:59.550832,2019-09-15 04:19:51.654112,31263455.469,-1.1,0.55,1.996,3.6,0.912,0.912,3.056,2.868
3037.0,2019-09-15 04:19:51.592916,2019-09-15 07:01:43.833340,31273167.649,-1.1,0.55,1.996,3.6,0.912,0.912,3.056,2.868
3038.0,2019-09-15 07:01:43.765972,2019-09-15 09:43:34.908992,31282878.724,-1.1,0.55,1.996,3.6,0.912,0.911,3.055,2.868
3039.0,2019-09-15 09:43:34.890552,2019-09-15 12:25:25.470384,31292589.286,-1.1,0.55,1.996,3.6,0.912,0.911,3.055,2.867
3040.0,2019-09-15 12:25:25.359572,2019-09-15 15:07:15.680032,31302299.495,-1.1,0.55,1.996,3.6,0.912,0.911,3.055,2.867
3041.0,2019-09-15 15:07:15.828892,2019-09-15 17:49:06.613840,31312010.429,-1.1,0.55,1.997,3.6,0.912,0.911,3.055,2.867
3042.0,2019-09-15 17:49:06.822100,2019-09-15 20:30:56.832988,31321720.648,-1.1,0.55,1.996,3.6,0.912,0.911,3.055,2.867
3043.0,2019-09-15 20:30:56.767032,2019-09-15 23:12:46.665620,31331430.481,-1.099,0.55,1.996,3.6,0.912,0.911,3.055,2.867
3044.0,2019-09-15 23:12:46.712764,2019-09-16 01:54:35.780292,31341139.596,-1.1,0.55,1.996,3.6,0.912,0.911,3.054,2.867
3045.0,2019-09-16 01:54:35.739192,2019-09-16 04:36:27.230688,31350851.046,-1.1,0.55,1.996,3.6,0.912,0.911,3.055,2.867
3046.0,2019-09-16 04:36:27.256988,2019-09-16 07:18:15.942244,31360559.758,-1.1,0.55,1.996,3.6,0.912,0.911,3.054,2.867
3047.0,2019-09-16 07:18:16.022072,2019-09-16 10:00:04.092440,31370267.908,-1.1,0.55,1.997,3.6,0.912,0.911,3.054,2.867
3048.0,2019-09-16 10:00:04.262968,2019-09-16 12:41:52.508480,31379976.324,-1.1,0.55,1.996,3.6,0.912,0.911,3.054,2.866
3049.0,2019-09-16 12:41:52.503864,2019-09-16 15:23:40.526304,31389684.342,-1.1,0.55,1.996,3.6,0.912,0.911,3.054,2.866
3050.0,2019-09-16 15:23:40.481816,2019-09-16 18:05:28.330056,31399392.145,-1.1,0.55,1.996,3.6,0.912,0.911,3.054,2.866
3051.0,2019-09-16 18:05:28.592440,2019-09-16 20:47:14.347200,31409098.162,-1.1,0.55,1.996,3.6,0.912,0.911,3.054,2.866
3052.0,2019-09-16 20:47:14.211196,2019-09-16 23:28:59.942228,31418803.758,-1.1,0.55,1.996,3.6,0.911,0.911,3.054,2.866
3053.0,2019-09-16 23:28:59.961724,2019-09-17 02:06:57.083416,31428280.899,-1.1,0.55,1.997,3.6,0.903,0.903,3.024,2.839
3054.0,2019-09-17 02:06:56.992312,2019-09-17 04:48:43.211948,31437987.027,-1.1,0.55,1.996,3.6,0.911,0.911,3.053,2.866
3055.0,2019-09-17 04:48:43.398200,2019-09-17 07:30:30.184024,31447693.999,-1.1,0.55,1.997,3.6,0.911,0.911,3.053,2.866
3056.0,2019-09-17 07:30:30.066232,2019-09-17 10:12:15.245992,31457399.061,-1.1,0.55,1.997,3.6,0.911,0.911,3.053,2.866
3057.0,2019-09-17 10:12:15.161500,2019-09-17 12:54:02.400512,31467106.216,-1.1,0.55,1.996,3.6,0.911,0.911,3.053,2.866
3058.0,2019-09-17 12:54:02.353720,2019-09-17 15:35:44.588340,31476808.404,-1.1,0.55,1.996,3.6,0.911,0.911,3.053,2.865
3059.0,2019-09-17 15:35:44.565304,2019-09-17 18:17:27.315412,31486511.131,-1.1,0.55,1.996,3.6,0.911,0.911,3.053,2.865
3060.0,2019-09-17 18:17:27.301076,2019-09-17 20:59:12.318180,31496216.133,-1.1,0.55,1.996,3.6,0.911,0.911,3.053,2.865
3061.0,2019-09-17 20:59:12.396344,2019-09-17 23:40:55.770384,31505919.586,-1.1,0.55,1.997,3.6,0.911,0.911,3.053,2.865
3062.0,2019-09-17 23:40:55.656504,2019-09-18 02:22:34.656540,31515618.472,-1.1,0.55,1.996,3.601,0.911,0.911,3.053,2.865
3063.0,2019-09-18 02:22:34.460316,2019-09-18 05:04:16.556156,31525320.371,-1.1,0.549,1.996,3.6,0.911,0.91,3.052,2.864
3064.0,2019-09-18 05:04:16.408856,2019-09-18 07:45:59.928384,31535023.744,-1.1,0.55,1.996,3.6,0.911,0.911,3.052,2.865
3065.0,2019-09-18 07:45:59.669816,2019-09-18 10:27:42.552056,31544726.367,-1.1,0.55,1.996,3.6,0.911,0.911,3.052,2.865
3066.0,2019-09-18 10:27:42.404988,2019-09-18 13:09:25.964360,31554429.78,-1.1,0.549,1.996,3.6,0.911,0.911,3.052,2.864
