Repository: Oliver191/MSc_Thesis_Predictive_Maintenance_Batteries

# MSc_Thesis_Predictive_Maintenance_Batteries
The GitHub repository accompanying the MSc Thesis at Esade written by Oliver Caspers regarding the topic “Predictive Maintenance for Lithium-Ion Batteries: Predicting the Remaining Useful Life (RUL) using Data-Driven Machine Learning based on Real-World Battery Datasets”.

SNL_Final.ipynb: The main Jupyter Notebook which contains the main code used to load, clean, and transform the SNL data. Four initial models are evaluated and a RF is chosen to be optimized. The RF is trained to predict the RUL on the training data and optimized using the validation data. Finally, the model is tested using independent testing data from UL.

File: SNL_Cycle_Timeseries_Data/SNL_18650_LFP_35C_0-100_0.5-2C_a_cycle_data.csv (part 9 of 12)
Cycle_Index,Start_Time,End_Time,Test_Time (s),Min_Current (A),Max_Current (A),Min_Voltage (V),Max_Voltage (V),Charge_Capacity (Ah),Discharge_Capacity (Ah),Charge_Energy (Wh),Discharge_Energy (Wh)
2729.0,2019-06-22 01:04:34.955244,2019-06-22 03:23:02.553080,24329454.623,-2.2,0.549,1.992,3.6,0.926,0.926,3.105,2.808
2730.0,2019-06-22 03:23:02.561548,2019-06-22 05:41:29.409724,24337761.479,-2.2,0.549,1.992,3.6,0.926,0.926,3.105,2.808
2731.0,2019-06-22 05:41:29.377320,2019-06-22 07:59:56.290968,24346068.361,-2.2,0.549,1.993,3.6,0.926,0.926,3.105,2.808
2732.0,2019-06-22 07:59:56.329764,2019-06-22 10:18:22.076636,24354374.146,-2.2,0.549,1.992,3.6,0.926,0.926,3.105,2.808
2733.0,2019-06-22 10:18:22.100260,2019-06-22 12:36:47.237944,24362679.308,-2.2,0.549,1.992,3.6,0.926,0.926,3.104,2.808
2734.0,2019-06-22 12:36:47.215396,2019-06-22 14:55:11.348276,24370983.418,-2.2,0.549,1.993,3.6,0.926,0.926,3.104,2.807
2735.0,2019-06-22 14:55:11.284356,2019-06-22 17:13:35.845524,24379287.915,-2.2,0.549,1.993,3.6,0.926,0.926,3.104,2.807
2736.0,2019-06-22 17:13:35.872904,2019-06-22 19:32:00.125628,24387592.195,-2.2,0.549,1.994,3.6,0.926,0.926,3.104,2.807
2737.0,2019-06-22 19:32:00.201508,2019-06-22 21:50:24.504604,24395896.574,-2.2,0.549,1.991,3.6,0.926,0.926,3.104,2.807
2738.0,2019-06-22 21:50:24.399340,2019-06-23 00:08:48.263320,24404200.333,-2.2,0.549,1.993,3.6,0.926,0.926,3.104,2.807
2739.0,2019-06-23 00:08:48.337028,2019-06-23 02:27:11.991036,24412504.061,-2.2,0.549,1.992,3.6,0.926,0.926,3.103,2.807
2740.0,2019-06-23 02:27:11.877100,2019-06-23 04:45:35.052792,24420807.122,-2.2,0.55,1.992,3.6,0.926,0.926,3.103,2.807
2741.0,2019-06-23 04:45:35.026156,2019-06-23 07:03:57.902104,24429109.972,-2.2,0.549,1.992,3.6,0.926,0.926,3.103,2.806
2742.0,2019-06-23 07:03:57.910668,2019-06-23 09:22:20.822588,24437412.892,-2.2,0.549,1.993,3.6,0.926,0.926,3.103,2.806
2743.0,2019-06-23 09:22:20.797580,2019-06-23 11:40:42.966140,24445715.036,-2.2,0.549,1.994,3.6,0.926,0.925,3.103,2.806
2744.0,2019-06-23 11:40:42.900360,2019-06-23 13:59:04.837048,24454016.907,-2.2,0.549,1.992,3.6,0.926,0.925,3.103,2.806
2745.0,2019-06-23 13:59:04.738696,2019-06-23 16:17:25.702780,24462317.772,-2.2,0.549,1.993,3.6,0.925,0.925,3.102,2.806
2746.0,2019-06-23 16:17:25.790600,2019-06-23 18:35:46.266868,24470618.336,-2.2,0.549,1.992,3.6,0.925,0.925,3.102,2.806
2747.0,2019-06-23 18:35:46.318216,2019-06-23 20:54:06.598612,24478918.668,-2.2,0.549,1.994,3.6,0.925,0.925,3.102,2.806
2748.0,2019-06-23 20:54:06.714660,2019-06-23 23:12:27.185400,24487219.255,-2.2,0.549,1.994,3.6,0.925,0.925,3.102,2.805
2749.0,2019-06-23 23:12:27.112204,2019-06-24 01:30:46.601940,24495518.672,-2.2,0.549,1.992,3.6,0.925,0.925,3.102,2.805
2750.0,2019-06-24 01:30:46.590244,2019-06-24 03:49:06.431796,24503818.501,-2.2,0.549,1.992,3.6,0.925,0.925,3.102,2.805
2751.0,2019-06-24 03:49:06.465000,2019-06-24 06:07:25.991508,24512118.061,-2.2,0.549,1.991,3.6,0.925,0.925,3.102,2.805
2752.0,2019-06-24 06:07:25.943340,2019-06-24 08:25:45.105304,24520417.175,-2.2,0.549,1.992,3.6,0.925,0.925,3.102,2.805
2753.0,2019-06-24 08:25:45.158536,2019-06-24 10:44:03.343796,24528715.413,-2.2,0.549,1.993,3.6,0.925,0.925,3.101,2.805
2754.0,2019-06-24 10:44:03.455828,2019-06-24 13:02:20.884628,24537012.954,-2.2,0.549,1.993,3.6,0.925,0.925,3.101,2.805
2755.0,2019-06-24 13:02:20.840016,2019-06-24 15:20:38.086744,24545310.156,-2.2,0.55,1.992,3.6,0.925,0.925,3.101,2.805
2756.0,2019-06-24 15:20:38.088432,2019-06-24 17:38:54.990716,24553607.06,-2.2,0.549,1.993,3.6,0.925,0.925,3.101,2.805
2757.0,2019-06-24 17:38:54.948232,2019-06-24 19:57:11.255228,24561903.325,-2.2,0.549,1.994,3.6,0.925,0.925,3.101,2.804
2758.0,2019-06-24 19:57:11.281544,2019-06-24 22:15:27.513940,24570199.584,-2.2,0.549,1.993,3.6,0.925,0.925,3.1,2.804
2759.0,2019-06-24 22:15:27.614956,2019-06-25 00:33:43.152792,24578495.222,-2.2,0.549,1.992,3.6,0.925,0.925,3.1,2.804
2760.0,2019-06-25 00:33:43.292808,2019-06-25 02:51:59.019188,24586791.089,-2.2,0.549,1.992,3.6,0.925,0.925,3.1,2.804
2761.0,2019-06-25 02:51:58.968360,2019-06-25 05:10:14.741912,24595086.812,-2.2,0.549,1.993,3.6,0.925,0.925,3.1,2.804
2762.0,2019-06-25 05:10:14.779784,2019-06-25 07:28:30.221592,24603382.291,-2.2,0.549,1.993,3.6,0.925,0.925,3.1,2.804
2763.0,2019-06-25 07:28:30.193392,2019-06-25 09:46:45.294356,24611677.364,-2.2,0.549,1.994,3.6,0.925,0.925,3.1,2.804
2764.0,2019-06-25 09:46:45.215884,2019-06-25 12:04:59.590488,24619971.66,-2.2,0.549,1.993,3.6,0.924,0.925,3.099,2.803
2765.0,2019-06-25 12:04:59.583016,2019-06-25 14:23:13.627676,24628265.697,-2.2,0.549,1.993,3.6,0.925,0.925,3.099,2.803
2766.0,2019-06-25 14:23:13.688404,2019-06-25 16:41:26.886332,24636558.956,-2.2,0.549,1.992,3.6,0.925,0.924,3.099,2.803
2767.0,2019-06-25 16:41:26.877988,2019-06-25 18:59:39.721272,24644851.791,-2.2,0.549,1.993,3.6,0.925,0.924,3.099,2.803
2768.0,2019-06-25 18:59:39.801328,2019-06-25 21:17:52.044824,24653144.114,-2.2,0.549,1.992,3.6,0.924,0.924,3.099,2.803
2769.0,2019-06-25 21:17:52.073608,2019-06-25 23:36:04.273204,24661436.343,-2.2,0.549,1.993,3.6,0.924,0.924,3.099,2.803
2770.0,2019-06-25 23:36:04.212516,2019-06-26 01:54:16.087668,24669728.157,-2.2,0.549,1.993,3.6,0.924,0.924,3.099,2.803
2771.0,2019-06-26 01:54:16.089580,2019-06-26 04:12:28.153876,24678020.223,-2.2,0.549,1.993,3.6,0.924,0.924,3.099,2.803
2772.0,2019-06-26 04:12:28.097316,2019-06-26 06:30:39.419352,24686311.489,-2.2,0.549,1.992,3.6,0.924,0.924,3.099,2.803
2773.0,2019-06-26 06:30:39.580964,2019-06-26 08:48:50.818200,24694602.888,-2.2,0.549,1.993,3.6,0.924,0.924,3.098,2.802
2774.0,2019-06-26 08:48:50.802568,2019-06-26 11:06:55.326888,24702887.397,-2.2,0.549,1.993,3.62,0.929,0.914,3.113,2.77
2775.0,2019-06-26 11:06:55.337100,2019-06-26 13:23:24.511492,24711076.581,-2.2,0.55,1.993,3.6,0.911,0.914,3.054,2.771
2776.0,2019-06-26 13:23:24.584688,2019-06-26 15:40:14.022344,24719286.092,-2.2,0.549,1.992,3.6,0.914,0.915,3.063,2.775
2777.0,2019-06-26 15:40:14.150336,2019-06-26 17:57:16.654984,24727508.725,-2.2,0.549,1.993,3.6,0.915,0.917,3.068,2.779
2778.0,2019-06-26 17:57:16.690412,2019-06-26 20:14:27.505676,24735739.575,-2.2,0.549,1.992,3.6,0.916,0.917,3.072,2.781
2779.0,2019-06-26 20:14:27.490024,2019-06-26 22:31:45.287728,24743977.357,-2.2,0.549,1.993,3.6,0.917,0.918,3.075,2.783
2780.0,2019-06-26 22:31:45.362924,2019-06-27 00:49:08.500276,24752220.57,-2.2,0.549,1.992,3.6,0.918,0.919,3.077,2.785
2781.0,2019-06-27 00:49:08.480904,2019-06-27 03:06:35.690928,24760467.761,-2.2,0.549,1.992,3.6,0.919,0.919,3.079,2.786
2782.0,2019-06-27 03:06:35.659916,2019-06-27 05:24:06.312724,24768718.382,-2.2,0.549,1.992,3.6,0.919,0.919,3.08,2.787
2783.0,2019-06-27 05:24:06.382572,2019-06-27 07:41:38.156916,24776970.227,-2.2,0.549,1.992,3.6,0.919,0.919,3.082,2.786
2784.0,2019-06-27 07:41:38.151304,2019-06-27 09:59:13.277228,24785225.347,-2.2,0.549,1.994,3.6,0.92,0.92,3.083,2.789
2785.0,2019-06-27 09:59:13.331208,2019-06-27 12:16:49.215248,24793481.285,-2.2,0.549,1.993,3.6,0.92,0.92,3.083,2.79
2786.0,2019-06-27 12:16:49.291044,2019-06-27 14:34:27.371792,24801739.441,-2.2,0.549,1.992,3.6,0.92,0.92,3.084,2.79
2787.0,2019-06-27 14:34:27.218160,2019-06-27 16:52:04.970920,24809997.041,-2.2,0.55,1.992,3.6,0.92,0.92,3.084,2.79
2788.0,2019-06-27 16:52:04.885232,2019-06-27 19:09:44.486100,24818256.556,-2.2,0.549,1.993,3.6,0.92,0.92,3.085,2.791
2789.0,2019-06-27 19:09:44.387412,2019-06-27 21:27:24.177680,24826516.247,-2.2,0.55,1.992,3.6,0.92,0.92,3.085,2.791
2790.0,2019-06-27 21:27:24.156136,2019-06-27 23:45:04.973908,24834777.044,-2.2,0.549,1.992,3.6,0.92,0.92,3.085,2.791
2791.0,2019-06-27 23:45:04.966536,2019-06-28 02:02:46.169524,24843038.239,-2.2,0.549,1.992,3.6,0.921,0.921,3.086,2.791
2792.0,2019-06-28 02:02:46.301424,2019-06-28 04:20:27.819156,24851299.889,-2.2,0.549,1.993,3.6,0.921,0.921,3.086,2.791
2793.0,2019-06-28 04:20:27.771884,2019-06-28 06:38:09.493388,24859561.563,-2.2,0.549,1.993,3.6,0.921,0.921,3.086,2.792
2794.0,2019-06-28 06:38:09.502088,2019-06-28 08:55:51.433164,24867823.503,-2.2,0.549,1.994,3.6,0.921,0.921,3.086,2.792
2795.0,2019-06-28 08:55:51.363464,2019-06-28 11:13:33.552912,24876085.623,-2.2,0.549,1.993,3.6,0.921,0.921,3.086,2.792
2796.0,2019-06-28 11:13:33.486884,2019-06-28 13:31:15.773904,24884347.844,-2.2,0.549,1.992,3.6,0.921,0.921,3.086,2.792
2797.0,2019-06-28 13:31:15.739276,2019-06-28 15:48:57.644980,24892609.715,-2.2,0.549,1.992,3.6,0.921,0.921,3.086,2.792
2798.0,2019-06-28 15:48:57.603052,2019-06-28 18:06:39.598356,24900871.668,-2.2,0.549,1.992,3.6,0.921,0.921,3.086,2.792
2799.0,2019-06-28 18:06:39.593300,2019-06-28 20:24:21.156788,24909133.226,-2.2,0.549,1.993,3.6,0.921,0.921,3.086,2.792
2800.0,2019-06-28 20:24:21.194732,2019-06-28 22:42:03.961168,24917396.031,-2.2,0.549,1.992,3.6,0.921,0.921,3.086,2.792
2801.0,2019-06-28 22:42:03.973512,2019-06-29 00:59:46.325104,24925658.395,-2.2,0.549,1.992,3.6,0.921,0.921,3.086,2.792
2802.0,2019-06-29 00:59:46.356976,2019-06-29 03:17:28.533296,24933920.603,-2.2,0.549,1.993,3.6,0.921,0.921,3.086,2.792
2803.0,2019-06-29 03:17:28.613768,2019-06-29 05:35:10.418672,24942182.488,-2.2,0.549,1.992,3.6,0.921,0.921,3.086,2.792
2804.0,2019-06-29 05:35:10.472844,2019-06-29 07:52:52.618064,24950444.688,-2.2,0.549,1.993,3.6,0.921,0.921,3.086,2.792
2805.0,2019-06-29 07:52:52.596364,2019-06-29 10:10:34.790384,24958706.86,-2.2,0.549,1.994,3.6,0.921,0.921,3.086,2.792
2806.0,2019-06-29 10:10:34.850956,2019-06-29 12:28:17.393492,24966969.463,-2.2,0.549,1.994,3.6,0.921,0.921,3.086,2.792
2807.0,2019-06-29 12:28:17.238820,2019-06-29 14:45:59.299568,24975231.369,-2.2,0.549,1.992,3.6,0.921,0.921,3.086,2.792
2808.0,2019-06-29 14:45:59.362440,2019-06-29 17:03:40.311312,24983492.381,-2.2,0.549,1.992,3.6,0.921,0.921,3.086,2.792
2809.0,2019-06-29 17:03:40.437284,2019-06-29 19:21:21.724172,24991753.794,-2.2,0.55,1.992,3.6,0.921,0.921,3.086,2.791
2810.0,2019-06-29 19:21:21.643300,2019-06-29 21:39:02.856488,25000014.926,-2.2,0.549,1.992,3.6,0.921,0.921,3.086,2.791
2811.0,2019-06-29 21:39:02.850216,2019-06-29 23:56:43.785588,25008275.855,-2.2,0.549,1.993,3.6,0.921,0.921,3.086,2.791
2812.0,2019-06-29 23:56:43.922160,2019-06-30 02:14:24.707732,25016536.777,-2.2,0.549,1.993,3.6,0.921,0.921,3.086,2.791
2813.0,2019-06-30 02:14:24.737260,2019-06-30 04:32:05.157716,25024797.227,-2.2,0.549,1.992,3.6,0.921,0.921,3.086,2.791
2814.0,2019-06-30 04:32:05.285516,2019-06-30 06:49:44.451824,25033056.521,-2.2,0.549,1.992,3.6,0.92,0.92,3.085,2.791
2815.0,2019-06-30 06:49:44.396680,2019-06-30 09:07:24.126676,25041316.196,-2.2,0.549,1.992,3.6,0.921,0.92,3.086,2.791
2816.0,2019-06-30 09:07:24.158704,2019-06-30 11:25:03.261712,25049575.331,-2.2,0.549,1.993,3.6,0.92,0.92,3.085,2.791
2817.0,2019-06-30 11:25:03.269668,2019-06-30 13:42:42.415976,25057834.486,-2.199,0.55,1.992,3.6,0.92,0.92,3.085,2.791
2818.0,2019-06-30 13:42:42.376232,2019-06-30 16:00:21.480240,25066093.55,-2.2,0.549,1.994,3.6,0.92,0.92,3.085,2.791
2819.0,2019-06-30 16:00:21.489796,2019-06-30 18:18:00.548404,25074352.618,-2.2,0.549,1.992,3.6,0.92,0.92,3.085,2.791
2820.0,2019-06-30 18:18:00.462988,2019-06-30 20:35:39.343924,25082611.414,-2.2,0.549,1.993,3.6,0.92,0.92,3.085,2.791
2821.0,2019-06-30 20:35:39.443980,2019-06-30 22:53:17.954672,25090870.024,-2.2,0.549,1.992,3.6,0.92,0.92,3.085,2.791
2822.0,2019-06-30 22:53:17.896584,2019-07-01 01:10:56.564748,25099128.634,-2.2,0.549,1.993,3.6,0.92,0.92,3.085,2.791
2823.0,2019-07-01 01:10:56.347888,2019-07-01 03:28:35.495340,25107387.565,-2.2,0.549,1.994,3.6,0.92,0.92,3.085,2.79
2824.0,2019-07-01 03:28:35.587624,2019-07-01 05:46:13.918544,25115645.988,-2.2,0.549,1.993,3.6,0.92,0.92,3.085,2.79
2825.0,2019-07-01 05:46:14.174500,2019-07-01 09:30:06.123600,25129078.193,-2.199,0.549,1.99,3.6,0.92,0.928,3.085,2.969
2826.0,2019-07-01 09:30:06.171016,2019-07-01 13:15:29.344328,25142601.414,-0.55,0.549,1.999,3.6,0.927,0.929,3.111,2.973
2827.0,2019-07-01 13:15:29.393644,2019-07-01 17:01:13.672448,25156145.742,-0.55,0.549,1.999,3.6,0.929,0.93,3.117,2.975
2828.0,2019-07-01 17:01:13.585292,2019-07-01 17:02:13.587592,25156205.657,0.0,0.0,2.648,2.655,0.0,0.0,0.0,0.0
2829.0,2019-07-10 11:48:04.328800,2019-07-10 15:37:22.866476,25169974.197,-0.55,0.549,1.999,3.6,0.924,0.939,3.11,3.004
2830.0,2019-07-10 15:37:22.880624,2019-07-10 19:26:20.166120,25183711.496,-0.55,0.549,1.999,3.6,0.942,0.94,3.16,3.008
2831.0,2019-07-10 19:26:20.181616,2019-07-10 23:15:03.262308,25197434.593,-0.55,0.549,1.999,3.6,0.941,0.941,3.158,3.009
2832.0,2019-07-10 23:15:03.276656,2019-07-11 04:06:29.244332,25214920.575,-2.2,0.549,1.999,3.6,1.875,1.866,6.293,5.657
2833.0,2019-07-11 04:06:29.256404,2019-07-11 06:26:18.094496,25223309.425,-2.2,0.549,1.994,3.6,0.934,0.932,3.132,2.827
2834.0,2019-07-11 06:26:18.110064,2019-07-11 08:45:56.461888,25231687.792,-2.2,0.549,1.993,3.6,0.933,0.932,3.128,2.825
2835.0,2019-07-11 08:45:56.473968,2019-07-11 11:05:27.262660,25240058.593,-2.2,0.549,1.994,3.6,0.932,0.931,3.125,2.824
2836.0,2019-07-11 11:05:27.272560,2019-07-11 13:24:54.426084,25248425.756,-2.2,0.549,1.994,3.6,0.932,0.931,3.124,2.823
2837.0,2019-07-11 13:24:54.442896,2019-07-11 15:44:17.697248,25256789.027,-2.2,0.549,1.994,3.6,0.931,0.931,3.123,2.822
2838.0,2019-07-11 15:44:17.713040,2019-07-11 18:03:37.408448,25265148.739,-2.2,0.549,1.993,3.6,0.931,0.931,3.122,2.821
2839.0,2019-07-11 18:03:37.419564,2019-07-11 20:22:54.001636,25273505.332,-2.2,0.549,1.994,3.6,0.931,0.93,3.121,2.821
2840.0,2019-07-11 20:22:54.012528,2019-07-11 22:42:08.038464,25281859.369,-2.2,0.549,1.993,3.6,0.93,0.93,3.12,2.82
2841.0,2019-07-11 22:42:08.058480,2019-07-12 01:01:19.647644,25290210.978,-2.2,0.549,1.993,3.6,0.93,0.93,3.119,2.819
2842.0,2019-07-12 01:01:19.671408,2019-07-12 03:20:29.181892,25298560.512,-2.2,0.549,1.994,3.6,0.93,0.93,3.118,2.819
2843.0,2019-07-12 03:20:29.203568,2019-07-12 05:39:36.243432,25306907.574,-2.2,0.549,1.994,3.6,0.93,0.929,3.117,2.818
2844.0,2019-07-12 05:39:36.246160,2019-07-12 07:58:41.333124,25315252.663,-2.2,0.549,1.994,3.6,0.929,0.929,3.117,2.818
2845.0,2019-07-12 07:58:41.354640,2019-07-12 10:17:44.683424,25323596.014,-2.2,0.549,1.992,3.6,0.929,0.929,3.116,2.817
2846.0,2019-07-12 10:17:44.692848,2019-07-12 12:36:45.903072,25331937.233,-2.2,0.549,1.993,3.6,0.929,0.929,3.115,2.817
2847.0,2019-07-12 12:36:45.919020,2019-07-12 14:55:45.501188,25340276.831,-2.2,0.549,1.994,3.6,0.929,0.929,3.115,2.816
2848.0,2019-07-12 14:55:45.521876,2019-07-12 17:14:43.185660,25348614.516,-2.2,0.549,1.994,3.6,0.929,0.929,3.114,2.816
2849.0,2019-07-12 17:14:43.209004,2019-07-12 19:33:39.538944,25356950.869,-2.2,0.549,1.994,3.6,0.929,0.928,3.113,2.815
2850.0,2019-07-12 19:33:39.552144,2019-07-12 21:52:33.241440,25365284.572,-2.2,0.549,1.994,3.6,0.928,0.928,3.112,2.815
2851.0,2019-07-12 21:52:33.257360,2019-07-13 00:11:26.331872,25373617.662,-2.2,0.549,1.993,3.6,0.928,0.928,3.112,2.814
2852.0,2019-07-13 00:11:26.339984,2019-07-13 02:30:18.432548,25381949.763,-2.2,0.549,1.993,3.6,0.928,0.928,3.112,2.814
2853.0,2019-07-13 02:30:18.438768,2019-07-13 04:49:09.124284,25390280.454,-2.2,0.549,1.994,3.6,0.928,0.928,3.111,2.814
2854.0,2019-07-13 04:49:09.129328,2019-07-13 07:07:59.679320,25398611.01,-2.2,0.55,1.994,3.6,0.928,0.928,3.111,2.813
2855.0,2019-07-13 07:07:59.689616,2019-07-13 09:26:47.940352,25406939.271,-2.2,0.55,1.994,3.6,0.928,0.928,3.11,2.813
2856.0,2019-07-13 09:26:47.955344,2019-07-13 11:45:34.639524,25415265.97,-2.2,0.549,1.993,3.6,0.928,0.927,3.11,2.813
2857.0,2019-07-13 11:45:34.663892,2019-07-13 14:04:20.114748,25423591.445,-2.2,0.549,1.994,3.6,0.927,0.927,3.109,2.812
2858.0,2019-07-13 14:04:20.112272,2019-07-13 16:23:08.406036,25431919.736,-2.2,0.55,1.994,3.6,0.927,0.927,3.109,2.812
2859.0,2019-07-13 16:23:08.410768,2019-07-13 18:41:52.744864,25440244.075,-2.2,0.549,1.994,3.6,0.927,0.927,3.108,2.811
2860.0,2019-07-13 18:41:52.760020,2019-07-13 21:00:34.321176,25448565.651,-2.199,0.549,1.994,3.6,0.927,0.927,3.108,2.811
2861.0,2019-07-13 21:00:34.325292,2019-07-13 23:19:14.841080,25456886.171,-2.2,0.549,1.994,3.6,0.927,0.927,3.108,2.811
2862.0,2019-07-13 23:19:14.874156,2019-07-14 01:37:54.609820,25465205.94,-2.2,0.549,1.994,3.6,0.927,0.927,3.107,2.81
2863.0,2019-07-14 01:37:54.603920,2019-07-14 03:56:33.217048,25473524.547,-2.2,0.549,1.994,3.6,0.927,0.927,3.107,2.81
2864.0,2019-07-14 03:56:33.219372,2019-07-14 06:15:10.519292,25481841.849,-2.2,0.549,1.993,3.6,0.927,0.926,3.106,2.81
2865.0,2019-07-14 06:15:10.556272,2019-07-14 08:33:45.792412,25490157.123,-2.2,0.549,1.994,3.6,0.926,0.926,3.105,2.809
2866.0,2019-07-14 08:33:45.830288,2019-07-14 10:52:21.167804,25498472.498,-2.2,0.549,1.993,3.6,0.926,0.926,3.106,2.809
2867.0,2019-07-14 10:52:21.201108,2019-07-14 13:10:55.420352,25506786.751,-2.2,0.549,1.994,3.6,0.926,0.926,3.105,2.809
2868.0,2019-07-14 13:10:55.425648,2019-07-14 15:29:28.771996,25515100.102,-2.199,0.549,1.994,3.6,0.926,0.926,3.105,2.808
2869.0,2019-07-14 15:29:28.799120,2019-07-14 17:48:00.950560,25523412.281,-2.2,0.549,1.992,3.6,0.926,0.926,3.104,2.808
2870.0,2019-07-14 17:48:00.992044,2019-07-14 20:06:32.044280,25531723.374,-2.2,0.549,1.994,3.6,0.926,0.926,3.104,2.808
2871.0,2019-07-14 20:06:32.038388,2019-07-14 22:25:02.175160,25540033.505,-2.2,0.549,1.994,3.6,0.926,0.926,3.104,2.807
2872.0,2019-07-14 22:25:02.199596,2019-07-15 00:43:31.414904,25548342.745,-2.2,0.549,1.994,3.6,0.926,0.926,3.103,2.807
2873.0,2019-07-15 00:43:31.410132,2019-07-15 03:01:59.712376,25556651.043,-2.2,0.549,1.993,3.6,0.926,0.925,3.103,2.807
2874.0,2019-07-15 03:01:59.737232,2019-07-15 05:20:26.857368,25564958.188,-2.2,0.549,1.993,3.6,0.925,0.925,3.103,2.806
2875.0,2019-07-15 05:20:26.884084,2019-07-15 07:38:53.761584,25573265.092,-2.2,0.55,1.994,3.6,0.925,0.925,3.102,2.806
2876.0,2019-07-15 07:38:53.768592,2019-07-15 09:57:19.401948,25581570.732,-2.2,0.549,1.994,3.6,0.926,0.926,3.103,2.807
2877.0,2019-07-15 09:57:19.412316,2019-07-15 12:15:43.461848,25589874.792,-2.199,0.549,1.992,3.6,0.926,0.925,3.103,2.807
2878.0,2019-07-15 12:15:43.476876,2019-07-15 14:34:06.622944,25598177.953,-2.2,0.549,1.993,3.6,0.925,0.925,3.103,2.807
2879.0,2019-07-15 14:34:06.658600,2019-07-15 16:52:28.973140,25606480.303,-2.199,0.549,1.993,3.6,0.925,0.925,3.102,2.806
2880.0,2019-07-15 16:52:29.021224,2019-07-15 19:10:50.493436,25614781.824,-2.2,0.549,1.992,3.6,0.925,0.925,3.102,2.806
2881.0,2019-07-15 19:10:50.529680,2019-07-15 21:29:11.827192,25623083.157,-2.2,0.549,1.993,3.6,0.925,0.925,3.102,2.806
2882.0,2019-07-15 21:29:11.876596,2019-07-15 23:47:31.950196,25631383.28,-2.2,0.549,1.993,3.6,0.925,0.925,3.101,2.805
2883.0,2019-07-15 23:47:31.945260,2019-07-16 02:05:51.164632,25639682.495,-2.2,0.549,1.993,3.6,0.925,0.925,3.101,2.805
2884.0,2019-07-16 02:05:51.197324,2019-07-16 04:24:10.061688,25647981.392,-2.2,0.549,1.992,3.6,0.925,0.925,3.101,2.805
2885.0,2019-07-16 04:24:10.086440,2019-07-16 06:42:28.359892,25656279.69,-2.2,0.549,1.992,3.6,0.925,0.925,3.101,2.805
2886.0,2019-07-16 06:42:28.352964,2019-07-16 09:00:45.693080,25664577.023,-2.2,0.549,1.992,3.6,0.925,0.925,3.1,2.804
2887.0,2019-07-16 09:00:45.734852,2019-07-16 11:19:01.633880,25672872.964,-2.2,0.549,1.993,3.6,0.925,0.925,3.1,2.804
2888.0,2019-07-16 11:19:01.672748,2019-07-16 13:37:17.207732,25681168.538,-2.199,0.549,1.994,3.6,0.925,0.924,3.1,2.804
2889.0,2019-07-16 13:37:17.219628,2019-07-16 15:55:32.120760,25689463.451,-2.2,0.549,1.992,3.6,0.925,0.924,3.099,2.804
2890.0,2019-07-16 15:55:32.146316,2019-07-16 18:13:46.038644,25697757.369,-2.2,0.549,1.992,3.6,0.924,0.924,3.099,2.806
2891.0,2019-07-16 18:13:46.021928,2019-07-16 20:31:58.494736,25706049.825,-2.199,0.549,1.992,3.6,0.924,0.924,3.098,2.807
2892.0,2019-07-16 20:31:58.486316,2019-07-16 22:50:10.619348,25714341.95,-2.2,0.549,1.993,3.6,0.924,0.924,3.098,2.807
2893.0,2019-07-16 22:50:10.625324,2019-07-17 01:08:21.986196,25722633.316,-2.2,0.549,1.994,3.6,0.924,0.924,3.098,2.807
2894.0,2019-07-17 01:08:22.043436,2019-07-17 03:26:32.966128,25730924.296,-2.2,0.549,1.992,3.6,0.924,0.924,3.097,2.807
2895.0,2019-07-17 03:26:32.941860,2019-07-17 05:44:42.267700,25739213.598,-2.2,0.549,1.993,3.6,0.924,0.923,3.097,2.804
2896.0,2019-07-17 05:44:42.260520,2019-07-17 08:02:51.075604,25747502.406,-2.2,0.549,1.993,3.6,0.924,0.924,3.097,2.806
2897.0,2019-07-17 08:02:51.054692,2019-07-17 10:20:59.672340,25755791.003,-2.199,0.549,1.993,3.6,0.924,0.924,3.096,2.806
2898.0,2019-07-17 10:20:59.720592,2019-07-17 12:39:06.789048,25764078.119,-2.199,0.549,1.992,3.6,0.924,0.924,3.096,2.806
2899.0,2019-07-17 12:39:06.815528,2019-07-17 14:57:13.959192,25772365.289,-2.199,0.549,1.993,3.6,0.924,0.924,3.096,2.806
2900.0,2019-07-17 14:57:13.973900,2019-07-17 17:15:19.949688,25780651.28,-2.199,0.55,1.992,3.6,0.924,0.924,3.095,2.806
2901.0,2019-07-17 17:15:19.952424,2019-07-17 19:33:25.733976,25788937.064,-2.2,0.55,1.991,3.6,0.924,0.923,3.095,2.806
2902.0,2019-07-17 19:33:25.797776,2019-07-17 21:51:30.618360,25797221.949,-2.199,0.549,1.993,3.6,0.924,0.923,3.095,2.805
2903.0,2019-07-17 21:51:30.598952,2019-07-18 00:09:35.250100,25805506.58,-2.2,0.549,1.992,3.6,0.924,0.923,3.095,2.805
2904.0,2019-07-18 00:09:35.266856,2019-07-18 02:27:39.129144,25813790.459,-2.2,0.549,1.992,3.6,0.923,0.923,3.094,2.805
2905.0,2019-07-18 02:27:39.082792,2019-07-18 04:45:42.224728,25822073.555,-2.2,0.549,1.991,3.6,0.923,0.923,3.094,2.805
2906.0,2019-07-18 04:45:42.175632,2019-07-18 07:03:45.106896,25830356.437,-2.2,0.549,1.993,3.6,0.923,0.923,3.094,2.805
2907.0,2019-07-18 07:03:45.141700,2019-07-18 09:21:47.280532,25838638.611,-2.2,0.549,1.992,3.6,0.923,0.923,3.094,2.805
2908.0,2019-07-18 09:21:47.255600,2019-07-18 11:39:48.533136,25846919.863,-2.2,0.549,1.993,3.6,0.923,0.923,3.093,2.804
2909.0,2019-07-18 11:39:48.577068,2019-07-18 13:57:49.268916,25855200.599,-2.2,0.549,1.993,3.6,0.923,0.923,3.093,2.804
2910.0,2019-07-18 13:57:49.181740,2019-07-18 16:15:47.416728,25863478.747,-2.2,0.55,1.993,3.6,0.923,0.923,3.093,2.804
2911.0,2019-07-18 16:15:47.429316,2019-07-18 18:33:45.061552,25871756.392,-2.2,0.549,1.992,3.6,0.923,0.923,3.092,2.804
2912.0,2019-07-18 18:33:45.019432,2019-07-18 20:51:43.183864,25880034.514,-2.2,0.549,1.994,3.6,0.923,0.923,3.092,2.804
2913.0,2019-07-18 20:51:43.133736,2019-07-18 23:09:41.103632,25888312.434,-2.2,0.549,1.993,3.6,0.923,0.923,3.092,2.804
2914.0,2019-07-18 23:09:41.114668,2019-07-19 01:27:38.460276,25896589.79,-2.2,0.549,1.994,3.6,0.923,0.923,3.092,2.803
2915.0,2019-07-19 01:27:38.442640,2019-07-19 03:45:35.351568,25904866.682,-2.2,0.549,1.992,3.6,0.923,0.923,3.092,2.803
2916.0,2019-07-19 03:45:35.379496,2019-07-19 06:03:32.334132,25913143.664,-2.2,0.549,1.992,3.6,0.923,0.922,3.092,2.803
2917.0,2019-07-19 06:03:32.311952,2019-07-19 08:21:28.702164,25921420.032,-2.2,0.549,1.992,3.6,0.923,0.922,3.091,2.803
2918.0,2019-07-19 08:21:28.790056,2019-07-19 10:39:24.359672,25929695.69,-2.2,0.549,1.992,3.6,0.922,0.922,3.091,2.803
2919.0,2019-07-19 10:39:24.411592,2019-07-19 12:57:18.990068,25937970.32,-2.2,0.55,1.994,3.6,0.922,0.922,3.091,2.802
2920.0,2019-07-19 12:57:18.989352,2019-07-19 15:15:13.381392,25946244.712,-2.199,0.549,1.993,3.6,0.922,0.922,3.091,2.802
2921.0,2019-07-19 15:15:13.368104,2019-07-19 17:33:07.265428,25954518.596,-2.2,0.549,1.992,3.6,0.922,0.922,3.09,2.802
2922.0,2019-07-19 17:33:07.288104,2019-07-19 19:50:59.888080,25962791.218,-2.2,0.549,1.992,3.6,0.922,0.922,3.09,2.802
2923.0,2019-07-19 19:50:59.962820,2019-07-19 22:08:52.369460,25971063.7,-2.2,0.549,1.993,3.6,0.922,0.922,3.09,2.802
2924.0,2019-07-19 22:08:52.375692,2019-07-20 00:26:44.250416,25979335.581,-2.2,0.549,1.993,3.6,0.922,0.922,3.09,2.802
2925.0,2019-07-20 00:26:44.263876,2019-07-20 02:44:35.469948,25987606.8,-2.2,0.549,1.993,3.6,0.922,0.922,3.089,2.801
2926.0,2019-07-20 02:44:35.496900,2019-07-20 05:02:15.274872,25995866.605,-2.2,0.549,1.992,3.62,0.926,0.908,3.105,2.756
2927.0,2019-07-20 05:02:15.261124,2019-07-20 07:17:52.155612,26004003.486,-2.2,0.549,1.994,3.6,0.905,0.908,3.031,2.756
2928.0,2019-07-20 07:17:52.143248,2019-07-20 09:33:49.698944,26012161.029,-2.2,0.549,1.992,3.6,0.907,0.909,3.04,2.761
2929.0,2019-07-20 09:33:49.738948,2019-07-20 11:50:01.030724,26020332.361,-2.2,0.55,1.992,3.6,0.909,0.91,3.045,2.765
2930.0,2019-07-20 11:50:01.029772,2019-07-20 14:06:21.003072,26028512.333,-2.2,0.549,1.993,3.6,0.91,0.911,3.049,2.767
2931.0,2019-07-20 14:06:21.036584,2019-07-20 16:22:48.451168,26036699.781,-2.199,0.549,1.993,3.6,0.911,0.912,3.053,2.77
2932.0,2019-07-20 16:22:48.512300,2019-07-20 18:39:22.036256,26044893.366,-2.2,0.549,1.994,3.6,0.912,0.913,3.055,2.772
2933.0,2019-07-20 18:39:22.022028,2019-07-20 20:56:00.940932,26053092.271,-2.2,0.549,1.992,3.6,0.913,0.913,3.058,2.774
2934.0,2019-07-20 20:56:00.966544,2019-07-20 23:12:42.967844,26061294.298,-2.2,0.549,1.993,3.6,0.913,0.914,3.059,2.775
2935.0,2019-07-20 23:12:42.930116,2019-07-21 01:29:29.393540,26069500.724,-2.2,0.549,1.994,3.6,0.914,0.914,3.061,2.776
2936.0,2019-07-21 01:29:29.411372,2019-07-21 03:46:18.765056,26077710.095,-2.199,0.549,1.993,3.6,0.914,0.914,3.063,2.777
2937.0,2019-07-21 03:46:18.778412,2019-07-21 06:03:10.965192,26085922.295,-2.2,0.549,1.993,3.6,0.914,0.915,3.064,2.778
2938.0,2019-07-21 06:03:11.031336,2019-07-21 08:20:05.431488,26094136.762,-2.2,0.549,1.993,3.6,0.915,0.915,3.065,2.779
2939.0,2019-07-21 08:20:05.443348,2019-07-21 10:37:01.628292,26102352.958,-2.2,0.549,1.993,3.6,0.915,0.915,3.066,2.78
2940.0,2019-07-21 10:37:01.625132,2019-07-21 12:53:58.903108,26110570.233,-2.2,0.549,1.993,3.6,0.915,0.915,3.066,2.781
2941.0,2019-07-21 12:53:58.989764,2019-07-21 15:10:57.638252,26118788.968,-2.2,0.549,1.994,3.6,0.915,0.915,3.067,2.781
2942.0,2019-07-21 15:10:57.663016,2019-07-21 17:27:57.355372,26127008.686,-2.2,0.55,1.993,3.6,0.916,0.916,3.067,2.781
2943.0,2019-07-21 17:27:57.382544,2019-07-21 19:44:59.325316,26135230.656,-2.2,0.549,1.993,3.6,0.916,0.916,3.068,2.782
2944.0,2019-07-21 19:44:59.398032,2019-07-21 22:02:01.559340,26143452.89,-2.2,0.549,1.993,3.6,0.916,0.916,3.068,2.782
2945.0,2019-07-21 22:02:01.612328,2019-07-22 00:19:04.280624,26151675.611,-2.2,0.549,1.994,3.6,0.916,0.916,3.069,2.782
2946.0,2019-07-22 00:19:04.283276,2019-07-22 02:36:07.582988,26159898.913,-2.2,0.549,1.992,3.6,0.916,0.916,3.069,2.783
2947.0,2019-07-22 02:36:07.609384,2019-07-22 04:53:11.490448,26168122.821,-2.199,0.549,1.992,3.6,0.916,0.916,3.069,2.783
2948.0,2019-07-22 04:53:11.459880,2019-07-22 07:10:15.600552,26176346.931,-2.199,0.549,1.992,3.6,0.916,0.916,3.069,2.783
2949.0,2019-07-22 07:10:15.638156,2019-07-22 09:27:20.401516,26184571.732,-2.199,0.549,1.992,3.6,0.916,0.916,3.07,2.783
2950.0,2019-07-22 09:27:20.406056,2019-07-22 11:44:24.705128,26192796.035,-2.199,0.549,1.993,3.6,0.916,0.916,3.07,2.783
2951.0,2019-07-22 11:44:24.780840,2019-07-22 14:01:28.986540,26201020.317,-2.199,0.549,1.992,3.6,0.916,0.916,3.07,2.784
2952.0,2019-07-22 14:01:28.956816,2019-07-22 16:18:33.186216,26209244.516,-2.2,0.549,1.993,3.6,0.916,0.916,3.07,2.784
2953.0,2019-07-22 16:18:33.202728,2019-07-22 18:35:37.861544,26217469.192,-2.2,0.549,1.992,3.6,0.916,0.916,3.07,2.784
2954.0,2019-07-22 18:35:37.842056,2019-07-22 20:52:42.529772,26225693.86,-2.2,0.549,1.992,3.6,0.916,0.916,3.07,2.784
2955.0,2019-07-22 20:52:42.605556,2019-07-22 23:09:47.236236,26233918.566,-2.199,0.549,1.994,3.6,0.916,0.916,3.07,2.783
2956.0,2019-07-22 23:09:47.308720,2019-07-23 01:26:51.745792,26242143.076,-2.2,0.549,1.993,3.6,0.916,0.916,3.07,2.784
2957.0,2019-07-23 01:26:51.813676,2019-07-23 03:43:55.014664,26250366.345,-2.2,0.549,1.994,3.6,0.916,0.916,3.07,2.784
2958.0,2019-07-23 03:43:55.076848,2019-07-23 06:00:59.628492,26258590.959,-2.2,0.549,1.993,3.6,0.916,0.916,3.07,2.784
2959.0,2019-07-23 06:00:59.713676,2019-07-23 08:18:04.363492,26266815.694,-2.199,0.549,1.993,3.6,0.916,0.916,3.07,2.783
2960.0,2019-07-23 08:18:04.350504,2019-07-23 10:35:08.473932,26275039.804,-2.2,0.549,1.992,3.6,0.916,0.916,3.07,2.783
2961.0,2019-07-23 10:35:08.464044,2019-07-23 12:52:12.676744,26283264.007,-2.199,0.549,1.992,3.6,0.916,0.916,3.07,2.783
2962.0,2019-07-23 12:52:12.575784,2019-07-23 15:09:16.674312,26291488.005,-2.2,0.549,1.993,3.6,0.916,0.916,3.07,2.783
2963.0,2019-07-23 15:09:16.688424,2019-07-23 17:26:21.136268,26299712.466,-2.2,0.549,1.992,3.6,0.916,0.916,3.07,2.783
2964.0,2019-07-23 17:26:21.060908,2019-07-23 19:43:23.560548,26307934.891,-2.2,0.549,1.993,3.6,0.916,0.916,3.07,2.782
2965.0,2019-07-23 19:43:23.603084,2019-07-23 22:00:27.197196,26316158.527,-2.2,0.549,1.993,3.6,0.916,0.916,3.07,2.783
2966.0,2019-07-23 22:00:27.191336,2019-07-24 00:17:30.744748,26324382.075,-2.199,0.549,1.994,3.6,0.916,0.916,3.07,2.783
2967.0,2019-07-24 00:17:30.779688,2019-07-24 02:34:34.309100,26332605.639,-2.199,0.549,1.993,3.6,0.916,0.916,3.07,2.783
2968.0,2019-07-24 02:34:34.368040,2019-07-24 04:51:37.473136,26340828.803,-2.199,0.549,1.993,3.6,0.916,0.916,3.07,2.783
2969.0,2019-07-24 04:51:37.429904,2019-07-24 07:08:41.304332,26349052.635,-2.199,0.549,1.993,3.6,0.916,0.916,3.069,2.783
2970.0,2019-07-24 07:08:41.411472,2019-07-24 09:25:43.798308,26357275.129,-2.2,0.549,1.992,3.6,0.916,0.916,3.069,2.783
2971.0,2019-07-24 09:25:43.825676,2019-07-24 11:42:45.905068,26365497.235,-2.2,0.549,1.992,3.6,0.916,0.916,3.069,2.783
2972.0,2019-07-24 11:42:45.968936,2019-07-24 13:59:48.137900,26373719.468,-2.199,0.549,1.993,3.6,0.916,0.916,3.069,2.783
2973.0,2019-07-24 13:59:48.113296,2019-07-24 16:16:49.977416,26381941.308,-2.2,0.549,1.993,3.6,0.916,0.916,3.069,2.783
2974.0,2019-07-24 16:16:50.130984,2019-07-24 18:33:51.653260,26390162.983,-2.2,0.549,1.994,3.6,0.916,0.916,3.069,2.783
2975.0,2019-07-24 18:33:51.753256,2019-07-24 20:50:52.496772,26398383.827,-2.2,0.549,1.992,3.6,0.916,0.916,3.069,2.783
2976.0,2019-07-24 20:50:52.457924,2019-07-24 23:07:53.884900,26406605.215,-2.2,0.549,1.993,3.6,0.916,0.916,3.069,2.783
2977.0,2019-07-24 23:07:53.818052,2019-07-25 01:24:54.300424,26414825.631,-2.199,0.549,1.992,3.6,0.916,0.916,3.069,2.783
2978.0,2019-07-25 01:24:54.394148,2019-07-25 03:41:55.361008,26423046.691,-2.2,0.549,1.993,3.6,0.916,0.916,3.069,2.783
2979.0,2019-07-25 03:41:55.358760,2019-07-25 05:58:55.905504,26431267.236,-2.199,0.549,1.993,3.6,0.916,0.916,3.069,2.783
2980.0,2019-07-25 05:58:55.801584,2019-07-25 08:15:54.869736,26439486.2,-2.2,0.55,1.992,3.6,0.916,0.916,3.068,2.783
2981.0,2019-07-25 08:15:54.933188,2019-07-25 10:32:54.758572,26447706.089,-2.2,0.549,1.992,3.6,0.916,0.916,3.068,2.782
2982.0,2019-07-25 10:32:54.720552,2019-07-25 12:49:53.839176,26455925.169,-2.199,0.549,1.992,3.6,0.916,0.916,3.068,2.782
2983.0,2019-07-25 12:49:53.850156,2019-07-25 15:06:53.054152,26464144.384,-2.199,0.55,1.992,3.6,0.916,0.916,3.068,2.782
2984.0,2019-07-25 15:06:53.115532,2019-07-25 17:23:51.841612,26472363.172,-2.199,0.55,1.992,3.6,0.916,0.916,3.068,2.782
2985.0,2019-07-25 17:23:51.982892,2019-07-25 19:40:50.555300,26480581.886,-2.2,0.549,1.993,3.6,0.916,0.916,3.068,2.782
2986.0,2019-07-25 19:40:50.459336,2019-07-25 21:57:48.314084,26488799.644,-2.2,0.549,1.993,3.6,0.916,0.916,3.068,2.782
2987.0,2019-07-25 21:57:48.282920,2019-07-26 00:14:46.876200,26497018.206,-2.2,0.549,1.992,3.6,0.916,0.916,3.068,2.782
2988.0,2019-07-26 00:14:47.019308,2019-07-26 02:31:44.769256,26505236.099,-2.2,0.549,1.994,3.6,0.916,0.916,3.068,2.782
2989.0,2019-07-26 02:31:44.711620,2019-07-26 04:48:42.143624,26513453.474,-2.2,0.549,1.992,3.6,0.916,0.915,3.067,2.782
2990.0,2019-07-26 04:48:42.137588,2019-07-26 07:05:39.643564,26521670.974,-2.199,0.549,1.994,3.6,0.916,0.915,3.067,2.782
2991.0,2019-07-26 07:05:39.565456,2019-07-26 09:22:36.761288,26529888.091,-2.2,0.549,1.993,3.6,0.916,0.915,3.067,2.782
2992.0,2019-07-26 09:22:36.864452,2019-07-26 11:39:33.339724,26538104.67,-2.199,0.549,1.992,3.6,0.915,0.915,3.067,2.782
2993.0,2019-07-26 11:39:33.372816,2019-07-26 13:56:29.806888,26546321.137,-2.2,0.549,1.992,3.6,0.915,0.915,3.067,2.782
2994.0,2019-07-26 13:56:29.885480,2019-07-26 16:13:26.294252,26554537.624,-2.2,0.549,1.992,3.6,0.915,0.915,3.067,2.781
2995.0,2019-07-26 16:13:26.264872,2019-07-26 18:30:21.138952,26562752.469,-2.2,0.549,1.993,3.6,0.915,0.915,3.066,2.781
2996.0,2019-07-26 18:30:21.200272,2019-07-26 20:47:18.160004,26570969.49,-2.199,0.549,1.993,3.6,0.915,0.915,3.067,2.781
2997.0,2019-07-26 20:47:18.234924,2019-07-26 23:04:13.225448,26579184.556,-2.2,0.549,1.993,3.6,0.915,0.915,3.067,2.781
2998.0,2019-07-26 23:04:13.174924,2019-07-27 01:21:08.424392,26587399.755,-2.2,0.549,1.993,3.6,0.915,0.915,3.066,2.781
2999.0,2019-07-27 01:21:08.505640,2019-07-27 03:38:03.210692,26595614.541,-2.2,0.549,1.994,3.6,0.915,0.915,3.066,2.781
3000.0,2019-07-27 03:38:03.181096,2019-07-27 05:54:58.170692,26603829.501,-2.2,0.549,1.993,3.6,0.915,0.915,3.066,2.781
3001.0,2019-07-27 05:54:58.118596,2019-07-27 08:11:52.502504,26612043.833,-2.199,0.549,1.992,3.6,0.915,0.915,3.066,2.781
3002.0,2019-07-27 08:11:52.532008,2019-07-27 10:28:46.628172,26620257.958,-2.2,0.549,1.993,3.6,0.915,0.915,3.066,2.781
3003.0,2019-07-27 10:28:46.683176,2019-07-27 12:45:40.732940,26628472.063,-2.2,0.549,1.994,3.6,0.915,0.915,3.066,2.781
3004.0,2019-07-27 12:45:40.703372,2019-07-27 15:02:34.985580,26636686.316,-2.2,0.549,1.992,3.6,0.915,0.915,3.066,2.781
3005.0,2019-07-27 15:02:34.985612,2019-07-27 17:19:28.433188,26644899.763,-2.199,0.549,1.992,3.6,0.915,0.915,3.066,2.781
3006.0,2019-07-27 17:19:28.481220,2019-07-27 19:36:21.349508,26653112.68,-2.199,0.549,1.992,3.6,0.915,0.915,3.066,2.78
3007.0,2019-07-27 19:36:21.450640,2019-07-27 21:53:14.001384,26661325.332,-2.199,0.549,1.992,3.6,0.915,0.915,3.066,2.78
3008.0,2019-07-27 21:53:13.900072,2019-07-28 00:10:06.917704,26669538.248,-2.199,0.549,1.992,3.6,0.915,0.915,3.065,2.78
3009.0,2019-07-28 00:10:07.000364,2019-07-28 02:26:59.164364,26677750.495,-2.2,0.549,1.993,3.6,0.915,0.915,3.065,2.78
3010.0,2019-07-28 02:26:59.187752,2019-07-28 04:43:50.101704,26685961.432,-2.2,0.549,1.992,3.6,0.915,0.915,3.065,2.78
3011.0,2019-07-28 04:43:50.193192,2019-07-28 07:00:43.407940,26694174.738,-2.2,0.549,1.992,3.6,0.915,0.915,3.065,2.78
3012.0,2019-07-28 07:00:43.426856,2019-07-28 09:17:35.118312,26702386.449,-2.199,0.549,1.993,3.6,0.915,0.915,3.065,2.78
3013.0,2019-07-28 09:17:35.090056,2019-07-28 11:34:26.094252,26710597.424,-2.199,0.549,1.992,3.6,0.915,0.915,3.065,2.78
3014.0,2019-07-28 11:34:26.093096,2019-07-28 13:51:17.180264,26718808.51,-2.199,0.549,1.992,3.6,0.915,0.915,3.065,2.78
3015.0,2019-07-28 13:51:17.227308,2019-07-28 16:08:07.457444,26727018.788,-2.199,0.549,1.993,3.6,0.915,0.915,3.064,2.78
3016.0,2019-07-28 16:08:07.448616,2019-07-28 18:24:57.493280,26735228.823,-2.2,0.549,1.992,3.6,0.915,0.915,3.064,2.779
3017.0,2019-07-28 18:24:57.536552,2019-07-28 20:41:47.510916,26743438.841,-2.199,0.549,1.993,3.6,0.915,0.915,3.064,2.779
3018.0,2019-07-28 20:41:47.491216,2019-07-28 22:58:36.399304,26751647.73,-2.199,0.549,1.993,3.6,0.915,0.914,3.064,2.779
3019.0,2019-07-28 22:58:36.399404,2019-07-29 01:15:26.323368,26759857.654,-2.2,0.549,1.994,3.6,0.915,0.914,3.064,2.779
3020.0,2019-07-29 01:15:26.356568,2019-07-29 03:32:15.683044,26768067.013,-2.199,0.549,1.992,3.6,0.914,0.914,3.064,2.779
3021.0,2019-07-29 03:32:15.788944,2019-07-29 05:49:04.806976,26776276.137,-2.2,0.549,1.993,3.6,0.914,0.914,3.063,2.779
3022.0,2019-07-29 05:49:04.828204,2019-07-29 08:05:53.084876,26784484.415,-2.2,0.549,1.994,3.6,0.914,0.914,3.064,2.779
3023.0,2019-07-29 08:05:53.085032,2019-07-29 10:22:41.424676,26792692.755,-2.199,0.549,1.992,3.6,0.914,0.914,3.064,2.779
3024.0,2019-07-29 10:22:41.465232,2019-07-29 12:39:29.483332,26800900.814,-2.199,0.549,1.992,3.6,0.914,0.914,3.063,2.779
3025.0,2019-07-29 12:39:29.456016,2019-07-29 14:56:17.154372,26809108.485,-2.199,0.549,1.993,3.6,0.914,0.914,3.063,2.779
3026.0,2019-07-29 14:56:17.184656,2019-07-29 17:13:03.765736,26817315.096,-2.2,0.549,1.993,3.6,0.914,0.914,3.063,2.778
3027.0,2019-07-29 17:13:03.735848,2019-07-29 19:29:51.712320,26825523.043,-2.2,0.549,1.993,3.6,0.914,0.914,3.063,2.778
3028.0,2019-07-29 19:29:51.724332,2019-07-29 21:46:37.901768,26833729.232,-2.2,0.549,1.993,3.6,0.914,0.914,3.063,2.778
3029.0,2019-07-29 21:46:38.013480,2019-07-30 00:03:24.294888,26841935.625,-2.199,0.549,1.993,3.6,0.914,0.914,3.063,2.778
3030.0,2019-07-30 00:03:24.300328,2019-07-30 02:20:10.636008,26850141.966,-2.2,0.549,1.992,3.6,0.914,0.914,3.063,2.778
3031.0,2019-07-30 02:20:10.587176,2019-07-30 04:36:56.052524,26858347.383,-2.199,0.549,1.993,3.6,0.914,0.914,3.062,2.778
3032.0,2019-07-30 04:36:55.956620,2019-07-30 06:53:41.367268,26866552.697,-2.2,0.549,1.992,3.6,0.914,0.914,3.062,2.778
3033.0,2019-07-30 06:53:41.326864,2019-07-30 09:10:26.711912,26874758.042,-2.199,0.549,1.992,3.6,0.914,0.914,3.062,2.778
3034.0,2019-07-30 09:10:26.695208,2019-07-30 11:27:10.816708,26882962.147,-2.199,0.549,1.992,3.6,0.914,0.914,3.062,2.777
3035.0,2019-07-30 11:27:11.015976,2019-07-30 13:43:55.111176,26891166.441,-2.2,0.549,1.993,3.6,0.914,0.914,3.062,2.778
3036.0,2019-07-30 13:43:55.205672,2019-07-30 16:00:38.858756,26899370.189,-2.2,0.549,1.992,3.6,0.914,0.914,3.062,2.777
3037.0,2019-07-30 16:00:39.002052,2019-07-30 18:17:22.062248,26907573.392,-2.2,0.549,1.994,3.6,0.914,0.914,3.062,2.777
3038.0,2019-07-30 18:17:22.143372,2019-07-30 20:34:05.674756,26915777.005,-2.199,0.549,1.993,3.6,0.914,0.914,3.062,2.777
3039.0,2019-07-30 20:34:05.546636,2019-07-30 22:50:48.627204,26923979.957,-2.199,0.549,1.993,3.6,0.914,0.914,3.062,2.777
3040.0,2019-07-30 22:50:48.687656,2019-07-31 01:07:31.444380,26932182.775,-2.2,0.549,1.992,3.6,0.914,0.914,3.061,2.777
3041.0,2019-07-31 01:07:31.433160,2019-07-31 03:24:13.231080,26940384.561,-2.2,0.549,1.994,3.6,0.914,0.914,3.061,2.777
3042.0,2019-07-31 03:24:13.263760,2019-07-31 05:40:55.369296,26948586.7,-2.2,0.549,1.993,3.6,0.914,0.914,3.061,2.777
3043.0,2019-07-31 05:40:55.489676,2019-07-31 07:57:36.857352,26956788.188,-2.2,0.549,1.992,3.6,0.914,0.914,3.061,2.777
3044.0,2019-07-31 07:57:36.795588,2019-07-31 10:14:17.846920,26964989.177,-2.199,0.549,1.992,3.6,0.914,0.914,3.061,2.776
3045.0,2019-07-31 10:14:17.839556,2019-07-31 12:30:58.699816,26973190.03,-2.199,0.549,1.994,3.6,0.914,0.914,3.061,2.776
3046.0,2019-07-31 12:30:58.752652,2019-07-31 14:47:39.820556,26981391.151,-2.199,0.549,1.992,3.6,0.914,0.914,3.061,2.776
3047.0,2019-07-31 14:47:39.665448,2019-07-31 17:04:20.306336,26989591.637,-2.199,0.549,1.992,3.6,0.914,0.913,3.06,2.776
3048.0,2019-07-31 17:04:20.444972,2019-07-31 19:21:00.501672,26997791.832,-2.199,0.549,1.992,3.6,0.914,0.913,3.06,2.776
3049.0,2019-07-31 19:21:00.571436,2019-07-31 21:37:40.433764,27005991.764,-2.199,0.549,1.993,3.6,0.914,0.913,3.06,2.776
3050.0,2019-07-31 21:37:40.438056,2019-07-31 23:54:20.507528,27014191.838,-2.2,0.549,1.992,3.6,0.913,0.913,3.06,2.776
3051.0,2019-07-31 23:54:20.564420,2019-08-01 02:10:59.988804,27022391.319,-2.2,0.549,1.992,3.6,0.913,0.913,3.06,2.776
3052.0,2019-08-01 02:11:00.035524,2019-08-01 04:27:38.674948,27030590.005,-2.2,0.549,1.994,3.6,0.913,0.913,3.06,2.775
3053.0,2019-08-01 04:27:38.722696,2019-08-01 06:44:17.921608,27038789.252,-2.2,0.549,1.992,3.6,0.913,0.913,3.06,2.775
3054.0,2019-08-01 06:44:17.929356,2019-08-01 09:00:57.468584,27046988.799,-2.2,0.549,1.992,3.6,0.913,0.913,3.06,2.775
3055.0,2019-08-01 09:00:57.269288,2019-08-01 11:17:35.565668,27055186.896,-2.199,0.549,1.994,3.6,0.913,0.913,3.06,2.775
3056.0,2019-08-01 11:17:35.560844,2019-08-01 13:34:12.901420,27063384.232,-2.199,0.549,1.993,3.6,0.913,0.913,3.059,2.775
3057.0,2019-08-01 13:34:12.934696,2019-08-01 15:50:51.316548,27071582.647,-2.199,0.549,1.993,3.6,0.913,0.913,3.059,2.775
3058.0,2019-08-01 15:50:51.355024,2019-08-01 18:07:28.368256,27079779.698,-2.2,0.549,1.993,3.6,0.913,0.913,3.059,2.775
3059.0,2019-08-01 18:07:28.335760,2019-08-01 20:24:05.691908,27087977.022,-2.2,0.549,1.993,3.6,0.913,0.913,3.059,2.775
3060.0,2019-08-01 20:24:05.709612,2019-08-01 22:40:41.945184,27096173.275,-2.2,0.549,1.993,3.6,0.913,0.913,3.059,2.774
3061.0,2019-08-01 22:40:41.906216,2019-08-02 00:57:18.598176,27104369.928,-2.199,0.549,1.993,3.6,0.913,0.913,3.059,2.774
3062.0,2019-08-02 00:57:18.625508,2019-08-02 03:13:55.644584,27112566.975,-2.2,0.549,1.992,3.6,0.913,0.913,3.059,2.774
3063.0,2019-08-02 03:13:55.605544,2019-08-02 05:30:31.102028,27120762.432,-2.2,0.549,1.992,3.6,0.913,0.913,3.058,2.774
3064.0,2019-08-02 05:30:31.142088,2019-08-02 07:47:06.753444,27128958.084,-2.2,0.549,1.994,3.6,0.913,0.913,3.058,2.774
