Repository: Oliver191/MSc_Thesis_Predictive_Maintenance_Batteries

# MSc_Thesis_Predictive_Maintenance_Batteries
The GitHub repository accompanying the MSc Thesis at Esade written by Oliver Caspers regarding the topic “Predictive Maintenance for Lithium-Ion Batteries: Predicting the Remaining Useful Life (RUL) using Data-Driven Machine Learning based on Real-World Battery Datasets”.

SNL_Final.ipynb: The main Jupyter Notebook which contains the main code used to load, clean, and transform the SNL data. Four initial models are evaluated and a RF is chosen to be optimized. The RF is trained to predict the RUL on the training data and optimized using the validation data. Finally, the model is tested using independent testing data from UL.

File: SNL_Cycle_Timeseries_Data/SNL_18650_LFP_15C_0-100_0.5-1C_a_cycle_data.csv (part 10 of 14)
Cycle_Index,Start_Time,End_Time,Test_Time (s),Min_Current (A),Max_Current (A),Min_Voltage (V),Max_Voltage (V),Charge_Capacity (Ah),Discharge_Capacity (Ah),Charge_Energy (Wh),Discharge_Energy (Wh)
3072.0,2019-07-15 09:09:16.412005,2019-07-15 12:03:01.027378,33520871.528,-1.1,0.549,1.996,3.6,0.982,0.977,3.292,3.074
3073.0,2019-07-15 12:05:01.057598,2019-07-15 14:58:47.286493,33531417.788,-1.1,0.549,1.999,3.6,0.982,0.977,3.292,3.074
3074.0,2019-07-15 15:00:47.313105,2019-07-15 17:54:31.893893,33541962.395,-1.1,0.549,1.998,3.6,0.982,0.977,3.292,3.074
3075.0,2019-07-15 17:56:31.919429,2019-07-15 20:50:12.319066,33552502.82,-1.1,0.549,1.998,3.6,0.982,0.977,3.292,3.073
3076.0,2019-07-15 20:52:12.352374,2019-07-15 23:45:55.356210,33563045.857,-1.1,0.549,1.996,3.6,0.982,0.977,3.292,3.073
3077.0,2019-07-15 23:47:55.385797,2019-07-16 02:41:36.953980,33573587.455,-1.1,0.549,1.998,3.6,0.982,0.977,3.291,3.073
3078.0,2019-07-16 02:43:36.993257,2019-07-16 05:37:20.911636,33584131.413,-1.1,0.549,1.996,3.6,0.982,0.977,3.292,3.073
3079.0,2019-07-16 05:39:20.943367,2019-07-16 08:33:00.923581,33594671.425,-1.1,0.549,1.996,3.6,0.982,0.977,3.291,3.073
3080.0,2019-07-16 08:35:00.962482,2019-07-16 11:28:43.529025,33605214.03,-1.1,0.549,1.998,3.6,0.982,0.977,3.291,3.072
3081.0,2019-07-16 11:30:43.548054,2019-07-16 14:24:23.929305,33615754.43,-1.1,0.549,1.999,3.6,0.981,0.977,3.291,3.072
3082.0,2019-07-16 14:26:23.984135,2019-07-16 17:20:01.857261,33626292.358,-1.1,0.549,1.998,3.6,0.981,0.977,3.291,3.071
3083.0,2019-07-16 17:22:01.853178,2019-07-16 20:15:41.535272,33636832.036,-1.1,0.549,1.998,3.6,0.981,0.976,3.291,3.07
3084.0,2019-07-16 20:17:41.584753,2019-07-16 23:11:19.658411,33647370.159,-1.1,0.549,1.996,3.6,0.981,0.976,3.29,3.07
3085.0,2019-07-16 23:13:19.711909,2019-07-17 02:06:57.626350,33657908.127,-1.1,0.549,1.999,3.6,0.981,0.976,3.29,3.07
3086.0,2019-07-17 02:08:57.652170,2019-07-17 05:02:33.950796,33668444.452,-1.1,0.549,1.998,3.6,0.981,0.976,3.29,3.07
3087.0,2019-07-17 05:04:33.977901,2019-07-17 07:58:09.904761,33678980.406,-1.1,0.549,1.999,3.6,0.981,0.976,3.29,3.07
3088.0,2019-07-17 08:00:09.916783,2019-07-17 10:53:43.857559,33689514.359,-1.1,0.549,1.999,3.6,0.981,0.976,3.289,3.07
3089.0,2019-07-17 10:55:43.882631,2019-07-17 13:49:17.502402,33700048.003,-1.1,0.549,1.995,3.6,0.981,0.976,3.289,3.07
3090.0,2019-07-17 13:51:17.508708,2019-07-17 16:44:50.424455,33710580.925,-1.1,0.549,1.998,3.6,0.981,0.976,3.289,3.07
3091.0,2019-07-17 16:46:50.438845,2019-07-17 19:40:23.058151,33721113.559,-1.1,0.549,1.998,3.6,0.981,0.976,3.289,3.07
3092.0,2019-07-17 19:42:23.114754,2019-07-17 22:35:55.718857,33731646.22,-1.1,0.549,1.998,3.6,0.981,0.976,3.289,3.069
3093.0,2019-07-17 22:37:55.739511,2019-07-18 01:31:27.217042,33742177.718,-1.1,0.549,1.996,3.6,0.981,0.976,3.289,3.069
3094.0,2019-07-18 01:33:27.215391,2019-07-18 04:26:58.407920,33752708.909,-1.1,0.549,1.999,3.6,0.981,0.976,3.289,3.069
3095.0,2019-07-18 04:28:58.445982,2019-07-18 07:22:28.365308,33763238.866,-1.1,0.549,1.999,3.6,0.981,0.976,3.289,3.067
3096.0,2019-07-18 07:24:28.378512,2019-07-18 10:18:00.052651,33773770.554,-1.1,0.549,1.998,3.6,0.98,0.975,3.289,3.063
3097.0,2019-07-18 10:20:00.078907,2019-07-18 13:13:33.127376,33784303.628,-1.1,0.549,1.999,3.6,0.98,0.975,3.289,3.064
3098.0,2019-07-18 13:15:33.156686,2019-07-18 16:09:03.795248,33794834.296,-1.1,0.549,1.996,3.6,0.98,0.975,3.288,3.064
3099.0,2019-07-18 16:11:03.832231,2019-07-18 19:04:35.104702,33805365.606,-1.1,0.549,1.996,3.6,0.98,0.975,3.288,3.064
3100.0,2019-07-18 19:06:35.119168,2019-07-18 22:00:05.932851,33815896.434,-1.1,0.549,1.999,3.6,0.98,0.975,3.288,3.063
3101.0,2019-07-18 22:02:05.939587,2019-07-19 00:55:35.697074,33826426.198,-1.1,0.549,1.995,3.6,0.98,0.975,3.288,3.063
3102.0,2019-07-19 00:57:35.710157,2019-07-19 03:51:04.548372,33836955.049,-1.1,0.549,1.998,3.6,0.98,0.975,3.288,3.063
3103.0,2019-07-19 03:53:04.566198,2019-07-19 06:46:33.831380,33847484.332,-1.1,0.549,1.996,3.6,0.98,0.975,3.288,3.063
3104.0,2019-07-19 06:48:33.864445,2019-07-19 09:42:00.728991,33858011.23,-1.1,0.549,1.997,3.6,0.98,0.975,3.288,3.063
3105.0,2019-07-19 09:44:00.763962,2019-07-19 12:37:28.259332,33868538.76,-1.1,0.549,1.999,3.6,0.98,0.975,3.287,3.063
3106.0,2019-07-19 12:39:28.265488,2019-07-19 15:32:52.685265,33879063.186,-1.1,0.549,1.998,3.6,0.98,0.975,3.287,3.063
3107.0,2019-07-19 15:34:52.704552,2019-07-19 18:28:19.011063,33889589.512,-1.1,0.549,1.999,3.6,0.98,0.975,3.287,3.063
3108.0,2019-07-19 18:30:19.046596,2019-07-19 21:23:45.370517,33900115.872,-1.1,0.549,1.997,3.6,0.98,0.975,3.287,3.062
3109.0,2019-07-19 21:25:45.375604,2019-07-20 00:19:10.120400,33910640.621,-1.1,0.549,1.999,3.6,0.98,0.975,3.287,3.062
3110.0,2019-07-20 00:21:10.123564,2019-07-20 03:14:34.393574,33921164.895,-1.1,0.549,1.999,3.6,0.98,0.975,3.287,3.062
3111.0,2019-07-20 03:16:34.425441,2019-07-20 06:10:01.268942,33931691.77,-1.1,0.549,1.999,3.6,0.98,0.975,3.287,3.062
3112.0,2019-07-20 06:12:01.317925,2019-07-20 09:05:27.445490,33942217.947,-1.1,0.549,1.997,3.6,0.98,0.975,3.286,3.062
3113.0,2019-07-20 09:07:27.463722,2019-07-20 12:00:51.887748,33952742.389,-1.1,0.549,1.996,3.6,0.98,0.975,3.286,3.062
3114.0,2019-07-20 12:02:51.934813,2019-07-20 14:56:15.553933,33963266.055,-1.1,0.549,1.998,3.6,0.98,0.975,3.286,3.062
3115.0,2019-07-20 14:58:15.581804,2019-07-20 17:51:39.690552,33973790.192,-1.1,0.549,1.996,3.6,0.98,0.975,3.286,3.062
3116.0,2019-07-20 17:53:39.699998,2019-07-20 20:47:03.237761,33984313.739,-1.1,0.549,1.999,3.6,0.98,0.975,3.286,3.061
3117.0,2019-07-20 20:49:03.274654,2019-07-20 23:42:25.032025,33994835.533,-1.1,0.549,1.996,3.6,0.979,0.975,3.286,3.061
3118.0,2019-07-20 23:44:25.046606,2019-07-21 02:37:45.782578,34005356.284,-1.1,0.549,1.998,3.6,0.979,0.974,3.285,3.061
3119.0,2019-07-21 02:39:45.820310,2019-07-21 05:33:07.736814,34015878.238,-1.1,0.549,1.998,3.6,0.979,0.974,3.285,3.061
3120.0,2019-07-21 05:35:07.784021,2019-07-21 08:28:27.052072,34026397.553,-1.1,0.549,1.996,3.6,0.979,0.974,3.285,3.061
3121.0,2019-07-21 08:30:27.072897,2019-07-21 11:23:47.999903,34036918.501,-1.1,0.549,1.999,3.6,0.979,0.974,3.285,3.061
3122.0,2019-07-21 11:25:48.043974,2019-07-21 14:19:07.286766,34047437.788,-1.1,0.549,1.996,3.6,0.979,0.974,3.285,3.061
3123.0,2019-07-21 14:21:07.335642,2019-07-21 17:14:26.718570,34057957.22,-1.1,0.549,1.996,3.6,0.979,0.974,3.285,3.061
3124.0,2019-07-21 17:16:26.756959,2019-07-21 20:09:47.204009,34068477.705,-1.1,0.549,1.996,3.6,0.979,0.974,3.285,3.06
3125.0,2019-07-21 20:11:47.233329,2019-07-21 23:05:05.556819,34078996.058,-1.1,0.549,1.998,3.6,0.979,0.974,3.284,3.06
3126.0,2019-07-21 23:07:05.605424,2019-07-22 02:00:22.827743,34089513.329,-1.1,0.549,1.997,3.6,0.979,0.974,3.284,3.06
3127.0,2019-07-22 02:02:22.831041,2019-07-22 04:55:40.324850,34100030.826,-1.1,0.549,1.996,3.6,0.979,0.974,3.284,3.06
3128.0,2019-07-22 04:57:40.330179,2019-07-22 07:50:54.919641,34110545.421,-1.1,0.549,1.998,3.6,0.979,0.974,3.284,3.059
3129.0,2019-07-22 07:52:54.914532,2019-07-22 10:46:11.679234,34121062.18,-1.1,0.549,1.999,3.6,0.979,0.974,3.284,3.06
3130.0,2019-07-22 10:48:11.706639,2019-07-22 13:41:27.268587,34131577.77,-1.1,0.549,1.996,3.6,0.979,0.974,3.283,3.06
3131.0,2019-07-22 13:43:27.279245,2019-07-22 16:36:42.541427,34142093.042,-1.1,0.549,1.997,3.6,0.979,0.974,3.283,3.06
3132.0,2019-07-22 16:38:42.597457,2019-07-22 19:31:54.663228,34152605.164,-1.1,0.549,1.999,3.6,0.979,0.974,3.283,3.059
3133.0,2019-07-22 19:33:54.634593,2019-07-22 22:27:07.681508,34163118.183,-1.1,0.549,1.999,3.6,0.979,0.974,3.283,3.059
3134.0,2019-07-22 22:29:07.663184,2019-07-23 01:22:20.898351,34173631.399,-1.1,0.549,1.998,3.6,0.979,0.974,3.283,3.059
3135.0,2019-07-23 01:24:20.890922,2019-07-23 04:17:34.941307,34184145.442,-1.1,0.549,1.996,3.6,0.979,0.974,3.283,3.059
3136.0,2019-07-23 04:19:34.977585,2019-07-23 07:12:47.531440,34194658.032,-1.1,0.549,1.997,3.6,0.979,0.974,3.283,3.059
3137.0,2019-07-23 07:14:47.577534,2019-07-23 10:07:59.440929,34205169.942,-1.1,0.55,1.995,3.6,0.979,0.974,3.283,3.059
3138.0,2019-07-23 10:09:59.417760,2019-07-23 13:03:11.974788,34215682.476,-1.1,0.549,1.999,3.6,0.979,0.974,3.282,3.059
3139.0,2019-07-23 13:05:12.028761,2019-07-23 15:58:23.024031,34226193.525,-1.1,0.549,1.999,3.6,0.979,0.974,3.282,3.059
3140.0,2019-07-23 16:00:23.054297,2019-07-23 18:53:32.647774,34236703.149,-1.1,0.549,1.997,3.6,0.978,0.974,3.282,3.059
3141.0,2019-07-23 18:55:32.651945,2019-07-23 21:48:41.899702,34247212.401,-1.1,0.549,1.999,3.6,0.979,0.974,3.282,3.058
3142.0,2019-07-23 21:50:41.923969,2019-07-24 00:43:49.215658,34257719.717,-1.1,0.549,1.999,3.6,0.978,0.973,3.282,3.058
3143.0,2019-07-24 00:45:49.272672,2019-07-24 03:38:57.460064,34268227.961,-1.1,0.549,1.998,3.6,0.978,0.973,3.282,3.058
3144.0,2019-07-24 03:40:57.504115,2019-07-24 06:34:07.013901,34278737.515,-1.1,0.549,1.998,3.6,0.978,0.974,3.282,3.058
3145.0,2019-07-24 06:36:07.094016,2019-07-24 09:29:14.904142,34289245.405,-1.1,0.549,1.997,3.6,0.978,0.974,3.283,3.056
3146.0,2019-07-24 09:31:14.904886,2019-07-24 12:24:22.390509,34299752.892,-1.1,0.549,1.998,3.6,0.978,0.974,3.282,3.057
3147.0,2019-07-24 12:26:22.361608,2019-07-24 15:19:28.600042,34310259.101,-1.1,0.549,1.999,3.6,0.978,0.974,3.281,3.058
3148.0,2019-07-24 15:21:28.687849,2019-07-24 18:14:33.588310,34320764.089,-1.1,0.549,1.998,3.6,0.978,0.973,3.281,3.058
3149.0,2019-07-24 18:16:33.657947,2019-07-24 21:09:38.331327,34331268.832,-1.1,0.549,1.996,3.6,0.978,0.973,3.281,3.058
3150.0,2019-07-24 21:11:38.335483,2019-07-25 00:04:42.687065,34341773.188,-1.1,0.549,1.998,3.6,0.978,0.973,3.281,3.058
3151.0,2019-07-25 00:06:42.734623,2019-07-25 02:59:46.965556,34352277.467,-1.1,0.549,1.995,3.6,0.978,0.973,3.28,3.058
3152.0,2019-07-25 03:01:46.993921,2019-07-25 05:54:51.511910,34362782.013,-1.1,0.549,1.997,3.6,0.978,0.973,3.281,3.058
3153.0,2019-07-25 05:56:51.536906,2019-07-25 08:49:53.828474,34373284.329,-1.1,0.549,1.999,3.6,0.978,0.973,3.28,3.057
3154.0,2019-07-25 08:51:53.872567,2019-07-25 11:44:56.474771,34383786.976,-1.1,0.549,1.995,3.6,0.978,0.973,3.28,3.058
3155.0,2019-07-25 11:46:56.493307,2019-07-25 14:39:58.577752,34394289.079,-1.1,0.549,1.999,3.6,0.978,0.973,3.28,3.058
3156.0,2019-07-25 14:41:58.615315,2019-07-25 17:35:01.846585,34404792.348,-1.1,0.549,1.997,3.6,0.978,0.973,3.28,3.058
3157.0,2019-07-25 17:37:01.879322,2019-07-25 20:30:04.001417,34415294.502,-1.1,0.549,1.998,3.6,0.978,0.973,3.28,3.058
3158.0,2019-07-25 20:32:04.042867,2019-07-25 23:25:06.707682,34425797.209,-1.1,0.549,1.999,3.6,0.978,0.973,3.28,3.058
3159.0,2019-07-25 23:27:06.774152,2019-07-26 02:20:07.605149,34436298.106,-1.1,0.549,1.996,3.6,0.978,0.973,3.28,3.058
3160.0,2019-07-26 02:22:07.569055,2019-07-26 05:15:09.422264,34446799.923,-1.1,0.549,1.996,3.6,0.978,0.973,3.28,3.057
3161.0,2019-07-26 05:17:09.441382,2019-07-26 08:10:09.723486,34457300.224,-1.1,0.549,1.996,3.6,0.978,0.973,3.28,3.057
3162.0,2019-07-26 08:12:09.810777,2019-07-26 11:05:11.768194,34467802.269,-1.1,0.549,1.998,3.6,0.978,0.973,3.279,3.058
3163.0,2019-07-26 11:07:11.801212,2019-07-26 14:00:12.124601,34478302.626,-1.1,0.549,1.998,3.6,0.978,0.973,3.279,3.058
3164.0,2019-07-26 14:02:12.194669,2019-07-26 16:55:13.020739,34488803.522,-1.1,0.549,1.998,3.6,0.978,0.973,3.279,3.058
3165.0,2019-07-26 16:57:13.066201,2019-07-26 19:50:13.129689,34499303.631,-1.1,0.549,1.996,3.6,0.978,0.973,3.279,3.057
3166.0,2019-07-26 19:52:13.196130,2019-07-26 22:45:12.790216,34509803.291,-1.1,0.549,1.995,3.6,0.978,0.973,3.279,3.057
3167.0,2019-07-26 22:47:12.830205,2019-07-27 01:40:11.046035,34520301.547,-1.1,0.549,1.995,3.6,0.978,0.973,3.279,3.057
3168.0,2019-07-27 01:42:11.041568,2019-07-27 04:35:09.092455,34530799.593,-1.1,0.549,1.998,3.6,0.978,0.973,3.278,3.057
3169.0,2019-07-27 04:37:09.168401,2019-07-27 07:30:07.069393,34541297.57,-1.1,0.549,1.998,3.6,0.978,0.973,3.278,3.057
3170.0,2019-07-27 07:32:07.053114,2019-07-27 10:25:03.629587,34551794.131,-1.1,0.549,1.999,3.6,0.977,0.973,3.278,3.057
3171.0,2019-07-27 10:27:03.628868,2019-07-27 13:20:01.142527,34562291.644,-1.1,0.549,1.999,3.6,0.977,0.973,3.278,3.057
3172.0,2019-07-27 13:22:01.143178,2019-07-27 16:14:57.534668,34572788.036,-1.1,0.549,1.999,3.6,0.977,0.973,3.278,3.057
3173.0,2019-07-27 16:16:57.503492,2019-07-27 19:09:52.313747,34583282.815,-1.1,0.549,1.996,3.6,0.977,0.973,3.278,3.057
3174.0,2019-07-27 19:11:52.388919,2019-07-27 22:04:46.940022,34593777.441,-1.1,0.549,1.998,3.6,0.977,0.973,3.278,3.056
3175.0,2019-07-27 22:06:46.995938,2019-07-28 00:59:42.724868,34604273.226,-1.1,0.549,1.998,3.6,0.977,0.973,3.278,3.057
3176.0,2019-07-28 01:01:42.701197,2019-07-28 03:54:38.942406,34614769.443,-1.1,0.549,1.996,3.6,0.977,0.973,3.278,3.056
3177.0,2019-07-28 03:56:38.980522,2019-07-28 06:49:32.325105,34625262.826,-1.1,0.549,1.997,3.6,0.977,0.973,3.278,3.056
3178.0,2019-07-28 06:51:32.342092,2019-07-28 09:44:26.827299,34635757.328,-1.1,0.549,1.995,3.6,0.977,0.973,3.278,3.056
3179.0,2019-07-28 09:46:26.872373,2019-07-28 12:39:22.129268,34646252.63,-1.1,0.549,1.995,3.6,0.977,0.973,3.277,3.057
3180.0,2019-07-28 12:41:22.124686,2019-07-28 15:34:17.437452,34656747.938,-1.1,0.549,1.995,3.6,0.977,0.973,3.277,3.057
3181.0,2019-07-28 15:36:17.492996,2019-07-28 18:29:08.635770,34667239.137,-1.1,0.549,1.996,3.6,0.977,0.973,3.277,3.057
3182.0,2019-07-28 18:31:08.635038,2019-07-28 21:24:02.019637,34677732.521,-1.1,0.549,1.999,3.6,0.977,0.972,3.277,3.056
3183.0,2019-07-28 21:26:02.075964,2019-07-29 00:18:54.254170,34688224.755,-1.1,0.549,1.999,3.6,0.977,0.972,3.277,3.056
3184.0,2019-07-29 00:20:54.240552,2019-07-29 03:13:46.991430,34698717.492,-1.1,0.549,1.995,3.6,0.977,0.972,3.277,3.056
3185.0,2019-07-29 03:15:47.065254,2019-07-29 06:08:38.827426,34709209.328,-1.1,0.549,1.997,3.6,0.977,0.972,3.277,3.056
3186.0,2019-07-29 06:10:38.908784,2019-07-29 09:03:31.009930,34719701.511,-1.1,0.549,1.999,3.6,0.977,0.972,3.277,3.056
3187.0,2019-07-29 09:05:30.984989,2019-07-29 11:58:20.774054,34730191.275,-1.1,0.549,1.999,3.6,0.977,0.972,3.276,3.057
3188.0,2019-07-29 12:00:20.847290,2019-07-29 14:53:11.636698,34740682.138,-1.1,0.549,1.998,3.6,0.977,0.972,3.276,3.057
3189.0,2019-07-29 14:55:11.669006,2019-07-29 17:48:00.051078,34751170.552,-1.1,0.549,1.999,3.6,0.977,0.972,3.276,3.056
3190.0,2019-07-29 17:50:00.132668,2019-07-29 20:42:50.695990,34761661.197,-1.1,0.549,1.997,3.6,0.977,0.972,3.276,3.056
3191.0,2019-07-29 20:44:50.689619,2019-07-29 23:37:40.833100,34772151.334,-1.1,0.549,1.995,3.6,0.977,0.972,3.276,3.056
3192.0,2019-07-29 23:39:40.878643,2019-07-30 02:32:30.286652,34782640.788,-1.1,0.549,1.999,3.6,0.977,0.972,3.276,3.056
3193.0,2019-07-30 02:34:30.304694,2019-07-30 05:27:16.782139,34793127.283,-1.1,0.549,1.999,3.6,0.977,0.972,3.276,3.055
3194.0,2019-07-30 05:29:16.799352,2019-07-30 08:22:05.401503,34803615.903,-1.1,0.549,1.998,3.6,0.977,0.972,3.276,3.056
3195.0,2019-07-30 08:24:05.390200,2019-07-30 11:16:53.312042,34814103.813,-1.1,0.549,1.998,3.6,0.977,0.972,3.276,3.056
3196.0,2019-07-30 11:18:53.380265,2019-07-30 14:11:41.007355,34824591.508,-1.1,0.549,1.999,3.6,0.977,0.972,3.275,3.056
3197.0,2019-07-30 14:13:41.014058,2019-07-30 17:06:28.353475,34835078.854,-1.1,0.549,1.996,3.6,0.977,0.972,3.275,3.055
3198.0,2019-07-30 17:08:28.363207,2019-07-30 20:01:15.190710,34845565.692,-1.1,0.549,1.998,3.6,0.977,0.972,3.275,3.055
3199.0,2019-07-30 20:03:15.278128,2019-07-30 22:56:01.009108,34856051.51,-1.1,0.549,1.996,3.6,0.977,0.972,3.275,3.055
3200.0,2019-07-30 22:58:01.016421,2019-07-31 01:50:47.210784,34866537.712,-1.1,0.549,1.998,3.6,0.977,0.972,3.275,3.055
3201.0,2019-07-31 01:52:47.263394,2019-07-31 04:45:33.624833,34877024.126,-1.1,0.549,1.998,3.6,0.977,0.972,3.275,3.055
3202.0,2019-07-31 04:47:33.597954,2019-07-31 07:40:17.711865,34887508.213,-1.1,0.549,1.999,3.6,0.977,0.972,3.275,3.055
3203.0,2019-07-31 07:42:17.786703,2019-07-31 10:35:01.507645,34897992.009,-1.1,0.549,1.999,3.6,0.977,0.972,3.275,3.055
3204.0,2019-07-31 10:37:01.483270,2019-07-31 13:29:44.952963,34908475.454,-1.1,0.549,1.999,3.6,0.977,0.972,3.274,3.055
3205.0,2019-07-31 13:31:44.985153,2019-07-31 16:24:28.546676,34918959.048,-1.1,0.549,1.999,3.6,0.977,0.972,3.274,3.055
3206.0,2019-07-31 16:26:28.604602,2019-07-31 19:19:10.867362,34929441.368,-1.1,0.549,1.996,3.6,0.977,0.972,3.275,3.054
3207.0,2019-07-31 19:21:10.854964,2019-07-31 22:13:53.438343,34939923.939,-1.1,0.549,1.999,3.6,0.977,0.972,3.275,3.054
3208.0,2019-07-31 22:15:53.403058,2019-08-01 01:08:36.026733,34950406.528,-1.1,0.549,1.999,3.6,0.976,0.972,3.274,3.054
3209.0,2019-08-01 01:10:36.015529,2019-08-01 04:03:18.257322,34960888.758,-1.1,0.549,1.995,3.6,0.976,0.972,3.274,3.054
3210.0,2019-08-01 04:05:18.300928,2019-08-01 06:57:59.374123,34971369.875,-1.1,0.549,1.997,3.6,0.976,0.971,3.274,3.053
3211.0,2019-08-01 06:59:59.407897,2019-08-01 09:52:40.658236,34981851.159,-1.1,0.549,1.996,3.6,0.976,0.972,3.274,3.054
3212.0,2019-08-01 09:54:40.698156,2019-08-01 12:47:22.766800,34992333.268,-1.1,0.549,1.996,3.6,0.976,0.972,3.274,3.054
3213.0,2019-08-01 12:49:22.842956,2019-08-01 15:42:03.798495,35002814.3,-1.1,0.549,1.996,3.6,0.976,0.972,3.274,3.054
3214.0,2019-08-01 15:44:03.771171,2019-08-01 18:36:46.433837,35013296.935,-1.1,0.549,1.995,3.6,0.976,0.972,3.274,3.053
3215.0,2019-08-01 18:38:46.414915,2019-08-01 21:31:26.458169,35023776.959,-1.1,0.549,1.998,3.6,0.976,0.971,3.274,3.053
3216.0,2019-08-01 21:33:26.458915,2019-08-02 00:26:05.419854,35034255.921,-1.1,0.549,1.997,3.6,0.976,0.971,3.274,3.053
3217.0,2019-08-02 00:28:05.407738,2019-08-02 03:20:45.957328,35044736.458,-1.1,0.549,1.999,3.6,0.976,0.971,3.274,3.053
3218.0,2019-08-02 03:22:45.934867,2019-08-02 06:15:26.467185,35055216.968,-1.1,0.549,1.998,3.6,0.976,0.971,3.273,3.053
3219.0,2019-08-02 06:17:26.511960,2019-08-02 09:10:06.341117,35065696.842,-1.1,0.549,1.997,3.6,0.976,0.971,3.273,3.053
3220.0,2019-08-02 09:12:06.327847,2019-08-02 12:04:44.212792,35076174.714,-1.1,0.549,1.995,3.6,0.976,0.971,3.273,3.053
3221.0,2019-08-02 12:06:44.215921,2019-08-02 14:59:22.697754,35086653.199,-1.1,0.549,1.996,3.6,0.976,0.971,3.273,3.053
3222.0,2019-08-02 15:01:22.671352,2019-08-02 17:53:58.374055,35097128.875,-1.1,0.549,1.999,3.6,0.976,0.971,3.273,3.053
3223.0,2019-08-02 17:55:58.407701,2019-08-02 20:48:36.841831,35107607.343,-1.1,0.549,1.998,3.6,0.976,0.971,3.273,3.053
3224.0,2019-08-02 20:50:36.830379,2019-08-02 23:43:15.331981,35118085.833,-1.1,0.549,1.997,3.6,0.976,0.971,3.273,3.052
3225.0,2019-08-02 23:45:15.353664,2019-08-03 02:37:53.469961,35128563.971,-1.1,0.549,1.999,3.6,0.976,0.971,3.273,3.052
3226.0,2019-08-03 02:39:53.492992,2019-08-03 05:32:31.800856,35139042.302,-1.1,0.549,1.999,3.6,0.976,0.971,3.273,3.051
3227.0,2019-08-03 05:34:31.793946,2019-08-03 08:27:10.293346,35149520.794,-1.1,0.549,1.999,3.6,0.976,0.971,3.273,3.051
3228.0,2019-08-03 08:29:10.319565,2019-08-03 11:21:47.509733,35159998.011,-1.1,0.549,1.997,3.6,0.976,0.971,3.273,3.051
3229.0,2019-08-03 11:23:47.566949,2019-08-03 14:16:24.443687,35170474.945,-1.1,0.549,1.997,3.6,0.976,0.971,3.273,3.051
3230.0,2019-08-03 14:18:24.422110,2019-08-03 17:10:59.105946,35180949.607,-1.1,0.549,1.996,3.6,0.976,0.971,3.272,3.051
3231.0,2019-08-03 17:12:59.095798,2019-08-03 20:05:36.521384,35191427.022,-1.1,0.549,1.999,3.6,0.976,0.971,3.273,3.051
3232.0,2019-08-03 20:07:36.464388,2019-08-03 23:00:09.915300,35201900.416,-1.1,0.549,1.996,3.6,0.976,0.971,3.272,3.05
3233.0,2019-08-03 23:02:09.836324,2019-08-04 01:54:46.209637,35212376.711,-1.1,0.549,1.997,3.6,0.976,0.971,3.273,3.051
3234.0,2019-08-04 01:56:46.300696,2019-08-04 04:49:21.650986,35222852.152,-1.1,0.549,1.997,3.6,0.976,0.971,3.272,3.051
3235.0,2019-08-04 04:51:21.785744,2019-08-04 07:43:54.763929,35233325.265,-1.1,0.549,1.996,3.6,0.976,0.971,3.272,3.051
3236.0,2019-08-04 07:45:54.673095,2019-08-04 10:38:28.084494,35243798.586,-1.1,0.549,1.996,3.6,0.976,0.971,3.272,3.051
3237.0,2019-08-04 10:40:28.065698,2019-08-04 13:33:01.552783,35254272.054,-1.1,0.549,1.996,3.6,0.976,0.971,3.272,3.051
3238.0,2019-08-04 13:35:01.574733,2019-08-04 16:27:35.466370,35264745.967,-1.1,0.549,1.999,3.6,0.976,0.971,3.272,3.05
3239.0,2019-08-04 16:29:35.420305,2019-08-04 19:22:07.902430,35275218.403,-1.1,0.549,1.998,3.6,0.976,0.971,3.272,3.05
3240.0,2019-08-04 19:24:07.911262,2019-08-04 22:16:39.775913,35285690.277,-1.1,0.549,1.998,3.6,0.976,0.971,3.272,3.05
3241.0,2019-08-04 22:18:39.744638,2019-08-05 01:11:13.476907,35296163.978,-1.1,0.55,1.999,3.6,0.976,0.97,3.272,3.05
3242.0,2019-08-05 01:13:13.424239,2019-08-05 04:05:45.933711,35306636.435,-1.1,0.549,1.999,3.6,0.976,0.97,3.272,3.05
3243.0,2019-08-05 04:07:45.951403,2019-08-05 07:00:17.889426,35317108.39,-1.1,0.549,1.996,3.6,0.976,0.971,3.272,3.049
3244.0,2019-08-05 07:02:17.865493,2019-08-05 09:54:51.212374,35327581.713,-1.1,0.549,1.999,3.6,0.976,0.97,3.272,3.047
3245.0,2019-08-05 09:56:51.164206,2019-08-05 12:49:22.861466,35338053.362,-1.1,0.549,1.999,3.6,0.975,0.97,3.272,3.047
3246.0,2019-08-05 12:51:22.869670,2019-08-05 15:43:54.540996,35348525.042,-1.1,0.549,1.998,3.6,0.975,0.971,3.272,3.048
3247.0,2019-08-05 15:45:54.680804,2019-08-05 18:38:26.420212,35358996.921,-1.1,0.549,1.996,3.6,0.975,0.971,3.272,3.048
3248.0,2019-08-05 18:40:26.456878,2019-08-05 21:32:56.526840,35369467.028,-1.1,0.549,1.999,3.6,0.976,0.97,3.272,3.047
3249.0,2019-08-05 21:34:56.567466,2019-08-06 00:27:26.759095,35379937.26,-1.1,0.549,1.995,3.6,0.976,0.97,3.272,3.048
3250.0,2019-08-06 00:29:26.679020,2019-08-06 03:21:56.368087,35390406.869,-1.1,0.549,1.999,3.6,0.976,0.97,3.272,3.047
3251.0,2019-08-06 03:23:56.291611,2019-08-06 06:16:24.816827,35400875.318,-1.1,0.549,1.996,3.6,0.975,0.97,3.272,3.047
3252.0,2019-08-06 06:18:24.773519,2019-08-06 09:10:55.167525,35411345.669,-1.1,0.549,1.996,3.6,0.975,0.97,3.272,3.046
3253.0,2019-08-06 09:12:55.114287,2019-08-06 12:05:24.156702,35421814.658,-1.1,0.549,1.996,3.6,0.975,0.97,3.272,3.046
3254.0,2019-08-06 12:07:24.290943,2019-08-06 14:59:53.786997,35432284.288,-1.1,0.549,1.998,3.6,0.975,0.97,3.272,3.047
3255.0,2019-08-06 15:01:53.806489,2019-08-06 17:54:21.164123,35442751.665,-1.1,0.549,1.997,3.6,0.975,0.97,3.271,3.046
3256.0,2019-08-06 17:56:21.340028,2019-08-06 20:48:51.764105,35453222.265,-1.1,0.549,1.996,3.6,0.975,0.97,3.271,3.047
3257.0,2019-08-06 20:50:51.882020,2019-08-06 23:43:19.598554,35463690.1,-1.1,0.549,1.999,3.6,0.975,0.97,3.271,3.046
3258.0,2019-08-06 23:45:19.748046,2019-08-07 02:37:49.060255,35474159.561,-1.1,0.549,1.997,3.6,0.975,0.97,3.271,3.047
3259.0,2019-08-07 02:39:49.165927,2019-08-07 05:32:16.453572,35484626.955,-1.1,0.549,1.996,3.6,0.975,0.97,3.271,3.046
3260.0,2019-08-07 05:34:16.589704,2019-08-07 08:26:44.391697,35495094.893,-1.1,0.549,1.995,3.6,0.975,0.97,3.272,3.045
3261.0,2019-08-07 08:28:44.407990,2019-08-07 11:21:11.044376,35505561.545,-1.1,0.549,1.999,3.6,0.975,0.97,3.272,3.046
3262.0,2019-08-07 11:23:11.004651,2019-08-07 14:15:39.844347,35516030.345,-1.1,0.549,1.995,3.6,0.975,0.97,3.271,3.046
3263.0,2019-08-07 14:17:39.927407,2019-08-07 17:10:03.797179,35526494.298,-1.1,0.549,1.995,3.6,0.975,0.97,3.271,3.048
3264.0,2019-08-07 17:12:03.765126,2019-08-07 20:04:30.108705,35536960.61,-1.1,0.549,1.998,3.6,0.975,0.97,3.271,3.048
3265.0,2019-08-07 20:06:30.168116,2019-08-07 22:58:55.409250,35547425.91,-1.1,0.549,1.996,3.6,0.975,0.97,3.271,3.048
3266.0,2019-08-07 23:00:55.511876,2019-08-08 01:53:20.773276,35557891.274,-1.1,0.549,1.996,3.6,0.975,0.97,3.271,3.047
3267.0,2019-08-08 01:55:20.778211,2019-08-08 04:47:47.671923,35568358.173,-1.1,0.549,1.998,3.6,0.975,0.97,3.271,3.047
3268.0,2019-08-08 04:49:47.644506,2019-08-08 07:42:08.495718,35578818.997,-1.1,0.549,1.999,3.6,0.975,0.97,3.271,3.046
3269.0,2019-08-08 07:44:08.548641,2019-08-08 10:36:32.892910,35589283.394,-1.1,0.549,1.998,3.6,0.975,0.97,3.271,3.046
3270.0,2019-08-08 10:38:33.026250,2019-08-08 13:30:57.872748,35599748.374,-1.1,0.549,1.998,3.6,0.975,0.97,3.271,3.046
3271.0,2019-08-08 13:32:57.842770,2019-08-08 16:25:21.988374,35610212.489,-1.1,0.549,1.997,3.6,0.975,0.97,3.271,3.046
3272.0,2019-08-08 16:27:22.001203,2019-08-08 19:19:45.223701,35620675.725,-1.1,0.549,1.998,3.6,0.975,0.97,3.271,3.046
3273.0,2019-08-08 19:21:45.198073,2019-08-08 22:14:10.089147,35631140.59,-1.1,0.549,1.996,3.6,0.975,0.97,3.27,3.046
3274.0,2019-08-08 22:16:10.012689,2019-08-09 01:08:34.203819,35641604.705,-1.1,0.549,1.999,3.6,0.975,0.97,3.27,3.046
3275.0,2019-08-09 01:10:34.184546,2019-08-09 04:02:56.434111,35652066.935,-1.1,0.549,1.996,3.6,0.975,0.97,3.27,3.046
3276.0,2019-08-09 04:04:56.374827,2019-08-09 06:57:18.239004,35662528.74,-1.1,0.549,1.999,3.6,0.975,0.97,3.27,3.046
3277.0,2019-08-09 06:59:18.201713,2019-08-09 09:51:39.551638,35672990.053,-1.1,0.549,1.997,3.6,0.975,0.97,3.27,3.045
3278.0,2019-08-09 09:53:39.503832,2019-08-09 12:46:01.369843,35683451.871,-1.1,0.549,1.997,3.6,0.975,0.97,3.27,3.046
3279.0,2019-08-09 12:48:01.468797,2019-08-09 15:40:24.418119,35693914.919,-1.1,0.549,1.998,3.6,0.975,0.97,3.27,3.046
3280.0,2019-08-09 15:42:24.369018,2019-08-09 18:34:45.690751,35704376.192,-1.1,0.549,1.996,3.6,0.975,0.97,3.27,3.046
3281.0,2019-08-09 18:36:45.806411,2019-08-09 21:29:06.881579,35714837.383,-1.1,0.549,1.998,3.6,0.975,0.97,3.27,3.045
3282.0,2019-08-09 21:31:06.783616,2019-08-10 00:23:29.563750,35725300.065,-1.1,0.549,1.997,3.6,0.975,0.97,3.27,3.045
3283.0,2019-08-10 00:25:29.645801,2019-08-10 03:17:53.013027,35735763.514,-1.1,0.549,1.996,3.6,0.975,0.97,3.27,3.045
3284.0,2019-08-10 03:19:53.103311,2019-08-10 06:12:14.446960,35746224.948,-1.1,0.549,1.998,3.6,0.975,0.97,3.27,3.045
3285.0,2019-08-10 06:14:14.449308,2019-08-10 09:06:34.761020,35756685.262,-1.1,0.549,1.998,3.6,0.975,0.969,3.27,3.045
3286.0,2019-08-10 09:08:34.892190,2019-08-10 12:00:56.764176,35767147.265,-1.1,0.549,1.998,3.6,0.975,0.97,3.269,3.045
3287.0,2019-08-10 12:02:56.839176,2019-08-10 14:55:17.839527,35777608.341,-1.1,0.549,1.998,3.6,0.975,0.969,3.269,3.045
3288.0,2019-08-10 14:57:17.763796,2019-08-10 17:49:36.635649,35788067.137,-1.1,0.549,1.998,3.6,0.975,0.969,3.269,3.045
3289.0,2019-08-10 17:51:36.717263,2019-08-10 20:43:55.093063,35798525.594,-1.1,0.549,1.999,3.6,0.975,0.969,3.269,3.045
3290.0,2019-08-10 20:45:55.144119,2019-08-10 23:38:15.836657,35808986.338,-1.1,0.549,1.999,3.6,0.975,0.969,3.269,3.045
3291.0,2019-08-10 23:40:15.767004,2019-08-11 02:32:33.922152,35819444.423,-1.1,0.549,1.996,3.6,0.975,0.969,3.269,3.045
3292.0,2019-08-11 02:34:33.853284,2019-08-11 05:26:53.106375,35829903.607,-1.1,0.549,1.997,3.6,0.975,0.969,3.269,3.045
3293.0,2019-08-11 05:28:53.211472,2019-08-11 08:21:12.721305,35840363.222,-1.1,0.549,1.999,3.6,0.975,0.969,3.269,3.044
3294.0,2019-08-11 08:23:12.860280,2019-08-11 11:15:31.031416,35850821.532,-1.1,0.549,1.995,3.6,0.974,0.969,3.269,3.044
3295.0,2019-08-11 11:17:31.170798,2019-08-11 14:09:48.796841,35861279.298,-1.1,0.549,1.996,3.6,0.975,0.969,3.269,3.044
3296.0,2019-08-11 14:11:48.701798,2019-08-11 17:04:07.562826,35871738.064,-1.1,0.549,1.995,3.6,0.974,0.969,3.269,3.044
3297.0,2019-08-11 17:06:07.468888,2019-08-11 19:58:24.737672,35882195.239,-1.1,0.549,1.999,3.6,0.974,0.969,3.268,3.044
3298.0,2019-08-11 20:00:24.767685,2019-08-11 22:52:40.639599,35892651.141,-1.1,0.549,1.998,3.6,0.974,0.969,3.268,3.044
3299.0,2019-08-11 22:54:40.541133,2019-08-12 01:46:58.420764,35903108.922,-1.1,0.549,1.996,3.6,0.974,0.969,3.268,3.044
3300.0,2019-08-12 01:48:58.509398,2019-08-12 04:41:15.966439,35913566.467,-1.1,0.549,1.996,3.6,0.974,0.969,3.268,3.044
3301.0,2019-08-12 04:43:16.085814,2019-08-12 07:35:32.753801,35924023.255,-1.1,0.55,1.996,3.6,0.974,0.969,3.268,3.043
3302.0,2019-08-12 07:37:32.709653,2019-08-12 10:29:49.798158,35934480.299,-1.1,0.55,1.996,3.6,0.974,0.969,3.268,3.043
3303.0,2019-08-12 10:31:49.908676,2019-08-12 13:24:05.094061,35944935.595,-1.1,0.549,1.998,3.6,0.974,0.969,3.269,3.041
3304.0,2019-08-12 13:26:05.189352,2019-08-12 16:18:19.863562,35955390.365,-1.1,0.549,1.998,3.6,0.974,0.969,3.268,3.042
3305.0,2019-08-12 16:20:19.859546,2019-08-12 19:12:36.817936,35965847.319,-1.1,0.549,1.996,3.6,0.974,0.969,3.268,3.043
3306.0,2019-08-12 19:14:36.765890,2019-08-12 22:06:51.530539,35976302.032,-1.1,0.549,1.996,3.6,0.974,0.969,3.268,3.043
3307.0,2019-08-12 22:08:51.661129,2019-08-13 01:01:07.178776,35986757.68,-1.1,0.549,1.999,3.6,0.974,0.969,3.268,3.043
3308.0,2019-08-13 01:03:07.227766,2019-08-13 03:55:23.109379,35997213.61,-1.1,0.549,1.999,3.6,0.974,0.969,3.268,3.043
3309.0,2019-08-13 03:57:23.139447,2019-08-13 06:49:38.651284,36007669.152,-1.1,0.549,1.996,3.6,0.974,0.969,3.268,3.043
3310.0,2019-08-13 06:51:38.693388,2019-08-13 09:43:51.784482,36018122.285,-1.1,0.549,1.995,3.6,0.974,0.969,3.267,3.043
3311.0,2019-08-13 09:45:51.912723,2019-08-13 12:38:05.256344,36028575.757,-1.1,0.549,1.997,3.6,0.974,0.969,3.267,3.043
3312.0,2019-08-13 12:40:05.288599,2019-08-13 15:32:17.738705,36039028.24,-1.1,0.549,1.996,3.6,0.974,0.969,3.267,3.043
3313.0,2019-08-13 15:34:17.778076,2019-08-13 18:26:31.437996,36049481.939,-1.1,0.549,1.997,3.6,0.974,0.969,3.266,3.043
3314.0,2019-08-13 18:28:31.423275,2019-08-13 21:20:42.604876,36059933.106,-1.1,0.549,1.998,3.6,0.974,0.969,3.266,3.043
3315.0,2019-08-13 21:22:42.750602,2019-08-14 00:14:54.290724,36070384.792,-1.1,0.549,1.998,3.6,0.974,0.969,3.266,3.043
3316.0,2019-08-14 00:16:54.379730,2019-08-14 03:09:07.265868,36080837.767,-1.1,0.549,1.996,3.6,0.974,0.969,3.266,3.043
3317.0,2019-08-14 03:11:07.174782,2019-08-14 06:03:19.817734,36091290.319,-1.1,0.549,1.996,3.6,0.974,0.969,3.266,3.043
3318.0,2019-08-14 06:05:19.905728,2019-08-14 08:57:32.017216,36101742.518,-1.1,0.549,1.996,3.6,0.974,0.969,3.266,3.043
3319.0,2019-08-14 08:59:32.124312,2019-08-14 11:51:42.937484,36112193.438,-1.1,0.549,1.996,3.6,0.974,0.969,3.266,3.043
3320.0,2019-08-14 11:53:42.986452,2019-08-14 14:45:56.552520,36122647.054,-1.1,0.549,1.995,3.6,0.974,0.968,3.267,3.042
3321.0,2019-08-14 14:47:56.577029,2019-08-14 17:40:06.537286,36133097.038,-1.1,0.549,1.999,3.6,0.974,0.969,3.266,3.043
3322.0,2019-08-14 17:42:06.566848,2019-08-14 20:34:18.070322,36143548.571,-1.1,0.549,1.999,3.6,0.974,0.969,3.266,3.043
3323.0,2019-08-14 20:36:18.011240,2019-08-14 23:28:27.464860,36153997.966,-1.1,0.549,1.998,3.6,0.974,0.969,3.266,3.043
3324.0,2019-08-14 23:30:27.486068,2019-08-15 02:22:38.901206,36164449.402,-1.1,0.549,1.996,3.6,0.974,0.969,3.266,3.043
3325.0,2019-08-15 02:24:38.990064,2019-08-15 05:16:49.606170,36174900.107,-1.1,0.549,1.996,3.6,0.974,0.969,3.266,3.043
3326.0,2019-08-15 05:18:49.620791,2019-08-15 08:11:00.340487,36185350.841,-1.1,0.549,1.998,3.6,0.974,0.968,3.266,3.041
3327.0,2019-08-15 08:13:00.388253,2019-08-15 11:05:11.607325,36195802.108,-1.1,0.55,1.995,3.6,0.974,0.968,3.266,3.041
3328.0,2019-08-15 11:07:11.537808,2019-08-15 13:59:21.728745,36206252.23,-1.1,0.55,1.996,3.6,0.974,0.968,3.266,3.041
3329.0,2019-08-15 14:01:21.874723,2019-08-15 16:53:31.472486,36216701.973,-1.1,0.549,1.998,3.6,0.973,0.969,3.265,3.043
3330.0,2019-08-15 16:55:31.542701,2019-08-15 19:47:40.600066,36227151.101,-1.1,0.549,1.999,3.6,0.973,0.969,3.265,3.043
3331.0,2019-08-15 19:49:40.749882,2019-08-15 22:41:48.779054,36237599.28,-1.1,0.549,1.996,3.6,0.973,0.969,3.265,3.043
3332.0,2019-08-15 22:43:48.756573,2019-08-16 01:35:55.893234,36248046.394,-1.1,0.549,1.998,3.6,0.973,0.969,3.265,3.042
3333.0,2019-08-16 01:37:56.009888,2019-08-16 04:30:04.315377,36258494.816,-1.1,0.549,1.996,3.6,0.973,0.969,3.265,3.042
3334.0,2019-08-16 04:32:04.463484,2019-08-16 07:24:12.555814,36268943.057,-1.1,0.549,1.998,3.6,0.973,0.968,3.265,3.042
3335.0,2019-08-16 07:26:12.479876,2019-08-16 10:18:21.051678,36279391.553,-1.099,0.55,1.996,3.6,0.974,0.968,3.265,3.04
3336.0,2019-08-16 10:20:21.116751,2019-08-16 13:12:29.076374,36289839.577,-1.1,0.549,1.996,3.6,0.974,0.968,3.265,3.041
3337.0,2019-08-16 13:14:29.157728,2019-08-16 16:06:36.574049,36300287.075,-1.1,0.549,1.996,3.6,0.973,0.969,3.264,3.042
3338.0,2019-08-16 16:08:36.529193,2019-08-16 19:00:43.348928,36310733.85,-1.1,0.549,1.998,3.6,0.973,0.968,3.264,3.042
3339.0,2019-08-16 19:02:43.489487,2019-08-16 21:54:47.955405,36321178.456,-1.1,0.549,1.996,3.6,0.973,0.968,3.264,3.042
3340.0,2019-08-16 21:56:47.965553,2019-08-17 00:48:55.090879,36331625.592,-1.1,0.549,1.996,3.6,0.973,0.968,3.265,3.041
3341.0,2019-08-17 00:50:55.193385,2019-08-17 03:43:00.842774,36342071.344,-1.1,0.549,1.997,3.6,0.973,0.968,3.265,3.041
3342.0,2019-08-17 03:45:00.784930,2019-08-17 06:37:07.189669,36352517.691,-1.1,0.549,1.999,3.6,0.973,0.968,3.265,3.041
3343.0,2019-08-17 06:39:07.207411,2019-08-17 09:31:13.588004,36362964.089,-1.1,0.549,1.998,3.6,0.973,0.968,3.264,3.041
3344.0,2019-08-17 09:33:13.649969,2019-08-17 12:25:19.115339,36373409.616,-1.1,0.549,1.999,3.6,0.973,0.968,3.264,3.041
3345.0,2019-08-17 12:27:19.172739,2019-08-17 15:19:24.405246,36383854.906,-1.1,0.549,1.998,3.6,0.973,0.968,3.264,3.041
3346.0,2019-08-17 15:21:24.317791,2019-08-17 18:13:30.021439,36394300.522,-1.1,0.549,1.996,3.6,0.973,0.968,3.264,3.042
3347.0,2019-08-17 18:15:29.945375,2019-08-17 21:07:34.698333,36404745.199,-1.1,0.549,1.996,3.6,0.973,0.968,3.264,3.041
3348.0,2019-08-17 21:09:34.616392,2019-08-18 00:01:39.071210,36415189.572,-1.1,0.549,1.998,3.6,0.973,0.968,3.264,3.041
3349.0,2019-08-18 00:03:39.217618,2019-08-18 02:55:43.450374,36425633.951,-1.1,0.549,1.995,3.6,0.973,0.968,3.264,3.041
3350.0,2019-08-18 02:57:43.543464,2019-08-18 05:49:48.476161,36436078.977,-1.1,0.549,1.998,3.6,0.973,0.968,3.264,3.041
3351.0,2019-08-18 05:51:48.485492,2019-08-18 08:43:52.807377,36446523.308,-1.1,0.549,1.999,3.6,0.973,0.968,3.264,3.041
3352.0,2019-08-18 08:45:52.763728,2019-08-18 11:37:56.269119,36456966.77,-1.1,0.549,1.998,3.6,0.973,0.968,3.264,3.041
3353.0,2019-08-18 11:39:56.280538,2019-08-18 14:31:57.790562,36467408.292,-1.1,0.549,1.995,3.6,0.973,0.968,3.263,3.041
3354.0,2019-08-18 14:33:57.744249,2019-08-18 17:26:00.912522,36477851.414,-1.1,0.55,1.997,3.6,0.973,0.968,3.263,3.041
3355.0,2019-08-18 17:28:01.030095,2019-08-18 20:20:03.329407,36488293.83,-1.1,0.55,1.995,3.6,0.973,0.968,3.263,3.041
3356.0,2019-08-18 20:22:03.312766,2019-08-18 23:14:05.756910,36498736.258,-1.1,0.549,1.998,3.6,0.973,0.968,3.263,3.04
3357.0,2019-08-18 23:16:05.684490,2019-08-19 02:08:08.649001,36509179.15,-1.1,0.549,1.997,3.6,0.973,0.968,3.263,3.04
3358.0,2019-08-19 02:10:08.630450,2019-08-19 05:02:11.144028,36519621.645,-1.1,0.549,1.996,3.6,0.973,0.968,3.263,3.04
3359.0,2019-08-19 05:04:11.147127,2019-08-19 07:56:12.929382,36530063.43,-1.1,0.549,1.998,3.6,0.973,0.968,3.263,3.039
3360.0,2019-08-19 07:58:12.927624,2019-08-19 10:50:16.178940,36540506.68,-1.1,0.55,1.997,3.6,0.973,0.968,3.264,3.038
3361.0,2019-08-19 10:52:16.276278,2019-08-19 13:44:16.265674,36550946.767,-1.1,0.549,1.996,3.6,0.973,0.967,3.264,3.038
3362.0,2019-08-19 13:46:16.398406,2019-08-19 16:38:18.742005,36561389.243,-1.1,0.55,1.997,3.6,0.973,0.968,3.264,3.039
3363.0,2019-08-19 16:40:18.740180,2019-08-19 19:32:17.770027,36571828.271,-1.1,0.549,1.998,3.6,0.973,0.968,3.263,3.039
3364.0,2019-08-19 19:34:17.847612,2019-08-19 22:26:19.087359,36582269.588,-1.1,0.549,1.997,3.6,0.973,0.968,3.263,3.039
3365.0,2019-08-19 22:28:19.138305,2019-08-20 01:20:19.782380,36592710.283,-1.1,0.549,1.996,3.6,0.973,0.968,3.263,3.038
3366.0,2019-08-20 01:22:19.852753,2019-08-20 04:14:19.239048,36603149.74,-1.1,0.549,1.996,3.6,0.973,0.968,3.263,3.038
3367.0,2019-08-20 04:16:19.310552,2019-08-20 07:08:20.509864,36613591.011,-1.1,0.549,1.996,3.6,0.973,0.968,3.263,3.038
3368.0,2019-08-20 07:10:20.545532,2019-08-20 10:02:19.641244,36624030.142,-1.1,0.549,1.998,3.6,0.973,0.968,3.263,3.038
3369.0,2019-08-20 10:04:19.719979,2019-08-20 12:56:19.633375,36634470.134,-1.1,0.549,1.995,3.6,0.973,0.967,3.263,3.037
3370.0,2019-08-20 12:58:19.667473,2019-08-20 15:50:20.018114,36644910.519,-1.1,0.55,1.998,3.6,0.973,0.967,3.264,3.038
3371.0,2019-08-20 15:52:20.028754,2019-08-20 18:44:19.986716,36655350.488,-1.1,0.549,1.998,3.6,0.972,0.968,3.262,3.039
3372.0,2019-08-20 18:46:19.984015,2019-08-20 21:38:18.472343,36665788.973,-1.1,0.549,1.996,3.6,0.973,0.968,3.262,3.039
3373.0,2019-08-20 21:40:18.397481,2019-08-21 00:32:14.687951,36676225.189,-1.1,0.55,1.996,3.6,0.973,0.968,3.262,3.039
3374.0,2019-08-21 00:34:14.640917,2019-08-21 03:26:12.736307,36686663.237,-1.1,0.549,1.997,3.6,0.973,0.968,3.262,3.039
3375.0,2019-08-21 03:28:12.704411,2019-08-21 06:20:10.701673,36697101.203,-1.1,0.549,1.997,3.6,0.973,0.968,3.262,3.039
3376.0,2019-08-21 06:22:10.765834,2019-08-21 09:14:08.948147,36707539.449,-1.1,0.55,1.996,3.6,0.973,0.967,3.263,3.038
3377.0,2019-08-21 09:16:09.043709,2019-08-21 12:08:05.989779,36717976.491,-1.1,0.55,1.998,3.6,0.973,0.967,3.263,3.037
3378.0,2019-08-21 12:10:06.097585,2019-08-21 15:02:05.304304,36728415.805,-1.1,0.55,1.998,3.6,0.973,0.967,3.263,3.037
3379.0,2019-08-21 15:04:05.355559,2019-08-21 17:56:02.447631,36738852.949,-1.099,0.55,1.999,3.6,0.973,0.967,3.263,3.037
3380.0,2019-08-21 17:58:02.557457,2019-08-21 20:50:01.490192,36749291.991,-1.099,0.55,1.996,3.6,0.973,0.967,3.263,3.037
3381.0,2019-08-21 20:52:01.634183,2019-08-21 23:43:59.208797,36759729.71,-1.1,0.55,1.997,3.6,0.973,0.967,3.263,3.036
3382.0,2019-08-21 23:45:59.163795,2019-08-22 02:37:55.497009,36770165.998,-1.099,0.55,1.996,3.6,0.973,0.967,3.263,3.036
3383.0,2019-08-22 02:39:55.464233,2019-08-22 05:31:52.132431,36780602.633,-1.099,0.55,1.999,3.6,0.973,0.967,3.263,3.036
3384.0,2019-08-22 05:33:52.034513,2019-08-22 08:25:47.906805,36791038.408,-1.099,0.55,1.999,3.6,0.973,0.967,3.263,3.036
3385.0,2019-08-22 08:27:47.866021,2019-08-22 11:19:43.732168,36801474.233,-1.1,0.55,1.996,3.6,0.973,0.967,3.262,3.036
3386.0,2019-08-22 11:21:43.759998,2019-08-22 14:13:38.276184,36811908.777,-1.1,0.55,1.997,3.6,0.973,0.967,3.262,3.036
3387.0,2019-08-22 14:15:38.421724,2019-08-22 17:07:31.615715,36822342.117,-1.1,0.549,1.996,3.6,0.972,0.968,3.261,3.039
3388.0,2019-08-22 17:09:31.721451,2019-08-22 20:01:24.766431,36832775.267,-1.1,0.549,1.995,3.6,0.972,0.968,3.261,3.039
3389.0,2019-08-22 20:03:24.675506,2019-08-22 22:55:17.631723,36843208.133,-1.1,0.549,1.995,3.6,0.972,0.968,3.261,3.039
3390.0,2019-08-22 22:57:17.781798,2019-08-23 01:49:10.977044,36853641.478,-1.1,0.549,1.999,3.6,0.972,0.967,3.261,3.039
3391.0,2019-08-23 01:51:11.009262,2019-08-23 04:43:03.959360,36864074.46,-1.1,0.549,1.999,3.6,0.972,0.967,3.261,3.039
3392.0,2019-08-23 04:45:03.935766,2019-08-23 07:36:55.372737,36874505.874,-1.1,0.549,1.998,3.6,0.972,0.967,3.261,3.038
3393.0,2019-08-23 07:38:55.353330,2019-08-23 10:30:48.899937,36884939.401,-1.1,0.549,1.999,3.6,0.972,0.967,3.261,3.039
3394.0,2019-08-23 10:32:48.966759,2019-08-23 13:24:40.894005,36895371.395,-1.1,0.549,1.998,3.6,0.972,0.967,3.26,3.039
3395.0,2019-08-23 13:26:40.934453,2019-08-23 16:18:31.874944,36905802.376,-1.1,0.549,1.995,3.6,0.972,0.967,3.26,3.038
3396.0,2019-08-23 16:20:31.888076,2019-08-23 19:12:24.139540,36916234.641,-1.1,0.549,1.997,3.6,0.972,0.967,3.26,3.039
3397.0,2019-08-23 19:14:24.220835,2019-08-23 22:06:17.302716,36926667.804,-1.1,0.549,1.998,3.6,0.972,0.967,3.26,3.038
3398.0,2019-08-23 22:08:17.328126,2019-08-24 01:00:06.267349,36937096.768,-1.1,0.549,1.999,3.6,0.972,0.967,3.26,3.038
3399.0,2019-08-24 01:02:06.261729,2019-08-24 03:53:57.251803,36947527.753,-1.1,0.549,1.999,3.6,0.972,0.967,3.26,3.038
3400.0,2019-08-24 03:55:57.218729,2019-08-24 06:47:49.049803,36957959.551,-1.1,0.549,1.999,3.6,0.972,0.967,3.26,3.038
3401.0,2019-08-24 06:49:49.193640,2019-08-24 09:41:39.005107,36968389.506,-1.1,0.549,1.998,3.6,0.972,0.967,3.26,3.038
3402.0,2019-08-24 09:43:39.119625,2019-08-24 12:35:29.123992,36978819.625,-1.1,0.549,1.995,3.6,0.972,0.967,3.259,3.038
3403.0,2019-08-24 12:37:29.224553,2019-08-24 15:29:20.689363,36989251.19,-1.1,0.549,1.995,3.6,0.972,0.967,3.259,3.038
3404.0,2019-08-24 15:31:20.747391,2019-08-24 18:23:08.688987,36999679.19,-1.1,0.549,1.998,3.6,0.972,0.967,3.259,3.038
3405.0,2019-08-24 18:25:08.714271,2019-08-24 21:16:57.936374,37010108.437,-1.1,0.549,1.996,3.6,0.972,0.967,3.259,3.038
3406.0,2019-08-24 21:18:58.069821,2019-08-25 00:10:45.493124,37020535.994,-1.1,0.549,1.999,3.6,0.972,0.967,3.259,3.038
3407.0,2019-08-25 00:12:45.454351,2019-08-25 03:04:34.231697,37030964.733,-1.1,0.549,1.995,3.6,0.972,0.967,3.259,3.038
3408.0,2019-08-25 03:06:34.380655,2019-08-25 05:58:23.800766,37041394.302,-1.1,0.549,1.995,3.6,0.972,0.967,3.259,3.038
