Repository: Oliver191/MSc_Thesis_Predictive_Maintenance_Batteries

# MSc_Thesis_Predictive_Maintenance_Batteries
The GitHub repository accompanying the MSc Thesis at Esade written by Oliver Caspers regarding the topic “Predictive Maintenance for Lithium-Ion Batteries: Predicting the Remaining Useful Life (RUL) using Data-Driven Machine Learning based on Real-World Battery Datasets”.

SNL_Final.ipynb: The main Jupyter Notebook which contains the main code used to load, clean, and transform the SNL data. Four initial models are evaluated and a RF is chosen to be optimized. The RF is trained to predict the RUL on the training data and optimized using the validation data. Finally, the model is tested using independent testing data from UL.

File: SNL_Cycle_Timeseries_Data/SNL_18650_LFP_25C_0-100_0.5-1C_b_cycle_data.csv (part 10 of 11)
Cycle_Index,Start_Time,End_Time,Test_Time (s),Min_Current (A),Max_Current (A),Min_Voltage (V),Max_Voltage (V),Charge_Capacity (Ah),Discharge_Capacity (Ah),Charge_Energy (Wh),Discharge_Energy (Wh)
3138.0,2019-11-27 10:02:53.683415,2019-11-27 12:52:11.122194,46926114.523,-1.1,0.55,1.994,3.6,0.957,0.953,3.215,2.989
3139.0,2019-11-27 12:54:11.145953,2019-11-27 15:43:29.208116,46936392.609,-1.099,0.55,1.997,3.6,0.957,0.953,3.215,2.988
3140.0,2019-11-27 15:45:29.231539,2019-11-27 18:34:42.785580,46946666.187,-1.1,0.55,1.994,3.6,0.957,0.953,3.214,2.988
3141.0,2019-11-27 18:36:42.809598,2019-11-27 21:25:53.947441,46956937.349,-1.1,0.55,1.995,3.6,0.956,0.953,3.214,2.987
3142.0,2019-11-27 21:27:53.967734,2019-11-28 00:17:02.308738,46967205.71,-1.1,0.55,1.997,3.6,0.956,0.953,3.213,2.987
3143.0,2019-11-28 00:19:02.336514,2019-11-28 03:08:09.260627,46977472.662,-1.099,0.55,1.993,3.6,0.956,0.953,3.213,2.987
3144.0,2019-11-28 03:10:09.293853,2019-11-28 05:59:12.996075,46987736.397,-1.099,0.55,1.995,3.6,0.956,0.953,3.212,2.987
3145.0,2019-11-28 06:01:13.027106,2019-11-28 08:50:15.428171,46997998.829,-1.099,0.55,1.993,3.6,0.956,0.953,3.212,2.986
3146.0,2019-11-28 08:52:15.459222,2019-11-28 11:41:16.102204,47008259.503,-1.099,0.549,1.999,3.6,0.956,0.953,3.212,2.986
3147.0,2019-11-28 11:43:16.128520,2019-11-28 14:32:16.270939,47018519.672,-1.099,0.55,1.996,3.6,0.956,0.953,3.211,2.986
3148.0,2019-11-28 14:34:16.291639,2019-11-28 17:23:12.818229,47028776.219,-1.099,0.55,1.993,3.6,0.956,0.952,3.211,2.986
3149.0,2019-11-28 17:25:12.842933,2019-11-28 20:14:09.381943,47039032.783,-1.099,0.55,1.997,3.6,0.956,0.952,3.211,2.985
3150.0,2019-11-28 20:16:09.410794,2019-11-28 23:05:04.287737,47049287.689,-1.099,0.549,1.994,3.6,0.956,0.952,3.21,2.985
3151.0,2019-11-28 23:07:04.318067,2019-11-29 01:55:57.525092,47059540.926,-1.1,0.55,1.994,3.6,0.955,0.952,3.21,2.985
3152.0,2019-11-29 01:57:57.554144,2019-11-29 04:46:49.787168,47069793.188,-1.099,0.55,1.999,3.6,0.955,0.952,3.21,2.985
3153.0,2019-11-29 04:48:49.813218,2019-11-29 07:37:40.582067,47080043.983,-1.1,0.55,1.996,3.6,0.955,0.952,3.21,2.984
3154.0,2019-11-29 07:39:40.602909,2019-11-29 10:28:30.276164,47090293.677,-1.1,0.55,1.996,3.6,0.955,0.952,3.209,2.984
3155.0,2019-11-29 10:30:30.305863,2019-11-29 13:19:18.049647,47100541.451,-1.1,0.55,1.997,3.6,0.955,0.952,3.209,2.984
3156.0,2019-11-29 13:21:18.085027,2019-11-29 16:10:03.545338,47110786.947,-1.099,0.549,1.994,3.6,0.955,0.952,3.209,2.984
3157.0,2019-11-29 16:12:03.567082,2019-11-29 19:00:49.941050,47121033.342,-1.099,0.55,1.994,3.6,0.955,0.952,3.209,2.984
3158.0,2019-11-29 19:02:49.981789,2019-11-29 21:51:35.427137,47131278.828,-1.099,0.55,1.998,3.6,0.955,0.952,3.208,2.983
3159.0,2019-11-29 21:53:35.454232,2019-11-30 00:42:19.388243,47141522.789,-1.099,0.549,1.998,3.6,0.955,0.952,3.208,2.983
3160.0,2019-11-30 00:44:19.399113,2019-11-30 03:33:02.720569,47151766.122,-1.099,0.55,1.997,3.6,0.955,0.952,3.208,2.983
3161.0,2019-11-30 03:35:02.745536,2019-11-30 06:23:43.872565,47162007.274,-1.099,0.55,1.999,3.6,0.955,0.951,3.207,2.982
3162.0,2019-11-30 06:25:43.908043,2019-11-30 09:14:24.816110,47172248.217,-1.099,0.549,1.998,3.6,0.955,0.951,3.207,2.982
3163.0,2019-11-30 09:16:24.846654,2019-11-30 12:05:04.064738,47182487.466,-1.099,0.55,1.998,3.6,0.955,0.951,3.207,2.982
3164.0,2019-11-30 12:07:04.102673,2019-11-30 14:55:41.105437,47192724.507,-1.1,0.55,1.996,3.6,0.954,0.951,3.207,2.982
3165.0,2019-11-30 14:57:41.116107,2019-11-30 17:46:19.100834,47202962.502,-1.099,0.55,1.994,3.6,0.954,0.951,3.207,2.982
3166.0,2019-11-30 17:48:19.117014,2019-11-30 20:36:55.616199,47213199.017,-1.099,0.55,1.995,3.6,0.954,0.951,3.206,2.981
3167.0,2019-11-30 20:38:55.651145,2019-11-30 23:27:30.061897,47223433.463,-1.1,0.55,1.995,3.6,0.954,0.951,3.206,2.981
3168.0,2019-11-30 23:29:30.080534,2019-12-01 02:18:04.599954,47233668.001,-1.1,0.549,1.994,3.6,0.954,0.951,3.206,2.981
3169.0,2019-12-01 02:20:04.618525,2019-12-01 05:08:37.541549,47243900.943,-1.1,0.549,1.994,3.6,0.954,0.951,3.206,2.981
3170.0,2019-12-01 05:10:37.557410,2019-12-01 07:59:10.691550,47254134.093,-1.099,0.55,1.996,3.6,0.954,0.951,3.206,2.981
3171.0,2019-12-01 08:01:10.705322,2019-12-01 10:49:41.407584,47264364.809,-1.099,0.549,1.998,3.6,0.954,0.951,3.205,2.98
3172.0,2019-12-01 10:51:41.446473,2019-12-01 13:40:11.817725,47274595.219,-1.099,0.55,1.995,3.6,0.954,0.951,3.205,2.98
3173.0,2019-12-01 13:42:11.850023,2019-12-01 16:30:41.715915,47284825.117,-1.1,0.55,1.994,3.6,0.954,0.951,3.205,2.98
3174.0,2019-12-01 16:32:41.756352,2019-12-01 19:21:11.052115,47295054.453,-1.1,0.55,1.994,3.6,0.954,0.951,3.205,2.98
3175.0,2019-12-01 19:23:11.084106,2019-12-01 22:11:40.228959,47305283.63,-1.099,0.549,1.993,3.6,0.954,0.951,3.205,2.98
3176.0,2019-12-01 22:13:40.267976,2019-12-02 01:02:08.119408,47315511.521,-1.099,0.55,1.994,3.6,0.954,0.95,3.204,2.979
3177.0,2019-12-02 01:04:08.131915,2019-12-02 03:52:33.697747,47325737.099,-1.099,0.55,1.998,3.6,0.954,0.95,3.204,2.979
3178.0,2019-12-02 03:54:33.727132,2019-12-02 06:42:59.860134,47335963.261,-1.099,0.55,1.999,3.6,0.954,0.95,3.204,2.979
3179.0,2019-12-02 06:44:59.876044,2019-12-02 09:33:23.949925,47346187.351,-1.099,0.55,1.996,3.6,0.954,0.95,3.204,2.979
3180.0,2019-12-02 09:35:23.964734,2019-12-02 12:23:47.862600,47356411.264,-1.1,0.55,1.992,3.6,0.954,0.95,3.204,2.979
3181.0,2019-12-02 12:25:47.891715,2019-12-02 15:14:12.224012,47366635.625,-1.1,0.55,1.999,3.6,0.954,0.95,3.203,2.979
3182.0,2019-12-02 15:16:12.236773,2019-12-02 18:04:35.940470,47376859.342,-1.099,0.55,1.993,3.6,0.953,0.95,3.203,2.979
3183.0,2019-12-02 18:06:35.967075,2019-12-02 20:54:57.146305,47387080.548,-1.1,0.549,1.994,3.6,0.953,0.95,3.203,2.979
3184.0,2019-12-02 20:56:57.198249,2019-12-02 23:45:19.393142,47397302.794,-1.1,0.55,1.995,3.6,0.953,0.95,3.203,2.978
3185.0,2019-12-02 23:47:19.425182,2019-12-03 02:35:40.057963,47407523.459,-1.099,0.549,1.993,3.6,0.953,0.95,3.203,2.978
3186.0,2019-12-03 02:37:40.083286,2019-12-03 05:25:59.882257,47417743.283,-1.1,0.55,1.998,3.6,0.953,0.95,3.203,2.978
3187.0,2019-12-03 05:27:59.915231,2019-12-03 08:16:18.954796,47427962.356,-1.099,0.55,1.998,3.6,0.953,0.95,3.202,2.978
3188.0,2019-12-03 08:18:18.994268,2019-12-03 11:06:37.728981,47438181.13,-1.099,0.55,1.993,3.6,0.953,0.95,3.202,2.978
3189.0,2019-12-03 11:08:37.784061,2019-12-03 13:56:57.704038,47448401.105,-1.1,0.549,1.994,3.6,0.953,0.95,3.203,2.975
3190.0,2019-12-03 13:58:57.710321,2019-12-03 16:47:16.589999,47458619.991,-1.1,0.549,1.997,3.6,0.953,0.95,3.203,2.975
3191.0,2019-12-03 16:49:16.623373,2019-12-03 19:37:34.832359,47468838.234,-1.099,0.549,1.993,3.6,0.953,0.95,3.203,2.975
3192.0,2019-12-03 19:39:34.870534,2019-12-03 22:27:52.515695,47479055.917,-1.099,0.55,1.995,3.6,0.953,0.95,3.203,2.975
3193.0,2019-12-03 22:29:52.526737,2019-12-04 01:18:09.573967,47489272.975,-1.099,0.55,1.993,3.6,0.953,0.95,3.203,2.975
3194.0,2019-12-04 01:20:09.619194,2019-12-04 04:08:27.207307,47499490.609,-1.099,0.55,1.994,3.6,0.953,0.95,3.203,2.975
3195.0,2019-12-04 04:10:27.240872,2019-12-04 06:58:43.231625,47509706.633,-1.099,0.55,1.995,3.6,0.953,0.95,3.202,2.975
3196.0,2019-12-04 07:00:43.232070,2019-12-04 09:48:58.650855,47519922.052,-1.1,0.549,1.997,3.6,0.953,0.95,3.202,2.975
3197.0,2019-12-04 09:50:58.675155,2019-12-04 12:39:12.976430,47530136.378,-1.1,0.55,1.998,3.6,0.953,0.95,3.202,2.975
3198.0,2019-12-04 12:41:12.983764,2019-12-04 15:29:28.236120,47540351.637,-1.1,0.55,1.995,3.6,0.953,0.95,3.202,2.975
3199.0,2019-12-04 15:31:28.275154,2019-12-04 18:19:42.072668,47550565.474,-1.1,0.549,1.996,3.6,0.953,0.95,3.202,2.975
3200.0,2019-12-04 18:21:42.109675,2019-12-04 21:09:55.854123,47560779.255,-1.1,0.55,1.996,3.6,0.953,0.95,3.201,2.975
3201.0,2019-12-04 21:11:55.857824,2019-12-05 00:00:08.206024,47570991.607,-1.099,0.55,1.998,3.6,0.953,0.95,3.201,2.974
3202.0,2019-12-05 00:02:08.250415,2019-12-05 02:50:20.426338,47581203.828,-1.099,0.55,1.996,3.6,0.953,0.949,3.201,2.974
3203.0,2019-12-05 02:52:20.421069,2019-12-05 05:40:32.926870,47591416.328,-1.1,0.549,1.994,3.6,0.953,0.949,3.201,2.974
3204.0,2019-12-05 05:42:32.948402,2019-12-05 08:30:44.767007,47601628.168,-1.099,0.55,1.999,3.6,0.953,0.949,3.201,2.974
3205.0,2019-12-05 08:32:44.788497,2019-12-05 11:20:55.199505,47611838.601,-1.099,0.55,1.993,3.6,0.953,0.949,3.201,2.974
3206.0,2019-12-05 11:22:55.198100,2019-12-05 14:11:05.666185,47622049.067,-1.1,0.549,1.994,3.6,0.952,0.949,3.201,2.974
3207.0,2019-12-05 14:13:05.688622,2019-12-05 17:01:15.602350,47632259.004,-1.099,0.549,1.997,3.6,0.952,0.949,3.2,2.974
3208.0,2019-12-05 17:03:15.647932,2019-12-05 19:51:25.051910,47642468.453,-1.1,0.55,1.999,3.6,0.952,0.949,3.2,2.974
3209.0,2019-12-05 19:53:25.104003,2019-12-05 22:41:33.995855,47652677.397,-1.099,0.55,1.997,3.6,0.952,0.949,3.2,2.974
3210.0,2019-12-05 22:43:34.022427,2019-12-06 01:31:41.554190,47662884.955,-1.099,0.549,1.995,3.6,0.952,0.949,3.2,2.973
3211.0,2019-12-06 01:33:41.552827,2019-12-06 04:21:50.048772,47673093.45,-1.1,0.55,1.993,3.6,0.952,0.949,3.2,2.973
3212.0,2019-12-06 04:23:50.052280,2019-12-06 07:11:54.304104,47683297.705,-1.099,0.549,1.998,3.6,0.952,0.949,3.2,2.973
3213.0,2019-12-06 07:13:54.356294,2019-12-06 10:02:01.553224,47693504.954,-1.099,0.55,1.998,3.6,0.952,0.949,3.2,2.973
3214.0,2019-12-06 10:04:01.566541,2019-12-06 12:51:59.617703,47703703.019,-1.099,0.55,1.999,3.6,0.952,0.948,3.198,2.97
3215.0,2019-12-06 12:53:59.655060,2019-12-06 15:42:07.472728,47713910.874,-1.099,0.549,1.994,3.6,0.952,0.949,3.199,2.972
3216.0,2019-12-06 15:44:07.493220,2019-12-06 18:32:13.785236,47724117.186,-1.099,0.55,1.994,3.6,0.952,0.949,3.199,2.972
3217.0,2019-12-06 18:34:13.838224,2019-12-06 21:22:19.430525,47734322.832,-1.099,0.55,1.995,3.6,0.952,0.949,3.199,2.972
3218.0,2019-12-06 21:24:19.468206,2019-12-07 00:12:24.825708,47744528.227,-1.099,0.55,1.994,3.6,0.952,0.949,3.199,2.972
3219.0,2019-12-07 00:14:24.847513,2019-12-07 03:02:30.628063,47754734.029,-1.099,0.55,1.996,3.6,0.952,0.949,3.199,2.972
3220.0,2019-12-07 03:04:30.634959,2019-12-07 05:52:34.742672,47764938.144,-1.099,0.55,1.995,3.6,0.952,0.949,3.199,2.972
3221.0,2019-12-07 05:54:34.778656,2019-12-07 08:42:38.958728,47775142.36,-1.099,0.55,1.997,3.6,0.952,0.949,3.199,2.972
3222.0,2019-12-07 08:44:38.992849,2019-12-07 11:32:42.180333,47785345.582,-1.099,0.55,1.993,3.6,0.952,0.949,3.199,2.972
3223.0,2019-12-07 11:34:42.226303,2019-12-07 14:22:44.589775,47795547.991,-1.1,0.549,1.994,3.6,0.952,0.949,3.198,2.972
3224.0,2019-12-07 14:24:44.599771,2019-12-07 17:12:47.058258,47805750.46,-1.099,0.549,1.998,3.6,0.952,0.949,3.198,2.972
3225.0,2019-12-07 17:14:47.094644,2019-12-07 20:02:48.255449,47815951.657,-1.099,0.55,1.995,3.6,0.952,0.949,3.198,2.971
3226.0,2019-12-07 20:04:48.300668,2019-12-07 22:52:50.692176,47826154.093,-1.099,0.55,1.993,3.6,0.952,0.949,3.198,2.971
3227.0,2019-12-07 22:54:50.732585,2019-12-08 01:42:52.061932,47836355.463,-1.099,0.55,1.995,3.6,0.952,0.949,3.198,2.971
3228.0,2019-12-08 01:44:52.095680,2019-12-08 04:32:52.591355,47846555.993,-1.099,0.55,1.997,3.6,0.952,0.948,3.198,2.971
3229.0,2019-12-08 04:34:52.632860,2019-12-08 07:22:53.651648,47856757.053,-1.099,0.55,1.997,3.6,0.952,0.948,3.198,2.971
3230.0,2019-12-08 07:24:53.701491,2019-12-08 10:12:52.852907,47866956.254,-1.099,0.549,1.995,3.6,0.952,0.948,3.198,2.971
3231.0,2019-12-08 10:14:52.877083,2019-12-08 13:02:52.764779,47877156.166,-1.099,0.549,1.997,3.6,0.952,0.948,3.197,2.971
3232.0,2019-12-08 13:04:52.811147,2019-12-08 15:52:51.936205,47887355.337,-1.099,0.55,1.998,3.6,0.952,0.948,3.197,2.971
3233.0,2019-12-08 15:54:51.940975,2019-12-08 18:42:49.720970,47897553.122,-1.1,0.549,1.994,3.6,0.951,0.948,3.197,2.971
3234.0,2019-12-08 18:44:49.791909,2019-12-08 21:32:48.052110,47907751.453,-1.1,0.549,1.997,3.6,0.951,0.948,3.197,2.97
3235.0,2019-12-08 21:34:48.095851,2019-12-09 00:22:46.696683,47917950.098,-1.099,0.55,1.995,3.6,0.951,0.948,3.197,2.97
3236.0,2019-12-09 00:24:46.729612,2019-12-09 03:12:43.138508,47928146.54,-1.099,0.55,1.999,3.6,0.951,0.948,3.197,2.97
3237.0,2019-12-09 03:14:43.203641,2019-12-09 06:02:40.866792,47938344.268,-1.099,0.549,1.997,3.6,0.951,0.948,3.197,2.97
3238.0,2019-12-09 06:04:40.935216,2019-12-09 08:52:39.058048,47948542.459,-1.1,0.549,1.995,3.6,0.951,0.948,3.197,2.97
3239.0,2019-12-09 08:54:39.073485,2019-12-09 11:42:35.946658,47958739.348,-1.1,0.549,1.997,3.6,0.951,0.948,3.197,2.97
3240.0,2019-12-09 11:44:36.011442,2019-12-09 14:32:33.350677,47968936.752,-1.099,0.549,1.996,3.6,0.951,0.948,3.197,2.97
3241.0,2019-12-09 14:34:33.350543,2019-12-09 17:22:28.847197,47979132.248,-1.099,0.55,1.998,3.6,0.951,0.948,3.196,2.97
3242.0,2019-12-09 17:24:28.846892,2019-12-09 20:12:24.451578,47989327.853,-1.099,0.55,1.994,3.6,0.951,0.948,3.196,2.97
3243.0,2019-12-09 20:14:24.451314,2019-12-09 23:02:19.977717,47999523.379,-1.1,0.55,1.993,3.6,0.951,0.948,3.196,2.97
3244.0,2019-12-09 23:04:19.961707,2019-12-10 01:52:16.098863,48009719.5,-1.099,0.549,1.998,3.6,0.951,0.948,3.196,2.97
3245.0,2019-12-10 01:54:16.099018,2019-12-10 04:42:11.048086,48019914.449,-1.099,0.549,1.996,3.6,0.951,0.948,3.196,2.969
3246.0,2019-12-10 04:44:11.125192,2019-12-10 07:32:05.553961,48030108.955,-1.099,0.549,1.996,3.6,0.951,0.948,3.196,2.969
3247.0,2019-12-10 07:34:05.517672,2019-12-10 10:21:59.971626,48040303.373,-1.099,0.55,1.995,3.6,0.951,0.948,3.196,2.969
3248.0,2019-12-10 10:24:00.029135,2019-12-10 13:11:53.417928,48050496.819,-1.1,0.55,1.994,3.6,0.951,0.948,3.196,2.968
3249.0,2019-12-10 13:13:53.418611,2019-12-10 16:01:45.054402,48060688.456,-1.1,0.55,1.997,3.6,0.951,0.948,3.199,2.965
3250.0,2019-12-10 16:03:45.144286,2019-12-10 18:51:38.812055,48070882.213,-1.1,0.549,1.998,3.6,0.951,0.948,3.198,2.966
3251.0,2019-12-10 18:53:38.867507,2019-12-10 21:41:31.257053,48081074.658,-1.099,0.549,1.999,3.6,0.951,0.948,3.198,2.965
3252.0,2019-12-10 21:43:31.244793,2019-12-11 00:31:24.604957,48091268.006,-1.099,0.55,1.995,3.6,0.951,0.948,3.198,2.965
3253.0,2019-12-11 00:33:24.573284,2019-12-11 03:21:17.688369,48101461.09,-1.099,0.55,1.994,3.6,0.951,0.948,3.198,2.965
3254.0,2019-12-11 03:23:17.684006,2019-12-11 06:11:09.550371,48111652.952,-1.099,0.55,1.994,3.6,0.951,0.948,3.197,2.965
3255.0,2019-12-11 06:13:09.586632,2019-12-11 09:01:01.727596,48121845.129,-1.099,0.55,1.994,3.6,0.951,0.948,3.197,2.965
3256.0,2019-12-11 09:03:01.694827,2019-12-11 11:50:51.631549,48132035.033,-1.099,0.55,1.995,3.6,0.951,0.948,3.198,2.964
3257.0,2019-12-11 11:52:51.711381,2019-12-11 14:40:43.138073,48142226.539,-1.099,0.55,1.993,3.6,0.951,0.948,3.198,2.964
3258.0,2019-12-11 14:42:43.184065,2019-12-11 17:30:34.976827,48152418.378,-1.099,0.549,1.999,3.6,0.951,0.948,3.198,2.964
3259.0,2019-12-11 17:32:34.982294,2019-12-11 20:20:27.253755,48162610.655,-1.099,0.549,1.995,3.6,0.951,0.948,3.197,2.965
3260.0,2019-12-11 20:22:27.347321,2019-12-11 23:10:19.946978,48172803.348,-1.1,0.55,1.997,3.6,0.951,0.948,3.197,2.964
3261.0,2019-12-11 23:12:19.942016,2019-12-12 02:00:11.087763,48182994.489,-1.1,0.55,1.997,3.6,0.951,0.948,3.197,2.964
3262.0,2019-12-12 02:02:11.138494,2019-12-12 04:50:03.169764,48193186.571,-1.099,0.549,1.997,3.6,0.951,0.948,3.197,2.965
3263.0,2019-12-12 04:52:03.245330,2019-12-12 07:39:50.024331,48203373.426,-1.1,0.549,1.997,3.6,0.951,0.948,3.197,2.965
3264.0,2019-12-12 07:41:50.015453,2019-12-12 10:29:37.019895,48213560.421,-1.099,0.549,1.998,3.6,0.951,0.948,3.197,2.964
3265.0,2019-12-12 10:31:37.065104,2019-12-12 13:19:25.216022,48223748.617,-1.1,0.55,1.998,3.6,0.951,0.948,3.196,2.964
3266.0,2019-12-12 13:21:25.232539,2019-12-12 16:09:12.669895,48233936.071,-1.1,0.55,1.999,3.6,0.951,0.948,3.197,2.964
3267.0,2019-12-12 16:11:12.644192,2019-12-12 18:58:59.811720,48244123.213,-1.1,0.55,1.998,3.6,0.951,0.947,3.196,2.963
3268.0,2019-12-12 19:00:59.906020,2019-12-12 21:48:48.003172,48254311.404,-1.099,0.55,1.995,3.6,0.951,0.947,3.196,2.964
3269.0,2019-12-12 21:50:48.013198,2019-12-13 00:38:35.514261,48264498.916,-1.099,0.55,1.995,3.6,0.951,0.947,3.196,2.964
3270.0,2019-12-13 00:40:35.600851,2019-12-13 03:28:22.831500,48274686.233,-1.099,0.549,1.995,3.6,0.951,0.947,3.196,2.964
3271.0,2019-12-13 03:30:22.909420,2019-12-13 06:18:10.357423,48284873.759,-1.1,0.549,1.994,3.6,0.95,0.947,3.196,2.964
3272.0,2019-12-13 06:20:10.335873,2019-12-13 09:07:59.005577,48295062.407,-1.1,0.55,1.998,3.6,0.95,0.947,3.196,2.964
3273.0,2019-12-13 09:09:59.041701,2019-12-13 11:57:44.693253,48305248.094,-1.1,0.549,1.998,3.6,0.951,0.947,3.196,2.964
3274.0,2019-12-13 11:59:44.667553,2019-12-13 14:47:30.562060,48315433.963,-1.1,0.55,1.994,3.6,0.95,0.947,3.196,2.964
3275.0,2019-12-13 14:49:30.631650,2019-12-13 17:37:15.002615,48325618.404,-1.1,0.55,1.998,3.6,0.95,0.947,3.195,2.964
3276.0,2019-12-13 17:39:15.090496,2019-12-13 20:26:59.054376,48335802.456,-1.1,0.55,1.994,3.6,0.95,0.947,3.195,2.964
3277.0,2019-12-13 20:28:59.101955,2019-12-13 23:16:43.680504,48345987.082,-1.1,0.55,1.998,3.6,0.95,0.947,3.195,2.964
3278.0,2019-12-13 23:18:43.713689,2019-12-14 02:06:28.147765,48356171.549,-1.1,0.55,1.995,3.6,0.95,0.947,3.195,2.964
3279.0,2019-12-14 02:08:28.120208,2019-12-14 04:56:14.389462,48366357.791,-1.1,0.55,1.998,3.6,0.95,0.947,3.195,2.964
3280.0,2019-12-14 04:58:14.363152,2019-12-14 07:45:57.700920,48376541.102,-1.1,0.549,1.998,3.6,0.95,0.947,3.195,2.964
3281.0,2019-12-14 07:47:57.775650,2019-12-14 10:35:39.637232,48386723.038,-1.099,0.55,1.999,3.6,0.95,0.947,3.194,2.963
3282.0,2019-12-14 10:37:39.606239,2019-12-14 13:25:23.461328,48396906.863,-1.1,0.549,1.993,3.6,0.95,0.947,3.194,2.963
3283.0,2019-12-14 13:27:23.501439,2019-12-14 16:15:04.486467,48407087.888,-1.1,0.55,1.998,3.6,0.95,0.947,3.194,2.963
3284.0,2019-12-14 16:17:04.509943,2019-12-14 19:04:47.962574,48417271.364,-1.099,0.55,1.997,3.6,0.95,0.947,3.194,2.963
3285.0,2019-12-14 19:06:48.024279,2019-12-14 21:54:30.724125,48427454.125,-1.1,0.549,1.997,3.6,0.95,0.947,3.194,2.963
3286.0,2019-12-14 21:56:30.756406,2019-12-15 00:44:12.891689,48437636.293,-1.099,0.549,1.995,3.6,0.95,0.947,3.194,2.963
3287.0,2019-12-15 00:46:12.991505,2019-12-15 03:33:53.292581,48447816.694,-1.1,0.549,1.998,3.6,0.95,0.947,3.194,2.963
3288.0,2019-12-15 03:35:53.369080,2019-12-15 06:23:34.226219,48457997.627,-1.1,0.549,1.998,3.6,0.95,0.947,3.194,2.964
3289.0,2019-12-15 06:25:34.254171,2019-12-15 09:13:15.724297,48468179.126,-1.1,0.549,1.999,3.6,0.95,0.947,3.194,2.963
3290.0,2019-12-15 09:15:15.731659,2019-12-15 12:02:54.785518,48478358.187,-1.1,0.549,1.998,3.6,0.95,0.947,3.194,2.963
3291.0,2019-12-15 12:04:54.865809,2019-12-15 14:52:33.742903,48488537.144,-1.1,0.549,1.997,3.6,0.95,0.947,3.193,2.963
3292.0,2019-12-15 14:54:33.758536,2019-12-15 17:42:13.548167,48498716.949,-1.1,0.549,1.995,3.6,0.95,0.947,3.193,2.963
3293.0,2019-12-15 17:44:13.535832,2019-12-15 20:31:52.231276,48508895.633,-1.1,0.55,1.996,3.6,0.95,0.947,3.193,2.963
3294.0,2019-12-15 20:33:52.234609,2019-12-15 23:21:31.654199,48519075.055,-1.099,0.549,1.994,3.6,0.95,0.947,3.193,2.962
3295.0,2019-12-15 23:23:31.656880,2019-12-16 02:11:10.826643,48529254.228,-1.1,0.55,1.994,3.6,0.95,0.947,3.193,2.962
3296.0,2019-12-16 02:13:10.868997,2019-12-16 05:00:51.903832,48539435.305,-1.1,0.549,1.996,3.6,0.95,0.947,3.193,2.962
3297.0,2019-12-16 05:02:51.951365,2019-12-16 07:50:29.792330,48549613.194,-1.1,0.55,1.996,3.6,0.95,0.947,3.193,2.963
3298.0,2019-12-16 07:52:29.883286,2019-12-16 10:40:09.671379,48559793.073,-1.1,0.55,1.998,3.6,0.95,0.947,3.193,2.961
3299.0,2019-12-16 10:42:09.745604,2019-12-16 13:29:47.038093,48569970.439,-1.1,0.55,1.993,3.6,0.95,0.947,3.193,2.962
3300.0,2019-12-16 13:31:47.096728,2019-12-16 16:19:25.037612,48580148.439,-1.1,0.55,1.994,3.6,0.95,0.947,3.193,2.961
3301.0,2019-12-16 16:21:25.098954,2019-12-16 19:09:00.605688,48590324.007,-1.1,0.55,1.993,3.6,0.95,0.947,3.193,2.961
3302.0,2019-12-16 19:11:00.696963,2019-12-16 21:58:38.015564,48600501.417,-1.099,0.549,1.998,3.6,0.95,0.946,3.193,2.961
3303.0,2019-12-16 22:00:38.046027,2019-12-17 00:48:16.057413,48610679.459,-1.1,0.549,1.995,3.6,0.95,0.946,3.193,2.961
3304.0,2019-12-17 00:50:16.043435,2019-12-17 03:37:54.326853,48620857.728,-1.099,0.55,1.999,3.6,0.95,0.946,3.193,2.961
3305.0,2019-12-17 03:39:54.401730,2019-12-17 06:27:31.107588,48631034.509,-1.1,0.55,1.998,3.6,0.95,0.946,3.192,2.961
3306.0,2019-12-17 06:29:31.129181,2019-12-17 09:17:08.642412,48641212.044,-1.1,0.55,1.998,3.6,0.95,0.946,3.193,2.961
3307.0,2019-12-17 09:19:08.642745,2019-12-17 12:06:45.787528,48651389.189,-1.099,0.55,1.994,3.6,0.949,0.946,3.193,2.96
3308.0,2019-12-17 12:08:45.797410,2019-12-17 14:56:21.959594,48661565.361,-1.1,0.55,1.998,3.6,0.949,0.946,3.192,2.96
3309.0,2019-12-17 14:58:21.969441,2019-12-17 17:45:58.315257,48671741.716,-1.1,0.55,1.998,3.6,0.949,0.946,3.192,2.96
3310.0,2019-12-17 17:47:58.379521,2019-12-17 20:35:33.594705,48681916.996,-1.1,0.55,1.999,3.6,0.949,0.946,3.192,2.96
3311.0,2019-12-17 20:37:33.651544,2019-12-17 23:25:09.383145,48692092.784,-1.099,0.55,1.997,3.6,0.949,0.946,3.192,2.96
3312.0,2019-12-17 23:27:09.399555,2019-12-18 02:14:43.901925,48702267.303,-1.1,0.55,1.999,3.6,0.949,0.946,3.192,2.96
3313.0,2019-12-18 02:16:43.957123,2019-12-18 05:04:19.254970,48712442.656,-1.099,0.55,1.994,3.6,0.949,0.946,3.192,2.96
3314.0,2019-12-18 05:06:19.314436,2019-12-18 07:53:53.546549,48722616.948,-1.099,0.55,1.996,3.6,0.949,0.946,3.192,2.96
3315.0,2019-12-18 07:55:53.539787,2019-12-18 10:43:28.247915,48732791.649,-1.099,0.55,1.997,3.6,0.949,0.946,3.192,2.96
3316.0,2019-12-18 10:45:28.305022,2019-12-18 13:33:02.658730,48742966.06,-1.1,0.55,1.997,3.6,0.949,0.946,3.191,2.96
3317.0,2019-12-18 13:35:02.705346,2019-12-18 16:22:38.122234,48753141.523,-1.1,0.55,1.998,3.6,0.949,0.946,3.191,2.959
3318.0,2019-12-18 16:24:38.128910,2019-12-18 19:12:11.632704,48763315.034,-1.099,0.55,1.997,3.6,0.949,0.946,3.192,2.959
3319.0,2019-12-18 19:14:11.593716,2019-12-18 22:01:46.128163,48773489.529,-1.099,0.55,1.998,3.6,0.949,0.946,3.192,2.959
3320.0,2019-12-18 22:03:46.119307,2019-12-19 00:51:20.163351,48783663.565,-1.099,0.55,1.996,3.6,0.949,0.946,3.191,2.959
3321.0,2019-12-19 00:53:20.114928,2019-12-19 03:40:52.119800,48793835.521,-1.1,0.549,1.999,3.6,0.949,0.946,3.191,2.959
3322.0,2019-12-19 03:42:52.116339,2019-12-19 06:30:24.318183,48804007.719,-1.099,0.55,1.994,3.6,0.949,0.946,3.191,2.959
3323.0,2019-12-19 06:32:24.286876,2019-12-19 09:19:52.760984,48814176.162,-1.099,0.55,1.998,3.6,0.949,0.946,3.191,2.958
3324.0,2019-12-19 09:21:52.720566,2019-12-19 12:09:29.201920,48824352.603,-1.1,0.55,1.998,3.6,0.949,0.946,3.191,2.967
3325.0,2019-12-19 12:11:29.289556,2019-12-19 14:58:58.361094,48834521.762,-1.1,0.55,1.998,3.6,0.949,0.946,3.186,2.969
3326.0,2019-12-19 15:00:58.401379,2019-12-19 17:48:27.058438,48844690.46,-1.1,0.55,1.995,3.6,0.949,0.946,3.186,2.968
3327.0,2019-12-19 17:50:27.055319,2019-12-19 20:37:54.798962,48854858.2,-1.099,0.55,1.999,3.6,0.949,0.946,3.186,2.968
3328.0,2019-12-19 20:39:54.875853,2019-12-19 23:27:23.173421,48865026.575,-1.1,0.55,1.999,3.6,0.949,0.946,3.186,2.968
3329.0,2019-12-19 23:29:23.268715,2019-12-20 02:16:51.213637,48875194.615,-1.099,0.549,1.999,3.6,0.949,0.946,3.186,2.967
3330.0,2019-12-20 02:18:51.295592,2019-12-20 05:06:17.355901,48885360.757,-1.099,0.55,1.998,3.6,0.949,0.946,3.186,2.968
3331.0,2019-12-20 05:08:17.359203,2019-12-20 07:55:43.839126,48895527.24,-1.1,0.55,1.998,3.6,0.949,0.946,3.186,2.968
3332.0,2019-12-20 07:57:43.920493,2019-12-20 10:45:10.729642,48905694.131,-1.1,0.55,1.993,3.6,0.949,0.946,3.186,2.968
3333.0,2019-12-20 10:47:10.795898,2019-12-20 13:34:37.716208,48915861.117,-1.1,0.55,1.994,3.6,0.949,0.946,3.186,2.968
3334.0,2019-12-20 13:36:37.767564,2019-12-20 16:24:05.096278,48926028.498,-1.1,0.549,1.995,3.6,0.949,0.946,3.185,2.969
3335.0,2019-12-20 16:26:05.148938,2019-12-20 19:13:30.558255,48936193.959,-1.1,0.55,1.995,3.6,0.949,0.946,3.185,2.968
3336.0,2019-12-20 19:15:30.687455,2019-12-20 22:02:58.203479,48946361.605,-1.1,0.55,1.993,3.6,0.949,0.946,3.185,2.968
3337.0,2019-12-20 22:04:58.381200,2019-12-21 00:52:24.196688,48956527.598,-1.099,0.55,1.994,3.6,0.949,0.946,3.185,2.968
3338.0,2019-12-21 00:54:24.295124,2019-12-21 03:41:47.151132,48966690.552,-1.1,0.55,1.996,3.6,0.949,0.946,3.185,2.968
3339.0,2019-12-21 03:43:47.197301,2019-12-21 06:31:12.554361,48976855.956,-1.1,0.55,1.994,3.6,0.949,0.946,3.186,2.966
3340.0,2019-12-21 06:33:12.520439,2019-12-21 09:20:38.669570,48987022.071,-1.1,0.55,1.995,3.6,0.949,0.946,3.186,2.967
3341.0,2019-12-21 09:22:38.807053,2019-12-21 12:10:05.878819,48997189.28,-1.1,0.55,1.998,3.6,0.949,0.946,3.186,2.967
3342.0,2019-12-21 12:12:05.814020,2019-12-21 14:59:29.741981,49007353.143,-1.1,0.549,1.998,3.6,0.949,0.946,3.185,2.967
3343.0,2019-12-21 15:01:29.719880,2019-12-21 17:48:54.214277,49017517.616,-1.1,0.55,1.996,3.6,0.949,0.946,3.185,2.967
3344.0,2019-12-21 17:50:54.204752,2019-12-21 20:38:20.239439,49027683.641,-1.1,0.55,1.997,3.6,0.949,0.946,3.185,2.967
3345.0,2019-12-21 20:40:20.338626,2019-12-21 23:27:43.038914,49037846.44,-1.1,0.55,1.998,3.6,0.949,0.945,3.185,2.966
3346.0,2019-12-21 23:29:43.022538,2019-12-22 02:17:06.782852,49048010.184,-1.1,0.549,1.993,3.6,0.949,0.945,3.185,2.967
3347.0,2019-12-22 02:19:06.934288,2019-12-22 05:06:31.950811,49058175.352,-1.1,0.55,1.999,3.6,0.949,0.945,3.185,2.966
3348.0,2019-12-22 05:08:31.990803,2019-12-22 07:55:54.637875,49068338.039,-1.1,0.55,1.994,3.6,0.949,0.945,3.185,2.966
3349.0,2019-12-22 07:57:54.593297,2019-12-22 10:45:15.828398,49078499.23,-1.1,0.55,1.999,3.6,0.949,0.945,3.185,2.966
3350.0,2019-12-22 10:47:15.822381,2019-12-22 13:34:37.923587,49088661.325,-1.1,0.55,1.996,3.6,0.948,0.945,3.184,2.966
3351.0,2019-12-22 13:36:37.894832,2019-12-22 16:23:58.239597,49098821.641,-1.1,0.55,1.998,3.6,0.948,0.945,3.184,2.966
3352.0,2019-12-22 16:25:58.247979,2019-12-22 19:13:20.736759,49108984.138,-1.1,0.55,1.994,3.6,0.948,0.945,3.184,2.966
3353.0,2019-12-22 19:15:20.848111,2019-12-22 22:02:43.927792,49119147.329,-1.1,0.55,1.996,3.6,0.948,0.945,3.184,2.966
3354.0,2019-12-22 22:04:44.017815,2019-12-23 00:52:05.970601,49129309.372,-1.099,0.55,1.996,3.6,0.948,0.945,3.184,2.966
3355.0,2019-12-23 00:54:06.068896,2019-12-23 03:41:26.231356,49139469.633,-1.099,0.55,1.997,3.6,0.948,0.945,3.184,2.965
3356.0,2019-12-23 03:43:26.397556,2019-12-23 06:30:48.421010,49149631.822,-1.099,0.55,1.999,3.6,0.948,0.945,3.184,2.966
3357.0,2019-12-23 06:32:48.408216,2019-12-23 09:20:11.177670,49159794.579,-1.1,0.55,1.996,3.6,0.948,0.945,3.184,2.966
3358.0,2019-12-23 09:22:11.143153,2019-12-23 12:09:30.405372,49169953.807,-1.099,0.55,1.995,3.6,0.948,0.945,3.184,2.966
3359.0,2019-12-23 12:11:30.531204,2019-12-23 14:58:49.930923,49180113.332,-1.1,0.55,1.997,3.6,0.948,0.945,3.184,2.966
3360.0,2019-12-23 15:00:49.998963,2019-12-23 17:48:11.009115,49190274.41,-1.1,0.55,1.994,3.6,0.948,0.945,3.184,2.966
3361.0,2019-12-23 17:50:11.177838,2019-12-23 20:37:31.019459,49200434.421,-1.1,0.55,1.996,3.6,0.948,0.945,3.184,2.965
3362.0,2019-12-23 20:39:30.974322,2019-12-23 23:26:50.517109,49210593.918,-1.099,0.55,1.997,3.6,0.948,0.945,3.184,2.965
3363.0,2019-12-23 23:28:50.663640,2019-12-24 02:16:11.626499,49220755.028,-1.1,0.55,1.998,3.6,0.948,0.945,3.183,2.966
3364.0,2019-12-24 02:18:11.763784,2019-12-24 05:05:31.010939,49230914.412,-1.1,0.55,1.998,3.6,0.948,0.945,3.183,2.966
3365.0,2019-12-24 05:07:30.996294,2019-12-24 07:54:50.473255,49241073.874,-1.1,0.55,1.998,3.6,0.948,0.945,3.183,2.965
3366.0,2019-12-24 07:56:50.493865,2019-12-24 10:44:09.232591,49251232.634,-1.1,0.55,1.998,3.6,0.948,0.945,3.183,2.965
3367.0,2019-12-24 10:46:09.193716,2019-12-24 13:33:26.377223,49261389.778,-1.1,0.55,1.998,3.6,0.948,0.945,3.183,2.965
3368.0,2019-12-24 13:35:26.432531,2019-12-24 16:22:45.994995,49271549.396,-1.099,0.549,1.995,3.6,0.948,0.945,3.183,2.965
3369.0,2019-12-24 16:24:46.085714,2019-12-24 19:12:03.751804,49281707.153,-1.099,0.55,1.993,3.6,0.948,0.945,3.183,2.965
3370.0,2019-12-24 19:14:03.719258,2019-12-24 22:01:21.954199,49291865.355,-1.099,0.549,1.997,3.6,0.948,0.945,3.183,2.965
3371.0,2019-12-24 22:03:22.080024,2019-12-25 00:50:40.071441,49302023.473,-1.1,0.55,1.998,3.6,0.948,0.945,3.183,2.965
3372.0,2019-12-25 00:52:40.042955,2019-12-25 03:39:57.930073,49312181.331,-1.099,0.55,1.994,3.6,0.948,0.945,3.183,2.965
3373.0,2019-12-25 03:41:58.028727,2019-12-25 06:29:17.408631,49322340.81,-1.099,0.55,1.997,3.6,0.948,0.945,3.183,2.965
3374.0,2019-12-25 06:31:17.339335,2019-12-25 09:18:34.165096,49332497.566,-1.1,0.55,1.997,3.6,0.948,0.945,3.182,2.964
3375.0,2019-12-25 09:20:34.158723,2019-12-25 12:07:51.798346,49342655.2,-1.099,0.55,1.997,3.6,0.948,0.945,3.182,2.964
3376.0,2019-12-25 12:09:51.699080,2019-12-25 14:57:08.450048,49352811.851,-1.1,0.55,1.997,3.6,0.948,0.945,3.182,2.964
3377.0,2019-12-25 14:59:08.350870,2019-12-25 17:46:27.182756,49362970.584,-1.099,0.549,1.995,3.6,0.948,0.945,3.182,2.964
3378.0,2019-12-25 17:48:27.258715,2019-12-25 20:35:42.157190,49373125.558,-1.1,0.55,1.997,3.6,0.948,0.945,3.182,2.964
3379.0,2019-12-25 20:37:42.183250,2019-12-25 23:24:57.791233,49383281.192,-1.099,0.549,1.994,3.6,0.948,0.945,3.182,2.964
3380.0,2019-12-25 23:26:57.705335,2019-12-26 02:14:14.042001,49393437.443,-1.099,0.549,1.997,3.6,0.948,0.945,3.182,2.964
3381.0,2019-12-26 02:16:14.017730,2019-12-26 05:03:28.959508,49403592.361,-1.099,0.549,1.999,3.6,0.948,0.945,3.182,2.964
3382.0,2019-12-26 05:05:29.104417,2019-12-26 07:52:45.178548,49413748.58,-1.099,0.55,1.998,3.6,0.948,0.945,3.182,2.964
3383.0,2019-12-26 07:54:45.118692,2019-12-26 10:42:01.235652,49423904.637,-1.099,0.55,1.999,3.6,0.948,0.944,3.182,2.963
3384.0,2019-12-26 10:44:01.346205,2019-12-26 13:31:16.597153,49434059.998,-1.1,0.55,1.994,3.6,0.948,0.945,3.182,2.964
3385.0,2019-12-26 13:33:16.595191,2019-12-26 16:20:31.978462,49444215.38,-1.1,0.55,1.995,3.6,0.948,0.944,3.182,2.963
3386.0,2019-12-26 16:22:31.989826,2019-12-26 19:09:46.082812,49454369.484,-1.099,0.55,1.993,3.6,0.948,0.944,3.181,2.963
3387.0,2019-12-26 19:11:46.198975,2019-12-26 21:59:00.105963,49464523.507,-1.099,0.55,1.998,3.6,0.948,0.944,3.181,2.963
3388.0,2019-12-26 22:01:00.076520,2019-12-27 00:48:14.688621,49474678.09,-1.099,0.55,1.994,3.6,0.948,0.944,3.181,2.963
3389.0,2019-12-27 00:50:14.717952,2019-12-27 03:37:27.754090,49484831.155,-1.099,0.55,1.997,3.6,0.948,0.944,3.181,2.963
3390.0,2019-12-27 03:39:27.793059,2019-12-27 06:26:42.391663,49494985.793,-1.099,0.55,1.996,3.6,0.948,0.944,3.181,2.963
3391.0,2019-12-27 06:28:42.395729,2019-12-27 09:15:55.434036,49505138.835,-1.099,0.549,1.997,3.6,0.948,0.944,3.181,2.963
3392.0,2019-12-27 09:17:55.338225,2019-12-27 12:05:08.890461,49515292.292,-1.099,0.55,1.997,3.6,0.948,0.944,3.181,2.963
3393.0,2019-12-27 12:07:08.882852,2019-12-27 14:54:22.105325,49525445.507,-1.1,0.55,1.994,3.6,0.948,0.944,3.181,2.963
3394.0,2019-12-27 14:56:22.232366,2019-12-27 17:43:35.671099,49535599.072,-1.099,0.55,1.996,3.6,0.947,0.944,3.181,2.963
3395.0,2019-12-27 17:45:35.589254,2019-12-27 20:32:47.680747,49545751.082,-1.099,0.55,1.995,3.6,0.947,0.944,3.181,2.963
3396.0,2019-12-27 20:34:47.700748,2019-12-27 23:22:01.084314,49555904.486,-1.1,0.549,1.994,3.6,0.947,0.944,3.181,2.963
3397.0,2019-12-27 23:24:01.130008,2019-12-28 02:11:13.323111,49566056.724,-1.099,0.549,1.997,3.6,0.947,0.944,3.181,2.963
3398.0,2019-12-28 02:13:13.251467,2019-12-28 05:00:23.637362,49576207.039,-1.1,0.55,1.998,3.6,0.947,0.944,3.181,2.963
3399.0,2019-12-28 05:02:23.570963,2019-12-28 07:49:35.755429,49586359.157,-1.1,0.55,1.993,3.6,0.947,0.944,3.181,2.963
3400.0,2019-12-28 07:51:35.775018,2019-12-28 10:38:45.527014,49596508.928,-1.099,0.55,1.995,3.6,0.947,0.944,3.18,2.962
3401.0,2019-12-28 10:40:45.597673,2019-12-28 13:27:57.302838,49606660.704,-1.099,0.549,1.995,3.6,0.947,0.944,3.181,2.962
3402.0,2019-12-28 13:29:57.443476,2019-12-28 16:17:08.029058,49616811.43,-1.1,0.549,1.998,3.6,0.947,0.944,3.18,2.962
3403.0,2019-12-28 16:19:08.144067,2019-12-28 19:06:18.339047,49626961.74,-1.1,0.55,1.998,3.6,0.947,0.944,3.18,2.962
3404.0,2019-12-28 19:08:18.474921,2019-12-28 21:55:29.296171,49637112.697,-1.099,0.55,1.999,3.6,0.947,0.944,3.18,2.962
3405.0,2019-12-28 21:57:29.422436,2019-12-29 00:44:38.884634,49647262.286,-1.099,0.549,1.994,3.6,0.947,0.944,3.18,2.962
3406.0,2019-12-29 00:46:38.811643,2019-12-29 03:33:48.660816,49657412.062,-1.099,0.55,1.994,3.6,0.947,0.944,3.18,2.962
3407.0,2019-12-29 03:35:48.591718,2019-12-29 06:22:59.095168,49667562.496,-1.099,0.55,1.996,3.6,0.947,0.944,3.18,2.962
3408.0,2019-12-29 06:24:59.141399,2019-12-29 09:12:07.783191,49677711.184,-1.1,0.55,1.994,3.6,0.947,0.944,3.18,2.962
3409.0,2019-12-29 09:14:07.925675,2019-12-29 12:01:17.232914,49687860.634,-1.099,0.549,1.996,3.6,0.947,0.944,3.18,2.962
3410.0,2019-12-29 12:03:17.191512,2019-12-29 14:50:25.882503,49698009.284,-1.1,0.549,1.993,3.6,0.947,0.944,3.18,2.963
3411.0,2019-12-29 14:52:25.890122,2019-12-29 17:39:34.118758,49708157.52,-1.1,0.549,1.997,3.6,0.947,0.944,3.18,2.962
3412.0,2019-12-29 17:41:34.190325,2019-12-29 20:28:42.783183,49718306.184,-1.1,0.55,1.995,3.6,0.947,0.944,3.18,2.962
3413.0,2019-12-29 20:30:42.825744,2019-12-29 23:17:51.551450,49728454.953,-1.099,0.55,1.998,3.6,0.947,0.944,3.18,2.962
3414.0,2019-12-29 23:19:51.487345,2019-12-30 02:07:00.079843,49738603.481,-1.099,0.55,1.998,3.6,0.947,0.944,3.179,2.961
3415.0,2019-12-30 02:09:00.111600,2019-12-30 04:56:08.053750,49748751.455,-1.099,0.55,1.997,3.6,0.947,0.944,3.179,2.961
3416.0,2019-12-30 04:58:08.164723,2019-12-30 07:45:15.468284,49758898.87,-1.099,0.55,1.995,3.6,0.947,0.944,3.179,2.961
3417.0,2019-12-30 07:47:15.564012,2019-12-30 10:34:23.212274,49769046.614,-1.1,0.55,1.993,3.6,0.947,0.944,3.179,2.961
3418.0,2019-12-30 10:36:23.184042,2019-12-30 13:23:30.414033,49779193.815,-1.099,0.55,1.994,3.6,0.947,0.944,3.179,2.961
3419.0,2019-12-30 13:25:30.495717,2019-12-30 16:12:37.710335,49789341.112,-1.1,0.55,1.999,3.6,0.947,0.944,3.179,2.962
3420.0,2019-12-30 16:14:37.760742,2019-12-30 19:01:45.727231,49799489.128,-1.1,0.55,1.993,3.6,0.947,0.944,3.179,2.961
3421.0,2019-12-30 19:03:45.731945,2019-12-30 21:50:53.167300,49809636.569,-1.099,0.55,1.994,3.6,0.947,0.944,3.179,2.961
3422.0,2019-12-30 21:52:53.234752,2019-12-31 00:40:01.315420,49819784.717,-1.099,0.55,1.993,3.6,0.947,0.944,3.179,2.961
3423.0,2019-12-31 00:42:01.384566,2019-12-31 03:29:07.294215,49829930.695,-1.1,0.55,1.996,3.6,0.947,0.944,3.179,2.961
3424.0,2019-12-31 03:31:07.345669,2019-12-31 06:18:13.922452,49840077.324,-1.1,0.55,1.993,3.6,0.947,0.944,3.179,2.961
3425.0,2019-12-31 06:20:13.926316,2019-12-31 09:07:19.781171,49850223.182,-1.099,0.55,1.995,3.6,0.947,0.944,3.179,2.961
3426.0,2019-12-31 09:09:19.861219,2019-12-31 11:56:24.255121,49860367.656,-1.099,0.55,1.997,3.6,0.947,0.944,3.179,2.961
3427.0,2019-12-31 11:58:24.331190,2019-12-31 14:45:29.793008,49870513.194,-1.1,0.55,1.998,3.6,0.947,0.944,3.179,2.961
3428.0,2019-12-31 14:47:29.928911,2019-12-31 17:34:33.707413,49880657.109,-1.1,0.55,1.994,3.6,0.947,0.944,3.178,2.961
3429.0,2019-12-31 17:36:33.790869,2019-12-31 20:23:38.664226,49890802.065,-1.1,0.55,1.996,3.6,0.947,0.944,3.179,2.96
3430.0,2019-12-31 20:25:38.744077,2019-12-31 23:12:44.560852,49900947.962,-1.1,0.55,1.995,3.6,0.947,0.944,3.179,2.96
3431.0,2019-12-31 23:14:44.685392,2020-01-01 02:01:48.899973,49911092.301,-1.1,0.55,1.997,3.6,0.947,0.943,3.178,2.96
3432.0,2020-01-01 02:03:49.035320,2020-01-01 04:50:52.969031,49921236.37,-1.1,0.55,1.997,3.6,0.947,0.943,3.178,2.96
3433.0,2020-01-01 04:52:53.037010,2020-01-01 07:39:57.441791,49931380.843,-1.1,0.55,1.995,3.6,0.947,0.944,3.178,2.96
3434.0,2020-01-01 07:41:57.349352,2020-01-01 10:29:01.459051,49941524.86,-1.1,0.55,1.994,3.6,0.947,0.943,3.178,2.96
3435.0,2020-01-01 10:31:01.486405,2020-01-01 13:18:05.425016,49951668.826,-1.099,0.55,1.994,3.6,0.947,0.943,3.178,2.96
3436.0,2020-01-01 13:20:05.385252,2020-01-01 16:07:09.246392,49961812.648,-1.1,0.55,1.997,3.6,0.947,0.943,3.178,2.96
3437.0,2020-01-01 16:09:09.342140,2020-01-01 18:56:13.344200,49971956.745,-1.1,0.55,1.994,3.6,0.947,0.943,3.178,2.96
3438.0,2020-01-01 18:58:13.450360,2020-01-01 21:45:15.042765,49982098.444,-1.1,0.55,1.996,3.6,0.947,0.943,3.178,2.96
3439.0,2020-01-01 21:47:14.967958,2020-01-02 00:34:17.848023,49992241.249,-1.099,0.55,1.998,3.6,0.947,0.943,3.178,2.96
3440.0,2020-01-02 00:36:17.782489,2020-01-02 03:23:20.767537,50002384.169,-1.099,0.55,1.996,3.6,0.947,0.943,3.178,2.96
3441.0,2020-01-02 03:25:20.772744,2020-01-02 06:12:23.611493,50012527.013,-1.1,0.55,1.996,3.6,0.947,0.943,3.178,2.959
3442.0,2020-01-02 06:14:23.719292,2020-01-02 09:01:27.840283,50022671.242,-1.1,0.55,1.998,3.6,0.946,0.943,3.179,2.957
3443.0,2020-01-02 09:03:27.799055,2020-01-02 11:50:30.684376,50032814.086,-1.099,0.55,1.993,3.6,0.946,0.943,3.179,2.957
3444.0,2020-01-02 11:52:30.636748,2020-01-02 14:39:33.735409,50042957.137,-1.099,0.55,1.995,3.6,0.946,0.943,3.179,2.957
3445.0,2020-01-02 14:41:33.652635,2020-01-02 17:28:36.115937,50053099.517,-1.099,0.549,1.994,3.6,0.946,0.943,3.179,2.957
3446.0,2020-01-02 17:30:36.150935,2020-01-02 20:17:37.544917,50063240.946,-1.1,0.549,1.993,3.6,0.946,0.943,3.178,2.957
3447.0,2020-01-02 20:19:37.446263,2020-01-02 23:06:39.908794,50073383.31,-1.099,0.549,1.993,3.6,0.946,0.943,3.178,2.957
3448.0,2020-01-02 23:08:39.880750,2020-01-03 01:55:41.929908,50083525.331,-1.099,0.55,1.994,3.6,0.946,0.943,3.178,2.957
3449.0,2020-01-03 01:57:42.034377,2020-01-03 04:44:42.728912,50093666.13,-1.099,0.55,1.998,3.6,0.946,0.943,3.178,2.957
3450.0,2020-01-03 04:46:42.822767,2020-01-03 07:33:44.573735,50103807.975,-1.099,0.55,1.999,3.6,0.946,0.943,3.178,2.956
3451.0,2020-01-03 07:35:44.526331,2020-01-03 10:22:45.420796,50113948.822,-1.1,0.55,1.994,3.6,0.946,0.943,3.179,2.956
3452.0,2020-01-03 10:24:45.496521,2020-01-03 13:11:44.199624,50124087.601,-1.1,0.55,1.999,3.6,0.946,0.943,3.178,2.956
3453.0,2020-01-03 13:13:44.194331,2020-01-03 16:00:43.916758,50134227.318,-1.1,0.55,1.998,3.6,0.946,0.943,3.178,2.956
3454.0,2020-01-03 16:02:43.853063,2020-01-03 18:49:43.665677,50144367.067,-1.1,0.55,1.996,3.6,0.946,0.943,3.178,2.956
3455.0,2020-01-03 18:51:43.637433,2020-01-03 21:38:45.074517,50154508.476,-1.099,0.55,1.997,3.6,0.946,0.943,3.178,2.956
3456.0,2020-01-03 21:40:45.084185,2020-01-04 00:27:44.522511,50164647.924,-1.1,0.549,1.998,3.6,0.946,0.943,3.178,2.955
3457.0,2020-01-04 00:29:44.628867,2020-01-04 03:16:44.498576,50174787.9,-1.099,0.55,1.996,3.6,0.946,0.943,3.178,2.955
3458.0,2020-01-04 03:18:44.530864,2020-01-04 06:05:44.459299,50184927.861,-1.099,0.55,1.995,3.6,0.946,0.943,3.178,2.955
3459.0,2020-01-04 06:07:44.464281,2020-01-04 08:54:44.295951,50195067.697,-1.099,0.549,1.998,3.6,0.946,0.943,3.178,2.955
3460.0,2020-01-04 08:56:44.367688,2020-01-04 11:43:43.147020,50205206.548,-1.099,0.55,1.994,3.6,0.946,0.943,3.178,2.955
3461.0,2020-01-04 11:45:43.127312,2020-01-04 14:32:42.587764,50215345.989,-1.099,0.55,1.993,3.6,0.946,0.943,3.178,2.955
3462.0,2020-01-04 14:34:42.712408,2020-01-04 17:21:41.916800,50225485.318,-1.099,0.55,1.997,3.6,0.946,0.943,3.178,2.955
3463.0,2020-01-04 17:23:42.028678,2020-01-04 20:10:40.005103,50235623.406,-1.1,0.55,1.999,3.6,0.946,0.943,3.178,2.955
3464.0,2020-01-04 20:12:40.054738,2020-01-04 22:59:38.048295,50245761.45,-1.099,0.55,1.999,3.6,0.946,0.943,3.178,2.955
3465.0,2020-01-04 23:01:37.973935,2020-01-05 01:48:36.016770,50255899.418,-1.1,0.55,1.993,3.6,0.946,0.943,3.178,2.955
3466.0,2020-01-05 01:50:35.959077,2020-01-05 04:37:34.443684,50266037.845,-1.1,0.55,1.994,3.6,0.946,0.943,3.178,2.955
3467.0,2020-01-05 04:39:34.465871,2020-01-05 07:26:32.580932,50276175.982,-1.1,0.55,1.993,3.6,0.946,0.943,3.178,2.955
3468.0,2020-01-05 07:28:32.713838,2020-01-05 10:15:30.300576,50286313.702,-1.099,0.55,1.998,3.6,0.946,0.943,3.177,2.955
3469.0,2020-01-05 10:17:30.293290,2020-01-05 13:04:27.035997,50296450.437,-1.1,0.55,1.998,3.6,0.946,0.943,3.177,2.955
3470.0,2020-01-05 13:06:27.105882,2020-01-05 15:53:23.422586,50306586.824,-1.099,0.55,1.996,3.6,0.946,0.943,3.177,2.955
3471.0,2020-01-05 15:55:23.381484,2020-01-05 18:42:21.086761,50316724.488,-1.099,0.549,1.997,3.6,0.946,0.943,3.177,2.955
3472.0,2020-01-05 18:44:21.014944,2020-01-05 21:31:17.312548,50326860.714,-1.1,0.55,1.995,3.6,0.946,0.943,3.177,2.955
3473.0,2020-01-05 21:33:17.457766,2020-01-06 00:20:14.877238,50336998.278,-1.099,0.55,1.993,3.6,0.946,0.943,3.177,2.955
