Repository: Oliver191/MSc_Thesis_Predictive_Maintenance_Batteries

# MSc_Thesis_Predictive_Maintenance_Batteries
The GitHub repository accompanying the MSc Thesis at Esade written by Oliver Caspers regarding the topic “Predictive Maintenance for Lithium-Ion Batteries: Predicting the Remaining Useful Life (RUL) using Data-Driven Machine Learning based on Real-World Battery Datasets”.

SNL_Final.ipynb: The main Jupyter Notebook which contains the main code used to load, clean, and transform the SNL data. Four initial models are evaluated and a RF is chosen to be optimized. The RF is trained to predict the RUL on the training data and optimized using the validation data. Finally, the model is tested using independent testing data from UL.

File: SNL_Cycle_Timeseries_Data/SNL_18650_LFP_25C_0-100_0.5-3C_a_cycle_data.csv (part 10 of 14)
Cycle_Index,Start_Time,End_Time,Test_Time (s),Min_Current (A),Max_Current (A),Min_Voltage (V),Max_Voltage (V),Charge_Capacity (Ah),Discharge_Capacity (Ah),Charge_Energy (Wh),Discharge_Energy (Wh)
3056.0,2018-08-04 12:35:09.545345,2018-08-04 14:41:09.473609,25386332.414,-3.3,0.549,1.997,3.6,0.896,0.894,2.996,2.719
3057.0,2018-08-04 14:43:09.526860,2018-08-04 16:49:05.186141,25394008.127,-3.3,0.549,1.996,3.6,0.896,0.894,2.995,2.72
3058.0,2018-08-04 16:51:05.241827,2018-08-04 18:56:55.689982,25401678.631,-3.3,0.549,1.998,3.6,0.896,0.893,2.995,2.718
3059.0,2018-08-04 18:58:55.747657,2018-08-04 21:04:42.201952,25409345.143,-3.3,0.549,1.996,3.6,0.895,0.893,2.994,2.717
3060.0,2018-08-04 21:06:42.254684,2018-08-04 23:12:24.303662,25417007.244,-3.3,0.549,1.999,3.6,0.895,0.893,2.993,2.717
3061.0,2018-08-04 23:14:24.360102,2018-08-05 01:20:04.961827,25424667.903,-3.3,0.549,1.996,3.6,0.895,0.893,2.992,2.717
3062.0,2018-08-05 01:22:05.019677,2018-08-05 03:27:42.309979,25432325.251,-3.3,0.549,1.997,3.6,0.895,0.892,2.991,2.715
3063.0,2018-08-05 03:29:42.371595,2018-08-05 05:35:11.508248,25439974.449,-3.3,0.549,1.996,3.6,0.894,0.892,2.99,2.715
3064.0,2018-08-05 05:37:11.568091,2018-08-05 07:42:41.730886,25447624.672,-3.3,0.549,1.996,3.6,0.894,0.892,2.99,2.716
3065.0,2018-08-05 07:44:41.790766,2018-08-05 09:50:09.829322,25455272.77,-3.3,0.549,1.997,3.6,0.894,0.892,2.99,2.713
3066.0,2018-08-05 09:52:09.885559,2018-08-05 11:57:31.071249,25462914.012,-3.3,0.549,1.996,3.6,0.894,0.892,2.988,2.713
3067.0,2018-08-05 11:59:31.128694,2018-08-05 14:04:50.905886,25470553.847,-3.3,0.549,1.994,3.6,0.893,0.892,2.987,2.714
3068.0,2018-08-05 14:06:50.962252,2018-08-05 16:12:08.157924,25478191.099,-3.3,0.549,1.998,3.6,0.893,0.891,2.987,2.711
3069.0,2018-08-05 16:14:08.208894,2018-08-05 18:19:19.985429,25485822.926,-3.3,0.549,1.995,3.6,0.893,0.891,2.985,2.711
3070.0,2018-08-05 18:21:20.037912,2018-08-05 20:26:31.254879,25493454.196,-3.3,0.549,1.995,3.6,0.893,0.891,2.985,2.711
3071.0,2018-08-05 20:28:31.307989,2018-08-05 22:33:39.442569,25501082.383,-3.3,0.549,1.995,3.6,0.893,0.891,2.984,2.71
3072.0,2018-08-05 22:35:39.491082,2018-08-06 00:40:46.548256,25508709.489,-3.3,0.549,1.995,3.6,0.893,0.891,2.984,2.709
3073.0,2018-08-06 00:42:46.606063,2018-08-06 02:47:51.312022,25516334.253,-3.3,0.549,1.995,3.6,0.892,0.891,2.983,2.71
3074.0,2018-08-06 02:49:51.360024,2018-08-06 04:54:56.253036,25523959.194,-3.3,0.549,1.995,3.6,0.892,0.891,2.983,2.71
3075.0,2018-08-06 04:56:56.307003,2018-08-06 07:02:00.107164,25531583.048,-3.3,0.549,1.999,3.6,0.892,0.89,2.983,2.707
3076.0,2018-08-06 07:04:00.169386,2018-08-06 09:08:59.819308,25539202.76,-3.3,0.549,1.997,3.6,0.892,0.89,2.981,2.707
3077.0,2018-08-06 09:10:59.868867,2018-08-06 11:15:59.481689,25546822.422,-3.3,0.549,1.999,3.6,0.892,0.89,2.982,2.705
3078.0,2018-08-06 11:17:59.533547,2018-08-06 13:23:02.245914,25554445.187,-3.3,0.549,1.995,3.6,0.892,0.89,2.983,2.703
3079.0,2018-08-06 13:25:02.299791,2018-08-06 15:29:59.319591,25562062.26,-3.3,0.549,1.994,3.6,0.892,0.89,2.981,2.704
3080.0,2018-08-06 15:31:59.382765,2018-08-06 17:36:56.788144,25569679.729,-3.3,0.549,1.999,3.6,0.892,0.89,2.981,2.705
3081.0,2018-08-06 17:38:56.829435,2018-08-06 19:43:53.449943,25577296.391,-3.3,0.549,1.994,3.6,0.891,0.889,2.981,2.702
3082.0,2018-08-06 19:45:53.499297,2018-08-06 21:50:45.667716,25584908.609,-3.3,0.549,1.997,3.6,0.891,0.889,2.98,2.702
3083.0,2018-08-06 21:52:45.717729,2018-08-06 23:57:36.477379,25592519.418,-3.3,0.549,1.998,3.6,0.891,0.889,2.979,2.703
3084.0,2018-08-06 23:59:36.526354,2018-08-07 02:04:29.034071,25600131.975,-3.3,0.549,1.999,3.6,0.891,0.889,2.979,2.702
3085.0,2018-08-07 02:06:29.084366,2018-08-07 04:11:18.748523,25607741.689,-3.3,0.549,1.995,3.6,0.891,0.889,2.978,2.701
3086.0,2018-08-07 04:13:18.795371,2018-08-07 06:18:05.537017,25615348.478,-3.3,0.549,1.997,3.6,0.891,0.889,2.977,2.702
3087.0,2018-08-07 06:20:05.607514,2018-08-07 08:24:52.229669,25622955.17,-3.3,0.549,1.998,3.6,0.89,0.889,2.977,2.702
3088.0,2018-08-07 08:26:52.292090,2018-08-07 10:31:39.519265,25630562.46,-3.3,0.549,1.997,3.6,0.891,0.888,2.977,2.7
3089.0,2018-08-07 10:33:39.574555,2018-08-07 12:38:24.271047,25638167.212,-3.3,0.549,1.995,3.6,0.89,0.889,2.976,2.701
3090.0,2018-08-07 12:40:24.315092,2018-08-07 14:45:10.137132,25645773.078,-3.3,0.549,1.997,3.6,0.89,0.889,2.976,2.702
3091.0,2018-08-07 14:47:10.203047,2018-08-07 16:51:54.684501,25653377.625,-3.3,0.549,1.997,3.6,0.89,0.888,2.976,2.699
3092.0,2018-08-07 16:53:54.738848,2018-08-07 18:58:35.519783,25660978.461,-3.3,0.549,1.994,3.6,0.89,0.888,2.975,2.7
3093.0,2018-08-07 19:00:35.588206,2018-08-07 21:05:17.193772,25668580.135,-3.3,0.549,1.999,3.6,0.89,0.888,2.975,2.701
3094.0,2018-08-07 21:07:17.246142,2018-08-07 23:11:59.928027,25676182.869,-3.3,0.549,1.998,3.6,0.89,0.888,2.975,2.699
3095.0,2018-08-07 23:13:59.996794,2018-08-08 01:18:39.536868,25683782.478,-3.3,0.549,1.997,3.6,0.89,0.888,2.974,2.699
3096.0,2018-08-08 01:20:39.585616,2018-08-08 03:25:17.375038,25691380.316,-3.3,0.549,1.999,3.6,0.889,0.888,2.973,2.699
3097.0,2018-08-08 03:27:17.433017,2018-08-08 05:31:55.465665,25698978.406,-3.3,0.549,1.996,3.6,0.889,0.888,2.973,2.699
3098.0,2018-08-08 05:33:55.532796,2018-08-08 07:38:33.095324,25706576.036,-3.3,0.549,1.996,3.6,0.889,0.887,2.973,2.697
3099.0,2018-08-08 07:40:33.139906,2018-08-08 09:45:08.813200,25714171.754,-3.3,0.549,1.998,3.6,0.889,0.887,2.972,2.698
3100.0,2018-08-08 09:47:08.862983,2018-08-08 11:51:45.557696,25721768.498,-3.3,0.549,1.999,3.6,0.889,0.888,2.972,2.699
3101.0,2018-08-08 11:53:45.601255,2018-08-08 13:56:30.624577,25729253.565,-3.3,0.549,1.998,3.6,0.872,0.887,2.916,2.695
3102.0,2018-08-08 13:58:30.679942,2018-08-08 16:03:03.194245,25736846.135,-3.3,0.549,1.998,3.6,0.889,0.887,2.971,2.697
3103.0,2018-08-08 16:05:03.249168,2018-08-08 18:09:35.540213,25744438.481,-3.3,0.549,1.995,3.6,0.889,0.887,2.971,2.698
3104.0,2018-08-08 18:11:35.596055,2018-08-08 20:16:10.194449,25752033.135,-3.3,0.549,1.996,3.6,0.889,0.887,2.972,2.696
3105.0,2018-08-08 20:18:10.250287,2018-08-08 22:22:41.885631,25759624.826,-3.3,0.549,1.996,3.6,0.889,0.887,2.971,2.696
3106.0,2018-08-08 22:24:41.940137,2018-08-09 00:29:12.388507,25767215.329,-3.3,0.549,1.996,3.6,0.889,0.887,2.97,2.697
3107.0,2018-08-09 00:31:12.444143,2018-08-09 02:35:44.201853,25774807.143,-3.3,0.549,1.996,3.6,0.889,0.887,2.97,2.696
3108.0,2018-08-09 02:37:44.256460,2018-08-09 04:42:14.427030,25782397.368,-3.3,0.549,1.996,3.6,0.888,0.886,2.97,2.695
3109.0,2018-08-09 04:44:14.482083,2018-08-09 06:48:41.466592,25789984.407,-3.3,0.549,1.998,3.6,0.888,0.887,2.969,2.696
3110.0,2018-08-09 06:50:41.520937,2018-08-09 08:55:10.223454,25797573.164,-3.3,0.549,1.998,3.6,0.888,0.887,2.969,2.697
3111.0,2018-08-09 08:57:10.276354,2018-08-09 11:01:39.110547,25805162.051,-3.3,0.549,1.995,3.6,0.888,0.886,2.969,2.695
3112.0,2018-08-09 11:03:39.165689,2018-08-09 13:08:04.759287,25812747.7,-3.3,0.549,1.996,3.6,0.888,0.886,2.968,2.695
3113.0,2018-08-09 13:10:04.813234,2018-08-09 15:14:31.331857,25820334.273,-3.3,0.549,1.997,3.6,0.888,0.886,2.968,2.696
3114.0,2018-08-09 15:16:31.384873,2018-08-09 17:20:58.056519,25827920.997,-3.3,0.549,1.998,3.6,0.888,0.886,2.968,2.695
3115.0,2018-08-09 17:22:58.108299,2018-08-09 19:27:24.063368,25835507.004,-3.3,0.549,1.998,3.6,0.888,0.886,2.968,2.695
3116.0,2018-08-09 19:29:24.120482,2018-08-09 21:33:48.361796,25843091.303,-3.3,0.549,1.997,3.6,0.888,0.886,2.968,2.696
3117.0,2018-08-09 21:35:48.413418,2018-08-09 23:40:15.244609,25850678.185,-3.3,0.549,1.997,3.6,0.888,0.886,2.968,2.695
3118.0,2018-08-09 23:42:15.303440,2018-08-10 01:46:38.610207,25858261.551,-3.3,0.549,1.995,3.6,0.888,0.886,2.967,2.694
3119.0,2018-08-10 01:48:38.669935,2018-08-10 03:53:00.358985,25865843.3,-3.3,0.549,1.998,3.6,0.888,0.886,2.967,2.694
3120.0,2018-08-10 03:55:00.417362,2018-08-10 05:59:24.963690,25873427.904,-3.3,0.549,1.997,3.6,0.888,0.886,2.967,2.695
3121.0,2018-08-10 06:01:25.024836,2018-08-10 08:05:49.081408,25881012.022,-3.3,0.549,1.999,3.6,0.888,0.885,2.966,2.692
3122.0,2018-08-10 08:07:49.129611,2018-08-10 10:12:09.776444,25888592.717,-3.3,0.549,1.997,3.6,0.887,0.886,2.965,2.693
3123.0,2018-08-10 10:14:09.836660,2018-08-10 12:18:30.991416,25896173.932,-3.3,0.549,1.998,3.6,0.887,0.886,2.965,2.694
3124.0,2018-08-10 12:20:31.049205,2018-08-10 14:24:53.497455,25903756.438,-3.3,0.549,1.997,3.6,0.887,0.885,2.966,2.692
3125.0,2018-08-10 14:26:53.555246,2018-08-10 16:31:12.289884,25911335.231,-3.3,0.549,1.999,3.6,0.887,0.885,2.965,2.692
3126.0,2018-08-10 16:33:12.341251,2018-08-10 18:37:31.025488,25918913.966,-3.3,0.549,1.995,3.6,0.887,0.885,2.965,2.693
3127.0,2018-08-10 18:39:31.085833,2018-08-10 20:43:51.708010,25926494.649,-3.3,0.55,1.999,3.6,0.887,0.885,2.965,2.692
3128.0,2018-08-10 20:45:51.765608,2018-08-10 22:50:11.704481,25934074.645,-3.3,0.549,1.998,3.6,0.887,0.885,2.965,2.693
3129.0,2018-08-10 22:52:11.757253,2018-08-11 00:56:29.694396,25941652.635,-3.3,0.549,1.996,3.6,0.887,0.885,2.964,2.693
3130.0,2018-08-11 00:58:29.755230,2018-08-11 03:02:49.405648,25949232.346,-3.3,0.549,1.994,3.6,0.887,0.885,2.965,2.693
3131.0,2018-08-11 03:04:49.461766,2018-08-11 05:09:06.188647,25956809.129,-3.3,0.549,1.998,3.6,0.887,0.885,2.964,2.692
3132.0,2018-08-11 05:11:06.250695,2018-08-11 07:15:21.601309,25964384.542,-3.3,0.549,1.995,3.6,0.887,0.885,2.964,2.692
3133.0,2018-08-11 07:17:21.651962,2018-08-11 09:21:38.500513,25971961.441,-3.3,0.549,1.997,3.6,0.887,0.885,2.964,2.693
3134.0,2018-08-11 09:23:38.557324,2018-08-11 11:27:55.379864,25979538.321,-3.3,0.549,1.998,3.6,0.887,0.885,2.964,2.69
3135.0,2018-08-11 11:29:55.442692,2018-08-11 13:34:11.088926,25987114.03,-3.3,0.549,1.999,3.6,0.886,0.885,2.963,2.691
3136.0,2018-08-11 13:36:11.140460,2018-08-11 15:40:27.099226,25994690.04,-3.3,0.549,1.995,3.6,0.887,0.885,2.963,2.692
3137.0,2018-08-11 15:42:27.155336,2018-08-11 17:46:41.468935,26002264.41,-3.3,0.549,1.997,3.6,0.886,0.885,2.963,2.69
3138.0,2018-08-11 17:48:41.527294,2018-08-11 19:52:56.408645,26009839.349,-3.3,0.549,1.996,3.6,0.886,0.885,2.962,2.691
3139.0,2018-08-11 19:54:56.469878,2018-08-11 21:59:09.014052,26017411.955,-3.3,0.549,1.996,3.6,0.886,0.885,2.962,2.691
3140.0,2018-08-11 22:01:09.074711,2018-08-12 00:05:25.622775,26024988.564,-3.3,0.549,1.998,3.6,0.886,0.885,2.963,2.691
3141.0,2018-08-12 00:07:25.689456,2018-08-12 02:11:38.343255,26032561.284,-3.3,0.549,1.996,3.6,0.886,0.884,2.962,2.689
3142.0,2018-08-12 02:13:38.409034,2018-08-12 04:17:48.209876,26040131.151,-3.3,0.549,1.998,3.6,0.886,0.884,2.961,2.69
3143.0,2018-08-12 04:19:48.270649,2018-08-12 06:24:00.309700,26047703.251,-3.3,0.549,1.997,3.6,0.886,0.884,2.962,2.69
3144.0,2018-08-12 06:26:00.368831,2018-08-12 08:30:13.031273,26055275.972,-3.3,0.549,1.999,3.6,0.886,0.884,2.962,2.688
3145.0,2018-08-12 08:32:13.090108,2018-08-12 10:36:21.394136,26062844.335,-3.3,0.549,1.995,3.6,0.886,0.884,2.96,2.689
3146.0,2018-08-12 10:38:21.445539,2018-08-12 12:42:31.326368,26070414.267,-3.3,0.549,1.997,3.6,0.886,0.884,2.961,2.689
3147.0,2018-08-12 12:44:31.372615,2018-08-12 14:48:40.015153,26077982.956,-3.3,0.549,1.999,3.6,0.886,0.884,2.96,2.688
3148.0,2018-08-12 14:50:40.085484,2018-08-12 16:54:49.018079,26085551.959,-3.3,0.549,1.994,3.6,0.886,0.884,2.96,2.689
3149.0,2018-08-12 16:56:49.081691,2018-08-12 19:00:57.151599,26093120.092,-3.3,0.549,1.995,3.6,0.886,0.884,2.96,2.688
3150.0,2018-08-12 19:02:57.207309,2018-08-12 21:07:05.595929,26100688.537,-3.3,0.549,1.999,3.6,0.886,0.884,2.96,2.688
3151.0,2018-08-12 21:09:05.644142,2018-08-12 23:13:13.447617,26108256.388,-3.3,0.549,1.997,3.6,0.886,0.884,2.96,2.688
3152.0,2018-08-12 23:15:13.487570,2018-08-13 01:19:19.729722,26115822.671,-3.3,0.55,1.996,3.6,0.885,0.884,2.959,2.688
3153.0,2018-08-13 01:21:19.790147,2018-08-13 03:25:24.310393,26123387.251,-3.3,0.549,1.998,3.6,0.885,0.884,2.959,2.688
3154.0,2018-08-13 03:27:24.356713,2018-08-13 05:31:28.804832,26130951.746,-3.3,0.549,1.996,3.6,0.885,0.883,2.959,2.686
3155.0,2018-08-13 05:33:28.868795,2018-08-13 07:37:32.428787,26138515.37,-3.3,0.549,1.997,3.6,0.885,0.883,2.957,2.687
3156.0,2018-08-13 07:39:32.484359,2018-08-13 09:43:36.071843,26146079.013,-3.3,0.549,1.999,3.6,0.885,0.883,2.958,2.687
3157.0,2018-08-13 09:45:36.126476,2018-08-13 11:49:38.310358,26153641.251,-3.3,0.549,1.993,3.6,0.885,0.883,2.958,2.686
3158.0,2018-08-13 11:51:38.364843,2018-08-13 13:55:42.169818,26161205.111,-3.3,0.549,1.994,3.6,0.885,0.883,2.958,2.686
3159.0,2018-08-13 13:57:42.224899,2018-08-13 16:01:43.818801,26168766.76,-3.3,0.549,1.997,3.6,0.885,0.883,2.958,2.686
3160.0,2018-08-13 16:03:43.872958,2018-08-13 18:07:45.555917,26176328.497,-3.3,0.549,1.995,3.6,0.885,0.883,2.957,2.687
3161.0,2018-08-13 18:09:45.611217,2018-08-13 20:13:48.265685,26183891.206,-3.3,0.549,1.997,3.6,0.885,0.883,2.957,2.685
3162.0,2018-08-13 20:15:48.319661,2018-08-13 22:19:48.538971,26191451.48,-3.3,0.549,1.998,3.6,0.885,0.883,2.956,2.685
3163.0,2018-08-13 22:21:48.595681,2018-08-14 00:25:49.404483,26199012.345,-3.3,0.549,1.994,3.6,0.885,0.883,2.957,2.686
3164.0,2018-08-14 00:27:49.456639,2018-08-14 02:31:51.545757,26206574.487,-3.3,0.549,1.997,3.6,0.885,0.883,2.957,2.684
3165.0,2018-08-14 02:33:51.603754,2018-08-14 04:37:47.828478,26214130.769,-3.3,0.549,1.997,3.6,0.884,0.883,2.955,2.685
3166.0,2018-08-14 04:39:47.882259,2018-08-14 06:43:46.382337,26221689.323,-3.3,0.549,1.997,3.6,0.884,0.883,2.956,2.685
3167.0,2018-08-14 06:45:46.435879,2018-08-14 08:49:44.352346,26229247.293,-3.3,0.549,1.995,3.6,0.884,0.883,2.956,2.682
3168.0,2018-08-14 08:51:44.406613,2018-08-14 10:55:43.782487,26236806.723,-3.3,0.549,1.996,3.6,0.884,0.883,2.956,2.683
3169.0,2018-08-14 10:57:43.838151,2018-08-14 13:01:31.180812,26244354.122,-3.3,0.549,1.996,3.6,0.884,0.883,2.955,2.682
3170.0,2018-08-14 13:03:31.236169,2018-08-14 15:07:29.863205,26251912.804,-3.3,0.549,1.998,3.6,0.884,0.882,2.955,2.683
3171.0,2018-08-14 15:09:29.918690,2018-08-14 17:13:27.110995,26259470.052,-3.3,0.549,1.999,3.6,0.884,0.882,2.955,2.682
3172.0,2018-08-14 17:15:27.166527,2018-08-14 19:19:22.455223,26267025.396,-3.3,0.549,1.998,3.6,0.884,0.882,2.955,2.682
3173.0,2018-08-14 19:21:22.510760,2018-08-14 21:25:17.424064,26274580.365,-3.3,0.549,1.999,3.6,0.884,0.882,2.955,2.683
3174.0,2018-08-14 21:27:17.479684,2018-08-14 23:31:13.643176,26282136.584,-3.3,0.549,1.995,3.6,0.884,0.882,2.955,2.681
3175.0,2018-08-14 23:33:13.696921,2018-08-15 01:37:08.891905,26289691.833,-3.3,0.549,1.994,3.6,0.884,0.882,2.954,2.681
3176.0,2018-08-15 01:39:08.947842,2018-08-15 03:43:03.780273,26297246.721,-3.3,0.549,1.997,3.6,0.884,0.882,2.954,2.681
3177.0,2018-08-15 03:45:03.834186,2018-08-15 05:48:59.189587,26304802.13,-3.3,0.549,1.997,3.6,0.884,0.882,2.954,2.681
3178.0,2018-08-15 05:50:59.246064,2018-08-15 07:54:53.505942,26312356.447,-3.3,0.549,1.995,3.6,0.884,0.882,2.953,2.681
3179.0,2018-08-15 07:56:53.563285,2018-08-15 10:00:46.073488,26319909.014,-3.3,0.549,1.996,3.6,0.884,0.882,2.954,2.68
3180.0,2018-08-15 10:02:46.131478,2018-08-15 12:06:38.990654,26327461.931,-3.3,0.549,1.997,3.6,0.883,0.882,2.953,2.681
3181.0,2018-08-15 12:08:39.045334,2018-08-15 14:12:32.024180,26335014.965,-3.3,0.549,1.997,3.6,0.884,0.882,2.953,2.68
3182.0,2018-08-15 14:14:32.077594,2018-08-15 16:18:22.938474,26342565.879,-3.3,0.549,1.996,3.6,0.883,0.882,2.952,2.679
3183.0,2018-08-15 16:20:22.995236,2018-08-15 18:24:13.151745,26350116.093,-3.3,0.549,1.995,3.6,0.883,0.881,2.952,2.678
3184.0,2018-08-15 18:26:13.207277,2018-08-15 20:30:03.410235,26357666.351,-3.3,0.549,1.998,3.6,0.883,0.881,2.951,2.679
3185.0,2018-08-15 20:32:03.465416,2018-08-15 22:35:53.698824,26365216.64,-3.3,0.549,1.998,3.6,0.883,0.881,2.952,2.678
3186.0,2018-08-15 22:37:53.754257,2018-08-16 00:41:42.646594,26372765.587,-3.3,0.549,1.996,3.6,0.883,0.881,2.951,2.678
3187.0,2018-08-16 00:43:42.701654,2018-08-16 02:47:31.845251,26380314.786,-3.3,0.549,1.997,3.6,0.883,0.881,2.951,2.678
3188.0,2018-08-16 02:49:31.900769,2018-08-16 04:53:19.735924,26387862.677,-3.3,0.549,1.998,3.6,0.883,0.881,2.951,2.677
3189.0,2018-08-16 04:55:19.789788,2018-08-16 06:59:05.028164,26395407.969,-3.3,0.549,1.998,3.6,0.883,0.881,2.95,2.677
3190.0,2018-08-16 07:01:05.083764,2018-08-16 09:04:50.461653,26402953.402,-3.3,0.549,1.996,3.6,0.882,0.881,2.95,2.677
3191.0,2018-08-16 09:06:50.517570,2018-08-16 11:10:34.480552,26410497.421,-3.3,0.549,1.994,3.6,0.882,0.881,2.949,2.677
3192.0,2018-08-16 11:12:34.536137,2018-08-16 13:16:19.188751,26418042.13,-3.3,0.549,1.995,3.6,0.883,0.881,2.95,2.676
3193.0,2018-08-16 13:18:19.241706,2018-08-16 15:22:02.235290,26425585.176,-3.3,0.549,1.994,3.6,0.882,0.881,2.949,2.676
3194.0,2018-08-16 15:24:02.293756,2018-08-16 17:27:44.294871,26433127.236,-3.3,0.549,1.994,3.6,0.882,0.881,2.949,2.677
3195.0,2018-08-16 17:29:44.349927,2018-08-16 19:33:28.784555,26440671.725,-3.3,0.549,1.995,3.6,0.882,0.881,2.95,2.676
3196.0,2018-08-16 19:35:28.840444,2018-08-16 21:39:12.586598,26448215.527,-3.3,0.549,1.996,3.6,0.882,0.881,2.949,2.676
3197.0,2018-08-16 21:41:12.641534,2018-08-16 23:44:56.948512,26455759.889,-3.3,0.549,1.994,3.6,0.882,0.88,2.949,2.675
3198.0,2018-08-16 23:46:57.003894,2018-08-17 01:50:38.187961,26463301.129,-3.3,0.549,1.996,3.6,0.882,0.88,2.948,2.675
3199.0,2018-08-17 01:52:38.246437,2018-08-17 03:56:18.711090,26470841.652,-3.3,0.549,1.995,3.6,0.882,0.88,2.948,2.674
3200.0,2018-08-17 03:58:18.763472,2018-08-17 06:01:59.233334,26478382.174,-3.3,0.549,1.997,3.6,0.882,0.88,2.948,2.674
3201.0,2018-08-17 06:03:59.295556,2018-08-17 08:07:39.935753,26485922.877,-3.3,0.549,1.999,3.6,0.882,0.88,2.947,2.673
3202.0,2018-08-17 08:09:39.991466,2018-08-17 10:13:21.574404,26493464.515,-3.3,0.549,1.994,3.6,0.882,0.88,2.948,2.672
3203.0,2018-08-17 10:15:21.625874,2018-08-17 12:19:01.435921,26501004.377,-3.3,0.549,1.998,3.6,0.882,0.88,2.948,2.673
3204.0,2018-08-17 12:21:01.492453,2018-08-17 14:24:42.106414,26508545.047,-3.3,0.549,1.999,3.6,0.882,0.88,2.948,2.674
3205.0,2018-08-17 14:26:42.157636,2018-08-17 16:30:22.223760,26516085.165,-3.3,0.549,1.998,3.6,0.882,0.88,2.948,2.671
3206.0,2018-08-17 16:32:22.283986,2018-08-17 18:35:58.900236,26523621.841,-3.3,0.549,1.994,3.6,0.881,0.88,2.947,2.672
3207.0,2018-08-17 18:37:58.948309,2018-08-17 20:41:36.327896,26531159.269,-3.3,0.549,1.994,3.6,0.882,0.88,2.947,2.673
3208.0,2018-08-17 20:43:36.380586,2018-08-17 22:47:16.294151,26538699.235,-3.3,0.549,1.996,3.6,0.882,0.88,2.947,2.672
3209.0,2018-08-17 22:49:16.355846,2018-08-18 00:52:55.074503,26546238.015,-3.3,0.549,1.993,3.6,0.881,0.88,2.946,2.671
3210.0,2018-08-18 00:54:55.127717,2018-08-18 02:58:30.676016,26553773.617,-3.3,0.549,1.997,3.6,0.881,0.88,2.946,2.672
3211.0,2018-08-18 03:00:30.731091,2018-08-18 05:04:06.969593,26561309.91,-3.3,0.549,1.997,3.6,0.881,0.88,2.946,2.672
3212.0,2018-08-18 05:06:07.027528,2018-08-18 07:09:43.872992,26568846.814,-3.3,0.549,1.999,3.6,0.881,0.879,2.946,2.67
3213.0,2018-08-18 07:11:43.934744,2018-08-18 09:15:16.374257,26576379.315,-3.3,0.549,1.999,3.6,0.881,0.879,2.945,2.671
3214.0,2018-08-18 09:17:16.432528,2018-08-18 11:20:51.161253,26583914.102,-3.3,0.549,1.996,3.6,0.881,0.88,2.945,2.672
3215.0,2018-08-18 11:22:51.219776,2018-08-18 13:26:27.329861,26591450.271,-3.3,0.549,1.994,3.6,0.881,0.879,2.945,2.67
3216.0,2018-08-18 13:28:27.391494,2018-08-18 15:31:59.813303,26598982.754,-3.3,0.549,1.994,3.6,0.881,0.879,2.944,2.67
3217.0,2018-08-18 15:33:59.871811,2018-08-18 17:37:33.396687,26606516.337,-3.3,0.549,1.995,3.6,0.881,0.879,2.945,2.671
3218.0,2018-08-18 17:39:33.453405,2018-08-18 19:43:07.927397,26614050.868,-3.3,0.549,1.996,3.6,0.881,0.879,2.945,2.67
3219.0,2018-08-18 19:45:07.968916,2018-08-18 21:48:41.190886,26621584.132,-3.3,0.549,1.999,3.6,0.881,0.879,2.944,2.67
3220.0,2018-08-18 21:50:41.261560,2018-08-18 23:54:11.878812,26629114.82,-3.3,0.549,1.997,3.6,0.881,0.879,2.944,2.67
3221.0,2018-08-18 23:56:11.943391,2018-08-19 01:59:42.259166,26636645.2,-3.3,0.549,1.996,3.6,0.881,0.879,2.944,2.67
3222.0,2018-08-19 02:01:42.317268,2018-08-19 04:05:14.493772,26644177.435,-3.3,0.549,1.998,3.6,0.881,0.879,2.944,2.668
3223.0,2018-08-19 04:07:14.547932,2018-08-19 06:10:42.514980,26651705.456,-3.3,0.549,1.994,3.6,0.88,0.879,2.943,2.669
3224.0,2018-08-19 06:12:42.558854,2018-08-19 08:16:12.279232,26659235.22,-3.3,0.549,1.998,3.6,0.88,0.879,2.943,2.67
3225.0,2018-08-19 08:18:12.346668,2018-08-19 10:21:42.012770,26666764.954,-3.3,0.549,1.998,3.6,0.88,0.878,2.943,2.668
3226.0,2018-08-19 10:23:42.072063,2018-08-19 12:27:10.147133,26674293.088,-3.3,0.549,1.998,3.6,0.88,0.878,2.942,2.668
3227.0,2018-08-19 12:29:10.196250,2018-08-19 14:32:36.550241,26681819.491,-3.3,0.55,1.995,3.6,0.88,0.879,2.942,2.668
3228.0,2018-08-19 14:34:36.617282,2018-08-19 16:38:05.058626,26689347.999,-3.3,0.549,1.995,3.6,0.88,0.879,2.942,2.668
3229.0,2018-08-19 16:40:05.115843,2018-08-19 18:43:33.999196,26696876.94,-3.3,0.549,1.995,3.6,0.88,0.878,2.942,2.668
3230.0,2018-08-19 18:45:34.047684,2018-08-19 20:48:59.459847,26704402.401,-3.3,0.549,1.998,3.6,0.88,0.878,2.942,2.667
3231.0,2018-08-19 20:50:59.524526,2018-08-19 22:54:24.890492,26711927.831,-3.3,0.549,1.998,3.6,0.88,0.878,2.941,2.668
3232.0,2018-08-19 22:56:24.940649,2018-08-20 00:59:51.265615,26719454.206,-3.3,0.549,1.999,3.6,0.88,0.878,2.942,2.666
3233.0,2018-08-20 01:01:51.318027,2018-08-20 03:05:13.828168,26726976.769,-3.3,0.549,1.999,3.6,0.88,0.878,2.94,2.666
3234.0,2018-08-20 03:07:13.892486,2018-08-20 05:10:36.218653,26734499.159,-3.3,0.549,1.998,3.6,0.88,0.878,2.94,2.667
3235.0,2018-08-20 05:12:36.262953,2018-08-20 07:16:01.219784,26742024.161,-3.3,0.549,1.994,3.6,0.88,0.878,2.94,2.666
3236.0,2018-08-20 07:18:01.279765,2018-08-20 09:21:24.313732,26749547.255,-3.3,0.549,1.999,3.6,0.88,0.878,2.94,2.665
3237.0,2018-08-20 09:23:24.355250,2018-08-20 11:26:44.383634,26757067.324,-3.3,0.549,1.999,3.6,0.879,0.878,2.94,2.666
3238.0,2018-08-20 11:28:44.430062,2018-08-20 13:32:06.949742,26764589.891,-3.3,0.549,1.995,3.6,0.879,0.878,2.939,2.667
3239.0,2018-08-20 13:34:07.007941,2018-08-20 15:37:30.622957,26772113.564,-3.3,0.549,1.994,3.6,0.879,0.878,2.94,2.665
3240.0,2018-08-20 15:39:30.675317,2018-08-20 17:42:51.931257,26779634.872,-3.3,0.549,1.995,3.6,0.879,0.878,2.939,2.665
3241.0,2018-08-20 17:44:51.993306,2018-08-20 19:48:13.214803,26787156.156,-3.3,0.549,1.998,3.6,0.879,0.878,2.939,2.667
3242.0,2018-08-20 19:50:13.255515,2018-08-20 21:53:34.164058,26794677.105,-3.3,0.549,1.998,3.6,0.879,0.877,2.94,2.664
3243.0,2018-08-20 21:55:34.213712,2018-08-20 23:58:54.269168,26802197.21,-3.3,0.549,1.999,3.6,0.879,0.877,2.939,2.665
3244.0,2018-08-21 00:00:54.326332,2018-08-21 02:04:13.152312,26809716.093,-3.3,0.549,1.996,3.6,0.879,0.877,2.938,2.664
3245.0,2018-08-21 02:06:13.215285,2018-08-21 04:09:31.713871,26817234.655,-3.3,0.549,1.993,3.6,0.879,0.877,2.938,2.664
3246.0,2018-08-21 04:11:31.782130,2018-08-21 06:14:49.075323,26824752.016,-3.3,0.549,1.999,3.6,0.879,0.877,2.938,2.663
3247.0,2018-08-21 06:16:49.131559,2018-08-21 08:20:05.333256,26832268.274,-3.3,0.549,1.995,3.6,0.879,0.877,2.937,2.663
3248.0,2018-08-21 08:22:05.384061,2018-08-21 10:25:22.229534,26839785.17,-3.3,0.549,1.997,3.6,0.879,0.877,2.937,2.662
3249.0,2018-08-21 10:27:22.274087,2018-08-21 12:30:38.547179,26847301.488,-3.3,0.549,1.997,3.6,0.879,0.877,2.937,2.663
3250.0,2018-08-21 12:32:38.589110,2018-08-21 14:35:55.323463,26854818.264,-3.3,0.549,1.997,3.6,0.879,0.877,2.938,2.663
3251.0,2018-08-21 14:37:55.378656,2018-08-21 16:41:11.969524,26862334.91,-3.3,0.549,1.997,3.6,0.879,0.877,2.937,2.663
3252.0,2018-08-21 16:43:12.025205,2018-08-21 18:46:28.903014,26869851.844,-3.3,0.549,1.999,3.6,0.879,0.877,2.937,2.663
3253.0,2018-08-21 18:48:28.930259,2018-08-21 20:51:43.747578,26877366.688,-3.3,0.549,1.996,3.6,0.878,0.877,2.936,2.663
3254.0,2018-08-21 20:53:43.805508,2018-08-21 22:56:59.655264,26884882.596,-3.3,0.549,1.995,3.6,0.878,0.876,2.936,2.662
3255.0,2018-08-21 22:58:59.682981,2018-08-22 01:02:12.561869,26892395.503,-3.3,0.549,1.995,3.6,0.878,0.877,2.936,2.664
3256.0,2018-08-22 01:04:12.648057,2018-08-22 03:07:23.578465,26899906.519,-3.3,0.549,1.998,3.6,0.878,0.877,2.936,2.665
3257.0,2018-08-22 03:09:23.611057,2018-08-22 05:12:38.037295,26907420.978,-3.3,0.549,1.999,3.6,0.878,0.877,2.936,2.665
3258.0,2018-08-22 05:14:38.068173,2018-08-22 07:17:52.271811,26914935.213,-3.3,0.549,1.994,3.6,0.878,0.877,2.936,2.664
3259.0,2018-08-22 07:19:52.346323,2018-08-22 09:23:03.834547,26922446.775,-3.3,0.549,1.999,3.6,0.878,0.877,2.935,2.664
3260.0,2018-08-22 09:25:03.871859,2018-08-22 11:28:15.800535,26929958.741,-3.3,0.549,1.998,3.6,0.878,0.877,2.935,2.665
3261.0,2018-08-22 11:30:15.828808,2018-08-22 13:33:27.931122,26937470.872,-3.3,0.549,1.996,3.6,0.878,0.876,2.936,2.662
3262.0,2018-08-22 13:35:27.985609,2018-08-22 15:38:37.007738,26944979.949,-3.3,0.549,1.997,3.6,0.878,0.876,2.934,2.665
3263.0,2018-08-22 15:40:37.056723,2018-08-22 17:43:48.027346,26952490.968,-3.3,0.549,1.998,3.6,0.878,0.877,2.935,2.666
3264.0,2018-08-22 17:45:48.100740,2018-08-22 19:48:59.381569,26960002.322,-3.3,0.549,1.994,3.6,0.878,0.876,2.935,2.663
3265.0,2018-08-22 19:50:59.456053,2018-08-22 21:54:10.408186,26967513.349,-3.3,0.549,1.997,3.6,0.878,0.876,2.934,2.664
3266.0,2018-08-22 21:56:10.444678,2018-08-22 23:59:19.998847,26975022.94,-3.3,0.549,1.996,3.6,0.878,0.876,2.934,2.663
3267.0,2018-08-23 00:01:20.057143,2018-08-23 02:04:28.395553,26982531.336,-3.3,0.549,1.995,3.6,0.878,0.876,2.934,2.662
3268.0,2018-08-23 02:06:28.442938,2018-08-23 04:09:35.649416,26990038.59,-3.3,0.549,1.994,3.6,0.878,0.876,2.933,2.664
3269.0,2018-08-23 04:11:35.715335,2018-08-23 06:14:44.823360,26997547.764,-3.3,0.549,1.998,3.6,0.878,0.876,2.934,2.663
3270.0,2018-08-23 06:16:44.847225,2018-08-23 08:19:52.521547,27005055.462,-3.3,0.549,1.995,3.6,0.878,0.876,2.933,2.664
3271.0,2018-08-23 08:21:52.597926,2018-08-23 10:25:03.469865,27012566.411,-3.3,0.549,1.994,3.6,0.878,0.876,2.934,2.662
3272.0,2018-08-23 10:27:03.500972,2018-08-23 12:30:12.132320,27020075.073,-3.3,0.549,1.998,3.6,0.877,0.876,2.933,2.66
3273.0,2018-08-23 12:32:12.217745,2018-08-23 14:35:15.373989,27027578.315,-3.3,0.549,1.997,3.6,0.877,0.876,2.932,2.66
3274.0,2018-08-23 14:37:15.457295,2018-08-23 16:40:20.107032,27035083.048,-3.3,0.549,1.995,3.6,0.877,0.876,2.932,2.661
3275.0,2018-08-23 16:42:20.142078,2018-08-23 18:45:25.024518,27042587.965,-3.3,0.549,1.996,3.6,0.877,0.875,2.932,2.66
3276.0,2018-08-23 18:47:25.105247,2018-08-23 20:50:28.214094,27050091.155,-3.3,0.549,1.997,3.6,0.877,0.876,2.932,2.661
3277.0,2018-08-23 20:52:28.274798,2018-08-23 22:55:33.918861,27057596.86,-3.3,0.549,1.997,3.6,0.877,0.876,2.931,2.661
3278.0,2018-08-23 22:57:33.963731,2018-08-24 01:00:40.190456,27065103.131,-3.3,0.549,1.998,3.6,0.877,0.875,2.932,2.659
3279.0,2018-08-24 01:02:40.252289,2018-08-24 03:05:42.206956,27072605.148,-3.3,0.549,1.994,3.6,0.877,0.875,2.931,2.659
3280.0,2018-08-24 03:07:42.247272,2018-08-24 05:10:43.259455,27080106.2,-3.3,0.549,1.998,3.6,0.877,0.875,2.93,2.66
3281.0,2018-08-24 05:12:43.338968,2018-08-24 07:15:43.873561,27087606.814,-3.3,0.549,1.995,3.6,0.877,0.875,2.931,2.659
3282.0,2018-08-24 07:17:43.901843,2018-08-24 09:20:44.470396,27095107.411,-3.3,0.549,1.999,3.6,0.877,0.875,2.93,2.66
3283.0,2018-08-24 09:22:44.537369,2018-08-24 11:25:46.484864,27102609.426,-3.3,0.549,1.995,3.6,0.877,0.875,2.931,2.66
3284.0,2018-08-24 11:27:46.551116,2018-08-24 13:30:49.019514,27110111.96,-3.3,0.549,1.995,3.6,0.877,0.875,2.93,2.659
3285.0,2018-08-24 13:32:49.096474,2018-08-24 15:35:48.245222,27117611.186,-3.3,0.549,1.994,3.6,0.877,0.875,2.93,2.659
3286.0,2018-08-24 15:37:48.327327,2018-08-24 17:40:47.058120,27125109.999,-3.3,0.549,1.994,3.6,0.877,0.875,2.93,2.659
3287.0,2018-08-24 17:42:47.113496,2018-08-24 19:45:45.790052,27132608.731,-3.3,0.549,1.998,3.6,0.876,0.875,2.929,2.66
3288.0,2018-08-24 19:47:45.850165,2018-08-24 21:50:47.076925,27140110.018,-3.3,0.549,1.994,3.6,0.877,0.875,2.93,2.659
3289.0,2018-08-24 21:52:47.114261,2018-08-24 23:55:46.426777,27147609.368,-3.3,0.549,1.998,3.6,0.877,0.875,2.93,2.659
3290.0,2018-08-24 23:57:46.500852,2018-08-25 02:00:46.670038,27155109.611,-3.3,0.549,1.994,3.6,0.876,0.875,2.929,2.661
3291.0,2018-08-25 02:02:46.750700,2018-08-25 04:05:47.572065,27162610.513,-3.3,0.549,1.998,3.6,0.877,0.875,2.93,2.658
3292.0,2018-08-25 04:07:47.598427,2018-08-25 06:10:44.685078,27170107.626,-3.3,0.549,1.994,3.6,0.876,0.874,2.929,2.658
3293.0,2018-08-25 06:12:44.713363,2018-08-25 08:15:39.988442,27177602.929,-3.3,0.549,1.999,3.6,0.876,0.875,2.928,2.66
3294.0,2018-08-25 08:17:40.015392,2018-08-25 10:20:36.947682,27185099.888,-3.3,0.549,1.996,3.6,0.876,0.875,2.929,2.659
3295.0,2018-08-25 10:22:37.008047,2018-08-25 12:25:35.574307,27192598.515,-3.3,0.549,1.999,3.6,0.876,0.874,2.929,2.658
3296.0,2018-08-25 12:27:35.639171,2018-08-25 14:30:31.273126,27200094.214,-3.3,0.549,1.994,3.6,0.876,0.875,2.928,2.659
3297.0,2018-08-25 14:32:31.305795,2018-08-25 16:35:27.095272,27207590.036,-3.3,0.549,1.997,3.6,0.876,0.874,2.928,2.658
3298.0,2018-08-25 16:37:27.159231,2018-08-25 18:40:22.793775,27215085.735,-3.3,0.549,1.997,3.6,0.876,0.874,2.928,2.656
3299.0,2018-08-25 18:42:22.857279,2018-08-25 20:45:16.073545,27222579.014,-3.3,0.549,1.999,3.6,0.876,0.874,2.927,2.659
3300.0,2018-08-25 20:47:16.100965,2018-08-25 22:50:12.000792,27230074.942,-3.3,0.549,1.998,3.6,0.876,0.874,2.928,2.659
3301.0,2018-08-25 22:52:12.059750,2018-08-26 00:55:06.487859,27237569.429,-3.3,0.549,1.994,3.6,0.876,0.874,2.928,2.657
3302.0,2018-08-26 00:57:06.512907,2018-08-26 03:00:01.274192,27245064.215,-3.3,0.549,1.999,3.6,0.876,0.874,2.927,2.657
3303.0,2018-08-26 03:02:01.359798,2018-08-26 05:04:51.797860,27252554.739,-3.3,0.549,1.995,3.6,0.876,0.874,2.926,2.656
3304.0,2018-08-26 05:06:51.875075,2018-08-26 07:09:43.192173,27260046.133,-3.3,0.549,1.998,3.6,0.875,0.874,2.926,2.655
3305.0,2018-08-26 07:11:43.230393,2018-08-26 09:14:32.330607,27267535.271,-3.3,0.549,1.996,3.6,0.875,0.874,2.925,2.657
3306.0,2018-08-26 09:16:32.388829,2018-08-26 11:19:21.335736,27275024.277,-3.3,0.549,1.997,3.6,0.875,0.874,2.926,2.656
3307.0,2018-08-26 11:21:21.413798,2018-08-26 13:24:13.045081,27282515.986,-3.3,0.549,1.996,3.6,0.875,0.874,2.926,2.657
3308.0,2018-08-26 13:26:13.116379,2018-08-26 15:29:05.387069,27290008.328,-3.3,0.549,1.998,3.6,0.875,0.873,2.926,2.655
3309.0,2018-08-26 15:31:05.421188,2018-08-26 17:33:53.038918,27297495.98,-3.3,0.549,1.997,3.6,0.875,0.873,2.925,2.654
3310.0,2018-08-26 17:35:53.091078,2018-08-26 19:38:41.638536,27304984.579,-3.3,0.549,1.994,3.6,0.875,0.874,2.925,2.655
3311.0,2018-08-26 19:40:41.678483,2018-08-26 21:43:29.531763,27312472.473,-3.3,0.549,1.998,3.6,0.875,0.873,2.925,2.654
3312.0,2018-08-26 21:45:29.589972,2018-08-26 23:48:15.651898,27319958.593,-3.3,0.549,1.999,3.6,0.875,0.873,2.924,2.654
3313.0,2018-08-26 23:50:15.725335,2018-08-27 01:53:01.893656,27327444.834,-3.3,0.549,1.994,3.6,0.875,0.874,2.924,2.656
3314.0,2018-08-27 01:55:01.951210,2018-08-27 03:57:52.610867,27334935.552,-3.3,0.549,1.995,3.6,0.875,0.873,2.925,2.654
3315.0,2018-08-27 03:59:52.691173,2018-08-27 06:02:41.885556,27342424.826,-3.3,0.549,1.999,3.6,0.875,0.873,2.924,2.653
3316.0,2018-08-27 06:04:41.923663,2018-08-27 08:07:25.332748,27349908.274,-3.3,0.549,1.997,3.6,0.875,0.873,2.923,2.653
3317.0,2018-08-27 08:09:25.417412,2018-08-27 10:12:10.947523,27357393.888,-3.3,0.549,1.999,3.6,0.875,0.873,2.924,2.654
3318.0,2018-08-27 10:14:10.995745,2018-08-27 12:16:56.243445,27364879.184,-3.3,0.549,1.995,3.6,0.875,0.873,2.924,2.653
3319.0,2018-08-27 12:18:56.289767,2018-08-27 14:21:40.465978,27372363.407,-3.3,0.549,1.997,3.6,0.875,0.873,2.923,2.654
3320.0,2018-08-27 14:23:40.524582,2018-08-27 16:26:25.801817,27379848.743,-3.3,0.549,1.995,3.6,0.875,0.873,2.924,2.653
3321.0,2018-08-27 16:28:25.874382,2018-08-27 18:31:12.193588,27387335.134,-3.3,0.549,1.997,3.6,0.875,0.873,2.923,2.652
3322.0,2018-08-27 18:33:12.250686,2018-08-27 20:35:55.833229,27394818.774,-3.3,0.549,1.998,3.6,0.874,0.873,2.923,2.651
3323.0,2018-08-27 20:37:55.838952,2018-08-27 22:40:37.418144,27402300.359,-3.3,0.549,1.999,3.6,0.874,0.873,2.922,2.652
3324.0,2018-08-27 22:42:37.494383,2018-08-28 00:45:21.099371,27409784.04,-3.3,0.55,1.996,3.6,0.874,0.873,2.923,2.654
3325.0,2018-08-28 00:47:21.124671,2018-08-28 02:50:06.363256,27417269.304,-3.3,0.549,1.996,3.6,0.875,0.873,2.923,2.652
3326.0,2018-08-28 02:52:06.433743,2018-08-28 04:54:49.114772,27424752.056,-3.3,0.549,1.999,3.6,0.874,0.872,2.922,2.652
3327.0,2018-08-28 04:56:49.195218,2018-08-28 06:59:32.466897,27432235.408,-3.3,0.549,1.999,3.6,0.874,0.873,2.922,2.652
3328.0,2018-08-28 07:01:32.464209,2018-08-28 09:04:11.684976,27439714.626,-3.3,0.549,1.998,3.6,0.874,0.872,2.922,2.649
3329.0,2018-08-28 09:06:11.771875,2018-08-28 11:08:48.106126,27447191.047,-3.3,0.549,1.995,3.6,0.874,0.872,2.921,2.65
3330.0,2018-08-28 11:10:48.157647,2018-08-28 13:13:26.992140,27454669.933,-3.3,0.549,1.997,3.6,0.874,0.872,2.922,2.651
3331.0,2018-08-28 13:15:27.015701,2018-08-28 15:18:08.676493,27462151.617,-3.3,0.549,1.996,3.6,0.874,0.872,2.921,2.65
3332.0,2018-08-28 15:20:08.676884,2018-08-28 17:22:48.453501,27469631.394,-3.3,0.549,1.995,3.6,0.874,0.872,2.921,2.65
3333.0,2018-08-28 17:24:48.552588,2018-08-28 19:27:26.901375,27477109.842,-3.3,0.549,1.996,3.6,0.874,0.872,2.92,2.65
3334.0,2018-08-28 19:29:27.003370,2018-08-28 21:32:03.859154,27484586.8,-3.3,0.549,1.997,3.6,0.874,0.872,2.921,2.649
3335.0,2018-08-28 21:34:03.961509,2018-08-28 23:36:40.006274,27492062.947,-3.3,0.549,1.998,3.6,0.874,0.872,2.921,2.648
3336.0,2018-08-28 23:38:40.045408,2018-08-29 01:41:15.549081,27499538.49,-3.3,0.549,1.994,3.6,0.873,0.872,2.919,2.651
3337.0,2018-08-29 01:43:15.648908,2018-08-29 03:45:54.564613,27507017.505,-3.3,0.549,1.999,3.6,0.874,0.872,2.921,2.65
3338.0,2018-08-29 03:47:54.637016,2018-08-29 05:50:34.467165,27514497.408,-3.3,0.549,1.995,3.6,0.874,0.872,2.92,2.65
3339.0,2018-08-29 05:52:34.575752,2018-08-29 07:55:13.031612,27521975.972,-3.3,0.55,1.998,3.6,0.874,0.872,2.92,2.649
3340.0,2018-08-29 07:57:13.105492,2018-08-29 09:59:46.231493,27529449.172,-3.3,0.549,1.995,3.6,0.873,0.871,2.92,2.647
3341.0,2018-08-29 10:01:46.261448,2018-08-29 12:04:18.982573,27536921.923,-3.3,0.549,1.997,3.6,0.873,0.872,2.919,2.649
3342.0,2018-08-29 12:06:19.037286,2018-08-29 14:08:53.491902,27544396.433,-3.3,0.549,1.997,3.6,0.873,0.872,2.919,2.65
3343.0,2018-08-29 14:10:53.511684,2018-08-29 16:13:29.146807,27551872.088,-3.3,0.549,1.998,3.6,0.873,0.872,2.92,2.649
3344.0,2018-08-29 16:15:29.195934,2018-08-29 18:18:09.674938,27559352.616,-3.3,0.549,1.997,3.6,0.873,0.872,2.92,2.65
3345.0,2018-08-29 18:20:09.699154,2018-08-29 20:22:46.472821,27566829.414,-3.3,0.549,1.996,3.6,0.873,0.871,2.92,2.648
3346.0,2018-08-29 20:24:46.528212,2018-08-29 22:27:20.235794,27574303.177,-3.3,0.549,1.999,3.6,0.873,0.871,2.919,2.646
3347.0,2018-08-29 22:29:20.286768,2018-08-30 00:31:49.908650,27581772.849,-3.3,0.549,1.999,3.6,0.873,0.871,2.918,2.648
3348.0,2018-08-30 00:33:50.010365,2018-08-30 02:36:19.249855,27589242.191,-3.3,0.549,1.996,3.6,0.873,0.872,2.917,2.649
3349.0,2018-08-30 02:38:19.276974,2018-08-30 04:40:51.772168,27596714.713,-3.3,0.549,1.997,3.6,0.873,0.871,2.919,2.647
3350.0,2018-08-30 04:42:51.792355,2018-08-30 06:45:22.290048,27604185.231,-3.3,0.549,1.997,3.6,0.873,0.871,2.917,2.647
3351.0,2018-08-30 06:47:22.331410,2018-08-30 08:49:59.076797,27611662.018,-3.3,0.549,1.997,3.6,0.873,0.872,2.919,2.645
3352.0,2018-08-30 08:51:59.162066,2018-08-30 10:54:32.271041,27619135.212,-3.3,0.549,1.997,3.6,0.873,0.871,2.919,2.643
3353.0,2018-08-30 10:56:32.404621,2018-08-30 12:59:00.396964,27626603.338,-3.3,0.549,1.997,3.6,0.873,0.871,2.917,2.644
3354.0,2018-08-30 13:01:00.431597,2018-08-30 15:03:31.160520,27634074.101,-3.3,0.549,1.998,3.6,0.873,0.871,2.918,2.646
3355.0,2018-08-30 15:05:31.216886,2018-08-30 17:08:02.168181,27641545.109,-3.3,0.549,1.995,3.6,0.873,0.871,2.918,2.645
3356.0,2018-08-30 17:10:02.184077,2018-08-30 19:12:33.888737,27649016.83,-3.3,0.549,1.997,3.6,0.873,0.871,2.917,2.644
3357.0,2018-08-30 19:14:33.896457,2018-08-30 21:17:02.070315,27656485.011,-3.3,0.549,1.994,3.6,0.872,0.871,2.917,2.645
3358.0,2018-08-30 21:19:02.126671,2018-08-30 23:21:31.605351,27663954.546,-3.3,0.549,1.998,3.6,0.873,0.871,2.917,2.644
3359.0,2018-08-30 23:23:31.712501,2018-08-31 01:26:01.372511,27671424.313,-3.3,0.549,1.997,3.6,0.872,0.87,2.916,2.643
3360.0,2018-08-31 01:28:01.374518,2018-08-31 03:30:27.931036,27678890.872,-3.3,0.549,1.998,3.6,0.872,0.871,2.916,2.644
3361.0,2018-08-31 03:32:28.041583,2018-08-31 05:34:54.332855,27686357.274,-3.3,0.549,1.997,3.6,0.872,0.871,2.916,2.645
3362.0,2018-08-31 05:36:54.395377,2018-08-31 07:39:23.387632,27693826.328,-3.3,0.549,1.994,3.6,0.872,0.871,2.916,2.644
3363.0,2018-08-31 07:41:23.500378,2018-08-31 09:43:53.051365,27701295.992,-3.3,0.549,1.997,3.6,0.872,0.87,2.916,2.643
3364.0,2018-08-31 09:45:53.152699,2018-08-31 11:48:16.033753,27708758.975,-3.3,0.549,1.998,3.6,0.872,0.87,2.915,2.642
3365.0,2018-08-31 11:50:16.050595,2018-08-31 13:52:40.395452,27716223.336,-3.3,0.549,1.998,3.6,0.872,0.87,2.915,2.643
3366.0,2018-08-31 13:54:40.485769,2018-08-31 15:57:04.677678,27723687.618,-3.3,0.549,1.996,3.6,0.872,0.87,2.915,2.643
3367.0,2018-08-31 15:59:04.685230,2018-08-31 18:01:27.597472,27731150.538,-3.3,0.549,1.997,3.6,0.872,0.87,2.915,2.643
3368.0,2018-08-31 18:03:27.614469,2018-08-31 20:05:54.088644,27738617.029,-3.3,0.549,1.999,3.6,0.872,0.87,2.915,2.644
3369.0,2018-08-31 20:07:54.120037,2018-08-31 22:10:18.448292,27746081.389,-3.3,0.549,1.995,3.6,0.872,0.87,2.915,2.641
3370.0,2018-08-31 22:12:18.459732,2018-09-01 00:14:40.410796,27753543.352,-3.3,0.549,1.999,3.6,0.872,0.87,2.914,2.641
3371.0,2018-09-01 00:16:40.429934,2018-09-01 02:19:01.024562,27761003.965,-3.3,0.549,1.997,3.6,0.871,0.87,2.913,2.642
3372.0,2018-09-01 02:21:01.048719,2018-09-01 04:23:22.314249,27768465.255,-3.3,0.549,1.999,3.6,0.871,0.87,2.913,2.642
3373.0,2018-09-01 04:25:22.344558,2018-09-01 06:27:43.726202,27775926.667,-3.3,0.549,1.999,3.6,0.872,0.87,2.914,2.641
3374.0,2018-09-01 06:29:43.763099,2018-09-01 08:32:02.931268,27783385.872,-3.3,0.549,1.994,3.6,0.871,0.87,2.912,2.642
3375.0,2018-09-01 08:34:02.986673,2018-09-01 10:36:23.647525,27790846.588,-3.3,0.549,1.995,3.6,0.871,0.87,2.913,2.641
3376.0,2018-09-01 10:38:23.702826,2018-09-01 12:40:43.304356,27798306.245,-3.3,0.549,1.996,3.6,0.871,0.869,2.912,2.64
3377.0,2018-09-01 12:42:43.359053,2018-09-01 14:45:03.240511,27805766.181,-3.3,0.549,1.995,3.6,0.871,0.87,2.912,2.641
3378.0,2018-09-01 14:47:03.295333,2018-09-01 16:49:22.239735,27813225.181,-3.3,0.549,1.996,3.6,0.871,0.869,2.912,2.639
3379.0,2018-09-01 16:51:22.294926,2018-09-01 18:53:39.581834,27820682.523,-3.3,0.549,1.998,3.6,0.871,0.869,2.911,2.64
3380.0,2018-09-01 18:55:39.636926,2018-09-01 20:57:54.837069,27828137.778,-3.3,0.549,1.994,3.6,0.871,0.869,2.911,2.64
3381.0,2018-09-01 20:59:54.892234,2018-09-01 23:02:10.971193,27835593.912,-3.3,0.549,1.995,3.6,0.871,0.869,2.911,2.639
3382.0,2018-09-01 23:04:11.028029,2018-09-02 01:06:26.104415,27843049.045,-3.3,0.549,1.996,3.6,0.871,0.869,2.911,2.639
3383.0,2018-09-02 01:08:26.157251,2018-09-02 03:10:41.823416,27850504.764,-3.3,0.549,1.996,3.6,0.871,0.869,2.91,2.64
3384.0,2018-09-02 03:12:41.881683,2018-09-02 05:14:57.618572,27857960.559,-3.3,0.549,1.994,3.6,0.871,0.869,2.911,2.639
3385.0,2018-09-02 05:16:57.673982,2018-09-02 07:19:13.059843,27865416.001,-3.3,0.549,1.998,3.6,0.871,0.869,2.911,2.639
3386.0,2018-09-02 07:21:13.112097,2018-09-02 09:23:26.504329,27872869.445,-3.3,0.549,1.994,3.6,0.87,0.869,2.91,2.64
3387.0,2018-09-02 09:25:26.557793,2018-09-02 11:27:41.976015,27880324.917,-3.3,0.549,1.994,3.6,0.871,0.869,2.91,2.638
3388.0,2018-09-02 11:29:42.034120,2018-09-02 13:31:53.051878,27887775.993,-3.3,0.549,1.999,3.6,0.87,0.869,2.91,2.638
3389.0,2018-09-02 13:33:53.107371,2018-09-02 15:36:05.193692,27895228.134,-3.3,0.549,1.995,3.6,0.87,0.869,2.909,2.639
3390.0,2018-09-02 15:38:05.248433,2018-09-02 17:40:19.674710,27902682.616,-3.3,0.549,1.997,3.6,0.87,0.869,2.91,2.638
3391.0,2018-09-02 17:42:19.732610,2018-09-02 19:44:30.934606,27910133.875,-3.3,0.549,1.996,3.6,0.87,0.868,2.909,2.638
3392.0,2018-09-02 19:46:30.997769,2018-09-02 21:48:40.962160,27917583.903,-3.3,0.549,1.996,3.6,0.87,0.869,2.909,2.639
