Repository: Oliver191/MSc_Thesis_Predictive_Maintenance_Batteries

# MSc_Thesis_Predictive_Maintenance_Batteries
The GitHub repository accompanying the MSc Thesis at Esade written by Oliver Caspers regarding the topic “Predictive Maintenance for Lithium-Ion Batteries: Predicting the Remaining Useful Life (RUL) using Data-Driven Machine Learning based on Real-World Battery Datasets”.

SNL_Final.ipynb: The main Jupyter Notebook which contains the main code used to load, clean, and transform the SNL data. Four initial models are evaluated and a RF is chosen to be optimized. The RF is trained to predict the RUL on the training data and optimized using the validation data. Finally, the model is tested using independent testing data from UL.

File: SNL_Cycle_Timeseries_Data/SNL_18650_LFP_35C_0-100_0.5-1C_c_cycle_data.csv (part 10 of 10)
Cycle_Index,Start_Time,End_Time,Test_Time (s),Min_Current (A),Max_Current (A),Min_Voltage (V),Max_Voltage (V),Charge_Capacity (Ah),Discharge_Capacity (Ah),Charge_Energy (Wh),Discharge_Energy (Wh)
3067.0,2019-09-18 13:09:25.927992,2019-09-18 15:51:06.734524,31564130.55,-1.1,0.55,1.996,3.6,0.911,0.91,3.052,2.864
3068.0,2019-09-18 15:51:07.090300,2019-09-18 18:32:46.977300,31573830.793,-1.1,0.55,1.996,3.6,0.911,0.91,3.052,2.864
3069.0,2019-09-18 18:32:46.943288,2019-09-18 21:14:26.429844,31583530.245,-1.1,0.55,1.997,3.6,0.911,0.91,3.052,2.864
3070.0,2019-09-18 21:14:26.271188,2019-09-18 23:56:05.616744,31593229.432,-1.1,0.55,1.996,3.6,0.911,0.91,3.052,2.864
3071.0,2019-09-18 23:56:05.861532,2019-09-19 02:37:44.869644,31602928.685,-1.1,0.55,1.997,3.6,0.911,0.91,3.052,2.864
3072.0,2019-09-19 02:37:44.927388,2019-09-19 05:19:24.865976,31612628.681,-1.1,0.55,1.996,3.6,0.911,0.91,3.051,2.864
3073.0,2019-09-19 05:19:24.779676,2019-09-19 08:01:02.491312,31622326.307,-1.1,0.55,1.997,3.6,0.911,0.91,3.051,2.864
3074.0,2019-09-19 08:01:02.796856,2019-09-19 10:42:41.974156,31632025.789,-1.1,0.55,1.996,3.6,0.911,0.91,3.051,2.863
3075.0,2019-09-19 10:42:42.124856,2019-09-19 13:24:20.157180,31641723.972,-1.1,0.55,1.996,3.6,0.911,0.91,3.051,2.863
3076.0,2019-09-19 13:24:20.142036,2019-09-19 16:05:57.766716,31651421.582,-1.1,0.55,1.996,3.6,0.911,0.91,3.051,2.863
3077.0,2019-09-19 16:05:57.897172,2019-09-19 18:47:35.128508,31661118.944,-1.1,0.55,1.996,3.6,0.911,0.91,3.051,2.863
3078.0,2019-09-19 18:47:35.389564,2019-09-19 21:29:12.035912,31670815.851,-1.1,0.55,1.996,3.6,0.911,0.91,3.051,2.863
3079.0,2019-09-19 21:29:12.096724,2019-09-20 00:10:47.796340,31680511.612,-1.1,0.55,1.996,3.6,0.91,0.91,3.05,2.863
3080.0,2019-09-20 00:10:47.754708,2019-09-20 02:52:24.422500,31690208.238,-1.1,0.55,1.996,3.6,0.91,0.91,3.05,2.863
3081.0,2019-09-20 02:52:24.199124,2019-09-20 05:34:01.313904,31699905.129,-1.1,0.55,1.996,3.6,0.91,0.91,3.05,2.863
3082.0,2019-09-20 05:34:01.167928,2019-09-20 09:15:46.764120,31713210.579,-1.099,0.55,1.995,3.6,0.91,0.915,3.05,2.926
3083.0,2019-09-20 09:15:46.810936,2019-09-20 12:58:32.960792,31726576.776,-0.55,0.55,1.999,3.6,0.914,0.915,3.067,2.928
3084.0,2019-09-20 12:58:33.009308,2019-09-20 16:41:29.907468,31739953.723,-0.55,0.55,1.999,3.6,0.915,0.915,3.07,2.929
3085.0,2019-09-20 16:41:29.955284,2019-09-20 16:42:30.217128,31740014.032,0.0,0.0,2.691,2.698,0.0,0.0,0.0,0.0
3086.0,2019-11-26 07:13:07.046800,2019-11-26 10:57:02.730112,31753459.718,-0.55,0.55,1.999,3.6,0.898,0.913,3.024,2.919
3087.0,2019-11-26 10:57:02.744512,2019-11-26 14:40:38.866692,31766875.854,-0.55,0.55,1.999,3.6,0.916,0.914,3.074,2.923
3088.0,2019-11-26 14:40:38.884188,2019-11-26 18:24:00.847520,31780277.835,-0.55,0.55,1.999,3.6,0.915,0.914,3.072,2.924
3089.0,2019-11-26 18:24:00.863168,2019-11-26 23:59:28.225476,31800405.213,-1.1,0.55,1.999,3.6,1.826,1.819,6.13,5.718
3090.0,2019-11-26 23:59:28.242524,2019-11-27 02:41:27.227644,31810124.215,-1.1,0.55,1.996,3.6,0.911,0.909,3.054,2.858
3091.0,2019-11-27 02:41:27.239616,2019-11-27 05:23:16.577580,31819833.565,-1.1,0.55,1.997,3.6,0.91,0.908,3.051,2.856
3092.0,2019-11-27 05:23:16.594624,2019-11-27 08:05:00.449580,31829537.437,-1.1,0.549,1.997,3.6,0.91,0.909,3.049,2.856
3093.0,2019-11-27 08:05:00.461792,2019-11-27 10:46:41.711548,31839238.699,-1.1,0.549,1.996,3.6,0.909,0.908,3.048,2.856
3094.0,2019-11-27 10:46:41.732096,2019-11-27 13:28:19.165408,31848936.153,-1.1,0.55,1.996,3.6,0.909,0.908,3.047,2.855
3095.0,2019-11-27 13:28:19.184128,2019-11-27 16:09:53.443428,31858630.431,-1.1,0.549,1.996,3.6,0.909,0.908,3.047,2.855
3096.0,2019-11-27 16:09:53.456064,2019-11-27 18:51:25.653780,31868322.641,-1.1,0.55,1.996,3.6,0.909,0.908,3.046,2.854
3097.0,2019-11-27 18:51:25.665216,2019-11-27 21:32:54.717928,31878011.705,-1.1,0.549,1.996,3.6,0.908,0.908,3.045,2.853
3098.0,2019-11-27 21:32:54.728640,2019-11-28 00:14:21.380416,31887698.368,-1.1,0.55,1.996,3.6,0.908,0.907,3.044,2.853
3099.0,2019-11-28 00:14:21.391908,2019-11-28 02:55:46.612948,31897383.6,-1.1,0.55,1.996,3.6,0.908,0.907,3.044,2.852
3100.0,2019-11-28 02:55:46.645852,2019-11-28 05:37:08.443372,31907065.431,-1.1,0.55,1.996,3.6,0.908,0.907,3.043,2.852
3101.0,2019-11-28 05:37:08.459456,2019-11-28 08:18:27.519332,31916744.507,-1.1,0.55,1.996,3.6,0.908,0.907,3.042,2.851
3102.0,2019-11-28 08:18:27.520548,2019-11-28 10:59:45.583920,31926422.571,-1.1,0.55,1.997,3.6,0.908,0.907,3.042,2.851
3103.0,2019-11-28 10:59:45.614684,2019-11-28 13:41:03.042148,31936100.03,-1.1,0.55,1.996,3.6,0.907,0.907,3.042,2.851
3104.0,2019-11-28 13:41:03.053760,2019-11-28 16:22:19.639536,31945776.627,-1.1,0.55,1.996,3.6,0.907,0.907,3.041,2.85
3105.0,2019-11-28 16:22:19.657152,2019-11-28 19:03:32.488280,31955449.476,-1.1,0.549,1.996,3.6,0.907,0.906,3.041,2.85
3106.0,2019-11-28 19:03:32.508708,2019-11-28 21:44:44.753944,31965121.741,-1.1,0.55,1.996,3.6,0.907,0.906,3.04,2.849
3107.0,2019-11-28 21:44:44.770140,2019-11-29 00:25:55.034380,31974792.022,-1.1,0.549,1.996,3.6,0.907,0.906,3.04,2.849
3108.0,2019-11-29 00:25:55.049408,2019-11-29 03:07:03.634212,31984460.622,-1.1,0.55,1.996,3.6,0.907,0.906,3.039,2.849
3109.0,2019-11-29 03:07:03.657508,2019-11-29 05:48:10.590376,31994127.578,-1.1,0.549,1.996,3.6,0.907,0.906,3.039,2.848
3110.0,2019-11-29 05:48:10.594240,2019-11-29 08:29:15.984448,32003792.972,-1.1,0.55,1.996,3.6,0.906,0.906,3.038,2.848
3111.0,2019-11-29 08:29:15.990976,2019-11-29 11:10:18.808876,32013455.796,-1.1,0.55,1.996,3.6,0.906,0.906,3.037,2.848
3112.0,2019-11-29 11:10:18.831908,2019-11-29 13:51:19.388080,32023116.375,-1.1,0.55,1.996,3.6,0.906,0.906,3.037,2.847
3113.0,2019-11-29 13:51:19.395364,2019-11-29 16:32:20.164556,32032777.152,-1.1,0.55,1.996,3.6,0.906,0.906,3.037,2.847
3114.0,2019-11-29 16:32:20.189696,2019-11-29 19:13:20.865132,32042437.853,-1.1,0.55,1.996,3.6,0.906,0.905,3.037,2.847
3115.0,2019-11-29 19:13:20.882624,2019-11-29 21:54:19.209944,32052096.197,-1.1,0.55,1.997,3.6,0.906,0.905,3.036,2.846
3116.0,2019-11-29 21:54:19.250824,2019-11-30 00:35:18.048944,32061755.036,-1.1,0.55,1.996,3.6,0.906,0.905,3.036,2.846
3117.0,2019-11-30 00:35:18.077476,2019-11-30 03:16:15.844368,32071412.832,-1.1,0.55,1.996,3.6,0.906,0.905,3.036,2.846
3118.0,2019-11-30 03:16:15.855652,2019-11-30 05:57:13.192272,32081070.18,-1.1,0.55,1.997,3.6,0.906,0.905,3.035,2.845
3119.0,2019-11-30 05:57:13.207544,2019-11-30 08:38:07.424352,32090724.412,-1.1,0.55,1.997,3.6,0.906,0.905,3.035,2.845
3120.0,2019-11-30 08:38:07.414208,2019-11-30 11:18:59.849264,32100376.837,-1.1,0.55,1.996,3.6,0.905,0.905,3.035,2.844
3121.0,2019-11-30 11:18:59.818332,2019-11-30 13:59:51.665268,32110028.653,-1.1,0.55,1.996,3.6,0.905,0.905,3.034,2.845
3122.0,2019-11-30 13:59:51.665800,2019-11-30 16:40:43.011028,32119679.998,-1.1,0.55,1.996,3.6,0.905,0.905,3.034,2.844
3123.0,2019-11-30 16:40:43.021248,2019-11-30 19:21:32.998836,32129329.986,-1.1,0.55,1.997,3.6,0.905,0.905,3.034,2.844
3124.0,2019-11-30 19:21:32.999940,2019-11-30 22:02:21.237100,32138978.225,-1.1,0.55,1.997,3.6,0.905,0.904,3.033,2.844
3125.0,2019-11-30 22:02:21.243228,2019-12-01 00:43:08.925844,32148625.913,-1.1,0.55,1.996,3.6,0.905,0.904,3.033,2.843
3126.0,2019-12-01 00:43:08.961728,2019-12-01 03:23:56.860964,32158273.848,-1.1,0.55,1.996,3.6,0.905,0.904,3.033,2.843
3127.0,2019-12-01 03:23:56.876736,2019-12-01 06:04:43.968784,32167920.956,-1.1,0.55,1.997,3.6,0.905,0.904,3.032,2.843
3128.0,2019-12-01 06:04:43.972544,2019-12-01 08:45:29.259264,32177566.247,-1.1,0.55,1.996,3.6,0.905,0.904,3.032,2.843
3129.0,2019-12-01 08:45:29.298880,2019-12-01 11:26:13.436564,32187210.424,-1.1,0.55,1.996,3.6,0.905,0.904,3.032,2.842
3130.0,2019-12-01 11:26:13.445568,2019-12-01 14:06:56.958868,32196853.946,-1.1,0.549,1.996,3.6,0.904,0.904,3.031,2.842
3131.0,2019-12-01 14:06:56.969664,2019-12-01 16:47:39.317632,32206496.305,-1.1,0.549,1.996,3.6,0.904,0.904,3.031,2.842
3132.0,2019-12-01 16:47:39.314112,2019-12-01 19:28:20.823788,32216137.811,-1.1,0.549,1.997,3.6,0.904,0.904,3.031,2.842
3133.0,2019-12-01 19:28:20.839460,2019-12-01 22:09:01.891496,32225778.879,-1.1,0.55,1.996,3.6,0.904,0.904,3.031,2.841
3134.0,2019-12-01 22:09:01.905956,2019-12-02 00:49:41.831120,32235418.819,-1.1,0.55,1.996,3.6,0.904,0.904,3.03,2.841
3135.0,2019-12-02 00:49:41.825372,2019-12-02 03:30:20.598868,32245057.586,-1.1,0.55,1.996,3.6,0.904,0.904,3.03,2.841
3136.0,2019-12-02 03:30:20.598108,2019-12-02 06:10:57.797352,32254694.785,-1.1,0.549,1.996,3.6,0.904,0.903,3.03,2.84
3137.0,2019-12-02 06:10:57.830748,2019-12-02 08:51:34.868492,32264331.856,-1.1,0.55,1.997,3.6,0.904,0.903,3.03,2.84
3138.0,2019-12-02 08:51:34.866880,2019-12-02 11:32:10.967896,32273967.955,-1.1,0.55,1.996,3.6,0.904,0.903,3.029,2.84
3139.0,2019-12-02 11:32:10.985508,2019-12-02 14:12:46.498044,32283603.485,-1.1,0.549,1.996,3.6,0.904,0.903,3.029,2.84
3140.0,2019-12-02 14:12:46.481344,2019-12-02 16:53:19.907836,32293236.895,-1.1,0.549,1.997,3.6,0.904,0.903,3.028,2.84
3141.0,2019-12-02 16:53:19.912996,2019-12-02 19:33:53.835452,32302870.823,-1.1,0.549,1.997,3.6,0.904,0.903,3.029,2.839
3142.0,2019-12-02 19:33:53.836168,2019-12-02 22:14:27.497324,32312504.485,-1.1,0.549,1.996,3.6,0.904,0.903,3.028,2.839
3143.0,2019-12-02 22:14:27.496996,2019-12-03 00:54:58.680928,32322135.668,-1.1,0.549,1.997,3.6,0.904,0.903,3.028,2.839
3144.0,2019-12-03 00:54:58.732892,2019-12-03 03:35:30.082640,32331767.07,-1.1,0.549,1.997,3.6,0.903,0.903,3.028,2.839
3145.0,2019-12-03 03:35:30.034624,2019-12-03 06:16:00.724456,32341397.712,-1.1,0.55,1.996,3.6,0.903,0.903,3.028,2.838
3146.0,2019-12-03 06:16:00.812068,2019-12-03 08:56:30.356896,32351027.344,-1.1,0.55,1.996,3.6,0.903,0.903,3.027,2.838
3147.0,2019-12-03 08:56:30.278592,2019-12-03 11:36:58.823788,32360655.811,-1.1,0.55,1.996,3.6,0.903,0.903,3.027,2.838
3148.0,2019-12-03 11:36:58.827712,2019-12-03 14:17:26.962800,32370283.95,-1.1,0.55,1.997,3.6,0.903,0.903,3.027,2.838
3149.0,2019-12-03 14:17:26.983516,2019-12-03 16:57:53.145308,32379910.133,-1.1,0.55,1.997,3.6,0.903,0.902,3.027,2.836
3150.0,2019-12-03 16:57:53.173440,2019-12-03 19:38:20.049896,32389537.037,-1.1,0.55,1.996,3.6,0.903,0.902,3.026,2.837
3151.0,2019-12-03 19:38:20.084160,2019-12-03 22:18:46.812416,32399163.8,-1.1,0.55,1.997,3.6,0.903,0.902,3.026,2.837
3152.0,2019-12-03 22:18:46.798072,2019-12-04 00:59:12.628004,32408789.615,-1.1,0.549,1.996,3.6,0.903,0.902,3.026,2.837
3153.0,2019-12-04 00:59:12.660516,2019-12-04 03:39:37.315608,32418414.303,-1.1,0.55,1.997,3.6,0.903,0.902,3.026,2.837
3154.0,2019-12-04 03:39:37.277376,2019-12-04 06:20:00.460584,32428037.448,-1.1,0.55,1.996,3.6,0.903,0.902,3.026,2.836
3155.0,2019-12-04 06:20:00.518180,2019-12-04 09:00:23.027372,32437660.015,-1.1,0.55,1.997,3.6,0.903,0.902,3.025,2.836
3156.0,2019-12-04 09:00:23.037988,2019-12-04 11:40:43.051920,32447280.039,-1.1,0.55,1.996,3.6,0.903,0.902,3.025,2.836
3157.0,2019-12-04 11:40:43.132864,2019-12-04 14:21:02.297000,32456899.284,-1.1,0.55,1.997,3.6,0.903,0.902,3.025,2.836
3158.0,2019-12-04 14:21:02.310436,2019-12-04 17:01:22.193012,32466519.18,-1.1,0.55,1.997,3.6,0.902,0.902,3.025,2.835
3159.0,2019-12-04 17:01:22.143368,2019-12-04 19:41:41.700336,32476138.688,-1.1,0.55,1.997,3.6,0.902,0.902,3.024,2.835
3160.0,2019-12-04 19:41:41.648320,2019-12-04 22:22:01.835920,32485758.823,-1.1,0.55,1.996,3.6,0.902,0.902,3.024,2.835
3161.0,2019-12-04 22:22:01.808732,2019-12-05 01:02:20.325640,32495377.313,-1.1,0.55,1.997,3.6,0.902,0.902,3.024,2.835
3162.0,2019-12-05 01:02:20.330944,2019-12-05 03:42:39.067468,32504996.055,-1.1,0.55,1.997,3.6,0.902,0.902,3.024,2.835
3163.0,2019-12-05 03:42:39.049664,2019-12-05 06:22:56.496976,32514613.484,-1.1,0.55,1.996,3.6,0.902,0.902,3.024,2.834
3164.0,2019-12-05 06:22:56.523200,2019-12-05 09:03:12.975616,32524229.963,-1.1,0.55,1.996,3.6,0.902,0.902,3.023,2.834
3165.0,2019-12-05 09:03:13.013496,2019-12-05 11:43:30.335488,32533847.323,-1.1,0.55,1.996,3.6,0.902,0.901,3.023,2.834
3166.0,2019-12-05 11:43:30.290524,2019-12-05 14:23:46.416240,32543463.404,-1.1,0.55,1.997,3.6,0.902,0.901,3.023,2.834
3167.0,2019-12-05 14:23:46.453540,2019-12-05 17:04:01.904404,32553078.892,-1.1,0.549,1.996,3.6,0.902,0.901,3.023,2.834
3168.0,2019-12-05 17:04:01.895360,2019-12-05 19:44:16.500500,32562693.488,-1.1,0.55,1.997,3.6,0.902,0.901,3.023,2.833
3169.0,2019-12-05 19:44:16.550848,2019-12-05 22:24:28.934772,32572305.922,-1.1,0.55,1.996,3.6,0.902,0.901,3.022,2.833
3170.0,2019-12-05 22:24:28.912676,2019-12-06 01:04:43.132680,32581920.12,-1.1,0.55,1.996,3.6,0.902,0.901,3.022,2.833
3171.0,2019-12-06 01:04:43.109312,2019-12-06 03:44:56.212576,32591533.2,-1.1,0.549,1.996,3.6,0.902,0.901,3.022,2.833
3172.0,2019-12-06 03:44:56.257472,2019-12-06 06:25:10.322548,32601147.31,-1.1,0.549,1.996,3.6,0.902,0.901,3.022,2.833
3173.0,2019-12-06 06:25:10.388572,2019-12-06 09:05:21.380200,32610758.368,-1.1,0.55,1.996,3.6,0.902,0.901,3.022,2.833
3174.0,2019-12-06 09:05:21.439780,2019-12-06 11:45:32.761332,32620369.749,-1.1,0.55,1.997,3.6,0.902,0.901,3.022,2.832
3175.0,2019-12-06 11:45:32.818368,2019-12-06 14:25:43.656876,32629980.644,-1.1,0.55,1.996,3.6,0.902,0.901,3.021,2.832
3176.0,2019-12-06 14:25:43.672668,2019-12-06 17:05:51.587264,32639588.575,-1.1,0.55,1.997,3.6,0.901,0.901,3.021,2.832
3177.0,2019-12-06 17:05:51.643684,2019-12-06 19:45:59.862732,32649196.85,-1.1,0.55,1.996,3.6,0.901,0.901,3.021,2.831
3178.0,2019-12-06 19:45:59.811008,2019-12-06 22:26:06.622248,32658803.61,-1.1,0.55,1.997,3.6,0.901,0.9,3.021,2.83
3179.0,2019-12-06 22:26:06.667812,2019-12-07 01:06:12.816024,32668409.803,-1.1,0.55,1.996,3.6,0.901,0.901,3.021,2.831
3180.0,2019-12-07 01:06:12.869056,2019-12-07 03:46:19.630600,32678016.618,-1.1,0.55,1.997,3.6,0.901,0.901,3.021,2.831
3181.0,2019-12-07 03:46:19.594688,2019-12-07 06:26:25.651344,32687622.639,-1.1,0.55,1.996,3.6,0.901,0.901,3.02,2.831
3182.0,2019-12-07 06:26:25.664960,2019-12-07 09:06:32.820700,32697229.808,-1.1,0.55,1.996,3.6,0.901,0.901,3.02,2.831
3183.0,2019-12-07 09:06:32.849244,2019-12-07 11:46:38.319356,32706835.307,-1.1,0.55,1.996,3.6,0.901,0.9,3.02,2.83
3184.0,2019-12-07 11:46:38.329792,2019-12-07 14:26:41.511588,32716438.499,-1.1,0.55,1.996,3.6,0.901,0.9,3.02,2.83
3185.0,2019-12-07 14:26:41.516580,2019-12-07 17:06:45.711988,32726042.699,-1.1,0.55,1.996,3.6,0.901,0.9,3.02,2.83
3186.0,2019-12-07 17:06:45.751644,2019-12-07 19:46:48.424832,32735645.412,-1.1,0.55,1.997,3.6,0.901,0.9,3.019,2.83
3187.0,2019-12-07 19:46:48.414144,2019-12-07 22:26:51.238176,32745248.226,-1.1,0.55,1.996,3.6,0.901,0.9,3.019,2.829
3188.0,2019-12-07 22:26:51.272352,2019-12-08 01:06:50.746756,32754847.734,-1.1,0.55,1.996,3.6,0.9,0.9,3.017,2.829
3189.0,2019-12-08 01:06:50.788924,2019-12-08 03:46:50.754488,32764447.742,-1.1,0.55,1.996,3.6,0.9,0.9,3.018,2.829
3190.0,2019-12-08 03:46:50.764548,2019-12-08 06:26:51.113900,32774048.101,-1.1,0.55,1.997,3.6,0.9,0.9,3.018,2.829
3191.0,2019-12-08 06:26:51.133788,2019-12-08 09:06:52.217408,32783649.205,-1.1,0.55,1.996,3.6,0.9,0.9,3.017,2.828
3192.0,2019-12-08 09:06:52.222724,2019-12-08 11:46:52.021532,32793249.009,-1.1,0.55,1.997,3.6,0.9,0.9,3.017,2.828
3193.0,2019-12-08 11:46:51.936704,2019-12-08 14:26:50.841016,32802847.828,-1.1,0.55,1.997,3.6,0.9,0.9,3.017,2.828
3194.0,2019-12-08 14:26:50.798016,2019-12-08 17:06:49.167712,32812446.155,-1.1,0.55,1.997,3.6,0.9,0.9,3.017,2.828
3195.0,2019-12-08 17:06:49.201576,2019-12-08 19:46:46.429132,32822043.417,-1.1,0.55,1.996,3.6,0.9,0.9,3.017,2.828
3196.0,2019-12-08 19:46:46.423488,2019-12-08 22:26:43.570216,32831640.558,-1.1,0.55,1.997,3.6,0.9,0.9,3.017,2.828
3197.0,2019-12-08 22:26:43.645700,2019-12-09 01:06:39.989104,32841236.977,-1.1,0.55,1.997,3.6,0.9,0.899,3.016,2.827
3198.0,2019-12-09 01:06:40.082080,2019-12-09 03:46:34.628348,32850831.616,-1.1,0.55,1.997,3.6,0.9,0.899,3.016,2.827
3199.0,2019-12-09 03:46:34.683652,2019-12-09 06:26:30.920328,32860427.908,-1.1,0.55,1.997,3.6,0.9,0.899,3.016,2.827
3200.0,2019-12-09 06:26:30.989760,2019-12-09 09:06:25.045556,32870022.033,-1.1,0.55,1.996,3.6,0.9,0.899,3.016,2.827
3201.0,2019-12-09 09:06:25.066944,2019-12-09 11:46:19.801372,32879616.789,-1.1,0.55,1.997,3.6,0.9,0.899,3.016,2.827
3202.0,2019-12-09 11:46:19.798588,2019-12-09 14:26:14.215144,32889211.203,-1.1,0.55,1.996,3.6,0.9,0.899,3.015,2.827
3203.0,2019-12-09 14:26:14.138016,2019-12-09 17:06:07.091352,32898804.079,-1.1,0.55,1.996,3.6,0.9,0.899,3.015,2.827
3204.0,2019-12-09 17:06:07.036352,2019-12-09 19:45:59.543844,32908396.531,-1.1,0.55,1.996,3.6,0.9,0.899,3.015,2.826
3205.0,2019-12-09 19:45:59.540672,2019-12-09 22:25:51.918264,32917988.906,-1.1,0.55,1.997,3.6,0.9,0.899,3.015,2.826
3206.0,2019-12-09 22:25:51.913220,2019-12-10 01:05:44.792072,32927581.779,-1.1,0.55,1.996,3.6,0.9,0.899,3.015,2.826
3207.0,2019-12-10 01:05:44.811556,2019-12-10 03:45:35.864948,32937172.852,-1.1,0.55,1.997,3.6,0.9,0.899,3.015,2.825
3208.0,2019-12-10 03:45:35.742912,2019-12-10 06:25:26.895772,32946763.883,-1.1,0.55,1.997,3.6,0.9,0.899,3.015,2.826
3209.0,2019-12-10 06:25:26.936512,2019-12-10 09:05:17.206412,32956354.194,-1.1,0.55,1.997,3.6,0.899,0.899,3.014,2.826
3210.0,2019-12-10 09:05:17.342980,2019-12-10 11:45:06.609276,32965943.597,-1.1,0.55,1.996,3.6,0.899,0.899,3.014,2.826
3211.0,2019-12-10 11:45:06.701472,2019-12-10 14:24:55.796568,32975532.784,-1.1,0.55,1.997,3.6,0.899,0.899,3.014,2.825
3212.0,2019-12-10 14:24:55.797920,2019-12-10 17:04:45.103132,32985122.091,-1.1,0.55,1.996,3.6,0.899,0.899,3.015,2.826
3213.0,2019-12-10 17:04:45.025540,2019-12-10 19:44:33.897808,32994710.885,-1.1,0.55,1.997,3.6,0.9,0.899,3.015,2.826
3214.0,2019-12-10 19:44:33.860544,2019-12-10 22:24:22.426740,33004299.414,-1.1,0.55,1.996,3.6,0.899,0.899,3.015,2.825
3215.0,2019-12-10 22:24:22.432704,2019-12-11 01:04:10.877300,33013887.865,-1.1,0.55,1.996,3.6,0.899,0.899,3.015,2.825
3216.0,2019-12-11 01:04:10.872992,2019-12-11 03:43:58.089812,33023475.077,-1.1,0.55,1.997,3.6,0.899,0.899,3.014,2.825
3217.0,2019-12-11 03:43:58.135132,2019-12-11 06:23:44.471720,33033061.459,-1.1,0.549,1.996,3.6,0.899,0.899,3.014,2.825
3218.0,2019-12-11 06:23:44.479168,2019-12-11 09:03:30.863528,33042647.851,-1.1,0.55,1.997,3.6,0.899,0.898,3.014,2.824
3219.0,2019-12-11 09:03:30.823104,2019-12-11 11:43:16.715120,33052233.703,-1.1,0.55,1.997,3.6,0.899,0.898,3.013,2.824
3220.0,2019-12-11 11:43:16.641952,2019-12-11 14:23:01.717208,33061818.705,-1.1,0.55,1.996,3.6,0.899,0.898,3.013,2.823
3221.0,2019-12-11 14:23:01.675168,2019-12-11 17:02:46.049336,33071403.037,-1.1,0.549,1.997,3.6,0.899,0.899,3.013,2.825
3222.0,2019-12-11 17:02:46.053724,2019-12-11 19:42:27.209236,33080984.197,-1.1,0.55,1.997,3.6,0.899,0.899,3.014,2.824
3223.0,2019-12-11 19:42:27.157080,2019-12-11 22:22:11.626964,33090568.614,-1.1,0.55,1.996,3.6,0.899,0.899,3.014,2.824
3224.0,2019-12-11 22:22:11.534936,2019-12-12 01:01:54.831044,33100151.818,-1.1,0.549,1.996,3.6,0.899,0.899,3.014,2.824
3225.0,2019-12-12 01:01:54.862116,2019-12-12 03:41:37.530336,33109734.518,-1.1,0.55,1.996,3.6,0.899,0.899,3.013,2.824
3226.0,2019-12-12 03:41:37.538236,2019-12-12 06:21:20.315900,33119317.303,-1.1,0.55,1.996,3.6,0.899,0.898,3.013,2.824
3227.0,2019-12-12 06:21:20.340828,2019-12-12 09:01:00.792368,33128897.78,-1.1,0.55,1.997,3.6,0.899,0.898,3.012,2.823
3228.0,2019-12-12 09:01:00.786624,2019-12-12 11:40:42.728128,33138479.716,-1.1,0.549,1.996,3.6,0.899,0.898,3.012,2.823
3229.0,2019-12-12 11:40:42.805184,2019-12-12 14:20:23.820528,33148060.808,-1.1,0.55,1.996,3.6,0.899,0.898,3.012,2.823
3230.0,2019-12-12 14:20:23.906340,2019-12-12 17:00:01.780800,33157638.768,-1.1,0.55,1.997,3.6,0.899,0.898,3.012,2.823
3231.0,2019-12-12 17:00:01.861568,2019-12-12 19:39:39.530256,33167216.518,-1.1,0.55,1.996,3.6,0.899,0.898,3.012,2.823
3232.0,2019-12-12 19:39:39.554852,2019-12-12 22:19:17.630428,33176794.618,-1.1,0.55,1.997,3.6,0.899,0.898,3.012,2.823
3233.0,2019-12-12 22:19:17.640952,2019-12-13 00:58:56.589504,33186373.577,-1.1,0.55,1.996,3.6,0.899,0.898,3.012,2.823
3234.0,2019-12-13 00:58:56.513984,2019-12-13 03:38:35.381036,33195952.368,-1.1,0.55,1.997,3.6,0.899,0.898,3.012,2.823
3235.0,2019-12-13 03:38:35.386716,2019-12-13 06:18:13.595780,33205530.583,-1.1,0.55,1.996,3.6,0.899,0.898,3.012,2.822
3236.0,2019-12-13 06:18:13.604188,2019-12-13 08:57:51.670052,33215108.657,-1.1,0.549,1.997,3.6,0.899,0.898,3.011,2.822
3237.0,2019-12-13 08:57:51.690788,2019-12-13 11:37:27.045184,33224684.033,-1.1,0.55,1.996,3.6,0.898,0.898,3.011,2.822
3238.0,2019-12-13 11:37:27.024476,2019-12-13 14:17:02.558016,33234259.545,-1.1,0.55,1.996,3.6,0.898,0.898,3.011,2.822
3239.0,2019-12-13 14:17:02.620708,2019-12-13 16:56:38.787780,33243835.775,-1.1,0.55,1.997,3.6,0.898,0.898,3.011,2.822
3240.0,2019-12-13 16:56:38.740928,2019-12-13 19:36:13.854496,33253410.842,-1.1,0.55,1.996,3.6,0.898,0.898,3.011,2.822
3241.0,2019-12-13 19:36:13.812772,2019-12-13 22:15:48.073680,33262985.061,-1.1,0.55,1.996,3.6,0.898,0.898,3.011,2.822
3242.0,2019-12-13 22:15:48.098084,2019-12-14 00:55:24.806960,33272561.794,-1.1,0.55,1.997,3.6,0.898,0.898,3.011,2.821
3243.0,2019-12-14 00:55:24.741892,2019-12-14 03:34:59.368988,33282136.356,-1.1,0.55,1.996,3.6,0.898,0.898,3.01,2.821
3244.0,2019-12-14 03:34:59.290048,2019-12-14 06:14:33.703744,33291710.691,-1.1,0.549,1.996,3.6,0.898,0.898,3.01,2.821
3245.0,2019-12-14 06:14:33.706432,2019-12-14 08:54:08.408544,33301285.396,-1.1,0.55,1.996,3.6,0.898,0.898,3.01,2.821
3246.0,2019-12-14 08:54:08.384960,2019-12-14 11:33:39.867420,33310856.855,-1.1,0.55,1.996,3.6,0.898,0.897,3.01,2.82
3247.0,2019-12-14 11:33:39.917560,2019-12-14 14:13:11.875904,33320428.863,-1.1,0.55,1.996,3.6,0.898,0.898,3.01,2.821
3248.0,2019-12-14 14:13:11.974848,2019-12-14 16:52:43.996964,33330000.984,-1.1,0.549,1.996,3.6,0.898,0.897,3.01,2.821
3249.0,2019-12-14 16:52:44.031136,2019-12-14 19:32:15.207092,33339572.195,-1.1,0.549,1.997,3.6,0.898,0.897,3.009,2.821
3250.0,2019-12-14 19:32:15.302592,2019-12-14 22:11:45.998204,33349142.986,-1.1,0.55,1.997,3.6,0.898,0.897,3.009,2.82
3251.0,2019-12-14 22:11:46.049060,2019-12-15 00:51:17.066988,33358714.054,-1.1,0.55,1.996,3.6,0.898,0.897,3.009,2.82
3252.0,2019-12-15 00:51:17.188444,2019-12-15 03:30:46.981796,33368283.969,-1.1,0.55,1.997,3.6,0.898,0.897,3.009,2.82
3253.0,2019-12-15 03:30:47.017508,2019-12-15 06:10:16.299344,33377853.287,-1.1,0.55,1.996,3.6,0.898,0.897,3.009,2.82
3254.0,2019-12-15 06:10:16.322084,2019-12-15 08:49:45.323548,33387422.311,-1.1,0.549,1.996,3.6,0.898,0.897,3.009,2.82
3255.0,2019-12-15 08:49:45.365216,2019-12-15 11:29:15.054912,33396992.042,-1.1,0.55,1.997,3.6,0.898,0.897,3.009,2.82
3256.0,2019-12-15 11:29:15.062208,2019-12-15 14:08:42.656224,33406559.644,-1.1,0.55,1.996,3.6,0.897,0.897,3.008,2.82
3257.0,2019-12-15 14:08:42.662748,2019-12-15 16:48:10.927096,33416127.915,-1.1,0.55,1.997,3.6,0.898,0.897,3.008,2.82
3258.0,2019-12-15 16:48:10.918948,2019-12-15 19:27:38.620480,33425695.608,-1.1,0.549,1.997,3.6,0.898,0.897,3.008,2.819
3259.0,2019-12-15 19:27:38.650460,2019-12-15 22:07:05.426760,33435262.414,-1.1,0.549,1.996,3.6,0.898,0.897,3.008,2.819
3260.0,2019-12-15 22:07:05.595840,2019-12-16 00:46:32.366212,33444829.354,-1.1,0.549,1.997,3.6,0.897,0.897,3.008,2.819
3261.0,2019-12-16 00:46:32.278976,2019-12-16 03:25:59.723580,33454396.711,-1.1,0.55,1.996,3.6,0.897,0.897,3.008,2.819
3262.0,2019-12-16 03:25:59.617372,2019-12-16 06:05:25.898200,33463962.886,-1.1,0.549,1.997,3.6,0.897,0.897,3.008,2.819
3263.0,2019-12-16 06:05:25.907492,2019-12-16 08:44:51.511332,33473528.499,-1.1,0.55,1.997,3.6,0.897,0.897,3.007,2.819
3264.0,2019-12-16 08:44:51.410880,2019-12-16 11:24:16.463004,33483093.45,-1.1,0.55,1.996,3.6,0.897,0.897,3.007,2.819
3265.0,2019-12-16 11:24:16.390180,2019-12-16 14:03:42.086036,33492659.073,-1.1,0.55,1.996,3.6,0.897,0.897,3.008,2.819
3266.0,2019-12-16 14:03:42.026740,2019-12-16 16:43:07.154208,33502224.142,-1.1,0.549,1.996,3.6,0.897,0.897,3.007,2.819
3267.0,2019-12-16 16:43:07.137112,2019-12-16 19:22:30.840032,33511787.827,-1.1,0.55,1.996,3.6,0.897,0.897,3.007,2.819
3268.0,2019-12-16 19:22:30.803492,2019-12-16 22:01:54.477612,33521351.465,-1.1,0.549,1.996,3.6,0.897,0.897,3.007,2.818
3269.0,2019-12-16 22:01:54.471872,2019-12-17 00:41:18.186664,33530915.174,-1.1,0.549,1.996,3.6,0.897,0.897,3.007,2.818
3270.0,2019-12-17 00:41:18.142552,2019-12-17 03:20:40.878112,33540477.866,-1.1,0.549,1.996,3.6,0.897,0.897,3.007,2.818
3271.0,2019-12-17 03:20:40.760156,2019-12-17 06:00:03.516588,33550040.504,-1.1,0.55,1.996,3.6,0.897,0.897,3.007,2.818
3272.0,2019-12-17 06:00:03.513332,2019-12-17 08:39:25.737920,33559602.725,-1.1,0.549,1.996,3.6,0.897,0.897,3.007,2.818
3273.0,2019-12-17 08:39:25.744820,2019-12-17 11:18:47.890908,33569164.878,-1.1,0.549,1.995,3.6,0.897,0.897,3.007,2.818
3274.0,2019-12-17 11:18:47.835636,2019-12-17 13:58:09.247164,33578726.235,-1.1,0.549,1.996,3.6,0.897,0.897,3.007,2.818
3275.0,2019-12-17 13:58:09.273792,2019-12-17 16:37:30.052508,33588287.04,-1.1,0.549,1.996,3.6,0.897,0.896,3.007,2.817
3276.0,2019-12-17 16:37:29.927616,2019-12-17 19:16:50.643228,33597847.631,-1.1,0.549,1.996,3.6,0.897,0.896,3.007,2.817
3277.0,2019-12-17 19:16:50.581340,2019-12-17 21:56:10.616364,33607407.604,-1.1,0.549,1.996,3.6,0.897,0.896,3.006,2.817
3278.0,2019-12-17 21:56:10.582104,2019-12-18 00:35:31.301960,33616968.289,-1.1,0.55,1.996,3.6,0.897,0.896,3.006,2.817
3279.0,2019-12-18 00:35:31.235928,2019-12-18 03:14:50.649636,33626527.637,-1.1,0.55,1.996,3.6,0.897,0.896,3.006,2.817
3280.0,2019-12-18 03:14:50.578932,2019-12-18 05:54:09.628196,33636086.616,-1.1,0.549,1.996,3.6,0.897,0.896,3.006,2.817
3281.0,2019-12-18 05:54:09.660892,2019-12-18 08:33:27.873896,33645644.861,-1.1,0.55,1.996,3.6,0.897,0.896,3.006,2.817
3282.0,2019-12-18 08:33:27.954420,2019-12-18 11:12:46.068624,33655203.056,-1.1,0.55,1.996,3.6,0.897,0.896,3.006,2.817
3283.0,2019-12-18 11:12:45.986904,2019-12-18 13:52:03.813636,33664760.801,-1.1,0.549,1.996,3.6,0.897,0.896,3.006,2.817
3284.0,2019-12-18 13:52:03.757044,2019-12-18 16:31:21.432176,33674318.42,-1.1,0.55,1.996,3.6,0.897,0.896,3.005,2.816
3285.0,2019-12-18 16:31:21.396312,2019-12-18 19:10:38.285084,33683875.272,-1.1,0.549,1.996,3.6,0.897,0.896,3.005,2.816
3286.0,2019-12-18 19:10:38.249048,2019-12-18 21:49:52.130636,33693429.118,-1.1,0.549,1.996,3.6,0.897,0.896,3.005,2.816
3287.0,2019-12-18 21:49:52.218200,2019-12-19 00:29:08.630328,33702985.618,-1.1,0.549,1.995,3.6,0.897,0.896,3.005,2.816
3288.0,2019-12-19 00:29:08.806592,2019-12-19 03:08:25.505536,33712542.493,-1.1,0.549,1.996,3.6,0.897,0.896,3.005,2.816
3289.0,2019-12-19 03:08:25.397084,2019-12-19 05:47:40.698008,33722097.685,-1.1,0.549,1.996,3.6,0.896,0.896,3.005,2.816
3290.0,2019-12-19 05:47:40.679256,2019-12-19 08:26:55.814280,33731652.802,-1.1,0.549,1.996,3.6,0.896,0.896,3.004,2.815
3291.0,2019-12-19 08:26:55.825756,2019-12-19 11:06:10.314292,33741207.302,-1.1,0.55,1.996,3.6,0.896,0.896,3.004,2.815
3292.0,2019-12-19 11:06:10.319196,2019-12-19 13:45:24.214444,33750761.202,-1.1,0.55,1.996,3.6,0.896,0.896,3.004,2.815
3293.0,2019-12-19 13:45:24.288448,2019-12-19 16:24:37.677680,33760314.665,-1.1,0.549,1.996,3.6,0.896,0.896,3.004,2.815
3294.0,2019-12-19 16:24:37.733212,2019-12-19 19:03:50.739500,33769867.727,-1.1,0.549,1.996,3.6,0.896,0.896,3.004,2.815
3295.0,2019-12-19 19:03:50.784960,2019-12-19 21:43:02.341028,33779419.328,-1.1,0.549,1.996,3.6,0.896,0.896,3.003,2.815
3296.0,2019-12-19 21:43:02.263544,2019-12-20 00:22:15.155804,33788972.143,-1.1,0.549,1.996,3.6,0.896,0.896,3.004,2.815
3297.0,2019-12-20 00:22:15.184120,2019-12-20 03:01:28.228796,33798525.216,-1.1,0.549,1.996,3.6,0.896,0.896,3.004,2.815
3298.0,2019-12-20 03:01:28.235968,2019-12-20 05:40:40.309540,33808077.297,-1.1,0.55,1.996,3.6,0.896,0.896,3.004,2.815
3299.0,2019-12-20 05:40:40.370112,2019-12-20 08:19:51.760296,33817628.748,-1.1,0.55,1.996,3.6,0.896,0.896,3.003,2.814
3300.0,2019-12-20 08:19:51.848796,2019-12-20 10:59:03.143780,33827180.131,-1.1,0.549,1.996,3.6,0.896,0.895,3.003,2.814
3301.0,2019-12-20 10:59:03.196608,2019-12-20 13:38:14.441692,33836731.429,-1.1,0.549,1.996,3.6,0.896,0.895,3.003,2.814
3302.0,2019-12-20 13:38:14.413148,2019-12-20 16:17:25.404060,33846282.391,-1.1,0.549,1.996,3.6,0.896,0.895,3.003,2.814
3303.0,2019-12-20 16:17:25.236672,2019-12-20 18:56:36.099984,33855833.087,-1.1,0.549,1.996,3.6,0.896,0.895,3.003,2.814
3304.0,2019-12-20 18:56:36.062396,2019-12-20 21:35:45.892404,33865382.88,-1.1,0.549,1.996,3.6,0.896,0.895,3.003,2.814
3305.0,2019-12-20 21:35:46.097288,2019-12-21 00:14:54.110860,33874931.098,-1.1,0.549,1.996,3.6,0.896,0.895,3.002,2.814
3306.0,2019-12-21 00:14:54.037028,2019-12-21 02:54:03.467364,33884480.455,-1.1,0.549,1.996,3.6,0.896,0.895,3.002,2.814
3307.0,2019-12-21 02:54:03.549632,2019-12-21 05:33:12.559624,33894029.547,-1.1,0.549,1.996,3.6,0.896,0.895,3.002,2.813
3308.0,2019-12-21 05:33:12.538048,2019-12-21 08:12:21.113996,33903578.101,-1.1,0.549,1.997,3.6,0.896,0.895,3.002,2.813
3309.0,2019-12-21 08:12:21.004376,2019-12-21 10:51:28.974836,33913125.962,-1.1,0.55,1.996,3.6,0.896,0.895,3.002,2.813
3310.0,2019-12-21 10:51:29.072988,2019-12-21 13:30:36.676004,33922673.663,-1.1,0.55,1.997,3.6,0.896,0.895,3.002,2.813
3311.0,2019-12-21 13:30:36.488740,2019-12-21 16:09:43.510040,33932220.497,-1.1,0.55,1.997,3.6,0.896,0.895,3.002,2.813
3312.0,2019-12-21 16:09:43.510876,2019-12-21 18:48:49.638444,33941766.626,-1.1,0.55,1.996,3.6,0.896,0.895,3.002,2.813
3313.0,2019-12-21 18:48:49.484936,2019-12-21 21:27:56.170664,33951313.158,-1.1,0.549,1.996,3.6,0.896,0.895,3.002,2.813
3314.0,2019-12-21 21:27:56.244928,2019-12-22 00:07:01.576312,33960858.564,-1.1,0.549,1.996,3.6,0.896,0.895,3.001,2.812
3315.0,2019-12-22 00:07:01.434456,2019-12-22 02:46:07.648040,33970404.635,-1.1,0.549,1.996,3.6,0.896,0.895,3.001,2.812
3316.0,2019-12-22 02:46:07.670460,2019-12-22 05:25:14.592976,33979951.58,-1.1,0.549,1.996,3.6,0.896,0.895,3.001,2.812
3317.0,2019-12-22 05:25:14.428452,2019-12-22 08:04:20.097992,33989497.085,-1.1,0.55,1.996,3.6,0.895,0.895,3.001,2.812
3318.0,2019-12-22 08:04:20.142068,2019-12-22 10:43:24.145044,33999041.132,-1.1,0.549,1.996,3.6,0.895,0.895,3.001,2.812
3319.0,2019-12-22 10:43:24.278720,2019-12-22 13:22:28.935928,34008585.923,-1.1,0.55,1.996,3.6,0.895,0.895,3.001,2.812
3320.0,2019-12-22 13:22:28.941760,2019-12-22 16:01:32.135348,34018129.123,-1.1,0.55,1.996,3.6,0.895,0.895,3.001,2.812
3321.0,2019-12-22 16:01:32.293980,2019-12-22 18:40:35.412768,34027672.4,-1.1,0.549,1.996,3.6,0.895,0.895,3.001,2.812
3322.0,2019-12-22 18:40:35.384256,2019-12-22 21:19:38.137000,34037215.124,-1.1,0.549,1.996,3.6,0.895,0.895,3.001,2.812
3323.0,2019-12-22 21:19:38.214388,2019-12-22 23:58:41.586164,34046758.574,-1.1,0.549,1.996,3.6,0.895,0.895,3.0,2.812
3324.0,2019-12-22 23:58:41.564508,2019-12-23 02:37:44.312996,34056301.3,-1.1,0.549,1.997,3.6,0.895,0.895,3.0,2.811
3325.0,2019-12-23 02:37:44.392740,2019-12-23 05:16:46.227996,34065843.215,-1.1,0.55,1.996,3.6,0.895,0.895,3.0,2.811
3326.0,2019-12-23 05:16:46.434940,2019-12-23 07:55:48.116696,34075385.104,-1.1,0.55,1.996,3.6,0.895,0.895,3.0,2.811
3327.0,2019-12-23 07:55:48.213696,2019-12-23 10:34:48.726776,34084925.714,-1.1,0.55,1.996,3.6,0.895,0.894,3.0,2.811
3328.0,2019-12-23 10:34:48.682332,2019-12-23 13:13:49.099112,34094466.087,-1.1,0.549,1.996,3.6,0.895,0.894,3.0,2.811
3329.0,2019-12-23 13:13:49.151068,2019-12-23 15:52:48.941160,34104005.929,-1.1,0.55,1.997,3.6,0.895,0.894,2.999,2.811
3330.0,2019-12-23 15:52:49.095616,2019-12-23 18:31:48.805508,34113545.793,-1.1,0.55,1.996,3.6,0.895,0.894,2.999,2.811
3331.0,2019-12-23 18:31:48.515876,2019-12-23 21:10:47.567580,34123084.555,-1.1,0.55,1.996,3.6,0.895,0.894,2.999,2.811
3332.0,2019-12-23 21:10:47.673692,2019-12-23 23:49:46.590396,34132623.578,-1.1,0.549,1.997,3.6,0.895,0.894,2.999,2.81
3333.0,2019-12-23 23:49:46.307520,2019-12-24 02:28:45.389668,34142162.377,-1.1,0.549,1.997,3.6,0.895,0.894,2.999,2.81
3334.0,2019-12-24 02:28:45.203392,2019-12-24 05:07:43.389008,34151700.376,-1.1,0.549,1.997,3.6,0.895,0.894,2.998,2.81
3335.0,2019-12-24 05:07:43.312732,2019-12-24 07:46:40.828560,34161237.816,-1.1,0.549,1.997,3.6,0.895,0.894,2.999,2.81
3336.0,2019-12-24 07:46:40.897984,2019-12-24 10:25:39.370588,34170776.358,-1.1,0.55,1.996,3.6,0.895,0.894,2.998,2.81
3337.0,2019-12-24 10:25:39.269568,2019-12-24 13:04:36.521996,34180313.509,-1.1,0.55,1.996,3.6,0.895,0.894,2.998,2.81
3338.0,2019-12-24 13:04:36.854820,2019-12-24 15:43:32.700628,34189849.688,-1.1,0.55,1.996,3.6,0.895,0.894,2.998,2.81
3339.0,2019-12-24 15:43:32.866908,2019-12-24 19:21:48.744700,34202945.732,-1.1,0.55,1.995,3.6,0.895,0.899,2.998,2.875
3340.0,2019-12-24 19:21:48.794716,2019-12-24 23:01:05.490316,34216102.478,-0.55,0.55,1.999,3.6,0.899,0.899,3.016,2.876
3341.0,2019-12-24 23:01:05.540032,2019-12-25 02:40:32.459148,34229269.447,-0.55,0.55,1.999,3.6,0.9,0.9,3.019,2.877
3342.0,2019-12-25 02:40:32.508164,2019-12-25 02:41:32.510464,34229329.498,0.0,0.0,2.691,2.699,0.0,0.0,0.0,0.0
