Repository: Oliver191/MSc_Thesis_Predictive_Maintenance_Batteries

# MSc_Thesis_Predictive_Maintenance_Batteries
The GitHub repository accompanying the MSc Thesis at Esade written by Oliver Caspers regarding the topic “Predictive Maintenance for Lithium-Ion Batteries: Predicting the Remaining Useful Life (RUL) using Data-Driven Machine Learning based on Real-World Battery Datasets”.

SNL_Final.ipynb: The main Jupyter Notebook which contains the main code used to load, clean, and transform the SNL data. Four initial models are evaluated and a RF is chosen to be optimized. The RF is trained to predict the RUL on the training data and optimized using the validation data. Finally, the model is tested using independent testing data from UL.

File: SNL_Cycle_Timeseries_Data/SNL_18650_LFP_35C_0-100_0.5-1C_d_cycle_data.csv (part 10 of 11)
Cycle_Index,Start_Time,End_Time,Test_Time (s),Min_Current (A),Max_Current (A),Min_Voltage (V),Max_Voltage (V),Charge_Capacity (Ah),Discharge_Capacity (Ah),Charge_Energy (Wh),Discharge_Energy (Wh)
3077.0,2019-08-13 22:53:33.870540,2019-08-14 01:35:34.769104,32032577.855,-1.1,0.55,1.996,3.6,0.915,0.915,3.058,2.893
3078.0,2019-08-14 01:35:34.695048,2019-08-14 04:17:39.782416,32042302.869,-1.1,0.55,1.996,3.6,0.916,0.915,3.058,2.893
3079.0,2019-08-14 04:17:39.712560,2019-08-14 06:59:42.477532,32052025.564,-1.1,0.55,1.996,3.6,0.915,0.915,3.057,2.893
3080.0,2019-08-14 06:59:42.371276,2019-08-14 09:41:44.582860,32061747.669,-1.1,0.55,1.997,3.6,0.915,0.915,3.058,2.893
3081.0,2019-08-14 09:41:44.768048,2019-08-14 12:23:46.227700,32071469.314,-1.1,0.55,1.996,3.6,0.915,0.914,3.057,2.893
3082.0,2019-08-14 12:23:46.115944,2019-08-14 16:06:07.888508,32084810.975,-1.1,0.55,1.995,3.6,0.915,0.918,3.057,2.946
3083.0,2019-08-14 16:06:07.934224,2019-08-14 19:49:21.610100,32098204.696,-0.55,0.55,1.999,3.6,0.918,0.919,3.072,2.948
3084.0,2019-08-14 19:49:21.657516,2019-08-14 23:32:48.441192,32111611.527,-0.55,0.55,1.999,3.6,0.92,0.919,3.076,2.949
3085.0,2019-08-14 23:32:48.488208,2019-08-14 23:33:48.488808,32111671.575,0.0,0.0,2.671,2.68,0.0,0.0,0.0,0.0
3086.0,2019-08-22 10:04:48.919100,2019-08-22 13:51:17.162456,32125269.819,-0.55,0.55,1.999,3.6,0.914,0.926,3.066,2.972
3087.0,2019-08-22 13:51:17.177128,2019-08-22 17:37:16.067784,32138828.725,-0.55,0.55,1.999,3.6,0.93,0.927,3.11,2.976
3088.0,2019-08-22 17:37:16.080936,2019-08-22 21:23:04.273816,32152376.931,-0.55,0.55,1.999,3.6,0.929,0.928,3.109,2.977
3089.0,2019-08-22 21:23:04.289064,2019-08-23 03:02:09.012228,32172721.669,-1.1,0.55,1.999,3.6,1.856,1.849,6.206,5.851
3090.0,2019-08-23 03:02:09.026656,2019-08-23 05:46:06.464880,32182559.122,-1.1,0.55,1.996,3.6,0.926,0.924,3.094,2.924
3091.0,2019-08-23 05:46:06.476072,2019-08-23 08:29:52.965500,32192385.622,-1.1,0.55,1.996,3.6,0.925,0.923,3.091,2.922
3092.0,2019-08-23 08:29:52.984872,2019-08-23 11:13:34.531164,32202207.188,-1.1,0.55,1.995,3.6,0.925,0.923,3.09,2.922
3093.0,2019-08-23 11:13:34.545604,2019-08-23 13:57:12.065676,32212024.723,-1.1,0.55,1.997,3.6,0.924,0.923,3.089,2.922
3094.0,2019-08-23 13:57:12.075972,2019-08-23 16:40:47.571076,32221840.228,-1.1,0.55,1.996,3.6,0.924,0.923,3.088,2.921
3095.0,2019-08-23 16:40:47.582916,2019-08-23 19:24:19.420380,32231652.077,-1.1,0.55,1.996,3.6,0.924,0.923,3.087,2.92
3096.0,2019-08-23 19:24:19.436228,2019-08-23 22:07:50.037800,32241462.695,-1.1,0.55,1.996,3.6,0.924,0.923,3.086,2.92
3097.0,2019-08-23 22:07:50.052548,2019-08-24 00:51:18.153548,32251270.81,-1.1,0.55,1.996,3.6,0.923,0.922,3.085,2.919
3098.0,2019-08-24 00:51:18.154024,2019-08-24 03:34:43.089572,32261075.746,-1.1,0.55,1.996,3.6,0.923,0.922,3.085,2.919
3099.0,2019-08-24 03:34:43.109572,2019-08-24 06:18:07.041632,32270879.699,-1.1,0.55,1.996,3.6,0.923,0.922,3.084,2.918
3100.0,2019-08-24 06:18:07.065896,2019-08-24 09:01:28.505776,32280681.163,-1.1,0.55,1.996,3.6,0.923,0.922,3.084,2.918
3101.0,2019-08-24 09:01:28.515468,2019-08-24 11:44:46.860840,32290479.518,-1.1,0.55,1.996,3.6,0.923,0.922,3.083,2.917
3102.0,2019-08-24 11:44:46.868264,2019-08-24 14:28:05.786312,32300278.443,-1.1,0.55,1.996,3.6,0.923,0.922,3.082,2.917
3103.0,2019-08-24 14:28:05.794500,2019-08-24 17:11:21.707916,32310074.365,-1.1,0.55,1.996,3.6,0.923,0.922,3.082,2.916
3104.0,2019-08-24 17:11:21.722564,2019-08-24 19:54:35.745408,32319868.402,-1.1,0.55,1.996,3.6,0.922,0.921,3.081,2.916
3105.0,2019-08-24 19:54:35.766568,2019-08-24 22:37:48.367168,32329661.024,-1.1,0.55,1.996,3.6,0.922,0.921,3.081,2.915
3106.0,2019-08-24 22:37:48.384864,2019-08-25 01:20:59.203028,32339451.86,-1.1,0.55,1.996,3.6,0.922,0.921,3.08,2.915
3107.0,2019-08-25 01:20:59.217804,2019-08-25 04:04:08.559124,32349241.216,-1.1,0.55,1.996,3.6,0.922,0.921,3.08,2.914
3108.0,2019-08-25 04:04:08.575784,2019-08-25 06:47:18.046728,32359030.704,-1.1,0.55,1.996,3.6,0.922,0.921,3.079,2.914
3109.0,2019-08-25 06:47:18.048552,2019-08-25 09:30:26.169104,32368818.826,-1.1,0.55,1.996,3.6,0.922,0.921,3.079,2.914
3110.0,2019-08-25 09:30:26.194216,2019-08-25 12:13:32.098284,32378604.755,-1.1,0.55,1.996,3.6,0.922,0.92,3.079,2.912
3111.0,2019-08-25 12:13:32.111556,2019-08-25 14:56:36.364696,32388389.022,-1.1,0.55,1.996,3.6,0.921,0.921,3.078,2.913
3112.0,2019-08-25 14:56:36.390596,2019-08-25 17:39:39.850136,32398172.507,-1.1,0.55,1.996,3.6,0.921,0.92,3.078,2.913
3113.0,2019-08-25 17:39:39.866820,2019-08-25 20:22:41.056652,32407953.714,-1.1,0.55,1.997,3.6,0.921,0.92,3.077,2.912
3114.0,2019-08-25 20:22:41.049384,2019-08-25 23:05:42.089256,32417734.746,-1.1,0.55,1.996,3.6,0.921,0.92,3.077,2.912
3115.0,2019-08-25 23:05:42.067908,2019-08-26 01:48:41.383692,32427514.041,-1.1,0.55,1.995,3.6,0.921,0.92,3.077,2.911
3116.0,2019-08-26 01:48:41.415564,2019-08-26 04:31:40.842900,32437293.5,-1.1,0.55,1.996,3.6,0.921,0.92,3.076,2.911
3117.0,2019-08-26 04:31:40.861224,2019-08-26 07:14:39.430500,32447072.087,-1.1,0.55,1.996,3.6,0.921,0.92,3.076,2.911
3118.0,2019-08-26 07:14:39.422348,2019-08-26 09:57:36.234268,32456848.891,-1.1,0.55,1.996,3.6,0.921,0.92,3.076,2.911
3119.0,2019-08-26 09:57:36.246468,2019-08-26 12:40:32.101700,32466624.759,-1.1,0.55,1.996,3.6,0.921,0.92,3.075,2.91
3120.0,2019-08-26 12:40:32.120516,2019-08-26 15:23:25.939512,32476398.596,-1.1,0.55,1.996,3.6,0.92,0.92,3.074,2.91
3121.0,2019-08-26 15:23:25.963748,2019-08-26 18:06:19.464476,32486172.121,-1.1,0.55,1.996,3.6,0.92,0.919,3.074,2.91
3122.0,2019-08-26 18:06:19.444932,2019-08-26 20:49:10.271400,32495942.928,-1.1,0.55,1.996,3.6,0.92,0.919,3.074,2.909
3123.0,2019-08-26 20:49:10.305476,2019-08-26 23:32:00.756308,32505713.413,-1.1,0.55,1.996,3.6,0.92,0.919,3.074,2.909
3124.0,2019-08-26 23:32:00.805572,2019-08-27 02:14:50.903568,32515483.56,-1.1,0.55,1.996,3.6,0.92,0.919,3.073,2.909
3125.0,2019-08-27 02:14:50.912552,2019-08-27 04:57:38.163644,32525250.821,-1.1,0.55,1.997,3.6,0.92,0.919,3.073,2.908
3126.0,2019-08-27 04:57:38.201284,2019-08-27 07:40:26.627608,32535019.285,-1.1,0.55,1.997,3.6,0.92,0.919,3.073,2.908
3127.0,2019-08-27 07:40:26.637196,2019-08-27 10:23:12.541600,32544785.198,-1.1,0.55,1.995,3.6,0.92,0.919,3.072,2.907
3128.0,2019-08-27 10:23:12.549672,2019-08-27 13:05:57.549412,32554550.206,-1.1,0.55,1.996,3.6,0.92,0.919,3.072,2.907
3129.0,2019-08-27 13:05:57.544644,2019-08-27 15:48:39.564716,32564312.222,-1.1,0.55,1.996,3.6,0.92,0.918,3.072,2.906
3130.0,2019-08-27 15:48:39.590796,2019-08-27 18:31:22.662516,32574075.319,-1.1,0.55,1.995,3.6,0.919,0.919,3.072,2.907
3131.0,2019-08-27 18:31:22.685124,2019-08-27 21:14:05.276100,32583837.933,-1.1,0.55,1.996,3.6,0.919,0.919,3.071,2.906
3132.0,2019-08-27 21:14:05.288132,2019-08-27 23:56:47.753112,32593600.41,-1.1,0.55,1.996,3.6,0.919,0.918,3.071,2.906
3133.0,2019-08-27 23:56:47.760268,2019-08-28 02:39:27.511420,32603360.168,-1.1,0.55,1.997,3.6,0.919,0.918,3.071,2.906
3134.0,2019-08-28 02:39:27.545228,2019-08-28 05:22:07.721568,32613120.378,-1.1,0.55,1.996,3.6,0.919,0.918,3.071,2.906
3135.0,2019-08-28 05:22:07.723404,2019-08-28 08:04:45.701060,32622878.358,-1.1,0.55,1.996,3.6,0.919,0.918,3.07,2.904
3136.0,2019-08-28 08:04:45.706124,2019-08-28 10:47:21.773844,32632634.431,-1.1,0.55,1.996,3.6,0.919,0.918,3.07,2.905
3137.0,2019-08-28 10:47:21.788300,2019-08-28 13:29:59.811076,32642392.468,-1.1,0.55,1.995,3.6,0.919,0.918,3.07,2.905
3138.0,2019-08-28 13:29:59.803588,2019-08-28 16:12:37.951112,32652150.608,-1.1,0.55,1.996,3.6,0.919,0.918,3.07,2.904
3139.0,2019-08-28 16:12:37.917480,2019-08-28 18:55:13.170464,32661905.827,-1.1,0.55,1.996,3.6,0.919,0.918,3.069,2.904
3140.0,2019-08-28 18:55:13.213124,2019-08-28 21:37:49.258688,32671661.916,-1.1,0.55,1.996,3.6,0.919,0.918,3.069,2.904
3141.0,2019-08-28 21:37:49.295300,2019-08-29 00:20:24.039352,32681416.696,-1.1,0.55,1.996,3.6,0.919,0.918,3.069,2.904
3142.0,2019-08-29 00:20:24.001420,2019-08-29 03:02:59.105596,32691171.762,-1.1,0.55,1.996,3.6,0.919,0.918,3.069,2.903
3143.0,2019-08-29 03:02:59.100356,2019-08-29 05:45:33.212700,32700925.87,-1.1,0.55,1.996,3.6,0.919,0.918,3.069,2.903
3144.0,2019-08-29 05:45:33.216552,2019-08-29 08:28:06.312600,32710678.969,-1.1,0.55,1.996,3.6,0.918,0.918,3.068,2.903
3145.0,2019-08-29 08:28:06.349608,2019-08-29 11:10:38.374496,32720431.031,-1.1,0.55,1.996,3.6,0.918,0.917,3.068,2.902
3146.0,2019-08-29 11:10:38.368552,2019-08-29 13:53:09.902052,32730182.559,-1.1,0.55,1.996,3.6,0.918,0.917,3.068,2.902
3147.0,2019-08-29 13:53:09.928744,2019-08-29 16:35:40.753592,32739933.41,-1.1,0.55,1.996,3.6,0.918,0.917,3.068,2.902
3148.0,2019-08-29 16:35:40.768040,2019-08-29 19:18:10.262316,32749682.919,-1.1,0.55,1.996,3.6,0.918,0.917,3.067,2.901
3149.0,2019-08-29 19:18:10.231080,2019-08-29 22:00:38.805920,32759431.463,-1.1,0.55,1.996,3.6,0.918,0.917,3.067,2.902
3150.0,2019-08-29 22:00:38.776616,2019-08-30 00:43:07.530636,32769180.188,-1.1,0.55,1.996,3.6,0.918,0.917,3.067,2.902
3151.0,2019-08-30 00:43:07.518660,2019-08-30 03:25:35.422356,32778928.079,-1.1,0.55,1.996,3.6,0.918,0.917,3.067,2.901
3152.0,2019-08-30 03:25:35.474372,2019-08-30 06:08:13.739848,32788686.397,-1.1,0.55,1.995,3.6,0.918,0.917,3.067,2.902
3153.0,2019-08-30 06:08:13.719336,2019-08-30 08:50:40.535736,32798433.193,-1.1,0.55,1.996,3.6,0.918,0.917,3.066,2.901
3154.0,2019-08-30 08:50:40.560736,2019-08-30 11:33:07.157536,32808179.814,-1.1,0.55,1.997,3.6,0.918,0.917,3.066,2.901
3155.0,2019-08-30 11:33:07.140392,2019-08-30 14:15:33.442320,32817926.099,-1.1,0.55,1.996,3.6,0.918,0.917,3.066,2.901
3156.0,2019-08-30 14:15:33.457804,2019-08-30 16:57:57.607332,32827670.264,-1.1,0.55,1.996,3.6,0.918,0.917,3.065,2.9
3157.0,2019-08-30 16:57:57.677864,2019-08-30 19:40:20.759788,32837413.417,-1.1,0.55,1.996,3.6,0.918,0.917,3.065,2.9
3158.0,2019-08-30 19:40:20.783812,2019-08-30 22:22:42.977376,32847155.634,-1.1,0.55,1.996,3.6,0.917,0.917,3.064,2.9
3159.0,2019-08-30 22:22:42.972656,2019-08-31 01:05:05.761152,32856898.418,-1.1,0.55,1.996,3.6,0.917,0.917,3.065,2.9
3160.0,2019-08-31 01:05:05.816260,2019-08-31 03:47:28.403284,32866641.06,-1.1,0.55,1.996,3.6,0.917,0.917,3.065,2.9
3161.0,2019-08-31 03:47:28.398020,2019-08-31 06:29:49.904276,32876382.561,-1.1,0.55,1.996,3.6,0.917,0.917,3.064,2.9
3162.0,2019-08-31 06:29:49.931404,2019-08-31 09:12:10.849472,32886123.506,-1.1,0.55,1.996,3.6,0.917,0.916,3.064,2.899
3163.0,2019-08-31 09:12:10.874464,2019-08-31 11:54:38.436532,32895871.093,-1.1,0.55,1.995,3.6,0.917,0.917,3.064,2.9
3164.0,2019-08-31 11:54:38.502596,2019-08-31 14:36:58.429904,32905611.087,-1.1,0.55,1.997,3.6,0.917,0.916,3.064,2.899
3165.0,2019-08-31 14:36:58.397580,2019-08-31 17:19:17.306256,32915349.963,-1.1,0.55,1.996,3.6,0.917,0.916,3.064,2.899
3166.0,2019-08-31 17:19:17.374760,2019-08-31 20:01:35.929528,32925088.586,-1.1,0.55,1.996,3.6,0.917,0.916,3.063,2.899
3167.0,2019-08-31 20:01:35.958824,2019-08-31 22:43:53.219152,32934825.876,-1.1,0.55,1.996,3.6,0.917,0.916,3.063,2.899
3168.0,2019-08-31 22:43:53.232168,2019-09-01 01:26:09.592436,32944562.249,-1.1,0.55,1.996,3.6,0.917,0.916,3.063,2.898
3169.0,2019-09-01 01:26:09.588008,2019-09-01 04:08:25.788576,32954298.445,-1.1,0.55,1.996,3.6,0.917,0.916,3.063,2.898
3170.0,2019-09-01 04:08:25.812676,2019-09-01 06:50:41.427528,32964034.084,-1.1,0.55,1.996,3.6,0.917,0.916,3.063,2.898
3171.0,2019-09-01 06:50:41.447720,2019-09-01 09:32:57.055244,32973769.712,-1.1,0.55,1.996,3.6,0.917,0.916,3.062,2.898
3172.0,2019-09-01 09:32:57.082564,2019-09-01 12:15:12.011536,32983504.668,-1.1,0.55,1.996,3.6,0.917,0.916,3.062,2.898
3173.0,2019-09-01 12:15:12.062248,2019-09-01 14:57:26.642412,32993239.299,-1.1,0.55,1.996,3.6,0.917,0.916,3.062,2.897
3174.0,2019-09-01 14:57:26.648516,2019-09-01 17:39:40.344348,33002973.001,-1.1,0.55,1.996,3.6,0.917,0.916,3.062,2.897
3175.0,2019-09-01 17:39:40.383016,2019-09-01 20:21:54.797252,33012707.454,-1.1,0.55,1.997,3.6,0.917,0.916,3.062,2.897
3176.0,2019-09-01 20:21:54.772676,2019-09-01 23:04:07.632584,33022440.289,-1.1,0.55,1.996,3.6,0.917,0.916,3.062,2.897
3177.0,2019-09-01 23:04:07.589672,2019-09-02 01:46:19.677320,33032172.334,-1.1,0.55,1.996,3.6,0.916,0.916,3.061,2.897
3178.0,2019-09-02 01:46:19.751208,2019-09-02 04:28:31.343648,33041904.001,-1.1,0.55,1.996,3.6,0.916,0.916,3.061,2.897
3179.0,2019-09-02 04:28:31.388356,2019-09-02 07:10:44.708632,33051637.366,-1.1,0.55,1.996,3.6,0.916,0.916,3.061,2.897
3180.0,2019-09-02 07:10:44.664104,2019-09-02 09:52:58.347204,33061371.004,-1.1,0.55,1.996,3.6,0.916,0.916,3.061,2.897
3181.0,2019-09-02 09:52:58.332768,2019-09-02 12:35:11.012928,33071103.67,-1.1,0.55,1.996,3.6,0.916,0.916,3.061,2.897
3182.0,2019-09-02 12:35:10.953156,2019-09-02 15:17:21.502808,33080834.16,-1.1,0.55,1.996,3.6,0.916,0.915,3.061,2.896
3183.0,2019-09-02 15:17:21.542028,2019-09-02 17:59:33.551416,33090566.208,-1.1,0.55,1.997,3.6,0.916,0.915,3.06,2.896
3184.0,2019-09-02 17:59:33.637828,2019-09-02 20:41:43.294856,33100295.952,-1.1,0.55,1.996,3.6,0.916,0.915,3.06,2.896
3185.0,2019-09-02 20:41:43.309096,2019-09-02 23:23:53.374184,33110026.031,-1.1,0.55,1.996,3.6,0.916,0.915,3.06,2.896
3186.0,2019-09-02 23:23:53.439016,2019-09-03 02:06:02.154656,33119754.812,-1.1,0.55,1.996,3.6,0.916,0.915,3.06,2.896
3187.0,2019-09-03 02:06:02.192580,2019-09-03 04:48:09.242920,33129481.9,-1.1,0.55,1.996,3.6,0.916,0.915,3.059,2.896
3188.0,2019-09-03 04:48:09.307744,2019-09-03 07:30:18.986232,33139211.643,-1.1,0.55,1.996,3.6,0.916,0.915,3.06,2.895
3189.0,2019-09-03 07:30:19.044548,2019-09-03 10:12:26.809852,33148939.467,-1.1,0.55,1.996,3.6,0.916,0.915,3.06,2.894
3190.0,2019-09-03 10:12:26.815172,2019-09-03 12:54:29.769596,33158662.426,-1.1,0.55,1.996,3.6,0.916,0.915,3.06,2.895
3191.0,2019-09-03 12:54:29.801568,2019-09-03 15:36:35.104932,33168387.762,-1.1,0.55,1.996,3.6,0.916,0.915,3.06,2.895
3192.0,2019-09-03 15:36:35.147460,2019-09-03 18:18:39.334620,33178111.992,-1.1,0.55,1.996,3.6,0.916,0.915,3.059,2.895
3193.0,2019-09-03 18:18:39.313604,2019-09-03 21:00:43.771616,33187836.429,-1.1,0.55,1.996,3.6,0.916,0.915,3.059,2.895
3194.0,2019-09-03 21:00:43.809628,2019-09-03 23:42:49.397552,33197562.054,-1.1,0.55,1.996,3.6,0.916,0.915,3.059,2.895
3195.0,2019-09-03 23:42:49.415464,2019-09-04 02:24:54.393000,33207287.05,-1.1,0.55,1.996,3.6,0.916,0.915,3.059,2.894
3196.0,2019-09-04 02:24:54.433476,2019-09-04 05:06:57.420280,33217010.077,-1.1,0.55,1.996,3.6,0.916,0.915,3.059,2.893
3197.0,2019-09-04 05:06:57.485608,2019-09-04 07:49:01.003868,33226733.661,-1.1,0.55,1.996,3.6,0.916,0.915,3.059,2.894
3198.0,2019-09-04 07:49:01.061628,2019-09-04 10:31:05.010320,33236457.667,-1.1,0.55,1.996,3.6,0.916,0.915,3.058,2.894
3199.0,2019-09-04 10:31:05.033564,2019-09-04 13:13:06.969476,33246179.626,-1.1,0.55,1.995,3.6,0.915,0.915,3.058,2.893
3200.0,2019-09-04 13:13:07.039320,2019-09-04 15:55:08.754988,33255901.412,-1.1,0.55,1.996,3.6,0.915,0.915,3.058,2.894
3201.0,2019-09-04 15:55:08.776132,2019-09-04 18:37:10.243728,33265622.901,-1.1,0.55,1.996,3.6,0.915,0.915,3.058,2.894
3202.0,2019-09-04 18:37:10.258400,2019-09-04 21:19:11.644796,33275344.302,-1.1,0.55,1.996,3.6,0.915,0.915,3.058,2.894
3203.0,2019-09-04 21:19:11.603396,2019-09-05 00:01:13.308480,33285065.965,-1.1,0.55,1.996,3.6,0.915,0.915,3.058,2.893
3204.0,2019-09-05 00:01:13.478080,2019-09-05 02:43:14.346304,33294787.003,-1.1,0.55,1.996,3.6,0.915,0.915,3.057,2.893
3205.0,2019-09-05 02:43:14.299588,2019-09-05 05:25:14.464296,33304507.121,-1.1,0.55,1.996,3.6,0.915,0.914,3.057,2.893
3206.0,2019-09-05 05:25:14.470136,2019-09-05 08:07:14.723744,33314227.381,-1.1,0.55,1.995,3.6,0.915,0.914,3.057,2.893
3207.0,2019-09-05 08:07:14.638684,2019-09-05 10:49:12.963228,33323945.62,-1.1,0.55,1.995,3.6,0.915,0.914,3.057,2.892
3208.0,2019-09-05 10:49:13.107496,2019-09-05 13:31:12.109772,33333664.767,-1.1,0.55,1.995,3.6,0.915,0.914,3.057,2.892
3209.0,2019-09-05 13:31:12.223168,2019-09-05 16:13:09.312836,33343381.97,-1.1,0.55,1.995,3.6,0.915,0.914,3.057,2.892
3210.0,2019-09-05 16:13:09.247488,2019-09-05 18:55:06.264556,33353098.921,-1.1,0.55,1.996,3.6,0.915,0.914,3.057,2.892
3211.0,2019-09-05 18:55:06.266408,2019-09-05 21:37:01.665284,33362814.322,-1.1,0.55,1.995,3.6,0.915,0.914,3.056,2.892
3212.0,2019-09-05 21:37:01.718464,2019-09-06 00:18:58.183488,33372530.84,-1.1,0.55,1.996,3.6,0.915,0.914,3.056,2.892
3213.0,2019-09-06 00:18:58.350168,2019-09-06 03:00:56.025612,33382248.683,-1.1,0.55,1.995,3.6,0.915,0.914,3.056,2.892
3214.0,2019-09-06 03:00:56.025948,2019-09-06 05:42:52.278272,33391964.935,-1.1,0.55,1.996,3.6,0.915,0.914,3.056,2.892
3215.0,2019-09-06 05:42:52.131364,2019-09-06 08:24:48.724252,33401681.381,-1.1,0.55,1.995,3.6,0.915,0.914,3.056,2.891
3216.0,2019-09-06 08:24:48.763968,2019-09-06 11:06:44.985308,33411397.642,-1.1,0.55,1.995,3.6,0.915,0.914,3.056,2.892
3217.0,2019-09-06 11:06:44.863584,2019-09-06 13:48:39.999720,33421112.657,-1.1,0.55,1.996,3.6,0.915,0.914,3.056,2.891
3218.0,2019-09-06 13:48:40.053696,2019-09-06 16:30:33.661340,33430826.318,-1.1,0.55,1.996,3.6,0.915,0.914,3.055,2.891
3219.0,2019-09-06 16:30:33.666244,2019-09-06 19:12:26.963844,33440539.621,-1.1,0.55,1.996,3.6,0.915,0.914,3.055,2.891
3220.0,2019-09-06 19:12:27.019048,2019-09-06 21:54:21.170724,33450253.828,-1.1,0.55,1.996,3.6,0.915,0.914,3.055,2.891
3221.0,2019-09-06 21:54:21.160284,2019-09-07 00:36:14.333256,33459966.99,-1.1,0.55,1.996,3.6,0.915,0.914,3.055,2.891
3222.0,2019-09-07 00:36:14.379616,2019-09-07 03:18:07.497788,33469680.155,-1.1,0.55,1.996,3.6,0.915,0.914,3.055,2.891
3223.0,2019-09-07 03:18:07.601348,2019-09-07 06:00:00.269176,33479392.926,-1.1,0.55,1.996,3.6,0.915,0.914,3.055,2.891
3224.0,2019-09-07 06:00:00.169920,2019-09-07 08:41:53.496452,33489106.153,-1.1,0.55,1.996,3.6,0.915,0.914,3.055,2.89
3225.0,2019-09-07 08:41:53.523424,2019-09-07 11:23:43.599456,33498816.256,-1.1,0.55,1.996,3.6,0.914,0.914,3.054,2.89
3226.0,2019-09-07 11:23:43.727200,2019-09-07 14:05:35.572856,33508528.23,-1.1,0.55,1.996,3.6,0.914,0.914,3.054,2.89
3227.0,2019-09-07 14:05:35.509340,2019-09-07 16:47:25.769532,33518238.426,-1.1,0.55,1.996,3.6,0.914,0.914,3.054,2.89
3228.0,2019-09-07 16:47:25.845288,2019-09-07 19:29:16.431196,33527949.088,-1.1,0.55,1.996,3.6,0.914,0.914,3.054,2.89
3229.0,2019-09-07 19:29:16.447780,2019-09-07 22:11:07.273332,33537659.93,-1.1,0.55,1.996,3.6,0.914,0.914,3.054,2.89
3230.0,2019-09-07 22:11:07.307616,2019-09-08 00:52:57.412780,33547370.07,-1.1,0.55,1.996,3.6,0.914,0.913,3.054,2.89
3231.0,2019-09-08 00:52:57.254848,2019-09-08 03:34:47.195412,33557079.852,-1.1,0.55,1.996,3.6,0.914,0.913,3.054,2.89
3232.0,2019-09-08 03:34:47.197380,2019-09-08 06:16:35.537152,33566788.194,-1.1,0.55,1.996,3.6,0.914,0.913,3.053,2.89
3233.0,2019-09-08 06:16:35.700420,2019-09-08 08:58:25.046440,33576497.703,-1.1,0.55,1.996,3.6,0.914,0.913,3.053,2.889
3234.0,2019-09-08 08:58:24.989892,2019-09-08 11:40:13.626524,33586206.283,-1.1,0.55,1.996,3.6,0.914,0.913,3.053,2.889
3235.0,2019-09-08 11:40:13.496032,2019-09-08 14:21:59.988212,33595912.645,-1.1,0.55,1.995,3.6,0.914,0.913,3.053,2.889
3236.0,2019-09-08 14:22:00.034592,2019-09-08 17:03:46.629116,33605619.286,-1.1,0.55,1.995,3.6,0.914,0.913,3.053,2.889
3237.0,2019-09-08 17:03:46.566752,2019-09-08 19:45:33.214848,33615325.872,-1.1,0.55,1.996,3.6,0.914,0.913,3.053,2.889
3238.0,2019-09-08 19:45:33.240484,2019-09-08 22:27:19.277892,33625031.935,-1.1,0.55,1.996,3.6,0.914,0.913,3.053,2.889
3239.0,2019-09-08 22:27:19.121084,2019-09-09 01:09:04.964120,33634737.621,-1.1,0.55,1.995,3.6,0.914,0.913,3.053,2.889
3240.0,2019-09-09 01:09:04.869212,2019-09-09 03:50:49.943660,33644442.601,-1.1,0.55,1.996,3.6,0.914,0.913,3.053,2.889
3241.0,2019-09-09 03:50:49.962280,2019-09-09 06:32:34.709784,33654147.367,-1.1,0.55,1.996,3.6,0.914,0.913,3.052,2.888
3242.0,2019-09-09 06:32:34.664132,2019-09-09 09:14:19.927496,33663852.584,-1.1,0.55,1.996,3.6,0.914,0.913,3.052,2.888
3243.0,2019-09-09 09:14:19.892672,2019-09-09 11:56:02.398068,33673555.055,-1.1,0.55,1.996,3.6,0.914,0.913,3.052,2.887
3244.0,2019-09-09 11:56:02.364200,2019-09-09 14:37:49.253560,33683261.91,-1.1,0.55,1.996,3.6,0.914,0.913,3.052,2.887
3245.0,2019-09-09 14:37:49.297476,2019-09-09 17:19:33.257764,33692965.915,-1.1,0.55,1.996,3.6,0.914,0.913,3.052,2.888
3246.0,2019-09-09 17:19:33.343868,2019-09-09 20:01:16.715340,33702669.372,-1.1,0.55,1.996,3.6,0.914,0.913,3.052,2.888
3247.0,2019-09-09 20:01:16.732000,2019-09-09 22:42:59.903972,33712372.561,-1.1,0.55,1.996,3.6,0.914,0.913,3.052,2.887
3248.0,2019-09-09 22:42:59.864288,2019-09-10 01:24:42.430272,33722075.087,-1.1,0.55,1.996,3.6,0.914,0.913,3.052,2.887
3249.0,2019-09-10 01:24:42.468188,2019-09-10 04:06:23.917296,33731776.574,-1.1,0.55,1.996,3.6,0.913,0.913,3.051,2.887
3250.0,2019-09-10 04:06:23.891040,2019-09-10 06:48:06.475168,33741479.132,-1.1,0.55,1.996,3.6,0.913,0.913,3.051,2.887
3251.0,2019-09-10 06:48:06.495940,2019-09-10 09:29:48.264908,33751180.922,-1.1,0.55,1.996,3.6,0.913,0.913,3.051,2.887
3252.0,2019-09-10 09:29:48.316608,2019-09-10 12:11:28.999944,33760881.657,-1.1,0.55,1.996,3.6,0.913,0.913,3.051,2.886
3253.0,2019-09-10 12:11:29.084100,2019-09-10 14:53:08.822160,33770581.479,-1.1,0.55,1.996,3.6,0.913,0.913,3.051,2.887
3254.0,2019-09-10 14:53:08.936388,2019-09-10 17:34:47.985088,33780280.642,-1.1,0.55,1.996,3.6,0.913,0.913,3.05,2.887
3255.0,2019-09-10 17:34:47.873472,2019-09-10 20:16:27.171188,33789979.828,-1.1,0.55,1.996,3.6,0.913,0.913,3.051,2.887
3256.0,2019-09-10 20:16:27.330244,2019-09-10 22:58:06.452560,33799679.109,-1.1,0.55,1.996,3.6,0.913,0.913,3.05,2.887
3257.0,2019-09-10 22:58:06.396100,2019-09-11 01:39:46.240748,33809378.898,-1.1,0.55,1.996,3.6,0.913,0.912,3.05,2.886
3258.0,2019-09-11 01:39:46.120416,2019-09-11 04:21:25.852964,33819078.51,-1.1,0.55,1.996,3.6,0.913,0.912,3.05,2.886
3259.0,2019-09-11 04:21:25.969704,2019-09-11 07:03:05.235636,33828777.893,-1.1,0.55,1.996,3.6,0.913,0.912,3.05,2.886
3260.0,2019-09-11 07:03:05.299904,2019-09-11 09:44:42.958044,33838475.615,-1.1,0.55,1.995,3.6,0.913,0.912,3.05,2.886
3261.0,2019-09-11 09:44:42.923868,2019-09-11 12:26:19.088204,33848171.745,-1.1,0.55,1.996,3.6,0.913,0.912,3.05,2.885
3262.0,2019-09-11 12:26:19.237312,2019-09-11 15:07:53.935640,33857866.593,-1.1,0.55,1.996,3.6,0.913,0.912,3.05,2.886
3263.0,2019-09-11 15:07:53.975392,2019-09-11 17:49:28.950440,33867561.607,-1.1,0.55,1.996,3.6,0.913,0.912,3.05,2.885
3264.0,2019-09-11 17:49:29.111488,2019-09-11 20:31:05.826440,33877258.483,-1.1,0.55,1.995,3.6,0.913,0.912,3.049,2.886
3265.0,2019-09-11 20:31:05.815748,2019-09-11 23:12:42.152356,33886954.809,-1.1,0.55,1.996,3.6,0.913,0.912,3.049,2.886
3266.0,2019-09-11 23:12:42.129092,2019-09-12 01:54:18.474972,33896651.132,-1.1,0.55,1.996,3.6,0.913,0.912,3.049,2.886
3267.0,2019-09-12 01:54:18.573508,2019-09-12 04:35:54.704416,33906347.361,-1.1,0.55,1.996,3.6,0.913,0.912,3.049,2.885
3268.0,2019-09-12 04:35:54.755880,2019-09-12 07:17:31.640864,33916044.298,-1.1,0.55,1.996,3.6,0.913,0.912,3.049,2.885
3269.0,2019-09-12 07:17:31.855556,2019-09-12 09:59:06.631860,33925739.289,-1.1,0.55,1.996,3.6,0.913,0.912,3.049,2.885
3270.0,2019-09-12 09:59:06.727208,2019-09-12 12:40:42.299844,33935434.957,-1.1,0.55,1.996,3.6,0.913,0.912,3.049,2.885
3271.0,2019-09-12 12:40:42.254020,2019-09-12 15:22:17.099068,33945129.756,-1.1,0.55,1.996,3.6,0.913,0.912,3.049,2.885
3272.0,2019-09-12 15:22:16.994600,2019-09-12 18:03:50.783844,33954823.441,-1.1,0.55,1.996,3.6,0.913,0.912,3.048,2.885
3273.0,2019-09-12 18:03:50.817576,2019-09-12 20:45:24.170232,33964516.827,-1.1,0.55,1.996,3.6,0.912,0.912,3.048,2.885
3274.0,2019-09-12 20:45:24.116164,2019-09-12 23:26:57.800008,33974210.457,-1.1,0.55,1.996,3.6,0.913,0.912,3.048,2.884
3275.0,2019-09-12 23:26:57.939140,2019-09-13 02:08:32.296716,33983904.954,-1.1,0.55,1.996,3.6,0.913,0.912,3.048,2.884
3276.0,2019-09-13 02:08:32.155432,2019-09-13 04:50:05.756120,33993598.413,-1.1,0.55,1.996,3.6,0.912,0.912,3.048,2.884
3277.0,2019-09-13 04:50:05.847336,2019-09-13 07:31:40.311556,34003292.968,-1.1,0.55,1.996,3.6,0.912,0.912,3.048,2.884
3278.0,2019-09-13 07:31:40.325572,2019-09-13 10:13:14.121104,34012986.778,-1.1,0.55,1.996,3.6,0.912,0.912,3.048,2.884
3279.0,2019-09-13 10:13:14.017576,2019-09-13 12:54:47.650608,34022680.308,-1.1,0.55,1.996,3.6,0.912,0.912,3.048,2.884
3280.0,2019-09-13 12:54:47.709580,2019-09-13 15:36:20.580980,34032373.238,-1.1,0.55,1.996,3.6,0.912,0.912,3.047,2.884
3281.0,2019-09-13 15:36:20.614852,2019-09-13 18:17:54.016612,34042066.674,-1.1,0.55,1.996,3.6,0.912,0.912,3.047,2.884
3282.0,2019-09-13 18:17:54.044612,2019-09-13 20:59:28.185976,34051760.843,-1.1,0.55,1.996,3.6,0.912,0.912,3.047,2.884
3283.0,2019-09-13 20:59:28.129832,2019-09-13 23:41:00.051444,34061452.708,-1.1,0.55,1.996,3.6,0.912,0.912,3.047,2.883
3284.0,2019-09-13 23:40:59.986128,2019-09-14 01:21:04.495044,34067457.152,-1.1,0.55,1.997,3.62,0.907,0.0,3.029,0.0
3285.0,2019-11-04 10:03:02.679700,2019-11-04 13:48:31.928116,34080996.402,-0.55,0.55,1.999,3.6,0.909,0.914,3.049,2.931
3286.0,2019-11-04 13:48:31.941740,2019-11-04 17:32:23.417776,34094427.892,-0.55,0.55,1.999,3.6,0.917,0.915,3.068,2.934
3287.0,2019-11-04 17:32:23.431076,2019-11-04 21:15:57.764280,34107842.238,-0.55,0.55,1.999,3.6,0.917,0.915,3.066,2.934
3288.0,2019-11-04 21:15:57.778028,2019-11-05 02:51:44.953832,34127989.428,-1.1,0.55,1.999,3.6,1.829,1.822,6.119,5.761
3289.0,2019-11-05 02:51:44.965640,2019-11-05 05:33:56.860396,34137721.334,-1.1,0.55,1.996,3.6,0.913,0.911,3.05,2.88
3290.0,2019-11-05 05:33:56.873224,2019-11-05 08:15:56.984428,34147441.458,-1.1,0.549,1.996,3.6,0.912,0.91,3.047,2.879
3291.0,2019-11-05 08:15:57.001512,2019-11-05 10:57:49.852096,34157154.326,-1.1,0.55,1.996,3.6,0.911,0.91,3.045,2.878
3292.0,2019-11-05 10:57:49.862596,2019-11-05 13:39:39.223544,34166863.697,-1.1,0.549,1.996,3.6,0.911,0.91,3.044,2.877
3293.0,2019-11-05 13:39:39.233288,2019-11-05 16:21:22.608712,34176567.083,-1.1,0.55,1.997,3.6,0.911,0.909,3.043,2.876
3294.0,2019-11-05 16:21:22.625320,2019-11-05 19:03:04.836344,34186269.31,-1.1,0.55,1.996,3.6,0.911,0.909,3.042,2.876
3295.0,2019-11-05 19:03:04.853288,2019-11-05 21:44:44.674568,34195969.149,-1.1,0.55,1.997,3.6,0.91,0.909,3.042,2.876
3296.0,2019-11-05 21:44:44.689392,2019-11-06 00:26:22.790664,34205667.265,-1.1,0.55,1.996,3.6,0.91,0.909,3.041,2.875
3297.0,2019-11-06 00:26:22.812168,2019-11-06 03:07:57.784796,34215362.259,-1.1,0.55,1.996,3.6,0.91,0.909,3.041,2.875
3298.0,2019-11-06 03:07:57.798408,2019-11-06 05:49:30.178972,34225054.653,-1.1,0.55,1.996,3.6,0.91,0.909,3.04,2.874
3299.0,2019-11-06 05:49:30.180392,2019-11-06 08:31:00.354776,34234744.829,-1.1,0.55,1.997,3.6,0.91,0.909,3.039,2.874
3300.0,2019-11-06 08:31:00.366120,2019-11-06 11:12:26.010424,34244430.484,-1.1,0.55,1.996,3.6,0.909,0.909,3.039,2.874
3301.0,2019-11-06 11:12:26.029964,2019-11-06 13:53:49.721260,34254114.195,-1.1,0.55,1.997,3.6,0.909,0.908,3.038,2.873
3302.0,2019-11-06 13:53:49.727528,2019-11-06 16:35:11.160216,34263795.634,-1.1,0.55,1.997,3.6,0.909,0.908,3.037,2.873
3303.0,2019-11-06 16:35:11.164200,2019-11-06 19:16:31.092956,34273475.567,-1.1,0.55,1.996,3.6,0.909,0.908,3.037,2.872
3304.0,2019-11-06 19:16:31.109228,2019-11-06 21:57:50.120316,34283154.594,-1.1,0.55,1.996,3.6,0.909,0.908,3.037,2.872
3305.0,2019-11-06 21:57:50.138052,2019-11-07 00:39:08.380604,34292832.855,-1.1,0.55,1.996,3.6,0.909,0.908,3.036,2.872
3306.0,2019-11-07 00:39:08.380044,2019-11-07 03:20:24.604036,34302509.078,-1.1,0.55,1.996,3.6,0.909,0.908,3.036,2.872
3307.0,2019-11-07 03:20:24.622988,2019-11-07 06:01:39.837308,34312184.311,-1.1,0.55,1.996,3.6,0.909,0.908,3.036,2.871
3308.0,2019-11-07 06:01:39.849924,2019-11-07 08:42:54.433180,34321858.907,-1.1,0.55,1.996,3.6,0.909,0.908,3.036,2.871
3309.0,2019-11-07 08:42:54.453768,2019-11-07 11:24:08.330416,34331532.804,-1.1,0.55,1.996,3.6,0.909,0.908,3.036,2.871
3310.0,2019-11-07 11:24:08.370284,2019-11-07 14:05:19.191480,34341203.665,-1.1,0.55,1.997,3.6,0.908,0.908,3.035,2.87
3311.0,2019-11-07 14:05:19.175240,2019-11-07 16:46:28.982148,34350873.456,-1.1,0.55,1.996,3.6,0.908,0.908,3.035,2.871
3312.0,2019-11-07 16:46:29.011140,2019-11-07 19:27:34.717508,34360539.191,-1.1,0.55,1.996,3.6,0.908,0.907,3.035,2.87
3313.0,2019-11-07 19:27:34.751940,2019-11-07 22:08:41.684624,34370206.159,-1.1,0.55,1.996,3.6,0.908,0.908,3.034,2.87
3314.0,2019-11-07 22:08:41.705256,2019-11-08 00:49:45.764136,34379870.238,-1.1,0.55,1.996,3.6,0.908,0.907,3.034,2.87
3315.0,2019-11-08 00:49:45.774788,2019-11-08 03:30:48.769112,34389533.243,-1.1,0.55,1.996,3.6,0.908,0.907,3.034,2.87
3316.0,2019-11-08 03:30:48.763176,2019-11-08 06:11:51.570760,34399196.045,-1.1,0.55,1.996,3.6,0.908,0.907,3.034,2.869
3317.0,2019-11-08 06:11:51.554856,2019-11-08 08:52:52.950632,34408857.425,-1.1,0.55,1.996,3.6,0.908,0.907,3.033,2.869
3318.0,2019-11-08 08:52:52.937412,2019-11-08 11:33:53.864308,34418518.338,-1.1,0.55,1.996,3.6,0.908,0.907,3.033,2.869
3319.0,2019-11-08 11:33:53.894184,2019-11-08 14:14:53.678012,34428178.152,-1.1,0.55,1.996,3.6,0.908,0.907,3.033,2.869
3320.0,2019-11-08 14:14:53.671108,2019-11-08 16:55:51.293768,34437835.768,-1.1,0.55,1.996,3.6,0.908,0.907,3.032,2.868
3321.0,2019-11-08 16:55:51.318212,2019-11-08 19:36:48.421536,34447492.895,-1.1,0.55,1.997,3.6,0.908,0.907,3.032,2.868
3322.0,2019-11-08 19:36:48.441828,2019-11-08 22:17:44.747216,34457149.221,-1.1,0.55,1.996,3.6,0.907,0.907,3.032,2.868
3323.0,2019-11-08 22:17:44.777612,2019-11-09 00:58:40.859668,34466805.334,-1.1,0.55,1.997,3.6,0.907,0.907,3.031,2.867
3324.0,2019-11-09 00:58:40.884520,2019-11-09 03:39:33.811836,34476458.286,-1.1,0.55,1.996,3.6,0.907,0.907,3.031,2.867
3325.0,2019-11-09 03:39:33.845700,2019-11-09 06:20:26.542448,34486111.016,-1.1,0.55,1.996,3.6,0.907,0.906,3.031,2.867
3326.0,2019-11-09 06:20:26.544936,2019-11-09 09:01:19.688772,34495764.163,-1.1,0.55,1.997,3.6,0.907,0.906,3.031,2.867
3327.0,2019-11-09 09:01:19.702724,2019-11-09 11:42:13.510756,34505417.985,-1.1,0.55,1.996,3.6,0.907,0.906,3.03,2.867
3328.0,2019-11-09 11:42:13.516072,2019-11-09 14:23:04.936988,34515069.411,-1.1,0.55,1.996,3.6,0.907,0.906,3.03,2.866
3329.0,2019-11-09 14:23:04.937156,2019-11-09 17:03:56.495256,34524720.969,-1.1,0.55,1.996,3.6,0.907,0.906,3.03,2.866
3330.0,2019-11-09 17:03:56.489412,2019-11-09 19:44:46.329656,34534370.804,-1.1,0.55,1.996,3.6,0.907,0.906,3.03,2.866
3331.0,2019-11-09 19:44:46.337732,2019-11-09 22:25:35.978944,34544020.453,-1.1,0.55,1.997,3.6,0.907,0.906,3.029,2.866
3332.0,2019-11-09 22:25:35.956676,2019-11-10 01:06:23.711180,34553668.185,-1.1,0.55,1.996,3.6,0.907,0.906,3.029,2.865
3333.0,2019-11-10 01:06:23.707844,2019-11-10 03:47:10.887524,34563315.361,-1.1,0.55,1.996,3.6,0.907,0.906,3.029,2.865
3334.0,2019-11-10 03:47:10.934724,2019-11-10 06:27:57.661004,34572962.135,-1.1,0.55,1.996,3.6,0.907,0.906,3.029,2.865
3335.0,2019-11-10 06:27:57.669984,2019-11-10 09:08:45.267676,34582609.742,-1.1,0.55,1.996,3.6,0.907,0.906,3.029,2.865
3336.0,2019-11-10 09:08:45.290280,2019-11-10 11:49:30.679624,34592255.154,-1.1,0.55,1.996,3.6,0.907,0.906,3.028,2.865
3337.0,2019-11-10 11:49:30.682152,2019-11-10 14:30:15.190808,34601899.665,-1.1,0.55,1.996,3.6,0.906,0.906,3.028,2.864
3338.0,2019-11-10 14:30:15.254824,2019-11-10 17:10:59.141960,34611543.616,-1.1,0.55,1.996,3.6,0.906,0.906,3.028,2.864
3339.0,2019-11-10 17:10:59.172236,2019-11-10 19:51:40.990300,34621185.464,-1.1,0.55,1.997,3.6,0.906,0.906,3.028,2.864
3340.0,2019-11-10 19:51:41.025064,2019-11-10 22:32:20.868184,34630825.342,-1.1,0.55,1.996,3.6,0.906,0.905,3.027,2.864
3341.0,2019-11-10 22:32:20.846476,2019-11-11 01:13:01.567348,34640466.041,-1.1,0.55,1.996,3.6,0.906,0.905,3.027,2.863
3342.0,2019-11-11 01:13:01.585192,2019-11-11 03:53:40.870012,34650105.344,-1.1,0.55,1.996,3.6,0.906,0.905,3.027,2.863
3343.0,2019-11-11 03:53:40.947652,2019-11-11 06:34:20.871768,34659745.346,-1.1,0.55,1.996,3.6,0.906,0.905,3.027,2.863
3344.0,2019-11-11 06:34:20.899936,2019-11-11 09:14:59.680184,34669384.154,-1.1,0.55,1.997,3.6,0.906,0.905,3.027,2.863
3345.0,2019-11-11 09:14:59.738408,2019-11-11 11:55:40.145492,34679024.619,-1.1,0.55,1.997,3.6,0.906,0.905,3.027,2.863
3346.0,2019-11-11 11:55:40.151644,2019-11-11 14:36:16.701184,34688661.175,-1.1,0.55,1.996,3.6,0.906,0.905,3.026,2.862
3347.0,2019-11-11 14:36:16.693856,2019-11-11 17:16:52.861552,34698297.335,-1.1,0.55,1.996,3.6,0.906,0.905,3.026,2.862
3348.0,2019-11-11 17:16:52.910888,2019-11-11 19:57:28.986528,34707933.46,-1.1,0.55,1.996,3.6,0.906,0.905,3.026,2.862
3349.0,2019-11-11 19:57:28.931012,2019-11-11 22:38:04.356592,34717568.831,-1.1,0.55,1.996,3.6,0.906,0.905,3.026,2.862
3350.0,2019-11-11 22:38:04.361412,2019-11-12 01:18:39.032840,34727203.507,-1.1,0.549,1.996,3.6,0.906,0.905,3.025,2.862
3351.0,2019-11-12 01:18:39.071016,2019-11-12 03:59:11.761536,34736836.235,-1.1,0.55,1.996,3.6,0.905,0.905,3.025,2.861
3352.0,2019-11-12 03:59:11.748804,2019-11-12 06:39:46.586748,34746471.061,-1.1,0.55,1.996,3.6,0.906,0.905,3.025,2.861
3353.0,2019-11-12 06:39:46.524044,2019-11-12 09:20:18.573156,34756103.047,-1.1,0.55,1.997,3.6,0.905,0.905,3.025,2.861
3354.0,2019-11-12 09:20:18.612108,2019-11-12 12:00:50.631356,34765735.105,-1.1,0.55,1.996,3.6,0.905,0.905,3.025,2.861
3355.0,2019-11-12 12:00:50.634336,2019-11-12 14:41:21.381772,34775365.856,-1.1,0.55,1.997,3.6,0.905,0.905,3.025,2.861
3356.0,2019-11-12 14:41:21.346344,2019-11-12 17:21:52.134660,34784996.609,-1.1,0.55,1.996,3.6,0.905,0.905,3.024,2.86
3357.0,2019-11-12 17:21:52.189224,2019-11-12 20:02:21.224040,34794625.698,-1.1,0.55,1.996,3.6,0.905,0.905,3.024,2.86
3358.0,2019-11-12 20:02:21.262632,2019-11-12 22:42:49.078228,34804253.552,-1.1,0.55,1.996,3.6,0.905,0.905,3.024,2.86
3359.0,2019-11-12 22:42:49.025220,2019-11-13 01:23:16.522360,34813880.996,-1.1,0.55,1.996,3.6,0.905,0.904,3.024,2.859
3360.0,2019-11-13 01:23:16.525864,2019-11-13 04:03:43.823296,34823508.297,-1.1,0.55,1.996,3.6,0.905,0.904,3.023,2.86
3361.0,2019-11-13 04:03:43.829900,2019-11-13 06:44:10.322164,34833134.796,-1.1,0.55,1.996,3.6,0.905,0.904,3.023,2.859
3362.0,2019-11-13 06:44:10.281668,2019-11-13 09:24:37.246528,34842761.72,-1.1,0.55,1.996,3.6,0.905,0.904,3.023,2.859
3363.0,2019-11-13 09:24:37.257924,2019-11-13 12:05:01.196772,34852385.671,-1.1,0.55,1.996,3.6,0.905,0.904,3.023,2.859
3364.0,2019-11-13 12:05:01.153988,2019-11-13 14:45:24.025604,34862008.5,-1.1,0.55,1.996,3.6,0.905,0.904,3.023,2.859
3365.0,2019-11-13 14:45:24.069312,2019-11-13 17:25:45.306200,34871629.78,-1.1,0.55,1.996,3.6,0.905,0.904,3.022,2.859
3366.0,2019-11-13 17:25:45.276000,2019-11-13 20:06:09.994632,34881254.469,-1.1,0.55,1.996,3.6,0.905,0.904,3.023,2.859
3367.0,2019-11-13 20:06:10.024032,2019-11-13 22:46:33.232408,34890877.706,-1.1,0.55,1.996,3.6,0.905,0.904,3.023,2.859
3368.0,2019-11-13 22:46:33.264836,2019-11-14 01:26:55.185164,34900499.659,-1.1,0.55,1.996,3.6,0.905,0.904,3.022,2.858
3369.0,2019-11-14 01:26:55.194820,2019-11-14 04:07:18.082024,34910122.556,-1.1,0.55,1.996,3.6,0.905,0.904,3.022,2.858
3370.0,2019-11-14 04:07:18.107944,2019-11-14 06:47:40.177428,34919744.651,-1.1,0.55,1.996,3.6,0.905,0.904,3.022,2.857
3371.0,2019-11-14 06:47:40.169000,2019-11-14 09:28:02.170780,34929366.645,-1.1,0.55,1.997,3.6,0.905,0.904,3.022,2.858
3372.0,2019-11-14 09:28:02.164520,2019-11-14 12:08:23.440412,34938987.914,-1.1,0.55,1.996,3.6,0.905,0.904,3.022,2.858
3373.0,2019-11-14 12:08:23.438944,2019-11-14 14:48:43.696076,34948608.17,-1.1,0.55,1.996,3.6,0.904,0.904,3.021,2.857
3374.0,2019-11-14 14:48:43.665192,2019-11-14 17:28:06.439484,34958170.913,-1.1,0.55,1.996,3.62,0.909,0.886,3.039,2.797
3375.0,2019-11-14 17:28:06.415368,2019-11-14 20:05:15.656396,34967600.13,-1.1,0.55,1.997,3.6,0.883,0.885,2.949,2.798
3376.0,2019-11-14 20:05:15.669512,2019-11-14 22:42:51.138752,34977055.613,-1.1,0.55,1.997,3.6,0.886,0.887,2.959,2.803
3377.0,2019-11-14 22:42:51.203592,2019-11-15 01:20:42.378760,34986526.853,-1.1,0.55,1.996,3.6,0.887,0.888,2.964,2.807
3378.0,2019-11-15 01:20:42.336140,2019-11-15 03:58:45.322300,34996009.796,-1.1,0.55,1.997,3.6,0.889,0.889,2.97,2.811
3379.0,2019-11-15 03:58:45.394540,2019-11-15 06:36:58.662824,35005503.137,-1.1,0.55,1.997,3.6,0.89,0.89,2.973,2.814
3380.0,2019-11-15 06:36:58.678156,2019-11-15 09:15:21.126404,35015005.6,-1.1,0.55,1.996,3.6,0.891,0.891,2.977,2.817
3381.0,2019-11-15 09:15:21.201548,2019-11-15 11:53:51.959944,35024516.434,-1.1,0.55,1.997,3.6,0.892,0.892,2.98,2.819
3382.0,2019-11-15 11:53:51.981576,2019-11-15 14:32:28.370324,35034032.844,-1.1,0.55,1.997,3.6,0.893,0.893,2.982,2.821
3383.0,2019-11-15 14:32:28.399400,2019-11-15 17:11:07.661924,35043552.136,-1.1,0.55,1.997,3.6,0.893,0.893,2.984,2.824
3384.0,2019-11-15 17:11:07.699908,2019-11-15 19:49:53.062688,35053077.537,-1.1,0.55,1.996,3.6,0.894,0.894,2.986,2.825
3385.0,2019-11-15 19:49:53.029828,2019-11-15 22:28:39.547828,35062604.022,-1.1,0.55,1.997,3.6,0.894,0.894,2.987,2.826
3386.0,2019-11-15 22:28:39.539496,2019-11-16 01:07:28.840104,35072133.314,-1.1,0.55,1.997,3.6,0.895,0.894,2.988,2.827
3387.0,2019-11-16 01:07:28.801576,2019-11-16 03:46:20.458176,35081664.932,-1.1,0.55,1.997,3.6,0.895,0.895,2.989,2.828
3388.0,2019-11-16 03:46:20.488488,2019-11-16 06:25:14.275052,35091198.749,-1.1,0.55,1.996,3.6,0.895,0.895,2.99,2.829
3389.0,2019-11-16 06:25:14.338088,2019-11-16 09:04:10.883704,35100735.358,-1.1,0.55,1.996,3.6,0.896,0.895,2.991,2.829
3390.0,2019-11-16 09:04:10.874564,2019-11-16 11:43:08.657148,35110273.131,-1.1,0.55,1.997,3.6,0.896,0.895,2.992,2.83
3391.0,2019-11-16 11:43:08.590888,2019-11-16 14:22:06.860536,35119811.334,-1.1,0.55,1.996,3.6,0.896,0.895,2.992,2.83
3392.0,2019-11-16 14:22:06.962572,2019-11-16 17:01:07.199120,35129351.673,-1.1,0.55,1.996,3.6,0.896,0.896,2.994,2.831
3393.0,2019-11-16 17:01:07.300036,2019-11-16 19:40:07.151288,35138891.625,-1.1,0.55,1.997,3.6,0.896,0.896,2.994,2.832
3394.0,2019-11-16 19:40:07.178948,2019-11-16 22:19:06.991656,35148431.466,-1.1,0.55,1.996,3.6,0.896,0.896,2.994,2.832
3395.0,2019-11-16 22:19:07.057960,2019-11-17 00:58:08.962896,35157973.437,-1.1,0.55,1.996,3.6,0.896,0.896,2.994,2.833
3396.0,2019-11-17 00:58:09.033924,2019-11-17 03:37:11.152536,35167515.626,-1.1,0.55,1.996,3.6,0.897,0.896,2.995,2.832
3397.0,2019-11-17 03:37:11.141160,2019-11-17 06:16:15.065460,35177059.539,-1.1,0.55,1.997,3.6,0.897,0.896,2.994,2.832
3398.0,2019-11-17 06:16:15.017868,2019-11-17 08:55:19.270596,35186603.745,-1.1,0.55,1.997,3.6,0.897,0.896,2.995,2.832
3399.0,2019-11-17 08:55:19.287592,2019-11-17 11:34:23.771764,35196148.246,-1.1,0.55,1.996,3.6,0.897,0.896,2.995,2.833
3400.0,2019-11-17 11:34:23.819560,2019-11-17 14:13:29.497008,35205693.971,-1.1,0.55,1.996,3.6,0.897,0.896,2.995,2.833
3401.0,2019-11-17 14:13:29.530476,2019-11-17 16:52:34.609136,35215239.083,-1.1,0.55,1.997,3.6,0.897,0.896,2.995,2.833
3402.0,2019-11-17 16:52:34.718504,2019-11-17 19:31:42.026116,35224786.5,-1.1,0.55,1.997,3.6,0.897,0.896,2.995,2.833
3403.0,2019-11-17 19:31:42.002984,2019-11-17 22:10:49.849712,35234334.324,-1.1,0.55,1.997,3.6,0.897,0.896,2.995,2.833
3404.0,2019-11-17 22:10:49.942024,2019-11-18 00:49:55.161340,35243879.635,-1.1,0.55,1.996,3.6,0.897,0.896,2.995,2.833
3405.0,2019-11-18 00:49:55.130152,2019-11-18 03:29:00.181624,35253424.656,-1.1,0.55,1.997,3.6,0.897,0.896,2.995,2.833
3406.0,2019-11-18 03:29:00.186408,2019-11-18 06:08:04.826892,35262969.301,-1.1,0.55,1.996,3.6,0.897,0.896,2.996,2.833
3407.0,2019-11-18 06:08:04.848648,2019-11-18 08:47:12.371844,35272516.846,-1.1,0.55,1.996,3.6,0.897,0.896,2.996,2.834
3408.0,2019-11-18 08:47:12.396072,2019-11-18 11:26:20.868172,35282065.342,-1.1,0.55,1.996,3.6,0.897,0.896,2.996,2.834
3409.0,2019-11-18 11:26:20.860200,2019-11-18 14:05:29.951088,35291614.425,-1.1,0.55,1.997,3.6,0.897,0.896,2.996,2.834
3410.0,2019-11-18 14:05:29.979788,2019-11-18 16:44:39.105976,35301163.58,-1.1,0.55,1.997,3.6,0.897,0.896,2.996,2.834
3411.0,2019-11-18 16:44:39.099276,2019-11-18 19:23:47.241388,35310711.715,-1.1,0.55,1.996,3.6,0.897,0.896,2.996,2.834
3412.0,2019-11-18 19:23:47.301260,2019-11-18 22:02:56.232832,35320260.707,-1.1,0.55,1.997,3.6,0.897,0.896,2.996,2.834
3413.0,2019-11-18 22:02:56.289576,2019-11-19 00:42:03.934128,35329808.408,-1.1,0.55,1.996,3.6,0.897,0.896,2.996,2.834
3414.0,2019-11-19 00:42:03.966572,2019-11-19 03:21:12.804372,35339357.278,-1.1,0.55,1.997,3.6,0.897,0.896,2.996,2.834
3415.0,2019-11-19 03:21:12.824616,2019-11-19 06:00:22.738492,35348907.212,-1.1,0.55,1.996,3.6,0.897,0.896,2.996,2.834
3416.0,2019-11-19 06:00:22.729836,2019-11-19 08:39:32.268596,35358456.743,-1.1,0.55,1.996,3.6,0.897,0.896,2.996,2.834
