Repository: Oliver191/MSc_Thesis_Predictive_Maintenance_Batteries

# MSc_Thesis_Predictive_Maintenance_Batteries
The GitHub repository accompanying the MSc Thesis at Esade written by Oliver Caspers regarding the topic “Predictive Maintenance for Lithium-Ion Batteries: Predicting the Remaining Useful Life (RUL) using Data-Driven Machine Learning based on Real-World Battery Datasets”.

SNL_Final.ipynb: The main Jupyter Notebook which contains the main code used to load, clean, and transform the SNL data. Four initial models are evaluated and a RF is chosen to be optimized. The RF is trained to predict the RUL on the training data and optimized using the validation data. Finally, the model is tested using independent testing data from UL.

File: SNL_Cycle_Timeseries_Data/SNL_18650_LFP_25C_0-100_0.5-2C_b_cycle_data.csv (part 11 of 12)
Cycle_Index,Start_Time,End_Time,Test_Time (s),Min_Current (A),Max_Current (A),Min_Voltage (V),Max_Voltage (V),Charge_Capacity (Ah),Discharge_Capacity (Ah),Charge_Energy (Wh),Discharge_Energy (Wh)
3383.0,2019-05-21 01:28:51.311715,2019-05-21 03:49:47.459528,30411666.456,-2.202,0.549,1.992,3.6,0.948,0.946,3.172,2.914
3384.0,2019-05-21 03:51:47.603727,2019-05-21 06:12:43.340735,30420242.337,-2.202,0.549,1.996,3.6,0.948,0.946,3.172,2.914
3385.0,2019-05-21 06:14:43.269321,2019-05-21 08:35:42.708743,30428821.705,-2.202,0.549,1.999,3.6,0.948,0.946,3.172,2.913
3386.0,2019-05-21 08:37:42.646854,2019-05-21 10:58:38.436268,30437397.433,-2.202,0.549,1.997,3.6,0.948,0.946,3.172,2.913
3387.0,2019-05-21 11:00:38.346671,2019-05-21 13:21:35.795450,30445974.792,-2.202,0.549,1.993,3.6,0.948,0.946,3.172,2.913
3388.0,2019-05-21 13:23:35.910935,2019-05-21 15:44:34.189040,30454553.186,-2.202,0.549,1.991,3.6,0.948,0.946,3.172,2.913
3389.0,2019-05-21 15:46:34.264905,2019-05-21 18:07:34.020046,30463133.017,-2.202,0.549,1.994,3.6,0.948,0.946,3.172,2.912
3390.0,2019-05-21 18:09:34.058407,2019-05-21 20:30:30.570233,30471709.567,-2.202,0.549,1.999,3.6,0.948,0.946,3.172,2.912
3391.0,2019-05-21 20:32:30.534570,2019-05-21 22:53:29.936727,30480288.933,-2.202,0.549,1.993,3.6,0.948,0.946,3.172,2.912
3392.0,2019-05-21 22:55:30.065699,2019-05-22 01:16:27.178377,30488866.175,-2.201,0.549,1.996,3.6,0.948,0.946,3.172,2.912
3393.0,2019-05-22 01:18:27.249624,2019-05-22 03:39:25.581331,30497444.578,-2.202,0.549,1.995,3.6,0.948,0.946,3.172,2.912
3394.0,2019-05-22 03:41:25.503738,2019-05-22 06:02:23.796004,30506022.793,-2.202,0.549,1.991,3.6,0.948,0.946,3.172,2.912
3395.0,2019-05-22 06:04:23.710485,2019-05-22 08:25:18.911257,30514597.908,-2.201,0.549,1.992,3.6,0.948,0.946,3.172,2.912
3396.0,2019-05-22 08:27:18.874891,2019-05-22 10:48:15.385329,30523174.382,-2.201,0.549,1.995,3.6,0.948,0.946,3.172,2.912
3397.0,2019-05-22 10:50:15.303537,2019-05-22 13:11:07.707551,30531746.704,-2.201,0.549,1.996,3.6,0.948,0.946,3.171,2.912
3398.0,2019-05-22 13:13:07.745295,2019-05-22 15:34:04.818061,30540323.815,-2.201,0.549,1.99,3.6,0.948,0.946,3.171,2.912
3399.0,2019-05-22 15:36:04.954057,2019-05-22 17:57:00.821335,30548899.818,-2.201,0.549,1.993,3.6,0.948,0.946,3.172,2.912
3400.0,2019-05-22 17:59:00.898126,2019-05-22 20:19:56.351937,30557475.349,-2.202,0.549,1.993,3.6,0.948,0.946,3.171,2.912
3401.0,2019-05-22 20:21:56.337393,2019-05-22 22:42:48.636121,30566047.633,-2.201,0.549,1.992,3.6,0.948,0.946,3.171,2.912
3402.0,2019-05-22 22:44:48.540654,2019-05-23 01:05:43.319170,30574622.316,-2.202,0.549,1.99,3.6,0.948,0.946,3.171,2.912
3403.0,2019-05-23 01:07:43.318961,2019-05-23 03:28:34.564262,30583193.561,-2.202,0.549,1.998,3.6,0.948,0.946,3.17,2.911
3404.0,2019-05-23 03:30:34.622266,2019-05-23 05:51:29.657030,30591768.654,-2.202,0.549,1.996,3.6,0.948,0.946,3.17,2.912
3405.0,2019-05-23 05:53:29.638525,2019-05-23 08:14:24.804188,30600343.801,-2.201,0.549,1.997,3.6,0.948,0.946,3.171,2.911
3406.0,2019-05-23 08:16:24.709449,2019-05-23 10:37:22.290746,30608921.287,-2.201,0.549,1.99,3.6,0.948,0.946,3.171,2.912
3407.0,2019-05-23 10:39:22.248913,2019-05-23 13:00:17.330233,30617496.327,-2.201,0.549,1.997,3.6,0.948,0.945,3.171,2.911
3408.0,2019-05-23 13:02:17.321464,2019-05-23 15:23:12.110084,30626071.107,-2.202,0.549,1.991,3.6,0.948,0.945,3.17,2.911
3409.0,2019-05-23 15:25:12.212572,2019-05-23 17:46:04.986088,30634643.983,-2.202,0.549,1.993,3.6,0.948,0.945,3.17,2.911
3410.0,2019-05-23 17:48:05.086868,2019-05-23 20:09:00.143350,30643219.14,-2.202,0.549,1.994,3.6,0.948,0.945,3.171,2.911
3411.0,2019-05-23 20:11:00.231020,2019-05-23 22:31:54.414193,30651793.411,-2.201,0.549,1.992,3.6,0.948,0.945,3.17,2.911
3412.0,2019-05-23 22:33:54.345977,2019-05-24 00:54:46.591531,30660365.588,-2.202,0.549,1.992,3.6,0.948,0.945,3.17,2.911
3413.0,2019-05-24 00:56:46.583188,2019-05-24 03:17:39.259149,30668938.256,-2.202,0.549,1.991,3.6,0.948,0.945,3.17,2.911
3414.0,2019-05-24 03:19:39.389590,2019-05-24 05:40:32.778969,30677511.776,-2.202,0.549,1.995,3.6,0.948,0.945,3.17,2.911
3415.0,2019-05-24 05:42:32.861708,2019-05-24 08:03:23.368275,30686082.365,-2.201,0.549,1.992,3.6,0.948,0.945,3.169,2.911
3416.0,2019-05-24 08:05:23.508104,2019-05-24 10:26:17.050473,30694656.047,-2.202,0.549,1.993,3.6,0.948,0.945,3.17,2.911
3417.0,2019-05-24 10:28:17.111885,2019-05-24 12:49:09.369534,30703228.366,-2.202,0.549,1.994,3.6,0.948,0.945,3.17,2.911
3418.0,2019-05-24 12:51:09.365687,2019-05-24 15:12:02.914324,30711801.911,-2.201,0.549,1.993,3.6,0.948,0.945,3.17,2.911
3419.0,2019-05-24 15:14:02.940667,2019-05-24 17:34:53.904548,30720372.901,-2.201,0.549,1.993,3.6,0.948,0.945,3.169,2.91
3420.0,2019-05-24 17:36:54.019924,2019-05-24 19:57:42.731117,30728941.728,-2.202,0.549,1.993,3.6,0.948,0.945,3.17,2.91
3421.0,2019-05-24 19:59:42.650769,2019-05-24 22:20:33.732298,30737512.729,-2.201,0.549,1.993,3.6,0.948,0.945,3.169,2.91
3422.0,2019-05-24 22:22:33.788256,2019-05-25 00:43:24.668160,30746083.665,-2.202,0.549,1.994,3.6,0.948,0.945,3.169,2.911
3423.0,2019-05-25 00:45:24.672716,2019-05-25 03:06:15.726533,30754654.723,-2.201,0.549,1.995,3.6,0.948,0.945,3.169,2.91
3424.0,2019-05-25 03:08:15.867017,2019-05-25 05:29:04.856858,30763223.853,-2.201,0.549,1.995,3.6,0.947,0.945,3.169,2.91
3425.0,2019-05-25 05:31:04.864451,2019-05-25 07:51:52.202490,30771791.199,-2.201,0.549,1.998,3.6,0.947,0.945,3.168,2.91
3426.0,2019-05-25 07:53:52.199598,2019-05-25 10:14:38.786788,30780357.783,-2.201,0.549,1.998,3.6,0.947,0.945,3.169,2.91
3427.0,2019-05-25 10:16:38.818863,2019-05-25 12:37:30.753604,30788929.75,-2.201,0.549,1.997,3.6,0.947,0.945,3.169,2.91
3428.0,2019-05-25 12:39:30.766733,2019-05-25 15:00:23.083275,30797502.08,-2.201,0.549,1.992,3.6,0.948,0.945,3.169,2.91
3429.0,2019-05-25 15:02:23.140897,2019-05-25 17:23:17.454286,30806076.451,-2.201,0.549,1.997,3.6,0.948,0.945,3.169,2.91
3430.0,2019-05-25 17:25:17.481404,2019-05-25 19:46:09.981483,30814648.978,-2.201,0.549,1.99,3.6,0.948,0.945,3.169,2.91
3431.0,2019-05-25 19:48:10.100161,2019-05-25 22:08:58.554348,30823217.551,-2.201,0.549,1.992,3.6,0.947,0.945,3.168,2.91
3432.0,2019-05-25 22:10:58.586560,2019-05-26 00:31:48.001586,30831786.998,-2.201,0.549,1.992,3.6,0.947,0.945,3.168,2.91
3433.0,2019-05-26 00:33:48.011313,2019-05-26 02:54:37.888746,30840356.885,-2.201,0.549,1.993,3.6,0.947,0.945,3.168,2.91
3434.0,2019-05-26 02:56:37.876261,2019-05-26 05:17:26.920803,30848925.917,-2.202,0.549,1.996,3.6,0.947,0.945,3.168,2.91
3435.0,2019-05-26 05:19:26.869350,2019-05-26 07:40:13.747016,30857492.744,-2.201,0.549,1.995,3.6,0.947,0.945,3.168,2.91
3436.0,2019-05-26 07:42:13.793530,2019-05-26 10:02:59.995511,30866058.992,-2.201,0.549,1.997,3.6,0.947,0.945,3.168,2.909
3437.0,2019-05-26 10:04:59.951263,2019-05-26 12:25:49.363880,30874628.361,-2.201,0.549,1.997,3.6,0.947,0.945,3.168,2.909
3438.0,2019-05-26 12:27:49.411202,2019-05-26 14:48:41.377331,30883200.374,-2.201,0.549,1.997,3.6,0.947,0.945,3.168,2.909
3439.0,2019-05-26 14:50:41.459473,2019-05-26 17:11:29.789097,30891768.786,-2.201,0.549,1.993,3.6,0.947,0.945,3.168,2.909
3440.0,2019-05-26 17:13:29.684214,2019-05-26 19:34:17.060561,30900336.057,-2.201,0.549,1.996,3.6,0.947,0.945,3.168,2.909
3441.0,2019-05-26 19:36:17.036342,2019-05-26 21:57:02.048406,30908901.045,-2.201,0.549,1.993,3.6,0.947,0.945,3.167,2.909
3442.0,2019-05-26 21:59:02.058793,2019-05-27 00:19:47.045980,30917466.043,-2.202,0.549,1.996,3.6,0.947,0.945,3.167,2.909
3443.0,2019-05-27 00:21:47.055591,2019-05-27 02:42:33.917595,30926032.914,-2.201,0.549,1.99,3.6,0.947,0.945,3.167,2.909
3444.0,2019-05-27 02:44:33.862082,2019-05-27 05:05:18.161404,30934597.158,-2.202,0.549,1.991,3.6,0.947,0.945,3.167,2.909
3445.0,2019-05-27 05:07:18.106133,2019-05-27 07:28:03.115846,30943162.112,-2.201,0.549,1.997,3.6,0.947,0.945,3.167,2.909
3446.0,2019-05-27 07:30:03.124749,2019-05-27 09:50:47.030965,30951726.028,-2.201,0.549,1.99,3.6,0.947,0.944,3.167,2.909
3447.0,2019-05-27 09:52:46.975495,2019-05-27 12:13:33.515584,30960292.512,-2.201,0.549,1.993,3.6,0.947,0.944,3.167,2.909
3448.0,2019-05-27 12:15:33.457365,2019-05-27 14:36:16.976820,30968855.973,-2.201,0.549,1.994,3.6,0.947,0.944,3.167,2.908
3449.0,2019-05-27 14:38:17.004995,2019-05-27 16:59:01.163082,30977420.16,-2.201,0.549,1.999,3.6,0.947,0.944,3.167,2.908
3450.0,2019-05-27 17:01:01.231236,2019-05-27 19:21:45.980883,30985984.978,-2.201,0.549,1.997,3.6,0.947,0.944,3.167,2.908
3451.0,2019-05-27 19:23:46.041893,2019-05-27 21:44:30.948906,30994549.946,-2.201,0.549,1.991,3.6,0.947,0.944,3.167,2.909
3452.0,2019-05-27 21:46:30.917052,2019-05-28 00:07:14.723272,31003113.72,-2.201,0.549,1.995,3.6,0.947,0.944,3.166,2.908
3453.0,2019-05-28 00:09:14.657370,2019-05-28 02:29:59.657671,31011678.654,-2.201,0.549,1.998,3.6,0.947,0.944,3.166,2.908
3454.0,2019-05-28 02:31:59.575223,2019-05-28 04:52:40.942707,31020239.939,-2.202,0.549,1.995,3.6,0.947,0.944,3.166,2.908
3455.0,2019-05-28 04:54:40.860909,2019-05-28 07:15:25.513325,31028804.51,-2.202,0.549,1.998,3.6,0.947,0.944,3.166,2.908
3456.0,2019-05-28 07:17:25.514374,2019-05-28 09:38:08.292819,31037367.289,-2.201,0.549,1.995,3.6,0.947,0.944,3.166,2.908
3457.0,2019-05-28 09:40:08.295655,2019-05-28 12:00:52.259689,31045931.256,-2.201,0.549,1.99,3.6,0.947,0.944,3.166,2.908
3458.0,2019-05-28 12:02:52.300867,2019-05-28 14:23:38.456064,31054497.453,-2.201,0.549,1.992,3.6,0.947,0.944,3.166,2.908
3459.0,2019-05-28 14:25:38.440270,2019-05-28 16:46:20.945643,31063059.942,-2.201,0.549,1.991,3.6,0.947,0.944,3.166,2.908
3460.0,2019-05-28 16:48:20.934402,2019-05-28 19:09:02.241746,31071621.238,-2.201,0.549,1.997,3.6,0.947,0.944,3.166,2.908
3461.0,2019-05-28 19:11:02.381739,2019-05-28 21:31:44.359603,31080183.356,-2.201,0.549,1.997,3.6,0.947,0.944,3.166,2.908
3462.0,2019-05-28 21:33:44.253852,2019-05-28 23:54:23.135328,31088742.132,-2.201,0.549,1.999,3.6,0.946,0.944,3.165,2.908
3463.0,2019-05-28 23:56:23.185355,2019-05-29 02:17:06.816210,31097305.813,-2.201,0.549,1.99,3.6,0.947,0.944,3.166,2.908
3464.0,2019-05-29 02:19:06.817652,2019-05-29 04:39:48.170343,31105867.167,-2.202,0.549,1.991,3.6,0.947,0.944,3.165,2.908
3465.0,2019-05-29 04:41:48.251871,2019-05-29 07:02:31.171248,31114430.168,-2.201,0.549,1.994,3.6,0.946,0.944,3.165,2.907
3466.0,2019-05-29 07:04:31.078145,2019-05-29 09:25:11.979853,31122990.976,-2.202,0.549,1.995,3.6,0.946,0.944,3.165,2.907
3467.0,2019-05-29 09:27:11.928158,2019-05-29 11:47:47.772930,31131546.77,-2.201,0.549,1.996,3.6,0.946,0.944,3.165,2.907
3468.0,2019-05-29 11:49:47.690387,2019-05-29 14:10:28.712088,31140107.709,-2.201,0.549,1.991,3.6,0.946,0.944,3.165,2.907
3469.0,2019-05-29 14:12:28.741151,2019-05-29 16:33:11.048117,31148670.045,-2.201,0.549,1.993,3.6,0.946,0.944,3.165,2.907
3470.0,2019-05-29 16:35:10.955923,2019-05-29 18:55:51.605235,31157230.602,-2.201,0.549,1.997,3.6,0.946,0.944,3.165,2.907
3471.0,2019-05-29 18:57:51.632353,2019-05-29 21:18:31.692322,31165790.689,-2.201,0.549,1.996,3.6,0.946,0.944,3.165,2.907
3472.0,2019-05-29 21:20:31.605557,2019-05-29 23:41:11.802169,31174350.799,-2.201,0.549,1.993,3.6,0.946,0.944,3.165,2.907
3473.0,2019-05-29 23:43:11.839290,2019-05-30 02:03:51.260577,31182910.257,-2.201,0.549,1.991,3.6,0.946,0.944,3.164,2.906
3474.0,2019-05-30 02:05:51.250602,2019-05-30 04:26:28.735910,31191467.733,-2.202,0.549,1.995,3.6,0.946,0.944,3.164,2.906
3475.0,2019-05-30 04:28:28.780764,2019-05-30 06:49:09.247873,31200028.245,-2.201,0.549,1.999,3.6,0.946,0.944,3.164,2.907
3476.0,2019-05-30 06:51:09.342847,2019-05-30 09:11:48.175232,31208587.172,-2.201,0.549,1.991,3.6,0.946,0.944,3.164,2.906
3477.0,2019-05-30 09:13:48.197352,2019-05-30 11:34:27.868685,31217146.865,-2.201,0.549,1.998,3.6,0.946,0.944,3.164,2.906
3478.0,2019-05-30 11:36:27.965022,2019-05-30 13:57:06.406805,31225705.403,-2.202,0.549,1.991,3.6,0.946,0.944,3.164,2.906
3479.0,2019-05-30 13:59:06.478666,2019-05-30 16:19:42.105477,31234261.102,-2.201,0.549,1.999,3.6,0.946,0.944,3.164,2.906
3480.0,2019-05-30 16:21:42.072423,2019-05-30 18:42:19.643732,31242818.64,-2.201,0.549,1.993,3.6,0.946,0.944,3.164,2.906
3481.0,2019-05-30 18:44:19.593029,2019-05-30 21:04:57.448844,31251376.445,-2.201,0.549,1.998,3.6,0.946,0.944,3.164,2.906
3482.0,2019-05-30 21:06:57.450314,2019-05-30 23:27:35.117402,31259934.114,-2.202,0.549,1.994,3.6,0.946,0.944,3.164,2.906
3483.0,2019-05-30 23:29:35.067430,2019-05-31 01:50:12.368093,31268491.365,-2.202,0.549,1.998,3.6,0.946,0.944,3.163,2.906
3484.0,2019-05-31 01:52:12.463966,2019-05-31 04:12:46.428064,31277045.425,-2.202,0.549,1.992,3.6,0.946,0.943,3.163,2.905
3485.0,2019-05-31 04:14:46.466110,2019-05-31 06:35:23.127202,31285602.124,-2.201,0.549,1.997,3.6,0.946,0.943,3.163,2.906
3486.0,2019-05-31 06:37:23.040513,2019-05-31 08:57:55.808955,31294154.806,-2.201,0.549,1.992,3.6,0.946,0.943,3.163,2.906
3487.0,2019-05-31 08:59:55.751083,2019-05-31 11:20:32.295793,31302711.292,-2.202,0.549,1.995,3.6,0.946,0.943,3.164,2.906
3488.0,2019-05-31 11:22:32.391351,2019-05-31 13:43:06.496080,31311265.493,-2.202,0.549,1.999,3.6,0.946,0.943,3.163,2.905
3489.0,2019-05-31 13:45:06.412402,2019-05-31 16:05:41.562559,31319820.559,-2.202,0.549,1.992,3.6,0.946,0.943,3.163,2.905
3490.0,2019-05-31 16:07:41.598423,2019-05-31 18:28:19.144990,31328378.142,-2.201,0.549,1.995,3.6,0.946,0.943,3.163,2.906
3491.0,2019-05-31 18:30:19.114034,2019-05-31 20:50:53.182941,31336932.18,-2.201,0.549,1.997,3.6,0.946,0.943,3.163,2.905
3492.0,2019-05-31 20:52:53.171578,2019-05-31 23:13:30.604419,31345489.601,-2.201,0.549,1.995,3.6,0.946,0.943,3.163,2.905
3493.0,2019-05-31 23:15:30.543251,2019-06-01 01:36:05.994726,31354044.991,-2.201,0.549,1.997,3.6,0.946,0.943,3.163,2.905
3494.0,2019-06-01 01:38:05.928709,2019-06-01 03:58:40.728661,31362599.725,-2.201,0.549,1.995,3.6,0.946,0.943,3.163,2.905
3495.0,2019-06-01 04:00:40.853779,2019-06-01 06:21:13.093210,31371152.09,-2.201,0.549,1.996,3.6,0.946,0.943,3.162,2.905
3496.0,2019-06-01 06:23:13.047002,2019-06-01 08:43:50.740095,31379709.737,-2.201,0.549,1.997,3.6,0.946,0.943,3.163,2.905
3497.0,2019-06-01 08:45:50.741801,2019-06-01 11:06:26.045922,31388265.043,-2.201,0.549,1.993,3.6,0.946,0.943,3.163,2.905
3498.0,2019-06-01 11:08:26.080745,2019-06-01 13:29:01.949794,31396820.946,-2.201,0.549,1.994,3.6,0.946,0.943,3.163,2.905
3499.0,2019-06-01 13:31:02.080582,2019-06-01 15:51:36.125934,31405375.123,-2.201,0.549,1.99,3.6,0.946,0.943,3.163,2.905
3500.0,2019-06-01 15:53:36.103666,2019-06-01 18:14:09.801276,31413928.798,-2.202,0.549,1.995,3.6,0.946,0.943,3.163,2.905
3501.0,2019-06-01 18:16:09.908259,2019-06-01 20:36:41.992315,31422480.989,-2.201,0.549,1.996,3.6,0.946,0.943,3.162,2.905
3502.0,2019-06-01 20:38:41.920654,2019-06-01 22:59:17.229653,31431036.226,-2.201,0.549,1.993,3.6,0.946,0.943,3.162,2.905
3503.0,2019-06-01 23:01:17.365970,2019-06-02 01:21:53.943532,31439592.94,-2.201,0.549,1.998,3.6,0.946,0.943,3.162,2.905
3504.0,2019-06-02 01:23:53.914082,2019-06-02 03:44:25.564912,31448144.562,-2.202,0.549,1.993,3.6,0.945,0.943,3.162,2.904
3505.0,2019-06-02 03:46:25.524981,2019-06-02 06:06:59.817916,31456698.815,-2.201,0.549,1.994,3.6,0.945,0.943,3.162,2.904
3506.0,2019-06-02 06:08:59.797930,2019-06-02 08:29:34.694634,31465253.691,-2.201,0.549,1.991,3.6,0.945,0.943,3.162,2.904
3507.0,2019-06-02 08:31:34.796376,2019-06-02 10:52:08.168303,31473807.165,-2.201,0.549,1.997,3.6,0.945,0.943,3.162,2.904
3508.0,2019-06-02 10:54:08.239922,2019-06-02 13:14:43.548689,31482362.545,-2.201,0.549,1.99,3.6,0.946,0.943,3.162,2.904
3509.0,2019-06-02 13:16:43.585287,2019-06-02 15:37:17.545483,31490916.542,-2.201,0.549,1.991,3.6,0.946,0.943,3.162,2.904
3510.0,2019-06-02 15:39:17.494073,2019-06-02 17:59:51.749567,31499470.746,-2.201,0.549,1.994,3.6,0.945,0.943,3.162,2.904
3511.0,2019-06-02 18:01:51.778025,2019-06-02 20:22:22.943796,31508021.94,-2.201,0.549,1.994,3.6,0.945,0.943,3.161,2.904
3512.0,2019-06-02 20:24:22.937884,2019-06-02 22:44:51.548630,31516570.545,-2.201,0.549,1.999,3.6,0.945,0.943,3.161,2.904
3513.0,2019-06-02 22:46:51.542313,2019-06-03 01:07:22.202661,31525121.199,-2.201,0.549,1.993,3.6,0.945,0.943,3.161,2.904
3514.0,2019-06-03 01:09:22.100074,2019-06-03 03:29:52.202744,31533671.199,-2.202,0.549,1.993,3.6,0.945,0.943,3.161,2.904
3515.0,2019-06-03 03:31:52.309379,2019-06-03 05:52:21.249137,31542220.246,-2.202,0.549,1.992,3.6,0.945,0.943,3.161,2.904
3516.0,2019-06-03 05:54:21.332627,2019-06-03 08:14:51.481807,31550770.478,-2.201,0.549,1.996,3.6,0.945,0.943,3.161,2.903
3517.0,2019-06-03 08:16:51.430568,2019-06-03 10:37:24.847354,31559323.844,-2.201,0.549,1.995,3.6,0.945,0.943,3.161,2.903
3518.0,2019-06-03 10:39:24.907161,2019-06-03 12:59:56.777897,31567875.775,-2.201,0.549,1.996,3.6,0.945,0.943,3.161,2.903
3519.0,2019-06-03 13:01:56.886334,2019-06-03 15:22:28.647905,31576427.645,-2.201,0.549,1.992,3.6,0.945,0.943,3.161,2.904
3520.0,2019-06-03 15:24:28.728716,2019-06-03 17:44:55.576153,31584974.573,-2.201,0.549,1.993,3.6,0.945,0.943,3.161,2.903
3521.0,2019-06-03 17:46:55.509141,2019-06-03 20:07:24.122770,31593523.119,-2.201,0.549,1.999,3.6,0.945,0.943,3.161,2.903
3522.0,2019-06-03 20:09:24.192230,2019-06-03 22:29:54.616207,31602073.613,-2.201,0.549,1.992,3.6,0.945,0.943,3.161,2.903
3523.0,2019-06-03 22:31:54.762365,2019-06-04 00:52:20.716761,31610619.713,-2.201,0.549,1.99,3.6,0.945,0.943,3.16,2.903
3524.0,2019-06-04 00:54:20.551987,2019-06-04 03:14:49.198190,31619168.195,-2.201,0.549,1.995,3.6,0.945,0.943,3.16,2.903
3525.0,2019-06-04 03:16:49.335812,2019-06-04 05:37:16.841963,31627715.839,-2.202,0.549,1.993,3.6,0.945,0.943,3.16,2.903
3526.0,2019-06-04 05:39:17.035544,2019-06-04 07:59:43.440660,31636262.437,-2.201,0.549,1.999,3.6,0.945,0.942,3.16,2.903
3527.0,2019-06-04 08:01:43.607318,2019-06-04 10:22:10.878720,31644809.875,-2.201,0.549,1.99,3.6,0.945,0.943,3.16,2.903
3528.0,2019-06-04 10:24:11.005393,2019-06-04 12:44:39.564140,31653358.561,-2.201,0.549,1.996,3.6,0.945,0.942,3.16,2.903
3529.0,2019-06-04 12:46:39.459283,2019-06-04 15:07:08.595575,31661907.592,-2.201,0.549,1.991,3.6,0.945,0.942,3.16,2.903
3530.0,2019-06-04 15:09:08.540885,2019-06-04 17:29:35.725137,31670454.722,-2.201,0.549,1.993,3.6,0.945,0.942,3.159,2.903
3531.0,2019-06-04 17:31:35.667756,2019-06-04 19:51:59.596001,31678998.593,-2.201,0.549,1.997,3.6,0.945,0.942,3.159,2.903
3532.0,2019-06-04 19:53:59.393133,2019-06-04 22:14:25.915042,31687544.912,-2.201,0.549,1.997,3.6,0.945,0.942,3.159,2.903
3533.0,2019-06-04 22:16:26.141828,2019-06-05 00:36:52.219210,31696091.216,-2.202,0.549,1.997,3.6,0.945,0.942,3.159,2.903
3534.0,2019-06-05 00:38:52.418510,2019-06-05 02:59:15.904653,31704634.901,-2.202,0.549,1.995,3.6,0.945,0.942,3.159,2.902
3535.0,2019-06-05 03:01:15.832933,2019-06-05 05:21:39.934490,31713178.931,-2.202,0.549,1.997,3.6,0.945,0.942,3.159,2.903
3536.0,2019-06-05 05:23:40.158513,2019-06-05 07:44:08.679908,31721727.677,-2.201,0.549,1.997,3.6,0.945,0.942,3.159,2.901
3537.0,2019-06-05 07:46:08.459584,2019-06-05 10:06:33.397852,31730272.394,-2.201,0.549,1.994,3.6,0.945,0.942,3.159,2.901
3538.0,2019-06-05 10:08:33.411285,2019-06-05 12:28:57.986349,31738816.983,-2.202,0.549,1.994,3.6,0.945,0.942,3.159,2.899
3539.0,2019-06-05 12:30:57.987235,2019-06-05 14:51:21.027381,31747360.024,-2.201,0.549,1.997,3.6,0.944,0.942,3.159,2.899
3540.0,2019-06-05 14:53:21.015566,2019-06-05 17:13:41.799478,31755900.796,-2.202,0.549,1.994,3.6,0.944,0.942,3.159,2.899
3541.0,2019-06-05 17:13:41.799606,2019-06-05 21:03:55.180276,31769714.177,-0.55,0.549,1.994,3.6,0.944,0.949,3.159,3.046
3542.0,2019-06-05 21:03:55.315712,2019-06-06 00:56:15.534522,31783654.531,-0.55,0.549,1.999,3.6,0.952,0.949,3.186,3.047
3543.0,2019-06-06 00:56:15.804743,2019-06-06 04:48:54.528334,31797613.525,-0.55,0.549,1.998,3.6,0.953,0.95,3.19,3.048
3544.0,2019-06-06 04:48:54.528459,2019-06-06 04:49:54.616404,31797673.613,0.0,0.0,2.656,2.665,0.0,0.0,0.0,0.0
3545.0,2019-06-10 07:19:55.004359,2019-06-10 11:17:49.307304,31811957.92,-0.55,0.549,1.998,3.6,0.943,0.953,3.171,3.058
3546.0,2019-06-10 11:17:49.338608,2019-06-10 15:13:44.249073,31826112.862,-0.55,0.549,1.998,3.6,0.961,0.955,3.216,3.066
3547.0,2019-06-10 15:13:44.281433,2019-06-10 19:09:15.214780,31840243.828,-0.55,0.549,1.999,3.6,0.961,0.956,3.217,3.07
3548.0,2019-06-10 19:09:15.214894,2019-06-11 00:11:00.855040,31858349.468,-2.201,0.549,1.994,3.6,1.915,1.899,6.41,5.861
3549.0,2019-06-11 00:13:00.880727,2019-06-11 02:35:12.952452,31867001.565,-2.201,0.549,1.998,3.6,0.954,0.95,3.189,2.933
3550.0,2019-06-11 02:37:12.974760,2019-06-11 04:59:14.028461,31875642.641,-2.201,0.549,1.996,3.6,0.953,0.95,3.187,2.932
3551.0,2019-06-11 05:01:14.057296,2019-06-11 07:23:08.064051,31884276.677,-2.201,0.55,1.995,3.6,0.953,0.95,3.185,2.932
3552.0,2019-06-11 07:25:08.089377,2019-06-11 09:46:53.129974,31892901.743,-2.201,0.549,1.994,3.6,0.952,0.949,3.184,2.932
3553.0,2019-06-11 09:48:53.154436,2019-06-11 12:10:38.366617,31901526.98,-2.201,0.549,1.994,3.6,0.952,0.949,3.184,2.932
3554.0,2019-06-11 12:12:38.391662,2019-06-11 14:34:24.077863,31910152.691,-2.201,0.549,1.994,3.6,0.952,0.949,3.184,2.932
3555.0,2019-06-11 14:36:24.100918,2019-06-11 16:58:02.415998,31918771.029,-2.201,0.549,1.995,3.6,0.952,0.949,3.183,2.931
3556.0,2019-06-11 17:00:02.440021,2019-06-11 19:21:41.767238,31927390.38,-2.201,0.549,1.992,3.6,0.952,0.949,3.183,2.931
3557.0,2019-06-11 19:23:41.794217,2019-06-11 21:45:20.111781,31936008.725,-2.201,0.549,1.997,3.6,0.952,0.949,3.182,2.93
3558.0,2019-06-11 21:47:20.139740,2019-06-12 00:08:55.870385,31944624.483,-2.201,0.549,1.997,3.6,0.952,0.949,3.182,2.93
3559.0,2019-06-12 00:10:55.903229,2019-06-12 02:32:27.373894,31953235.987,-2.201,0.549,1.997,3.6,0.951,0.949,3.181,2.93
3560.0,2019-06-12 02:34:27.404927,2019-06-12 04:55:56.256702,31961844.87,-2.201,0.549,1.999,3.6,0.951,0.949,3.18,2.929
3561.0,2019-06-12 04:57:56.281173,2019-06-12 07:19:22.482892,31970451.096,-2.201,0.549,1.995,3.6,0.951,0.948,3.179,2.929
3562.0,2019-06-12 07:21:22.512454,2019-06-12 09:42:50.844956,31979059.458,-2.201,0.549,1.995,3.6,0.951,0.948,3.18,2.929
3563.0,2019-06-12 09:44:50.867642,2019-06-12 12:06:15.984859,31987664.598,-2.201,0.549,1.995,3.6,0.951,0.948,3.18,2.929
3564.0,2019-06-12 12:08:16.009944,2019-06-12 14:29:42.877521,31996271.491,-2.201,0.549,1.994,3.6,0.951,0.948,3.18,2.928
3565.0,2019-06-12 14:31:42.910785,2019-06-12 16:53:06.293069,32004874.906,-2.201,0.549,1.992,3.6,0.951,0.948,3.179,2.928
3566.0,2019-06-12 16:55:06.311381,2019-06-12 19:16:30.306335,32013478.919,-2.201,0.549,1.999,3.6,0.951,0.948,3.179,2.927
3567.0,2019-06-12 19:18:30.326073,2019-06-12 21:39:48.093522,32022076.707,-2.201,0.549,1.992,3.6,0.95,0.948,3.177,2.927
3568.0,2019-06-12 21:41:48.120288,2019-06-13 00:03:05.954927,32030674.568,-2.201,0.55,1.995,3.6,0.95,0.948,3.177,2.927
3569.0,2019-06-13 00:05:05.973336,2019-06-13 02:26:24.439985,32039273.053,-2.201,0.549,1.998,3.6,0.95,0.948,3.177,2.927
3570.0,2019-06-13 02:28:24.466526,2019-06-13 04:49:36.070832,32047864.684,-2.201,0.549,1.991,3.6,0.95,0.948,3.176,2.926
3571.0,2019-06-13 04:51:36.094663,2019-06-13 07:12:50.160655,32056458.774,-2.201,0.549,1.997,3.6,0.95,0.947,3.176,2.926
3572.0,2019-06-13 07:14:50.192255,2019-06-13 09:36:03.314755,32065051.928,-2.201,0.549,1.994,3.6,0.95,0.947,3.176,2.926
3573.0,2019-06-13 09:38:03.346213,2019-06-13 11:59:18.300106,32073646.913,-2.201,0.549,1.996,3.6,0.95,0.947,3.176,2.925
3574.0,2019-06-13 12:01:18.318410,2019-06-13 14:22:31.195910,32082239.809,-2.201,0.549,1.992,3.6,0.95,0.947,3.175,2.925
3575.0,2019-06-13 14:24:31.226739,2019-06-13 16:45:43.397619,32090832.011,-2.201,0.549,1.997,3.6,0.95,0.947,3.175,2.925
3576.0,2019-06-13 16:47:43.428930,2019-06-13 19:08:56.940554,32099425.554,-2.201,0.549,1.996,3.6,0.95,0.947,3.175,2.925
3577.0,2019-06-13 19:10:56.971910,2019-06-13 21:32:07.806875,32108016.42,-2.201,0.549,1.996,3.6,0.95,0.947,3.174,2.924
3578.0,2019-06-13 21:34:07.834177,2019-06-13 23:55:17.122524,32116605.736,-2.201,0.549,1.998,3.6,0.949,0.947,3.174,2.924
3579.0,2019-06-13 23:57:17.143390,2019-06-14 02:18:21.497002,32125190.11,-2.201,0.549,1.999,3.6,0.949,0.947,3.173,2.923
3580.0,2019-06-14 02:20:21.534981,2019-06-14 04:41:28.521096,32133777.134,-2.201,0.549,1.994,3.6,0.949,0.947,3.173,2.923
3581.0,2019-06-14 04:43:28.533206,2019-06-14 07:04:33.171902,32142361.785,-2.201,0.549,1.99,3.6,0.949,0.947,3.173,2.923
3582.0,2019-06-14 07:06:33.185885,2019-06-14 09:27:40.725548,32150949.339,-2.201,0.549,1.997,3.6,0.949,0.946,3.173,2.923
3583.0,2019-06-14 09:29:40.761209,2019-06-14 11:50:53.473173,32159542.086,-2.201,0.549,1.998,3.6,0.95,0.946,3.174,2.922
3584.0,2019-06-14 11:52:53.491996,2019-06-14 14:14:00.497767,32168129.111,-2.201,0.55,1.999,3.6,0.949,0.946,3.172,2.922
3585.0,2019-06-14 14:16:00.537464,2019-06-14 16:37:04.727249,32176713.34,-2.201,0.549,1.992,3.6,0.949,0.946,3.172,2.922
3586.0,2019-06-14 16:39:04.752349,2019-06-14 19:00:05.612534,32185294.226,-2.201,0.549,1.997,3.6,0.949,0.946,3.172,2.921
3587.0,2019-06-14 19:02:05.633408,2019-06-14 21:23:08.982460,32193877.595,-2.201,0.549,1.997,3.6,0.949,0.946,3.172,2.921
3588.0,2019-06-14 21:25:09.002659,2019-06-14 23:46:10.095891,32202458.709,-2.201,0.549,1.995,3.6,0.949,0.946,3.171,2.921
3589.0,2019-06-14 23:48:10.111882,2019-06-15 02:09:10.205914,32211038.819,-2.201,0.549,1.99,3.6,0.949,0.946,3.171,2.921
3590.0,2019-06-15 02:11:10.232309,2019-06-15 04:32:09.605577,32219618.219,-2.201,0.549,1.992,3.6,0.949,0.946,3.171,2.921
3591.0,2019-06-15 04:34:09.640416,2019-06-15 06:55:11.041954,32228199.655,-2.201,0.549,1.996,3.6,0.948,0.946,3.17,2.92
3592.0,2019-06-15 06:57:11.073201,2019-06-15 09:18:11.289959,32236779.903,-2.201,0.549,1.991,3.6,0.948,0.946,3.17,2.92
3593.0,2019-06-15 09:20:11.311816,2019-06-15 11:41:11.064620,32245359.678,-2.201,0.549,1.996,3.6,0.949,0.946,3.171,2.92
3594.0,2019-06-15 11:43:11.099846,2019-06-15 14:04:10.953641,32253939.567,-2.201,0.549,1.991,3.6,0.948,0.946,3.17,2.92
3595.0,2019-06-15 14:06:10.982840,2019-06-15 16:27:10.678499,32262519.292,-2.201,0.549,1.998,3.6,0.948,0.946,3.17,2.92
3596.0,2019-06-15 16:29:10.701316,2019-06-15 18:50:10.127020,32271098.74,-2.201,0.549,1.994,3.6,0.948,0.946,3.17,2.919
3597.0,2019-06-15 18:52:10.158951,2019-06-15 21:13:06.980549,32279675.594,-2.201,0.549,1.995,3.6,0.948,0.945,3.169,2.919
3598.0,2019-06-15 21:15:07.017066,2019-06-15 23:36:04.259096,32288252.872,-2.201,0.549,1.995,3.6,0.948,0.945,3.169,2.919
3599.0,2019-06-15 23:38:04.269774,2019-06-16 01:58:58.835369,32296827.448,-2.201,0.549,1.997,3.6,0.948,0.945,3.169,2.919
3600.0,2019-06-16 02:00:58.846785,2019-06-16 04:21:51.740965,32305400.354,-2.201,0.549,1.994,3.6,0.948,0.945,3.168,2.919
3601.0,2019-06-16 04:23:51.766345,2019-06-16 06:44:45.891336,32313974.504,-2.201,0.549,1.995,3.6,0.948,0.945,3.168,2.918
3602.0,2019-06-16 06:46:45.932758,2019-06-16 09:07:36.614852,32322545.228,-2.201,0.549,1.991,3.6,0.948,0.945,3.168,2.918
3603.0,2019-06-16 09:09:36.666772,2019-06-16 11:30:26.176045,32331114.789,-2.201,0.549,1.99,3.6,0.948,0.945,3.168,2.918
3604.0,2019-06-16 11:32:26.189516,2019-06-16 13:53:18.650989,32339687.264,-2.201,0.549,1.994,3.6,0.948,0.945,3.168,2.918
3605.0,2019-06-16 13:55:18.662017,2019-06-16 16:16:12.712144,32348261.325,-2.201,0.549,1.995,3.6,0.948,0.945,3.168,2.918
3606.0,2019-06-16 16:18:12.738995,2019-06-16 18:39:06.758109,32356835.371,-2.201,0.549,1.994,3.6,0.948,0.945,3.168,2.918
3607.0,2019-06-16 18:41:06.769635,2019-06-16 21:01:53.762134,32365402.375,-2.201,0.549,1.991,3.6,0.947,0.945,3.167,2.917
3608.0,2019-06-16 21:03:53.778070,2019-06-16 23:24:42.254826,32373970.868,-2.201,0.549,1.998,3.6,0.947,0.945,3.167,2.917
3609.0,2019-06-16 23:26:42.262152,2019-06-17 01:47:31.133509,32382539.747,-2.201,0.549,1.993,3.6,0.947,0.945,3.166,2.917
3610.0,2019-06-17 01:49:31.148485,2019-06-17 04:10:21.326497,32391109.94,-2.201,0.549,1.994,3.6,0.947,0.945,3.167,2.917
3611.0,2019-06-17 04:12:21.382312,2019-06-17 06:33:11.057190,32399679.67,-2.201,0.549,1.991,3.6,0.947,0.945,3.166,2.917
3612.0,2019-06-17 06:35:11.090657,2019-06-17 08:55:58.538734,32408247.152,-2.201,0.549,1.991,3.6,0.947,0.945,3.166,2.917
3613.0,2019-06-17 08:57:58.592804,2019-06-17 11:18:46.165901,32416814.779,-2.201,0.549,1.995,3.6,0.947,0.944,3.166,2.916
3614.0,2019-06-17 11:20:46.194487,2019-06-17 13:41:33.328888,32425381.942,-2.201,0.549,1.991,3.6,0.947,0.945,3.166,2.916
3615.0,2019-06-17 13:43:33.345865,2019-06-17 16:04:20.899952,32433949.513,-2.201,0.549,1.995,3.6,0.947,0.944,3.166,2.916
3616.0,2019-06-17 16:06:20.907192,2019-06-17 18:27:10.904369,32442519.517,-2.201,0.549,1.993,3.6,0.947,0.944,3.166,2.916
3617.0,2019-06-17 18:29:10.952193,2019-06-17 20:49:58.834176,32451087.447,-2.201,0.549,1.995,3.6,0.947,0.944,3.166,2.916
3618.0,2019-06-17 20:51:58.888013,2019-06-17 23:12:44.000211,32459652.613,-2.201,0.549,1.991,3.6,0.947,0.944,3.165,2.916
3619.0,2019-06-17 23:14:44.024037,2019-06-18 01:35:24.665828,32468213.279,-2.201,0.549,1.998,3.6,0.947,0.944,3.165,2.915
3620.0,2019-06-18 01:37:24.715456,2019-06-18 03:58:07.857768,32476776.471,-2.201,0.549,1.999,3.6,0.947,0.944,3.164,2.915
3621.0,2019-06-18 04:00:07.858734,2019-06-18 06:20:50.792662,32485339.406,-2.201,0.549,1.993,3.6,0.947,0.944,3.164,2.915
3622.0,2019-06-18 06:22:50.822767,2019-06-18 08:43:31.576674,32493900.19,-2.201,0.549,1.994,3.6,0.947,0.944,3.165,2.91
3623.0,2019-06-18 08:45:31.602482,2019-06-18 11:06:15.299410,32502463.912,-2.201,0.549,1.996,3.6,0.947,0.944,3.165,2.911
3624.0,2019-06-18 11:08:15.353470,2019-06-18 13:28:57.811428,32511026.424,-2.201,0.549,1.996,3.6,0.947,0.944,3.165,2.91
3625.0,2019-06-18 13:30:57.833665,2019-06-18 15:51:40.941066,32519589.554,-2.201,0.549,1.998,3.6,0.947,0.944,3.165,2.911
3626.0,2019-06-18 15:53:40.961663,2019-06-18 18:14:23.108790,32528151.722,-2.201,0.549,1.992,3.6,0.947,0.944,3.165,2.911
3627.0,2019-06-18 18:16:23.110913,2019-06-18 20:37:04.873317,32536713.486,-2.201,0.549,1.997,3.6,0.946,0.944,3.164,2.911
3628.0,2019-06-18 20:39:04.902690,2019-06-18 22:59:43.209051,32545271.822,-2.201,0.549,1.998,3.6,0.946,0.944,3.164,2.91
3629.0,2019-06-18 23:01:43.244054,2019-06-19 01:22:23.476699,32553832.09,-2.201,0.549,1.991,3.6,0.946,0.944,3.164,2.911
3630.0,2019-06-19 01:24:23.490359,2019-06-19 03:45:00.951392,32562389.564,-2.201,0.549,1.991,3.6,0.946,0.944,3.163,2.91
3631.0,2019-06-19 03:47:00.983271,2019-06-19 06:07:38.050280,32570946.663,-2.201,0.549,1.992,3.6,0.946,0.944,3.163,2.91
3632.0,2019-06-19 06:09:38.104124,2019-06-19 08:30:18.296820,32579506.91,-2.201,0.549,1.999,3.6,0.946,0.944,3.163,2.91
3633.0,2019-06-19 08:32:18.343608,2019-06-19 10:52:57.312296,32588065.925,-2.201,0.549,1.994,3.6,0.946,0.944,3.163,2.91
3634.0,2019-06-19 10:54:57.351079,2019-06-19 13:15:35.738804,32596624.352,-2.201,0.549,1.999,3.6,0.946,0.943,3.163,2.91
3635.0,2019-06-19 13:17:35.791962,2019-06-19 15:38:13.776775,32605182.39,-2.201,0.549,1.991,3.6,0.946,0.943,3.163,2.91
3636.0,2019-06-19 15:40:13.819530,2019-06-19 18:00:53.495905,32613742.109,-2.201,0.549,1.997,3.6,0.946,0.943,3.163,2.91
3637.0,2019-06-19 18:02:53.500219,2019-06-19 20:23:27.160071,32622295.773,-2.201,0.549,1.994,3.6,0.946,0.943,3.163,2.91
3638.0,2019-06-19 20:25:27.209630,2019-06-19 22:46:04.292445,32630852.905,-2.201,0.549,1.998,3.6,0.946,0.943,3.162,2.91
3639.0,2019-06-19 22:48:04.299476,2019-06-20 01:08:37.199084,32639405.812,-2.201,0.549,1.99,3.6,0.946,0.943,3.162,2.91
3640.0,2019-06-20 01:10:37.203483,2019-06-20 03:31:08.797078,32647957.41,-2.201,0.549,1.992,3.6,0.946,0.943,3.162,2.909
3641.0,2019-06-20 03:33:08.828127,2019-06-20 05:53:45.961989,32656514.575,-2.201,0.549,1.998,3.6,0.946,0.943,3.162,2.906
3642.0,2019-06-20 05:55:45.967119,2019-06-20 08:16:20.522159,32665069.135,-2.201,0.549,1.997,3.6,0.946,0.943,3.165,2.902
3643.0,2019-06-20 08:18:20.561567,2019-06-20 10:38:56.168759,32673624.782,-2.201,0.549,1.999,3.6,0.946,0.943,3.163,2.903
3644.0,2019-06-20 10:40:56.178407,2019-06-20 13:01:34.407915,32682183.021,-2.201,0.549,1.993,3.6,0.946,0.943,3.163,2.904
3645.0,2019-06-20 13:03:34.421344,2019-06-20 15:24:10.941123,32690739.554,-2.201,0.549,1.994,3.6,0.946,0.943,3.163,2.905
3646.0,2019-06-20 15:26:10.989432,2019-06-20 17:46:44.934461,32699293.547,-2.201,0.549,1.998,3.6,0.946,0.943,3.162,2.905
3647.0,2019-06-20 17:48:44.935164,2019-06-20 20:09:15.435795,32707844.049,-2.201,0.549,1.997,3.6,0.946,0.943,3.162,2.905
3648.0,2019-06-20 20:11:15.461379,2019-06-20 22:31:45.769885,32716394.383,-2.201,0.549,1.995,3.6,0.945,0.943,3.162,2.905
3649.0,2019-06-20 22:33:45.819841,2019-06-21 00:54:18.030950,32724946.644,-2.201,0.549,1.995,3.6,0.945,0.943,3.161,2.905
3650.0,2019-06-21 00:56:18.061609,2019-06-21 03:16:51.669183,32733500.282,-2.201,0.549,1.998,3.6,0.945,0.943,3.161,2.905
3651.0,2019-06-21 03:18:51.682651,2019-06-21 05:39:23.720720,32742052.334,-2.201,0.549,1.997,3.6,0.945,0.943,3.161,2.905
3652.0,2019-06-21 05:41:23.777043,2019-06-21 08:01:57.601760,32750606.215,-2.201,0.549,1.992,3.6,0.945,0.943,3.161,2.905
3653.0,2019-06-21 08:03:57.657102,2019-06-21 10:24:25.769306,32759154.382,-2.201,0.549,1.997,3.6,0.945,0.943,3.161,2.905
3654.0,2019-06-21 10:26:25.814628,2019-06-21 12:46:56.557694,32767705.171,-2.201,0.549,1.998,3.6,0.945,0.943,3.161,2.905
3655.0,2019-06-21 12:48:56.612473,2019-06-21 15:09:25.443805,32776254.057,-2.201,0.549,1.995,3.6,0.945,0.942,3.161,2.904
3656.0,2019-06-21 15:11:25.489829,2019-06-21 17:31:47.670075,32784796.283,-2.201,0.549,1.993,3.6,0.945,0.942,3.16,2.904
3657.0,2019-06-21 17:33:47.663115,2019-06-21 19:54:18.207134,32793346.82,-2.201,0.549,1.993,3.6,0.945,0.942,3.161,2.904
3658.0,2019-06-21 19:56:18.227048,2019-06-21 22:16:47.577310,32801896.19,-2.201,0.549,1.993,3.6,0.945,0.942,3.16,2.904
3659.0,2019-06-21 22:18:47.573286,2019-06-22 00:39:16.536473,32810445.15,-2.201,0.549,1.993,3.6,0.945,0.942,3.16,2.904
3660.0,2019-06-22 00:41:16.554592,2019-06-22 03:01:45.335167,32818993.948,-2.201,0.549,1.991,3.6,0.945,0.942,3.16,2.904
3661.0,2019-06-22 03:03:45.359582,2019-06-22 05:24:15.253707,32827543.867,-2.201,0.549,1.993,3.6,0.945,0.942,3.16,2.904
3662.0,2019-06-22 05:26:15.255379,2019-06-22 07:46:42.560406,32836091.173,-2.201,0.549,1.991,3.6,0.945,0.942,3.159,2.904
3663.0,2019-06-22 07:48:42.566011,2019-06-22 10:09:12.622856,32844641.236,-2.201,0.549,1.998,3.6,0.945,0.942,3.159,2.904
3664.0,2019-06-22 10:11:12.621526,2019-06-22 12:31:40.137642,32853188.751,-2.201,0.549,1.997,3.6,0.945,0.942,3.159,2.904
3665.0,2019-06-22 12:33:40.202974,2019-06-22 14:54:07.372893,32861735.986,-2.201,0.549,1.995,3.6,0.945,0.942,3.159,2.904
3666.0,2019-06-22 14:56:07.348552,2019-06-22 17:16:36.470842,32870285.084,-2.201,0.549,1.993,3.6,0.945,0.942,3.159,2.904
3667.0,2019-06-22 17:18:36.547330,2019-06-22 19:39:03.703222,32878832.316,-2.201,0.549,1.997,3.6,0.945,0.942,3.159,2.904
3668.0,2019-06-22 19:41:03.721214,2019-06-22 22:01:29.759476,32887378.373,-2.201,0.549,1.992,3.6,0.945,0.942,3.158,2.904
3669.0,2019-06-22 22:03:29.810657,2019-06-23 00:23:52.741108,32895921.354,-2.201,0.549,1.995,3.6,0.944,0.942,3.158,2.904
3670.0,2019-06-23 00:25:52.789196,2019-06-23 02:46:15.725246,32904464.338,-2.201,0.549,1.991,3.6,0.944,0.942,3.158,2.904
3671.0,2019-06-23 02:48:15.770407,2019-06-23 05:08:35.380565,32913003.994,-2.201,0.549,1.997,3.6,0.944,0.942,3.157,2.903
3672.0,2019-06-23 05:10:35.448746,2019-06-23 07:30:58.599944,32921547.213,-2.201,0.549,1.997,3.6,0.944,0.942,3.157,2.903
3673.0,2019-06-23 07:32:58.649746,2019-06-23 09:53:24.517619,32930093.131,-2.201,0.549,1.995,3.6,0.944,0.942,3.158,2.903
3674.0,2019-06-23 09:55:24.553574,2019-06-23 12:15:49.753788,32938638.367,-2.2,0.549,1.992,3.6,0.944,0.942,3.158,2.903
3675.0,2019-06-23 12:17:49.743476,2019-06-23 14:38:15.776795,32947184.39,-2.201,0.549,1.993,3.6,0.945,0.942,3.158,2.903
3676.0,2019-06-23 14:40:15.752921,2019-06-23 17:00:36.236620,32955724.85,-2.201,0.549,1.999,3.6,0.944,0.942,3.158,2.903
3677.0,2019-06-23 17:02:36.315000,2019-06-23 19:23:00.517376,32964269.13,-2.201,0.549,1.994,3.6,0.944,0.942,3.158,2.903
3678.0,2019-06-23 19:25:00.501045,2019-06-23 21:45:22.069663,32972810.683,-2.201,0.549,1.998,3.6,0.944,0.942,3.157,2.903
3679.0,2019-06-23 21:47:22.110795,2019-06-24 00:07:43.850581,32981352.464,-2.201,0.549,1.996,3.6,0.944,0.942,3.157,2.903
3680.0,2019-06-24 00:09:43.840000,2019-06-24 02:30:05.032656,32989893.646,-2.201,0.549,1.99,3.6,0.944,0.942,3.157,2.903
3681.0,2019-06-24 02:32:05.047595,2019-06-24 04:52:23.172127,32998431.785,-2.201,0.549,1.997,3.6,0.944,0.941,3.157,2.902
3682.0,2019-06-24 04:54:23.207439,2019-06-24 07:14:44.536813,33006973.15,-2.201,0.549,1.993,3.6,0.944,0.941,3.156,2.902
3683.0,2019-06-24 07:16:44.503889,2019-06-24 09:37:06.539231,33015515.152,-2.201,0.549,1.993,3.6,0.944,0.941,3.157,2.902
3684.0,2019-06-24 09:39:06.533657,2019-06-24 11:59:23.938711,33024052.552,-2.201,0.549,1.992,3.6,0.944,0.941,3.156,2.902
3685.0,2019-06-24 12:01:23.999560,2019-06-24 14:21:46.111820,33032594.725,-2.201,0.549,1.995,3.6,0.944,0.941,3.157,2.902
3686.0,2019-06-24 14:23:46.168262,2019-06-24 16:44:07.876198,33041136.489,-2.201,0.549,1.997,3.6,0.944,0.941,3.157,2.902
3687.0,2019-06-24 16:46:07.880880,2019-06-24 19:06:27.336187,33049675.949,-2.201,0.549,1.998,3.6,0.944,0.941,3.156,2.902
3688.0,2019-06-24 19:08:27.379418,2019-06-24 21:28:45.790210,33058214.403,-2.201,0.549,1.991,3.6,0.944,0.941,3.156,2.902
3689.0,2019-06-24 21:30:45.869719,2019-06-24 23:51:05.784308,33066754.397,-2.201,0.549,1.992,3.6,0.944,0.941,3.156,2.902
3690.0,2019-06-24 23:53:05.871748,2019-06-25 02:13:25.213398,33075293.826,-2.201,0.549,1.992,3.6,0.944,0.941,3.155,2.902
3691.0,2019-06-25 02:15:25.261074,2019-06-25 04:35:44.701878,33083833.315,-2.201,0.549,1.998,3.6,0.944,0.941,3.156,2.902
3692.0,2019-06-25 04:37:44.709530,2019-06-25 06:58:00.279826,33092368.893,-2.201,0.549,1.991,3.6,0.944,0.941,3.155,2.902
3693.0,2019-06-25 07:00:00.313687,2019-06-25 09:20:14.594266,33100903.207,-2.201,0.549,1.993,3.6,0.944,0.941,3.155,2.901
3694.0,2019-06-25 09:22:14.657674,2019-06-25 11:42:30.656371,33109439.269,-2.201,0.549,1.995,3.6,0.944,0.941,3.155,2.901
3695.0,2019-06-25 11:44:30.674661,2019-06-25 14:04:48.917668,33117977.531,-2.201,0.549,1.997,3.6,0.944,0.941,3.155,2.902
3696.0,2019-06-25 14:06:48.925266,2019-06-25 16:27:08.873292,33126517.486,-2.201,0.549,1.99,3.6,0.944,0.941,3.155,2.902
3697.0,2019-06-25 16:29:08.842120,2019-06-25 18:49:28.298194,33135056.911,-2.201,0.549,1.999,3.6,0.944,0.941,3.155,2.901
3698.0,2019-06-25 18:51:28.336597,2019-06-25 21:11:47.030322,33143595.643,-2.201,0.549,1.992,3.6,0.944,0.941,3.155,2.901
3699.0,2019-06-25 21:13:46.996381,2019-06-25 23:34:04.922988,33152133.536,-2.201,0.549,1.994,3.6,0.943,0.941,3.154,2.901
3700.0,2019-06-25 23:36:04.956190,2019-06-26 01:56:21.957848,33160670.571,-2.201,0.549,1.991,3.6,0.943,0.941,3.154,2.901
3701.0,2019-06-26 01:58:21.947337,2019-06-26 04:18:37.253515,33169205.867,-2.201,0.549,1.996,3.6,0.943,0.941,3.154,2.901
3702.0,2019-06-26 04:20:37.321805,2019-06-26 06:40:53.927627,33177742.541,-2.201,0.549,1.996,3.6,0.943,0.941,3.154,2.901
3703.0,2019-06-26 06:42:53.935729,2019-06-26 09:03:08.763499,33186277.377,-2.201,0.549,1.992,3.6,0.943,0.941,3.154,2.901
3704.0,2019-06-26 09:05:08.802485,2019-06-26 11:25:25.806533,33194814.42,-2.201,0.549,1.997,3.6,0.943,0.941,3.154,2.901
3705.0,2019-06-26 11:27:25.817596,2019-06-26 13:47:38.088902,33203346.702,-2.201,0.549,1.997,3.6,0.943,0.941,3.154,2.9
3706.0,2019-06-26 13:49:38.142379,2019-06-26 16:09:48.569449,33211877.182,-2.201,0.549,1.996,3.6,0.943,0.941,3.154,2.9
3707.0,2019-06-26 16:11:48.615460,2019-06-26 18:32:02.618737,33220411.232,-2.201,0.549,1.996,3.6,0.943,0.941,3.154,2.9
3708.0,2019-06-26 18:34:02.616087,2019-06-26 20:54:14.907943,33228943.521,-2.201,0.549,1.999,3.6,0.943,0.941,3.153,2.9
3709.0,2019-06-26 20:56:14.994542,2019-06-26 23:16:28.743722,33237477.357,-2.201,0.549,1.997,3.6,0.943,0.94,3.153,2.9
3710.0,2019-06-26 23:18:28.796902,2019-06-27 01:38:43.806692,33246012.42,-2.201,0.549,1.994,3.6,0.943,0.94,3.153,2.9
3711.0,2019-06-27 01:40:43.797464,2019-06-27 04:00:54.503067,33254543.116,-2.201,0.549,1.99,3.6,0.943,0.94,3.153,2.9
3712.0,2019-06-27 04:02:54.471254,2019-06-27 06:23:04.030042,33263072.643,-2.201,0.549,1.996,3.6,0.943,0.94,3.153,2.9
3713.0,2019-06-27 06:25:04.036282,2019-06-27 08:45:16.744003,33271605.357,-2.201,0.549,1.997,3.6,0.943,0.94,3.153,2.899
3714.0,2019-06-27 08:47:16.730725,2019-06-27 11:07:33.378943,33280141.992,-2.201,0.549,1.993,3.6,0.943,0.94,3.153,2.899
