Repository: Oliver191/MSc_Thesis_Predictive_Maintenance_Batteries

# MSc_Thesis_Predictive_Maintenance_Batteries
The GitHub repository accompanying the MSc Thesis at Esade written by Oliver Caspers regarding the topic “Predictive Maintenance for Lithium-Ion Batteries: Predicting the Remaining Useful Life (RUL) using Data-Driven Machine Learning based on Real-World Battery Datasets”.

SNL_Final.ipynb: The main Jupyter Notebook which contains the main code used to load, clean, and transform the SNL data. Four initial models are evaluated and a RF is chosen to be optimized. The RF is trained to predict the RUL on the training data and optimized using the validation data. Finally, the model is tested using independent testing data from UL.

File: SNL_Cycle_Timeseries_Data/SNL_18650_LFP_25C_0-100_0.5-3C_a_cycle_data.csv (part 11 of 14)
Cycle_Index,Start_Time,End_Time,Test_Time (s),Min_Current (A),Max_Current (A),Min_Voltage (V),Max_Voltage (V),Charge_Capacity (Ah),Discharge_Capacity (Ah),Charge_Energy (Wh),Discharge_Energy (Wh)
3393.0,2018-09-02 21:50:41.013449,2018-09-02 23:52:52.977640,27925035.918,-3.3,0.549,1.995,3.6,0.87,0.868,2.909,2.637
3394.0,2018-09-02 23:54:53.035864,2018-09-03 01:57:03.203953,27932486.145,-3.3,0.549,1.995,3.6,0.87,0.868,2.909,2.637
3395.0,2018-09-03 01:59:03.265792,2018-09-03 04:01:12.848018,27939935.789,-3.3,0.549,1.995,3.6,0.87,0.868,2.908,2.638
3396.0,2018-09-03 04:03:12.897026,2018-09-03 06:05:23.523381,27947386.464,-3.3,0.549,1.996,3.6,0.87,0.868,2.909,2.637
3397.0,2018-09-03 06:07:23.576909,2018-09-03 08:09:30.021318,27954832.962,-3.3,0.549,1.994,3.6,0.87,0.868,2.908,2.636
3398.0,2018-09-03 08:11:30.072710,2018-09-03 10:13:38.419594,27962281.36,-3.3,0.549,1.994,3.6,0.87,0.868,2.908,2.637
3399.0,2018-09-03 10:15:38.471876,2018-09-03 12:17:44.349278,27969727.29,-3.3,0.549,1.996,3.6,0.87,0.868,2.908,2.636
3400.0,2018-09-03 12:19:44.398366,2018-09-03 14:21:51.327843,27977174.269,-3.3,0.549,1.996,3.6,0.87,0.868,2.907,2.637
3401.0,2018-09-03 14:23:51.375288,2018-09-03 16:25:59.052264,27984621.993,-3.3,0.549,1.998,3.6,0.87,0.868,2.907,2.636
3402.0,2018-09-03 16:27:59.115272,2018-09-03 18:30:05.508705,27992068.45,-3.3,0.549,1.996,3.6,0.87,0.868,2.907,2.635
3403.0,2018-09-03 18:32:05.569150,2018-09-03 20:34:10.655643,27999513.596,-3.3,0.549,1.998,3.6,0.869,0.868,2.907,2.636
3404.0,2018-09-03 20:36:10.711859,2018-09-03 22:38:15.720133,28006958.661,-3.3,0.549,1.994,3.6,0.869,0.868,2.906,2.636
3405.0,2018-09-03 22:40:15.771491,2018-09-04 00:42:21.364100,28014404.305,-3.3,0.549,1.998,3.6,0.869,0.868,2.907,2.634
3406.0,2018-09-04 00:44:21.411972,2018-09-04 02:46:25.940150,28021848.881,-3.3,0.549,1.983,3.6,0.869,0.868,2.906,2.636
3407.0,2018-09-04 02:48:25.998565,2018-09-04 04:50:34.645365,28029297.586,-3.3,0.549,1.996,3.6,0.869,0.868,2.907,2.635
3408.0,2018-09-04 04:52:34.704947,2018-09-04 06:54:42.884057,28036745.825,-3.3,0.549,1.998,3.6,0.869,0.867,2.906,2.634
3409.0,2018-09-04 06:56:42.944352,2018-09-04 08:58:47.212389,28044190.153,-3.3,0.549,1.998,3.6,0.869,0.867,2.905,2.633
3410.0,2018-09-04 09:00:47.282462,2018-09-04 11:02:49.793410,28051632.734,-3.3,0.549,1.997,3.6,0.869,0.867,2.905,2.633
3411.0,2018-09-04 11:04:49.839409,2018-09-04 13:06:53.374616,28059076.315,-3.3,0.549,1.998,3.6,0.869,0.867,2.905,2.632
3412.0,2018-09-04 13:08:53.429679,2018-09-04 15:10:53.561750,28066516.503,-3.3,0.549,1.995,3.6,0.869,0.867,2.904,2.632
3413.0,2018-09-04 15:12:53.573101,2018-09-04 17:14:53.746879,28073956.688,-3.3,0.549,1.999,3.6,0.869,0.867,2.904,2.632
3414.0,2018-09-04 17:16:53.777201,2018-09-04 19:18:53.080696,28081396.022,-3.3,0.549,1.994,3.6,0.868,0.867,2.903,2.632
3415.0,2018-09-04 19:20:53.112784,2018-09-04 21:22:54.208909,28088837.15,-3.3,0.549,1.998,3.6,0.868,0.867,2.904,2.631
3416.0,2018-09-04 21:24:54.245694,2018-09-04 23:26:51.895369,28096274.836,-3.3,0.549,1.999,3.6,0.868,0.867,2.903,2.631
3417.0,2018-09-04 23:28:51.931209,2018-09-05 01:30:49.232728,28103712.174,-3.3,0.549,1.994,3.6,0.868,0.867,2.903,2.631
3418.0,2018-09-05 01:32:49.251404,2018-09-05 03:34:47.534889,28111150.476,-3.3,0.549,1.994,3.6,0.868,0.867,2.903,2.631
3419.0,2018-09-05 03:36:47.553839,2018-09-05 05:38:45.602194,28118588.543,-3.3,0.549,1.995,3.6,0.868,0.866,2.902,2.63
3420.0,2018-09-05 05:40:45.636722,2018-09-05 07:42:42.292014,28126025.233,-3.3,0.549,1.999,3.6,0.868,0.866,2.902,2.63
3421.0,2018-09-05 07:44:42.308485,2018-09-05 09:46:39.236201,28133462.177,-3.3,0.549,1.996,3.6,0.868,0.866,2.902,2.63
3422.0,2018-09-05 09:48:39.250337,2018-09-05 11:50:36.954518,28140899.895,-3.3,0.549,1.998,3.6,0.868,0.866,2.902,2.63
3423.0,2018-09-05 11:52:36.968019,2018-09-05 13:54:31.648456,28148334.589,-3.3,0.549,1.999,3.6,0.868,0.866,2.901,2.629
3424.0,2018-09-05 13:56:31.687667,2018-09-05 15:58:26.569616,28155769.51,-3.3,0.549,1.998,3.6,0.868,0.866,2.901,2.63
3425.0,2018-09-05 16:00:26.603388,2018-09-05 18:02:21.610231,28163204.551,-3.3,0.549,1.994,3.6,0.868,0.866,2.901,2.629
3426.0,2018-09-05 18:04:21.638915,2018-09-05 20:06:16.035512,28170638.976,-3.3,0.549,1.995,3.6,0.868,0.866,2.901,2.629
3427.0,2018-09-05 20:08:16.057992,2018-09-05 22:10:10.341798,28178073.283,-3.3,0.549,1.994,3.6,0.868,0.866,2.901,2.629
3428.0,2018-09-05 22:12:10.373671,2018-09-06 00:14:04.121487,28185507.062,-3.3,0.549,1.997,3.6,0.868,0.866,2.901,2.629
3429.0,2018-09-06 00:16:04.130565,2018-09-06 02:17:57.731584,28192940.672,-3.3,0.549,1.997,3.6,0.867,0.866,2.9,2.628
3430.0,2018-09-06 02:19:57.764639,2018-09-06 04:21:49.714417,28200372.655,-3.3,0.549,1.997,3.6,0.867,0.866,2.9,2.628
3431.0,2018-09-06 04:23:49.737318,2018-09-06 06:25:43.424688,28207806.365,-3.3,0.549,1.998,3.6,0.867,0.866,2.9,2.629
3432.0,2018-09-06 06:27:43.456151,2018-09-06 08:29:35.542148,28215238.483,-3.3,0.549,1.999,3.6,0.867,0.866,2.9,2.628
3433.0,2018-09-06 08:31:35.563603,2018-09-06 10:33:26.585665,28222669.526,-3.3,0.549,1.999,3.6,0.867,0.866,2.9,2.628
3434.0,2018-09-06 10:35:26.611089,2018-09-06 12:37:16.580091,28230099.521,-3.3,0.549,1.999,3.6,0.867,0.866,2.899,2.628
3435.0,2018-09-06 12:39:16.607428,2018-09-06 14:41:07.051847,28237529.993,-3.3,0.549,1.996,3.6,0.867,0.866,2.899,2.628
3436.0,2018-09-06 14:43:07.082577,2018-09-06 16:44:58.399139,28244961.34,-3.3,0.549,1.996,3.6,0.867,0.866,2.9,2.628
3437.0,2018-09-06 16:46:58.418824,2018-09-06 18:48:48.995563,28252391.936,-3.3,0.549,1.998,3.6,0.867,0.865,2.899,2.627
3438.0,2018-09-06 18:50:49.034126,2018-09-06 20:52:38.884739,28259821.826,-3.3,0.549,1.998,3.6,0.867,0.865,2.899,2.628
3439.0,2018-09-06 20:54:38.894251,2018-09-06 22:56:29.596446,28267252.537,-3.3,0.549,1.999,3.6,0.867,0.865,2.899,2.627
3440.0,2018-09-06 22:58:29.609434,2018-09-07 01:00:20.305672,28274683.246,-3.3,0.549,1.999,3.6,0.867,0.865,2.899,2.627
3441.0,2018-09-07 01:02:20.322268,2018-09-07 03:04:13.093945,28282116.035,-3.3,0.549,1.999,3.6,0.867,0.865,2.899,2.627
3442.0,2018-09-07 03:06:13.117594,2018-09-07 05:08:02.875092,28289545.816,-3.3,0.549,1.994,3.6,0.867,0.865,2.899,2.627
3443.0,2018-09-07 05:10:02.884968,2018-09-07 07:11:52.742376,28296975.683,-3.3,0.549,1.996,3.6,0.867,0.865,2.899,2.627
3444.0,2018-09-07 07:13:52.754390,2018-09-07 09:15:39.456457,28304402.397,-3.3,0.549,1.994,3.6,0.867,0.865,2.898,2.626
3445.0,2018-09-07 09:17:39.496824,2018-09-07 11:19:27.129297,28311830.07,-3.3,0.549,1.997,3.6,0.867,0.865,2.898,2.626
3446.0,2018-09-07 11:21:27.152471,2018-09-07 13:23:14.560580,28319257.501,-3.3,0.549,1.997,3.6,0.867,0.865,2.898,2.626
3447.0,2018-09-07 13:25:14.597586,2018-09-07 15:26:59.823872,28326682.765,-3.3,0.549,1.996,3.6,0.867,0.865,2.897,2.625
3448.0,2018-09-07 15:28:59.839770,2018-09-07 17:30:46.409389,28334109.35,-3.3,0.549,1.997,3.6,0.866,0.865,2.897,2.626
3449.0,2018-09-07 17:32:46.422082,2018-09-07 19:34:32.247870,28341535.189,-3.3,0.549,1.995,3.6,0.866,0.865,2.897,2.626
3450.0,2018-09-07 19:36:32.271837,2018-09-07 21:38:16.519353,28348959.46,-3.3,0.549,1.994,3.6,0.866,0.865,2.897,2.625
3451.0,2018-09-07 21:40:16.551977,2018-09-07 23:42:01.215740,28356384.157,-3.3,0.549,1.994,3.6,0.866,0.865,2.896,2.624
3452.0,2018-09-07 23:44:01.226269,2018-09-08 01:45:44.054894,28363806.996,-3.3,0.549,1.996,3.6,0.866,0.865,2.896,2.624
3453.0,2018-09-08 01:47:44.071862,2018-09-08 03:49:26.621265,28371229.562,-3.3,0.549,1.999,3.6,0.866,0.864,2.896,2.624
3454.0,2018-09-08 03:51:26.659638,2018-09-08 05:53:08.083555,28378651.024,-3.3,0.549,1.994,3.6,0.866,0.864,2.896,2.624
3455.0,2018-09-08 05:55:08.094563,2018-09-08 07:56:48.169071,28386071.11,-3.3,0.549,1.998,3.6,0.866,0.864,2.895,2.623
3456.0,2018-09-08 07:58:48.213292,2018-09-08 10:00:27.305922,28393490.247,-3.3,0.549,1.999,3.6,0.866,0.864,2.895,2.623
3457.0,2018-09-08 10:02:27.303595,2018-09-08 12:04:05.207007,28400908.148,-3.3,0.549,1.995,3.6,0.866,0.864,2.895,2.623
3458.0,2018-09-08 12:06:05.218603,2018-09-08 14:07:42.788328,28408325.729,-3.3,0.549,1.994,3.6,0.866,0.864,2.894,2.623
3459.0,2018-09-08 14:09:42.782194,2018-09-08 16:11:21.362304,28415744.303,-3.3,0.549,1.998,3.6,0.866,0.864,2.894,2.623
3460.0,2018-09-08 16:13:21.371250,2018-09-08 18:14:58.446652,28423161.387,-3.3,0.549,1.997,3.6,0.866,0.864,2.894,2.622
3461.0,2018-09-08 18:16:58.452924,2018-09-08 20:18:34.909649,28430577.85,-3.3,0.549,1.996,3.6,0.866,0.864,2.894,2.622
3462.0,2018-09-08 20:20:34.912075,2018-09-08 22:22:10.808373,28437993.749,-3.3,0.549,1.999,3.6,0.865,0.864,2.894,2.622
3463.0,2018-09-08 22:24:10.805586,2018-09-09 00:25:46.545360,28445409.486,-3.3,0.549,1.997,3.6,0.865,0.864,2.893,2.622
3464.0,2018-09-09 00:27:46.599988,2018-09-09 02:29:22.417936,28452825.359,-3.3,0.549,1.994,3.6,0.865,0.864,2.893,2.622
3465.0,2018-09-09 02:31:22.420700,2018-09-09 04:32:56.752782,28460239.694,-3.3,0.549,1.997,3.6,0.865,0.863,2.893,2.621
3466.0,2018-09-09 04:34:56.779370,2018-09-09 06:36:30.851497,28467653.792,-3.3,0.549,1.995,3.6,0.865,0.864,2.893,2.621
3467.0,2018-09-09 06:38:30.901477,2018-09-09 08:40:04.622207,28475067.563,-3.3,0.549,1.997,3.6,0.865,0.863,2.893,2.621
3468.0,2018-09-09 08:42:04.663569,2018-09-09 10:43:38.765127,28482481.706,-3.3,0.549,1.997,3.6,0.865,0.863,2.892,2.621
3469.0,2018-09-09 10:45:38.798805,2018-09-09 12:47:10.576460,28489893.517,-3.3,0.549,1.999,3.6,0.865,0.863,2.892,2.62
3470.0,2018-09-09 12:49:10.582952,2018-09-09 14:50:41.650653,28497304.591,-3.3,0.549,1.998,3.6,0.865,0.863,2.891,2.62
3471.0,2018-09-09 14:52:41.691281,2018-09-09 16:54:13.127963,28504716.069,-3.3,0.549,1.998,3.6,0.865,0.863,2.892,2.62
3472.0,2018-09-09 16:56:13.156418,2018-09-09 18:57:44.572665,28512127.513,-3.3,0.549,1.999,3.6,0.865,0.863,2.892,2.62
3473.0,2018-09-09 18:59:44.589040,2018-09-09 21:01:15.201179,28519538.142,-3.3,0.549,1.997,3.6,0.865,0.863,2.891,2.62
3474.0,2018-09-09 21:03:15.235250,2018-09-09 23:04:45.430966,28526948.372,-3.3,0.549,1.997,3.6,0.865,0.863,2.891,2.62
3475.0,2018-09-09 23:06:45.482183,2018-09-10 01:08:15.635910,28534358.577,-3.3,0.549,1.996,3.6,0.865,0.863,2.891,2.62
3476.0,2018-09-10 01:10:15.673060,2018-09-10 03:11:46.143513,28541769.084,-3.3,0.549,1.994,3.6,0.865,0.863,2.891,2.62
3477.0,2018-09-10 03:13:46.151066,2018-09-10 05:15:16.533307,28549179.474,-3.3,0.549,1.994,3.6,0.865,0.863,2.891,2.619
3478.0,2018-09-10 05:17:16.527146,2018-09-10 07:18:47.162325,28556590.103,-3.3,0.549,1.994,3.6,0.865,0.863,2.891,2.619
3479.0,2018-09-10 07:20:47.192794,2018-09-10 09:22:16.391319,28563999.332,-3.3,0.549,1.996,3.6,0.865,0.863,2.891,2.619
3480.0,2018-09-10 09:24:16.405980,2018-09-10 11:25:43.505820,28571406.447,-3.3,0.549,1.994,3.6,0.864,0.863,2.89,2.619
3481.0,2018-09-10 11:27:43.501463,2018-09-10 13:29:12.218679,28578815.159,-3.3,0.549,1.999,3.6,0.864,0.863,2.89,2.618
3482.0,2018-09-10 13:31:12.229020,2018-09-10 15:32:40.174123,28586223.115,-3.3,0.549,1.995,3.6,0.864,0.863,2.89,2.619
3483.0,2018-09-10 15:34:40.213217,2018-09-10 17:36:08.308984,28593631.25,-3.3,0.549,1.997,3.6,0.864,0.862,2.89,2.618
3484.0,2018-09-10 17:38:08.330532,2018-09-10 19:39:34.995195,28601037.936,-3.3,0.549,1.996,3.6,0.864,0.862,2.89,2.618
3485.0,2018-09-10 19:41:35.028113,2018-09-10 21:43:00.537200,28608443.478,-3.3,0.549,1.995,3.6,0.864,0.863,2.889,2.618
3486.0,2018-09-10 21:45:00.579744,2018-09-10 23:46:26.071366,28615849.012,-3.3,0.549,1.999,3.6,0.864,0.862,2.889,2.617
3487.0,2018-09-10 23:48:26.076487,2018-09-11 01:49:50.107970,28623253.049,-3.3,0.549,1.999,3.6,0.864,0.862,2.889,2.617
3488.0,2018-09-11 01:51:50.119962,2018-09-11 03:53:13.529364,28630656.47,-3.3,0.549,1.999,3.6,0.864,0.862,2.888,2.617
3489.0,2018-09-11 03:55:13.562883,2018-09-11 05:56:37.411950,28638060.353,-3.3,0.549,1.995,3.6,0.864,0.862,2.888,2.617
3490.0,2018-09-11 05:58:37.421044,2018-09-11 08:00:01.385761,28645464.327,-3.3,0.549,1.999,3.6,0.864,0.862,2.888,2.617
3491.0,2018-09-11 08:02:01.402019,2018-09-11 10:03:24.509690,28652867.45,-3.3,0.549,1.994,3.6,0.864,0.862,2.888,2.617
3492.0,2018-09-11 10:05:24.516066,2018-09-11 12:06:48.597388,28660271.538,-3.3,0.549,1.995,3.6,0.864,0.862,2.888,2.616
3493.0,2018-09-11 12:08:48.611026,2018-09-11 14:10:11.256986,28667674.198,-3.3,0.549,1.997,3.6,0.864,0.862,2.888,2.616
3494.0,2018-09-11 14:12:11.306863,2018-09-11 16:13:34.671014,28675077.612,-3.3,0.549,1.997,3.6,0.864,0.862,2.888,2.616
3495.0,2018-09-11 16:15:34.679998,2018-09-11 18:16:56.231076,28682479.172,-3.3,0.549,1.996,3.6,0.864,0.862,2.887,2.616
3496.0,2018-09-11 18:18:56.242975,2018-09-11 20:20:19.008273,28689881.949,-3.3,0.549,1.999,3.6,0.864,0.862,2.887,2.615
3497.0,2018-09-11 20:22:19.041057,2018-09-11 22:23:38.784648,28697281.725,-3.3,0.549,1.997,3.6,0.863,0.862,2.887,2.615
3498.0,2018-09-11 22:25:38.801912,2018-09-12 00:26:59.202638,28704682.143,-3.3,0.549,1.996,3.6,0.863,0.862,2.887,2.615
3499.0,2018-09-12 00:28:59.205384,2018-09-12 02:30:18.560834,28712081.502,-3.3,0.549,1.997,3.6,0.863,0.862,2.886,2.615
3500.0,2018-09-12 02:32:18.594249,2018-09-12 04:33:38.307588,28719481.248,-3.3,0.549,1.997,3.6,0.863,0.861,2.886,2.614
3501.0,2018-09-12 04:35:38.325601,2018-09-12 06:36:56.551049,28726879.492,-3.3,0.549,1.995,3.6,0.863,0.861,2.886,2.615
3502.0,2018-09-12 06:38:56.551046,2018-09-12 08:40:15.802571,28734278.743,-3.3,0.549,1.997,3.6,0.863,0.861,2.886,2.615
3503.0,2018-09-12 08:42:15.832935,2018-09-12 10:43:34.377776,28741677.319,-3.3,0.549,1.997,3.6,0.863,0.861,2.886,2.614
3504.0,2018-09-12 10:45:34.406321,2018-09-12 12:46:52.537513,28749075.478,-3.3,0.549,1.996,3.6,0.863,0.861,2.886,2.614
3505.0,2018-09-12 12:48:52.532321,2018-09-12 14:50:10.170398,28756473.111,-3.3,0.549,1.999,3.6,0.863,0.861,2.885,2.614
3506.0,2018-09-12 14:52:10.193172,2018-09-12 16:53:27.194519,28763870.135,-3.3,0.549,1.998,3.6,0.863,0.861,2.885,2.613
3507.0,2018-09-12 16:55:27.213287,2018-09-12 18:56:43.747016,28771266.688,-3.3,0.549,1.999,3.6,0.863,0.861,2.885,2.613
3508.0,2018-09-12 18:58:43.776289,2018-09-12 20:59:59.809791,28778662.751,-3.3,0.549,1.998,3.6,0.863,0.861,2.885,2.613
3509.0,2018-09-12 21:01:59.864397,2018-09-12 23:03:16.036284,28786058.977,-3.3,0.549,1.994,3.6,0.863,0.861,2.884,2.613
3510.0,2018-09-12 23:05:16.053909,2018-09-13 01:06:32.491124,28793455.432,-3.3,0.549,1.997,3.6,0.863,0.861,2.884,2.613
3511.0,2018-09-13 01:08:32.534667,2018-09-13 03:09:46.810256,28800849.751,-3.3,0.549,1.997,3.6,0.862,0.861,2.884,2.612
3512.0,2018-09-13 03:11:46.860673,2018-09-13 05:12:59.904728,28808242.846,-3.3,0.549,1.997,3.6,0.862,0.861,2.884,2.612
3513.0,2018-09-13 05:14:59.944262,2018-09-13 07:16:12.888495,28815635.829,-3.3,0.549,1.998,3.6,0.862,0.861,2.883,2.612
3514.0,2018-09-13 07:18:12.929683,2018-09-13 09:19:22.805384,28823025.746,-3.3,0.549,1.998,3.6,0.862,0.861,2.883,2.614
3515.0,2018-09-13 09:21:22.842918,2018-09-13 11:22:36.178371,28830419.119,-3.3,0.549,1.997,3.6,0.862,0.861,2.884,2.614
3516.0,2018-09-13 11:24:36.294226,2018-09-13 13:25:50.119194,28837813.06,-3.3,0.549,1.995,3.6,0.862,0.861,2.884,2.612
3517.0,2018-09-13 13:27:50.178363,2018-09-13 15:29:02.091132,28845205.032,-3.3,0.549,1.997,3.6,0.862,0.861,2.883,2.613
3518.0,2018-09-13 15:31:02.106721,2018-09-13 17:32:15.070696,28852598.011,-3.3,0.549,1.994,3.6,0.862,0.861,2.883,2.614
3519.0,2018-09-13 17:34:15.088017,2018-09-13 19:35:29.721966,28859992.663,-3.3,0.549,1.995,3.6,0.862,0.86,2.883,2.611
3520.0,2018-09-13 19:37:29.793550,2018-09-13 21:38:37.518693,28867380.459,-3.3,0.549,1.997,3.6,0.862,0.86,2.882,2.611
3521.0,2018-09-13 21:40:37.539806,2018-09-13 23:41:45.111470,28874768.052,-3.3,0.549,1.996,3.6,0.862,0.861,2.882,2.612
3522.0,2018-09-13 23:43:45.113651,2018-09-14 01:44:56.602401,28882159.543,-3.3,0.549,1.996,3.6,0.862,0.861,2.883,2.613
3523.0,2018-09-14 01:46:56.653841,2018-09-14 03:48:08.386367,28889551.327,-3.3,0.549,1.997,3.6,0.862,0.86,2.883,2.612
3524.0,2018-09-14 03:50:08.425149,2018-09-14 05:51:16.675030,28896939.616,-3.3,0.549,1.997,3.6,0.862,0.86,2.882,2.612
3525.0,2018-09-14 05:53:16.758036,2018-09-14 07:54:26.921884,28904329.863,-3.3,0.549,1.996,3.6,0.862,0.861,2.882,2.613
3526.0,2018-09-14 07:56:26.989201,2018-09-14 09:57:38.613829,28911721.555,-3.3,0.549,1.995,3.6,0.862,0.86,2.883,2.61
3527.0,2018-09-14 09:59:38.700193,2018-09-14 12:00:46.025922,28919108.967,-3.3,0.549,1.999,3.6,0.862,0.86,2.881,2.611
3528.0,2018-09-14 12:02:46.091825,2018-09-14 14:03:53.763744,28926496.705,-3.3,0.549,1.999,3.6,0.862,0.86,2.881,2.613
3529.0,2018-09-14 14:05:53.841675,2018-09-14 16:07:02.990178,28933885.931,-3.3,0.549,1.997,3.6,0.862,0.86,2.882,2.611
3530.0,2018-09-14 16:09:02.988485,2018-09-14 18:10:12.524002,28941275.465,-3.3,0.549,1.999,3.6,0.862,0.86,2.882,2.611
3531.0,2018-09-14 18:12:12.599762,2018-09-14 20:13:21.519904,28948664.461,-3.3,0.549,1.996,3.6,0.862,0.86,2.881,2.611
3532.0,2018-09-14 20:15:21.578399,2018-09-14 22:16:28.693982,28956051.635,-3.3,0.549,1.996,3.6,0.862,0.86,2.881,2.61
3533.0,2018-09-14 22:18:28.794874,2018-09-15 00:19:33.879213,28963436.82,-3.3,0.549,1.996,3.6,0.861,0.86,2.88,2.609
3534.0,2018-09-15 00:21:33.987896,2018-09-15 02:22:37.211697,28970820.153,-3.3,0.549,1.998,3.6,0.861,0.86,2.88,2.611
3535.0,2018-09-15 02:24:37.262008,2018-09-15 04:25:43.008370,28978205.949,-3.3,0.549,1.999,3.6,0.862,0.86,2.881,2.611
3536.0,2018-09-15 04:27:43.098590,2018-09-15 06:28:47.617830,28985590.559,-3.3,0.549,1.995,3.6,0.861,0.86,2.88,2.609
3537.0,2018-09-15 06:30:47.683528,2018-09-15 08:31:51.843518,28992974.784,-3.3,0.549,1.999,3.6,0.861,0.86,2.879,2.609
3538.0,2018-09-15 08:33:51.852822,2018-09-15 10:34:53.155208,29000356.096,-3.3,0.549,1.999,3.6,0.861,0.859,2.879,2.608
3539.0,2018-09-15 10:36:53.197227,2018-09-15 12:37:55.687474,29007738.628,-3.3,0.549,1.994,3.6,0.861,0.859,2.878,2.609
3540.0,2018-09-15 12:39:55.733150,2018-09-15 14:40:58.894123,29015121.835,-3.3,0.549,1.998,3.6,0.861,0.859,2.879,2.608
3541.0,2018-09-15 14:42:59.007051,2018-09-15 16:43:58.989838,29022501.931,-3.3,0.549,1.997,3.6,0.861,0.859,2.879,2.608
3542.0,2018-09-15 16:45:59.008315,2018-09-15 18:47:00.331620,29029883.272,-3.3,0.549,1.998,3.6,0.861,0.86,2.879,2.61
3543.0,2018-09-15 18:49:00.351285,2018-09-15 20:50:03.748707,29037266.69,-3.3,0.549,1.994,3.6,0.861,0.859,2.879,2.606
3544.0,2018-09-15 20:52:03.804496,2018-09-15 22:53:00.577885,29044643.519,-3.3,0.549,1.995,3.6,0.861,0.859,2.877,2.606
3545.0,2018-09-15 22:55:00.627945,2018-09-16 00:55:55.754939,29052018.696,-3.3,0.549,1.995,3.6,0.86,0.859,2.877,2.608
3546.0,2018-09-16 00:57:55.796684,2018-09-16 02:58:55.063324,29059398.004,-3.3,0.549,1.999,3.6,0.861,0.859,2.878,2.607
3547.0,2018-09-16 03:00:55.134427,2018-09-16 05:01:51.357564,29066774.298,-3.3,0.549,1.996,3.6,0.86,0.859,2.877,2.607
3548.0,2018-09-16 05:03:51.453162,2018-09-16 07:04:46.464905,29074149.406,-3.3,0.549,1.996,3.6,0.86,0.859,2.877,2.607
3549.0,2018-09-16 07:06:46.520508,2018-09-16 09:07:44.478865,29081527.42,-3.3,0.549,1.995,3.6,0.86,0.859,2.877,2.607
3550.0,2018-09-16 09:09:44.592959,2018-09-16 11:10:40.257518,29088903.198,-3.3,0.549,1.998,3.6,0.86,0.858,2.877,2.604
3551.0,2018-09-16 11:12:40.301925,2018-09-16 13:13:30.491728,29096273.433,-3.3,0.549,1.999,3.6,0.86,0.858,2.875,2.605
3552.0,2018-09-16 13:13:30.491851,2018-09-16 16:47:25.370863,29109108.312,-0.55,0.549,1.998,3.6,0.86,0.885,2.876,2.844
3553.0,2018-09-16 16:47:25.469143,2018-09-16 20:25:36.488111,29122199.429,-0.55,0.549,1.998,3.6,0.886,0.886,2.961,2.846
3554.0,2018-09-16 20:25:36.503316,2018-09-17 00:04:26.396578,29135329.337,-0.55,0.549,1.998,3.6,0.889,0.887,2.969,2.851
3555.0,2018-09-17 00:04:26.396704,2018-09-17 00:05:26.513356,29135389.454,0.0,0.0,2.643,2.653,0.0,0.0,0.0,0.0
3556.0,2018-09-25 08:13:33.009227,2018-09-25 12:00:58.954178,29149045.408,-0.55,0.549,1.997,3.6,0.879,0.903,2.961,2.898
3557.0,2018-09-25 12:00:59.016623,2018-09-25 15:47:51.272709,29162657.727,-0.55,0.55,1.997,3.6,0.909,0.904,3.044,2.901
3558.0,2018-09-25 15:47:51.303168,2018-09-25 19:34:01.862309,29176228.316,-0.55,0.549,1.998,3.6,0.908,0.903,3.041,2.901
3559.0,2018-09-25 19:34:01.862436,2018-09-26 00:05:37.987122,29192524.441,-3.3,0.549,1.996,3.6,1.787,1.752,5.991,5.292
3560.0,2018-09-26 00:07:38.041644,2018-09-26 02:13:12.512918,29200178.967,-3.3,0.549,1.997,3.6,0.878,0.874,2.943,2.642
3561.0,2018-09-26 02:15:12.566900,2018-09-26 04:20:18.943680,29207805.398,-3.3,0.549,1.995,3.6,0.877,0.874,2.938,2.641
3562.0,2018-09-26 04:22:18.998249,2018-09-26 06:27:04.205755,29215410.66,-3.3,0.549,1.997,3.6,0.876,0.873,2.934,2.639
3563.0,2018-09-26 06:29:04.257306,2018-09-26 08:33:28.711383,29222995.166,-3.3,0.549,1.997,3.6,0.875,0.872,2.931,2.636
3564.0,2018-09-26 08:35:28.765739,2018-09-26 10:39:38.037935,29230564.492,-3.3,0.549,1.998,3.6,0.875,0.872,2.928,2.635
3565.0,2018-09-26 10:41:38.093905,2018-09-26 12:45:34.513270,29238120.967,-3.3,0.549,1.996,3.6,0.874,0.872,2.926,2.635
3566.0,2018-09-26 12:47:34.566078,2018-09-26 14:51:19.495771,29245665.95,-3.3,0.549,1.999,3.6,0.874,0.871,2.925,2.632
3567.0,2018-09-26 14:53:19.549474,2018-09-26 16:56:54.589350,29253201.044,-3.3,0.549,1.999,3.6,0.873,0.871,2.923,2.632
3568.0,2018-09-26 16:58:54.644175,2018-09-26 19:02:19.170079,29260725.624,-3.3,0.549,1.996,3.6,0.873,0.87,2.921,2.629
3569.0,2018-09-26 19:04:19.224401,2018-09-26 21:07:34.681413,29268241.136,-3.3,0.549,1.995,3.6,0.872,0.87,2.919,2.629
3570.0,2018-09-26 21:09:34.735903,2018-09-26 23:12:42.449089,29275748.903,-3.3,0.549,1.999,3.6,0.872,0.869,2.918,2.625
3571.0,2018-09-26 23:14:42.506690,2018-09-27 01:17:36.796393,29283243.251,-3.3,0.549,1.996,3.6,0.871,0.868,2.915,2.624
3572.0,2018-09-27 01:19:36.851350,2018-09-27 03:22:25.515839,29290731.97,-3.3,0.549,1.997,3.6,0.87,0.868,2.914,2.624
3573.0,2018-09-27 03:24:25.574679,2018-09-27 05:27:09.223721,29298215.678,-3.3,0.549,1.999,3.6,0.87,0.868,2.912,2.624
3574.0,2018-09-27 05:29:09.278222,2018-09-27 07:31:46.086006,29305692.54,-3.3,0.549,1.997,3.6,0.87,0.868,2.911,2.62
3575.0,2018-09-27 07:33:46.150062,2018-09-27 09:36:15.483913,29313161.938,-3.3,0.549,1.997,3.6,0.869,0.868,2.91,2.618
3576.0,2018-09-27 09:38:15.542072,2018-09-27 11:40:43.679678,29320630.134,-3.3,0.549,1.996,3.6,0.869,0.867,2.911,2.618
3577.0,2018-09-27 11:42:43.739409,2018-09-27 13:45:08.039799,29328094.494,-3.3,0.549,1.997,3.6,0.869,0.867,2.909,2.616
3578.0,2018-09-27 13:47:08.091511,2018-09-27 15:49:23.921786,29335550.376,-3.3,0.549,1.999,3.6,0.869,0.866,2.907,2.615
3579.0,2018-09-27 15:51:23.971348,2018-09-27 17:53:32.013672,29342998.468,-3.3,0.549,1.997,3.6,0.868,0.866,2.906,2.616
3580.0,2018-09-27 17:55:32.063426,2018-09-27 19:57:41.122294,29350447.576,-3.3,0.549,1.999,3.6,0.868,0.866,2.906,2.617
3581.0,2018-09-27 19:59:41.173944,2018-09-27 22:01:47.282912,29357893.737,-3.3,0.549,1.999,3.6,0.868,0.866,2.905,2.614
3582.0,2018-09-27 22:03:47.331942,2018-09-28 00:05:44.850937,29365331.305,-3.3,0.549,1.997,3.6,0.867,0.865,2.903,2.613
3583.0,2018-09-28 00:07:44.914156,2018-09-28 02:09:38.831052,29372765.285,-3.3,0.549,1.995,3.6,0.867,0.865,2.902,2.613
3584.0,2018-09-28 02:11:38.887384,2018-09-28 04:13:33.016117,29380199.47,-3.3,0.549,1.998,3.6,0.867,0.865,2.902,2.613
3585.0,2018-09-28 04:15:33.065596,2018-09-28 06:17:23.826085,29387630.28,-3.3,0.549,1.997,3.6,0.867,0.865,2.901,2.612
3586.0,2018-09-28 06:19:23.879361,2018-09-28 08:21:10.378142,29395056.832,-3.3,0.549,1.997,3.6,0.867,0.865,2.9,2.611
3587.0,2018-09-28 08:23:10.428333,2018-09-28 10:24:52.892891,29402479.347,-3.3,0.549,1.998,3.6,0.866,0.865,2.899,2.612
3588.0,2018-09-28 10:26:52.948691,2018-09-28 12:28:35.964000,29409902.418,-3.3,0.549,1.997,3.6,0.866,0.864,2.899,2.609
3589.0,2018-09-28 12:30:36.026910,2018-09-28 14:32:14.959496,29417321.414,-3.3,0.549,1.995,3.6,0.866,0.864,2.897,2.609
3590.0,2018-09-28 14:34:15.022504,2018-09-28 16:35:49.731001,29424736.185,-3.3,0.549,1.999,3.6,0.866,0.864,2.897,2.609
3591.0,2018-09-28 16:37:49.787533,2018-09-28 18:39:22.719006,29432149.173,-3.3,0.549,1.994,3.6,0.865,0.864,2.896,2.61
3592.0,2018-09-28 18:41:22.765812,2018-09-28 20:42:55.955097,29439562.409,-3.3,0.549,1.997,3.6,0.866,0.863,2.896,2.607
3593.0,2018-09-28 20:44:56.024257,2018-09-28 22:46:24.454118,29446970.908,-3.3,0.549,1.997,3.6,0.865,0.863,2.894,2.607
3594.0,2018-09-28 22:48:24.506312,2018-09-29 00:49:54.387744,29454380.842,-3.3,0.549,1.997,3.6,0.865,0.863,2.894,2.608
3595.0,2018-09-29 00:51:54.456682,2018-09-29 02:53:24.545321,29461790.999,-3.3,0.549,1.999,3.6,0.865,0.863,2.894,2.606
3596.0,2018-09-29 02:55:24.600143,2018-09-29 04:56:49.480351,29469195.935,-3.3,0.549,1.997,3.6,0.865,0.862,2.893,2.605
3597.0,2018-09-29 04:58:49.543400,2018-09-29 07:00:09.030738,29476595.485,-3.3,0.549,1.996,3.6,0.864,0.863,2.892,2.605
3598.0,2018-09-29 07:02:09.093814,2018-09-29 09:03:32.993434,29483999.448,-3.3,0.549,1.997,3.6,0.864,0.863,2.892,2.606
3599.0,2018-09-29 09:05:33.063551,2018-09-29 11:06:56.392411,29491402.847,-3.3,0.549,1.997,3.6,0.864,0.862,2.892,2.603
3600.0,2018-09-29 11:08:56.437572,2018-09-29 13:10:15.490910,29498801.945,-3.3,0.549,1.997,3.6,0.864,0.862,2.89,2.604
3601.0,2018-09-29 13:12:15.535050,2018-09-29 15:13:33.555286,29506200.009,-3.3,0.549,1.995,3.6,0.864,0.862,2.891,2.604
3602.0,2018-09-29 15:15:33.596948,2018-09-29 17:16:50.575039,29513597.029,-3.3,0.549,1.999,3.6,0.864,0.862,2.89,2.603
3603.0,2018-09-29 17:18:50.643424,2018-09-29 19:20:05.416032,29520991.87,-3.3,0.549,1.997,3.6,0.863,0.862,2.889,2.603
3604.0,2018-09-29 19:22:05.477009,2018-09-29 21:23:19.788935,29528386.243,-3.3,0.549,1.998,3.6,0.863,0.861,2.889,2.602
3605.0,2018-09-29 21:25:19.841377,2018-09-29 23:26:33.904822,29535780.359,-3.3,0.549,1.999,3.6,0.863,0.862,2.888,2.604
3606.0,2018-09-29 23:28:33.948099,2018-09-30 01:29:48.458042,29543174.912,-3.3,0.549,1.997,3.6,0.863,0.861,2.889,2.6
3607.0,2018-09-30 01:31:48.524664,2018-09-30 03:32:57.214384,29550563.669,-3.3,0.549,1.998,3.6,0.863,0.861,2.887,2.601
3608.0,2018-09-30 03:34:57.263311,2018-09-30 05:36:04.305373,29557950.76,-3.3,0.549,1.996,3.6,0.863,0.861,2.887,2.601
3609.0,2018-09-30 05:38:04.365068,2018-09-30 07:39:12.375232,29565338.829,-3.3,0.549,1.994,3.6,0.863,0.861,2.886,2.601
3610.0,2018-09-30 07:41:12.416473,2018-09-30 09:42:20.248459,29572726.703,-3.3,0.549,1.997,3.6,0.863,0.861,2.887,2.6
3611.0,2018-09-30 09:44:20.301809,2018-09-30 11:45:24.536183,29580110.99,-3.3,0.549,1.994,3.6,0.862,0.861,2.886,2.6
3612.0,2018-09-30 11:47:24.595744,2018-09-30 13:48:31.697450,29587498.152,-3.3,0.549,1.999,3.6,0.862,0.861,2.886,2.601
3613.0,2018-09-30 13:50:31.768457,2018-09-30 15:51:37.621226,29594884.075,-3.3,0.549,1.999,3.6,0.862,0.86,2.885,2.598
3614.0,2018-09-30 15:53:37.670062,2018-09-30 17:54:39.259366,29602265.714,-3.3,0.549,1.997,3.6,0.862,0.86,2.884,2.598
3615.0,2018-09-30 17:56:39.310317,2018-09-30 19:57:38.275856,29609644.73,-3.3,0.549,1.997,3.6,0.862,0.86,2.884,2.599
3616.0,2018-09-30 19:59:38.324501,2018-09-30 22:00:40.287776,29617026.742,-3.3,0.549,1.997,3.6,0.862,0.86,2.884,2.599
3617.0,2018-09-30 22:02:40.339103,2018-10-01 00:03:42.216948,29624408.671,-3.3,0.549,1.995,3.6,0.862,0.86,2.884,2.597
3618.0,2018-10-01 00:05:42.270505,2018-10-01 02:06:41.774636,29631788.229,-3.3,0.549,1.997,3.6,0.862,0.86,2.883,2.598
3619.0,2018-10-01 02:08:41.827060,2018-10-01 04:09:41.106972,29639167.561,-3.3,0.549,1.995,3.6,0.862,0.86,2.883,2.598
3620.0,2018-10-01 04:11:41.157561,2018-10-01 06:12:38.900249,29646545.354,-3.3,0.549,1.999,3.6,0.862,0.859,2.882,2.596
3621.0,2018-10-01 06:14:38.946946,2018-10-01 08:15:33.950760,29653920.405,-3.3,0.549,1.998,3.6,0.861,0.859,2.881,2.596
3622.0,2018-10-01 08:17:34.020232,2018-10-01 10:18:29.531189,29661295.985,-3.3,0.549,1.997,3.6,0.861,0.859,2.881,2.597
3623.0,2018-10-01 10:20:29.592647,2018-10-01 12:21:26.111873,29668672.566,-3.3,0.549,1.999,3.6,0.861,0.859,2.881,2.597
3624.0,2018-10-01 12:23:26.167541,2018-10-01 14:24:20.446460,29676046.901,-3.3,0.549,1.997,3.6,0.861,0.859,2.881,2.595
3625.0,2018-10-01 14:26:20.523451,2018-10-01 16:27:11.420542,29683417.875,-3.3,0.549,1.996,3.6,0.861,0.859,2.879,2.595
3626.0,2018-10-01 16:29:11.482220,2018-10-01 18:30:00.393535,29690786.848,-3.3,0.549,1.996,3.6,0.861,0.859,2.88,2.595
3627.0,2018-10-01 18:32:00.467828,2018-10-01 20:32:52.045812,29698158.5,-3.3,0.549,1.999,3.6,0.861,0.859,2.879,2.595
3628.0,2018-10-01 20:34:52.074951,2018-10-01 22:35:41.231257,29705527.685,-3.3,0.549,1.995,3.6,0.86,0.859,2.879,2.594
3629.0,2018-10-01 22:37:41.273597,2018-10-02 00:38:30.156053,29712896.61,-3.3,0.549,1.997,3.6,0.86,0.859,2.879,2.594
3630.0,2018-10-02 00:40:30.195517,2018-10-02 02:41:19.912600,29720266.367,-3.3,0.549,1.994,3.6,0.86,0.859,2.878,2.595
3631.0,2018-10-02 02:43:19.966119,2018-10-02 04:44:08.570431,29727635.025,-3.3,0.549,1.999,3.6,0.86,0.858,2.877,2.592
3632.0,2018-10-02 04:46:08.625761,2018-10-02 06:46:52.068379,29734998.523,-3.3,0.549,1.996,3.6,0.86,0.858,2.877,2.593
3633.0,2018-10-02 06:48:52.123959,2018-10-02 08:49:36.939443,29742363.394,-3.3,0.549,1.999,3.6,0.86,0.858,2.877,2.593
3634.0,2018-10-02 08:51:36.994721,2018-10-02 10:52:22.746736,29749729.201,-3.3,0.549,1.996,3.6,0.86,0.858,2.877,2.593
3635.0,2018-10-02 10:54:22.801684,2018-10-02 12:55:06.399425,29757092.854,-3.3,0.549,1.998,3.6,0.86,0.858,2.877,2.592
3636.0,2018-10-02 12:57:06.455301,2018-10-02 14:57:47.433761,29764453.888,-3.3,0.549,1.998,3.6,0.86,0.858,2.876,2.592
3637.0,2018-10-02 14:59:47.489405,2018-10-02 17:00:29.311910,29771815.766,-3.3,0.549,1.997,3.6,0.86,0.858,2.876,2.593
3638.0,2018-10-02 17:02:29.368745,2018-10-02 19:03:12.379021,29779178.833,-3.3,0.549,1.998,3.6,0.86,0.858,2.876,2.591
3639.0,2018-10-02 19:05:12.435119,2018-10-02 21:05:50.950773,29786537.405,-3.3,0.549,1.995,3.6,0.859,0.858,2.874,2.591
3640.0,2018-10-02 21:07:51.006771,2018-10-02 23:08:31.552074,29793898.006,-3.3,0.549,1.996,3.6,0.859,0.857,2.874,2.589
3641.0,2018-10-02 23:10:31.607773,2018-10-03 01:11:11.119958,29801257.574,-3.3,0.549,1.999,3.6,0.859,0.857,2.874,2.589
3642.0,2018-10-03 01:13:11.175394,2018-10-03 03:13:47.511999,29808613.966,-3.3,0.549,1.995,3.6,0.859,0.857,2.873,2.589
3643.0,2018-10-03 03:15:47.566242,2018-10-03 05:16:24.740189,29815971.194,-3.3,0.549,1.996,3.6,0.859,0.857,2.873,2.589
3644.0,2018-10-03 05:18:24.796201,2018-10-03 07:19:02.079443,29823328.534,-3.3,0.549,1.999,3.6,0.859,0.857,2.872,2.588
3645.0,2018-10-03 07:21:02.134914,2018-10-03 09:21:36.561013,29830683.015,-3.3,0.549,1.996,3.6,0.858,0.857,2.872,2.588
3646.0,2018-10-03 09:23:36.616083,2018-10-03 11:24:11.917493,29838038.372,-3.3,0.549,1.998,3.6,0.858,0.857,2.872,2.588
3647.0,2018-10-03 11:26:11.973142,2018-10-03 13:26:44.933645,29845391.388,-3.3,0.549,1.998,3.6,0.858,0.856,2.872,2.587
3648.0,2018-10-03 13:28:44.989952,2018-10-03 15:29:16.330715,29852742.785,-3.3,0.549,1.996,3.6,0.858,0.856,2.871,2.587
3649.0,2018-10-03 15:31:16.384831,2018-10-03 17:31:47.876567,29860094.331,-3.3,0.549,1.998,3.6,0.858,0.856,2.871,2.587
3650.0,2018-10-03 17:33:47.931104,2018-10-03 19:34:18.583984,29867445.038,-3.3,0.549,1.997,3.6,0.858,0.856,2.871,2.587
3651.0,2018-10-03 19:36:18.640995,2018-10-03 21:36:49.604172,29874796.058,-3.3,0.549,1.995,3.6,0.858,0.856,2.871,2.586
3652.0,2018-10-03 21:38:49.660614,2018-10-03 23:39:18.691720,29882145.146,-3.3,0.549,1.995,3.6,0.858,0.856,2.87,2.586
3653.0,2018-10-03 23:41:18.748244,2018-10-04 01:41:47.156463,29889493.611,-3.3,0.549,1.995,3.6,0.858,0.856,2.87,2.586
3654.0,2018-10-04 01:43:47.211941,2018-10-04 03:44:15.964908,29896842.419,-3.3,0.549,1.999,3.6,0.858,0.856,2.869,2.585
3655.0,2018-10-04 03:46:16.023732,2018-10-04 05:46:41.185816,29904187.64,-3.3,0.549,1.999,3.6,0.857,0.856,2.869,2.585
3656.0,2018-10-04 05:48:41.242142,2018-10-04 07:49:05.496221,29911531.95,-3.3,0.549,1.996,3.6,0.857,0.856,2.868,2.585
3657.0,2018-10-04 07:51:05.548781,2018-10-04 09:51:31.231836,29918877.686,-3.3,0.549,1.996,3.6,0.857,0.856,2.868,2.584
3658.0,2018-10-04 09:53:31.291036,2018-10-04 11:53:56.343494,29926222.798,-3.3,0.549,1.998,3.6,0.857,0.855,2.868,2.584
3659.0,2018-10-04 11:55:56.400177,2018-10-04 13:56:18.939420,29933565.394,-3.3,0.549,1.998,3.6,0.857,0.855,2.867,2.584
3660.0,2018-10-04 13:58:18.997468,2018-10-04 15:58:42.694956,29940909.149,-3.3,0.549,1.999,3.6,0.857,0.855,2.867,2.584
3661.0,2018-10-04 16:00:42.749428,2018-10-04 18:01:06.290326,29948252.744,-3.3,0.549,1.997,3.6,0.857,0.855,2.867,2.583
3662.0,2018-10-04 18:03:06.347502,2018-10-04 20:03:28.205847,29955594.66,-3.3,0.549,1.999,3.6,0.857,0.855,2.867,2.583
3663.0,2018-10-04 20:05:28.263125,2018-10-04 22:05:48.869095,29962935.323,-3.3,0.549,1.999,3.6,0.857,0.855,2.866,2.583
3664.0,2018-10-04 22:07:48.924624,2018-10-05 00:08:08.865420,29970275.32,-3.3,0.549,1.999,3.6,0.857,0.855,2.866,2.583
3665.0,2018-10-05 00:10:08.917808,2018-10-05 02:10:28.083124,29977614.537,-3.3,0.549,1.997,3.6,0.857,0.855,2.866,2.582
3666.0,2018-10-05 02:12:28.131290,2018-10-05 04:12:48.582297,29984955.036,-3.3,0.549,1.996,3.6,0.857,0.855,2.866,2.582
3667.0,2018-10-05 04:14:48.643479,2018-10-05 06:15:06.943174,29992293.397,-3.3,0.549,1.997,3.6,0.857,0.855,2.865,2.582
3668.0,2018-10-05 06:17:06.998996,2018-10-05 08:17:24.200224,29999630.654,-3.3,0.549,1.996,3.6,0.856,0.855,2.865,2.581
3669.0,2018-10-05 08:19:24.248583,2018-10-05 10:19:42.460466,30006968.915,-3.3,0.549,1.995,3.6,0.856,0.855,2.865,2.581
3670.0,2018-10-05 10:21:42.518485,2018-10-05 12:21:58.254900,30014304.709,-3.3,0.549,1.997,3.6,0.856,0.854,2.864,2.581
3671.0,2018-10-05 12:23:58.303257,2018-10-05 14:24:13.258041,30021639.712,-3.3,0.549,1.997,3.6,0.856,0.854,2.864,2.581
3672.0,2018-10-05 14:26:13.310881,2018-10-05 16:26:28.999029,30028975.453,-3.3,0.549,1.998,3.6,0.856,0.854,2.864,2.58
3673.0,2018-10-05 16:28:29.057444,2018-10-05 18:28:43.791407,30036310.246,-3.3,0.549,1.995,3.6,0.856,0.854,2.864,2.58
3674.0,2018-10-05 18:30:43.854117,2018-10-05 20:30:58.522517,30043644.977,-3.3,0.549,1.996,3.6,0.856,0.854,2.864,2.581
3675.0,2018-10-05 20:32:58.573632,2018-10-05 22:33:12.064101,30050978.518,-3.3,0.549,1.996,3.6,0.856,0.854,2.864,2.58
3676.0,2018-10-05 22:35:12.117186,2018-10-06 00:35:26.301608,30058312.756,-3.3,0.549,1.997,3.6,0.856,0.854,2.863,2.58
3677.0,2018-10-06 00:37:26.357877,2018-10-06 02:37:37.264041,30065643.718,-3.3,0.549,1.996,3.6,0.856,0.854,2.863,2.58
3678.0,2018-10-06 02:39:37.318056,2018-10-06 04:39:49.313532,30072975.768,-3.3,0.549,1.997,3.6,0.856,0.854,2.863,2.579
3679.0,2018-10-06 04:41:49.367364,2018-10-06 06:42:00.734313,30080307.188,-3.3,0.549,1.996,3.6,0.856,0.854,2.862,2.579
3680.0,2018-10-06 06:44:00.786375,2018-10-06 08:44:12.102751,30087638.557,-3.3,0.549,1.997,3.6,0.856,0.854,2.862,2.579
3681.0,2018-10-06 08:46:12.169391,2018-10-06 10:46:22.024363,30094968.479,-3.3,0.549,1.995,3.6,0.855,0.854,2.862,2.579
3682.0,2018-10-06 10:48:22.071436,2018-10-06 12:48:32.807270,30102299.261,-3.3,0.549,1.996,3.6,0.855,0.854,2.862,2.578
3683.0,2018-10-06 12:50:32.867758,2018-10-06 14:50:41.577236,30109628.031,-3.3,0.549,1.997,3.6,0.855,0.853,2.861,2.578
3684.0,2018-10-06 14:52:41.647775,2018-10-06 16:52:48.946247,30116955.4,-3.3,0.549,1.996,3.6,0.855,0.853,2.861,2.578
3685.0,2018-10-06 16:54:48.993406,2018-10-06 18:54:58.005554,30124284.46,-3.3,0.549,1.999,3.6,0.855,0.853,2.861,2.578
3686.0,2018-10-06 18:56:58.063322,2018-10-06 20:57:05.322333,30131611.776,-3.3,0.549,1.996,3.6,0.855,0.853,2.861,2.577
3687.0,2018-10-06 20:59:05.387699,2018-10-06 22:59:13.013250,30138939.467,-3.3,0.549,1.995,3.6,0.855,0.853,2.86,2.577
3688.0,2018-10-06 23:01:13.055555,2018-10-07 01:01:20.643681,30146267.098,-3.3,0.549,1.996,3.6,0.855,0.853,2.86,2.577
3689.0,2018-10-07 01:03:20.694139,2018-10-07 03:03:26.176191,30153592.63,-3.3,0.549,1.998,3.6,0.855,0.853,2.86,2.577
3690.0,2018-10-07 03:05:26.231143,2018-10-07 05:05:31.507685,30160917.962,-3.3,0.549,1.994,3.6,0.855,0.853,2.86,2.576
3691.0,2018-10-07 05:07:31.566943,2018-10-07 07:07:38.264281,30168244.718,-3.3,0.549,1.999,3.6,0.855,0.853,2.859,2.576
3692.0,2018-10-07 07:09:38.330393,2018-10-07 09:09:40.945899,30175567.4,-3.3,0.549,1.996,3.6,0.854,0.853,2.858,2.576
3693.0,2018-10-07 09:11:41.012078,2018-10-07 11:11:44.754096,30182891.208,-3.3,0.549,1.996,3.6,0.854,0.853,2.858,2.576
3694.0,2018-10-07 11:13:44.822297,2018-10-07 13:13:48.727136,30190215.181,-3.3,0.549,1.999,3.6,0.854,0.852,2.858,2.575
3695.0,2018-10-07 13:15:48.781767,2018-10-07 15:15:50.391864,30197536.846,-3.3,0.549,1.997,3.6,0.854,0.852,2.858,2.575
3696.0,2018-10-07 15:17:50.444957,2018-10-07 17:17:50.861831,30204857.316,-3.3,0.549,1.996,3.6,0.854,0.852,2.858,2.575
3697.0,2018-10-07 17:19:50.911808,2018-10-07 19:19:50.847757,30212177.302,-3.3,0.549,1.996,3.6,0.854,0.852,2.857,2.574
3698.0,2018-10-07 19:21:50.893502,2018-10-07 21:21:51.630925,30219498.085,-3.3,0.549,1.996,3.6,0.854,0.852,2.857,2.574
3699.0,2018-10-07 21:23:51.673897,2018-10-07 23:23:49.333988,30226815.788,-3.3,0.549,1.995,3.6,0.854,0.852,2.857,2.574
3700.0,2018-10-07 23:25:49.400663,2018-10-08 01:25:47.006726,30234133.461,-3.3,0.549,1.996,3.6,0.854,0.852,2.857,2.574
3701.0,2018-10-08 01:27:47.065532,2018-10-08 03:27:45.460161,30241451.914,-3.3,0.549,1.996,3.6,0.854,0.852,2.856,2.573
3702.0,2018-10-08 03:29:45.512429,2018-10-08 05:29:42.980758,30248769.435,-3.3,0.549,1.998,3.6,0.854,0.852,2.856,2.573
3703.0,2018-10-08 05:31:43.024927,2018-10-08 07:31:40.498470,30256086.953,-3.3,0.549,1.999,3.6,0.854,0.852,2.856,2.573
3704.0,2018-10-08 07:33:40.565895,2018-10-08 09:33:38.765093,30263405.219,-3.3,0.549,1.996,3.6,0.854,0.852,2.855,2.573
3705.0,2018-10-08 09:35:38.825747,2018-10-08 11:35:34.877549,30270721.332,-3.3,0.549,1.999,3.6,0.854,0.852,2.855,2.572
3706.0,2018-10-08 11:37:34.927911,2018-10-08 13:37:28.191722,30278034.646,-3.3,0.549,1.997,3.6,0.853,0.852,2.854,2.573
3707.0,2018-10-08 13:39:28.258492,2018-10-08 15:39:24.201196,30285350.655,-3.3,0.549,1.997,3.6,0.853,0.852,2.855,2.573
3708.0,2018-10-08 15:41:24.257249,2018-10-08 17:41:19.008792,30292665.463,-3.3,0.549,1.995,3.6,0.853,0.851,2.854,2.572
3709.0,2018-10-08 17:43:19.052249,2018-10-08 19:43:11.888827,30299978.343,-3.3,0.549,1.994,3.6,0.853,0.851,2.854,2.572
3710.0,2018-10-08 19:45:11.947892,2018-10-08 21:45:04.893512,30307291.348,-3.3,0.549,1.998,3.6,0.853,0.851,2.854,2.571
3711.0,2018-10-08 21:47:04.937278,2018-10-08 23:46:57.176517,30314603.631,-3.3,0.549,1.994,3.6,0.853,0.851,2.853,2.572
3712.0,2018-10-08 23:48:57.234837,2018-10-09 01:48:49.269124,30321915.723,-3.3,0.55,1.997,3.6,0.853,0.851,2.854,2.571
3713.0,2018-10-09 01:50:49.310460,2018-10-09 03:50:40.039625,30329226.494,-3.3,0.549,1.999,3.6,0.853,0.851,2.853,2.571
3714.0,2018-10-09 03:52:40.093274,2018-10-09 05:52:30.827680,30336537.282,-3.3,0.549,1.997,3.6,0.853,0.851,2.853,2.571
3715.0,2018-10-09 05:54:30.893493,2018-10-09 07:54:20.348922,30343846.803,-3.3,0.549,1.997,3.6,0.853,0.851,2.852,2.57
3716.0,2018-10-09 07:56:20.425021,2018-10-09 09:56:11.382233,30351157.836,-3.3,0.55,1.996,3.6,0.853,0.851,2.852,2.57
3717.0,2018-10-09 09:58:11.408497,2018-10-09 11:57:59.710498,30358466.165,-3.3,0.549,1.999,3.6,0.852,0.85,2.852,2.569
3718.0,2018-10-09 11:59:59.745511,2018-10-09 13:59:46.787888,30365773.242,-3.3,0.549,1.997,3.6,0.852,0.851,2.851,2.569
3719.0,2018-10-09 14:01:46.828903,2018-10-09 16:01:35.455489,30373081.91,-3.3,0.549,1.997,3.6,0.852,0.851,2.851,2.569
3720.0,2018-10-09 16:03:35.505199,2018-10-09 18:03:21.560661,30380388.015,-3.3,0.55,1.997,3.6,0.852,0.85,2.851,2.569
3721.0,2018-10-09 18:05:21.614874,2018-10-09 20:05:07.619913,30387694.074,-3.3,0.549,1.995,3.6,0.852,0.85,2.851,2.569
3722.0,2018-10-09 20:07:07.616101,2018-10-09 22:06:53.759629,30395000.214,-3.3,0.549,1.996,3.6,0.852,0.85,2.851,2.569
3723.0,2018-10-09 22:08:53.760544,2018-10-10 00:08:38.946831,30402305.401,-3.3,0.549,1.997,3.6,0.852,0.85,2.85,2.568
3724.0,2018-10-10 00:10:38.950885,2018-10-10 02:10:22.784560,30409609.239,-3.3,0.55,1.999,3.6,0.852,0.85,2.85,2.567
3725.0,2018-10-10 02:12:22.820784,2018-10-10 04:12:04.541917,30416910.996,-3.3,0.549,1.997,3.6,0.852,0.85,2.849,2.568
3726.0,2018-10-10 04:14:04.559712,2018-10-10 06:13:46.930707,30424213.385,-3.3,0.549,1.997,3.6,0.852,0.85,2.849,2.568
3727.0,2018-10-10 06:15:46.962530,2018-10-10 08:15:29.354810,30431515.809,-3.3,0.549,1.997,3.6,0.852,0.85,2.849,2.567
3728.0,2018-10-10 08:17:29.406250,2018-10-10 10:17:09.639723,30438816.094,-3.3,0.549,1.998,3.6,0.852,0.85,2.848,2.567
3729.0,2018-10-10 10:19:09.654991,2018-10-10 12:18:48.979646,30446115.434,-3.3,0.549,1.998,3.6,0.851,0.85,2.848,2.567
