Repository: Oliver191/MSc_Thesis_Predictive_Maintenance_Batteries

# MSc_Thesis_Predictive_Maintenance_Batteries
The GitHub repository accompanying the MSc Thesis at Esade written by Oliver Caspers regarding the topic “Predictive Maintenance for Lithium-Ion Batteries: Predicting the Remaining Useful Life (RUL) using Data-Driven Machine Learning based on Real-World Battery Datasets”.

SNL_Final.ipynb: The main Jupyter Notebook which contains the main code used to load, clean, and transform the SNL data. Four initial models are evaluated and a RF is chosen to be optimized. The RF is trained to predict the RUL on the training data and optimized using the validation data. Finally, the model is tested using independent testing data from UL.

File: SNL_Cycle_Timeseries_Data/SNL_18650_LFP_35C_0-100_0.5-2C_a_cycle_data.csv (part 11 of 12)
Cycle_Index,Start_Time,End_Time,Test_Time (s),Min_Current (A),Max_Current (A),Min_Voltage (V),Max_Voltage (V),Charge_Capacity (Ah),Discharge_Capacity (Ah),Charge_Energy (Wh),Discharge_Energy (Wh)
3402.0,2019-09-11 04:18:31.335144,2019-09-11 06:34:19.170944,29957994.62,-2.2,0.549,1.993,3.6,0.906,0.906,3.044,2.722
3403.0,2019-09-11 06:34:19.196548,2019-09-11 08:50:06.404956,29966141.854,-2.2,0.549,1.993,3.6,0.906,0.906,3.044,2.722
3404.0,2019-09-11 08:50:06.401192,2019-09-11 11:05:52.446460,29974287.895,-2.2,0.549,1.992,3.6,0.906,0.906,3.043,2.722
3405.0,2019-09-11 11:05:52.461456,2019-09-11 13:21:40.362748,29982435.812,-2.2,0.549,1.993,3.6,0.906,0.906,3.043,2.711
3406.0,2019-09-11 13:21:40.359528,2019-09-11 15:37:25.816592,29990581.265,-2.2,0.549,1.993,3.6,0.906,0.906,3.045,2.714
3407.0,2019-09-11 15:37:25.858636,2019-09-11 17:53:10.742608,29998726.191,-2.2,0.549,1.992,3.6,0.906,0.906,3.044,2.715
3408.0,2019-09-11 17:53:10.803788,2019-09-11 20:08:53.810360,30006869.259,-2.2,0.549,1.993,3.6,0.906,0.906,3.043,2.716
3409.0,2019-09-11 20:08:53.848396,2019-09-11 22:24:37.105212,30015012.554,-2.2,0.549,1.992,3.6,0.906,0.905,3.043,2.716
3410.0,2019-09-11 22:24:37.150248,2019-09-12 00:40:19.655376,30023155.104,-2.2,0.549,1.994,3.6,0.906,0.905,3.043,2.716
3411.0,2019-09-12 00:40:19.670668,2019-09-12 02:56:01.175928,30031296.625,-2.2,0.549,1.994,3.6,0.905,0.905,3.042,2.716
3412.0,2019-09-12 02:56:01.211148,2019-09-12 05:11:42.670444,30039438.119,-2.2,0.549,1.992,3.6,0.905,0.905,3.042,2.717
3413.0,2019-09-12 05:11:42.745328,2019-09-12 07:27:23.581328,30047579.03,-2.2,0.549,1.992,3.6,0.905,0.905,3.042,2.717
3414.0,2019-09-12 07:27:23.630248,2019-09-12 09:43:04.148912,30055719.598,-2.2,0.55,1.993,3.6,0.905,0.905,3.042,2.717
3415.0,2019-09-12 09:43:04.251624,2019-09-12 11:58:44.174536,30063859.623,-2.2,0.549,1.992,3.6,0.905,0.905,3.041,2.716
3416.0,2019-09-12 11:58:44.150504,2019-09-12 14:14:23.605928,30071999.055,-2.2,0.55,1.993,3.6,0.905,0.905,3.041,2.717
3417.0,2019-09-12 14:14:23.590632,2019-09-12 16:30:01.974788,30080137.424,-2.2,0.55,1.992,3.6,0.905,0.905,3.041,2.717
3418.0,2019-09-12 16:30:02.047620,2019-09-12 18:45:40.644956,30088276.094,-2.2,0.549,1.993,3.6,0.905,0.905,3.041,2.717
3419.0,2019-09-12 18:45:40.631080,2019-09-12 21:01:17.871660,30096413.32,-2.2,0.549,1.994,3.6,0.905,0.905,3.04,2.717
3420.0,2019-09-12 21:01:17.911820,2019-09-12 23:16:54.614056,30104550.063,-2.2,0.549,1.992,3.6,0.905,0.905,3.04,2.717
3421.0,2019-09-12 23:16:54.664872,2019-09-13 01:32:30.454140,30112685.903,-2.2,0.55,1.992,3.6,0.905,0.905,3.04,2.717
3422.0,2019-09-13 01:32:30.497320,2019-09-13 03:48:05.916708,30120821.366,-2.2,0.55,1.992,3.6,0.905,0.905,3.039,2.717
3423.0,2019-09-13 03:48:05.944652,2019-09-13 06:03:39.454880,30128954.904,-2.2,0.549,1.992,3.6,0.905,0.904,3.039,2.715
3424.0,2019-09-13 06:03:39.486340,2019-09-13 08:19:13.028164,30137088.477,-2.2,0.55,1.993,3.6,0.905,0.905,3.039,2.716
3425.0,2019-09-13 08:19:13.028328,2019-09-13 10:34:46.774460,30145222.223,-2.2,0.55,1.992,3.6,0.905,0.905,3.039,2.716
3426.0,2019-09-13 10:34:46.830760,2019-09-13 12:50:19.971276,30153355.42,-2.2,0.549,1.993,3.6,0.905,0.904,3.038,2.716
3427.0,2019-09-13 12:50:20.046468,2019-09-13 15:05:52.433524,30161487.882,-2.2,0.549,1.992,3.6,0.904,0.904,3.038,2.716
3428.0,2019-09-13 15:05:52.404108,2019-09-13 17:21:24.463784,30169619.913,-2.2,0.55,1.994,3.6,0.904,0.904,3.038,2.716
3429.0,2019-09-13 17:21:24.444168,2019-09-13 19:36:55.939528,30177751.388,-2.2,0.55,1.993,3.6,0.904,0.904,3.038,2.716
3430.0,2019-09-13 19:36:55.951140,2019-09-13 21:52:26.685940,30185882.135,-2.2,0.55,1.993,3.6,0.904,0.904,3.038,2.716
3431.0,2019-09-13 21:52:26.738216,2019-09-14 00:07:55.865552,30194011.314,-2.2,0.55,1.992,3.6,0.904,0.904,3.037,2.716
3432.0,2019-09-14 00:07:55.828356,2019-09-14 02:23:25.957768,30202141.407,-2.2,0.55,1.993,3.6,0.904,0.904,3.037,2.716
3433.0,2019-09-14 02:23:25.957772,2019-09-14 04:38:55.090152,30210270.539,-2.2,0.55,1.993,3.6,0.904,0.904,3.037,2.716
3434.0,2019-09-14 04:38:55.108748,2019-09-14 06:54:23.889848,30218399.339,-2.2,0.55,1.993,3.6,0.904,0.904,3.036,2.715
3435.0,2019-09-14 06:54:23.934344,2019-09-14 09:09:52.560908,30226528.01,-2.2,0.55,1.993,3.6,0.904,0.904,3.036,2.715
3436.0,2019-09-14 09:09:52.558732,2019-09-14 11:25:20.205164,30234655.654,-2.2,0.55,1.994,3.6,0.904,0.904,3.036,2.715
3437.0,2019-09-14 11:25:20.202580,2019-09-14 13:40:47.633304,30242783.082,-2.2,0.55,1.992,3.6,0.904,0.904,3.036,2.715
3438.0,2019-09-14 13:40:47.651620,2019-09-14 15:56:14.593292,30250910.042,-2.2,0.55,1.993,3.6,0.904,0.904,3.036,2.715
3439.0,2019-09-14 15:56:14.572172,2019-09-14 18:11:39.842352,30259035.291,-2.2,0.55,1.993,3.6,0.904,0.904,3.035,2.715
3440.0,2019-09-14 18:11:39.856524,2019-09-14 20:27:05.420284,30267160.869,-2.2,0.55,1.993,3.6,0.904,0.904,3.035,2.715
3441.0,2019-09-14 20:27:05.405220,2019-09-14 22:42:30.824008,30275286.273,-2.199,0.55,1.993,3.6,0.904,0.904,3.035,2.715
3442.0,2019-09-14 22:42:30.818444,2019-09-15 00:57:55.742788,30283411.192,-2.2,0.55,1.993,3.6,0.904,0.903,3.035,2.715
3443.0,2019-09-15 00:57:55.709580,2019-09-15 03:13:20.548988,30291535.998,-2.2,0.55,1.994,3.6,0.903,0.903,3.035,2.715
3444.0,2019-09-15 03:13:20.605316,2019-09-15 05:28:44.797900,30299660.247,-2.2,0.55,1.992,3.6,0.903,0.903,3.034,2.714
3445.0,2019-09-15 05:28:44.770956,2019-09-15 07:44:07.964108,30307783.413,-2.2,0.55,1.993,3.6,0.903,0.903,3.034,2.714
3446.0,2019-09-15 07:44:08.027692,2019-09-15 09:59:30.926200,30315906.375,-2.2,0.55,1.993,3.6,0.903,0.903,3.034,2.714
3447.0,2019-09-15 09:59:30.884012,2019-09-15 12:14:53.600212,30324029.049,-2.2,0.55,1.993,3.6,0.903,0.903,3.034,2.714
3448.0,2019-09-15 12:14:53.611760,2019-09-15 14:30:15.224092,30332150.673,-2.2,0.55,1.993,3.6,0.903,0.903,3.033,2.714
3449.0,2019-09-15 14:30:15.291532,2019-09-15 16:45:36.547384,30340271.996,-2.2,0.55,1.993,3.6,0.903,0.903,3.033,2.714
3450.0,2019-09-15 16:45:36.578188,2019-09-15 19:00:57.914476,30348393.363,-2.199,0.55,1.994,3.6,0.903,0.903,3.033,2.714
3451.0,2019-09-15 19:00:57.930380,2019-09-15 21:16:18.964632,30356514.413,-2.2,0.55,1.993,3.6,0.903,0.903,3.033,2.714
3452.0,2019-09-15 21:16:18.954792,2019-09-15 23:31:39.450756,30364634.9,-2.2,0.55,1.993,3.6,0.903,0.903,3.033,2.714
3453.0,2019-09-15 23:31:39.455016,2019-09-16 01:46:59.344492,30372754.793,-2.2,0.549,1.994,3.6,0.903,0.903,3.032,2.713
3454.0,2019-09-16 01:46:59.431052,2019-09-16 04:02:19.044484,30380874.493,-2.2,0.549,1.994,3.6,0.903,0.903,3.032,2.713
3455.0,2019-09-16 04:02:19.013672,2019-09-16 06:17:37.943980,30388993.393,-2.2,0.549,1.993,3.6,0.903,0.903,3.032,2.713
3456.0,2019-09-16 06:17:37.941132,2019-09-16 08:32:56.513868,30397111.963,-2.2,0.549,1.994,3.6,0.903,0.903,3.032,2.713
3457.0,2019-09-16 08:32:56.543112,2019-09-16 10:48:14.250080,30405229.699,-2.2,0.55,1.994,3.6,0.903,0.903,3.032,2.713
3458.0,2019-09-16 10:48:14.288524,2019-09-16 13:03:31.647012,30413347.096,-2.2,0.549,1.994,3.6,0.903,0.903,3.032,2.713
3459.0,2019-09-16 13:03:31.642920,2019-09-16 15:18:48.514364,30421463.963,-2.2,0.55,1.993,3.6,0.903,0.903,3.031,2.713
3460.0,2019-09-16 15:18:48.538764,2019-09-16 17:34:05.217000,30429580.666,-2.2,0.549,1.993,3.6,0.903,0.903,3.031,2.713
3461.0,2019-09-16 17:34:05.237900,2019-09-16 19:49:21.577556,30437697.026,-2.199,0.549,1.994,3.6,0.903,0.902,3.031,2.713
3462.0,2019-09-16 19:49:21.609356,2019-09-16 22:04:36.953280,30445812.402,-2.2,0.55,1.994,3.6,0.902,0.902,3.031,2.713
3463.0,2019-09-16 22:04:36.997872,2019-09-17 00:19:52.036952,30453927.486,-2.2,0.55,1.994,3.6,0.902,0.902,3.031,2.713
3464.0,2019-09-17 00:19:52.058508,2019-09-17 02:35:06.359792,30462041.809,-2.199,0.55,1.994,3.6,0.902,0.902,3.03,2.712
3465.0,2019-09-17 02:35:06.398348,2019-09-17 04:50:20.683040,30470156.132,-2.2,0.55,1.994,3.6,0.902,0.902,3.03,2.712
3466.0,2019-09-17 04:50:20.672652,2019-09-17 07:05:34.544928,30478269.994,-2.2,0.549,1.993,3.6,0.902,0.902,3.03,2.712
3467.0,2019-09-17 07:05:34.553640,2019-09-17 09:20:48.093836,30486383.543,-2.199,0.55,1.993,3.6,0.902,0.902,3.03,2.712
3468.0,2019-09-17 09:20:48.107248,2019-09-17 11:36:01.156000,30494496.605,-2.2,0.549,1.993,3.6,0.902,0.902,3.03,2.712
3469.0,2019-09-17 11:36:01.201904,2019-09-17 13:51:13.903576,30502609.352,-2.2,0.549,1.994,3.6,0.902,0.902,3.029,2.712
3470.0,2019-09-17 13:51:13.839908,2019-09-17 16:06:25.037652,30510720.486,-2.2,0.549,1.993,3.6,0.902,0.902,3.029,2.712
3471.0,2019-09-17 16:06:25.097256,2019-09-17 18:21:36.818496,30518832.267,-2.2,0.55,1.994,3.6,0.902,0.902,3.029,2.712
3472.0,2019-09-17 18:21:36.815656,2019-09-17 20:36:48.030244,30526943.479,-2.2,0.55,1.994,3.6,0.902,0.902,3.029,2.711
3473.0,2019-09-17 20:36:48.075504,2019-09-17 22:51:59.312692,30535054.761,-2.199,0.55,1.993,3.6,0.902,0.902,3.029,2.711
3474.0,2019-09-17 22:51:59.204080,2019-09-18 01:07:09.821952,30543165.271,-2.2,0.55,1.993,3.6,0.902,0.902,3.028,2.711
3475.0,2019-09-18 01:07:09.873804,2019-09-18 03:22:20.147396,30551275.596,-2.2,0.55,1.993,3.6,0.902,0.902,3.028,2.711
3476.0,2019-09-18 03:22:20.216048,2019-09-18 05:37:30.475240,30559385.924,-2.2,0.55,1.993,3.6,0.902,0.902,3.028,2.711
3477.0,2019-09-18 05:37:30.427120,2019-09-18 07:52:39.677180,30567495.126,-2.2,0.55,1.994,3.6,0.902,0.902,3.028,2.711
3478.0,2019-09-18 07:52:39.720488,2019-09-18 10:07:48.409660,30575603.858,-2.2,0.55,1.993,3.6,0.902,0.902,3.028,2.711
3479.0,2019-09-18 10:07:48.358796,2019-09-18 12:22:56.800024,30583712.249,-2.2,0.55,1.994,3.6,0.902,0.902,3.028,2.711
3480.0,2019-09-18 12:22:56.865732,2019-09-18 14:38:04.929188,30591820.378,-2.2,0.55,1.994,3.6,0.902,0.901,3.028,2.71
3481.0,2019-09-18 14:38:04.848880,2019-09-18 16:53:12.372948,30599927.822,-2.2,0.55,1.993,3.6,0.901,0.901,3.027,2.71
3482.0,2019-09-18 16:53:12.307340,2019-09-18 19:08:19.834408,30608035.283,-2.199,0.55,1.994,3.6,0.901,0.901,3.027,2.71
3483.0,2019-09-18 19:08:19.896872,2019-09-18 21:23:26.676252,30616142.125,-2.2,0.549,1.993,3.6,0.901,0.901,3.027,2.71
3484.0,2019-09-18 21:23:26.700072,2019-09-18 23:38:33.317580,30624248.766,-2.2,0.55,1.993,3.6,0.901,0.901,3.027,2.71
3485.0,2019-09-18 23:38:33.372500,2019-09-19 01:53:38.586716,30632354.036,-2.2,0.55,1.994,3.6,0.901,0.901,3.026,2.71
3486.0,2019-09-19 01:53:38.602536,2019-09-19 04:08:44.124440,30640459.573,-2.2,0.55,1.994,3.6,0.901,0.901,3.026,2.71
3487.0,2019-09-19 04:08:44.095116,2019-09-19 06:23:49.444448,30648564.893,-2.2,0.55,1.994,3.6,0.901,0.901,3.026,2.71
3488.0,2019-09-19 06:23:49.456524,2019-09-19 08:38:54.163196,30656669.612,-2.2,0.55,1.994,3.6,0.901,0.901,3.026,2.71
3489.0,2019-09-19 08:38:54.162472,2019-09-19 10:53:58.393900,30664773.843,-2.2,0.55,1.993,3.6,0.901,0.901,3.026,2.709
3490.0,2019-09-19 10:53:58.344332,2019-09-19 13:09:02.271116,30672877.72,-2.2,0.55,1.994,3.6,0.901,0.901,3.026,2.709
3491.0,2019-09-19 13:09:02.395020,2019-09-19 15:24:06.342204,30680981.791,-2.2,0.55,1.993,3.6,0.901,0.901,3.026,2.709
3492.0,2019-09-19 15:24:06.314736,2019-09-19 17:39:09.399860,30689084.849,-2.2,0.55,1.993,3.6,0.901,0.901,3.025,2.709
3493.0,2019-09-19 17:39:09.316748,2019-09-19 19:54:12.615116,30697188.064,-2.2,0.55,1.994,3.6,0.901,0.901,3.025,2.709
3494.0,2019-09-19 19:54:12.581004,2019-09-19 22:09:16.442760,30705291.892,-2.2,0.55,1.993,3.6,0.901,0.901,3.025,2.709
3495.0,2019-09-19 22:09:16.500620,2019-09-20 00:24:17.754280,30713393.203,-2.2,0.55,1.994,3.6,0.901,0.901,3.025,2.709
3496.0,2019-09-20 00:24:17.798996,2019-09-20 02:39:19.291000,30721494.74,-2.2,0.55,1.993,3.6,0.901,0.901,3.025,2.708
3497.0,2019-09-20 02:39:19.359016,2019-09-20 04:54:20.609876,30729596.059,-2.2,0.55,1.993,3.6,0.901,0.901,3.025,2.708
3498.0,2019-09-20 04:54:20.657192,2019-09-20 07:09:21.706452,30737697.155,-2.2,0.55,1.993,3.6,0.901,0.901,3.024,2.708
3499.0,2019-09-20 07:09:21.693424,2019-09-20 09:24:22.288568,30745797.737,-2.2,0.55,1.993,3.6,0.901,0.901,3.024,2.708
3500.0,2019-09-20 09:24:22.205168,2019-09-20 11:36:13.916156,30753709.365,-2.2,0.549,1.993,3.6,0.893,0.893,2.996,2.684
3501.0,2019-09-20 11:36:13.972932,2019-09-20 13:51:14.061132,30761809.51,-2.2,0.55,1.994,3.6,0.9,0.9,3.024,2.708
3502.0,2019-09-20 13:51:14.222732,2019-09-20 16:06:13.382128,30769908.831,-2.2,0.55,1.994,3.6,0.9,0.9,3.024,2.708
3503.0,2019-09-20 16:06:13.423856,2019-09-20 18:21:12.532580,30778007.981,-2.2,0.55,1.993,3.6,0.9,0.9,3.024,2.708
3504.0,2019-09-20 18:21:12.624880,2019-09-20 20:36:11.028916,30786106.478,-2.2,0.55,1.994,3.6,0.9,0.9,3.023,2.708
3505.0,2019-09-20 20:36:11.039372,2019-09-20 22:51:09.238136,30794204.687,-2.2,0.55,1.993,3.6,0.9,0.9,3.023,2.707
3506.0,2019-09-20 22:51:09.191920,2019-09-21 01:06:07.060168,30802302.509,-2.2,0.55,1.994,3.6,0.9,0.9,3.023,2.707
3507.0,2019-09-21 01:06:06.951052,2019-09-21 03:21:03.922840,30810399.372,-2.2,0.55,1.993,3.6,0.9,0.9,3.023,2.707
3508.0,2019-09-21 03:21:03.792780,2019-09-21 05:36:01.120484,30818496.569,-2.2,0.55,1.994,3.6,0.9,0.9,3.023,2.707
3509.0,2019-09-21 05:36:01.158896,2019-09-21 07:50:59.580276,30826595.029,-2.2,0.55,1.993,3.6,0.9,0.9,3.023,2.707
3510.0,2019-09-21 07:50:59.573388,2019-09-21 10:05:56.090432,30834691.539,-2.2,0.55,1.994,3.6,0.9,0.9,3.023,2.707
3511.0,2019-09-21 10:05:56.153172,2019-09-21 12:20:51.956256,30842787.405,-2.2,0.55,1.993,3.6,0.9,0.9,3.022,2.707
3512.0,2019-09-21 12:20:52.077196,2019-09-21 14:35:47.409192,30850882.858,-2.2,0.55,1.993,3.6,0.9,0.9,3.022,2.707
3513.0,2019-09-21 14:35:47.476932,2019-09-21 16:50:42.716800,30858978.166,-2.2,0.55,1.994,3.6,0.9,0.9,3.022,2.706
3514.0,2019-09-21 16:50:42.745996,2019-09-21 19:05:37.281304,30867072.73,-2.2,0.55,1.993,3.6,0.9,0.9,3.022,2.707
3515.0,2019-09-21 19:05:37.228528,2019-09-21 21:20:31.815036,30875167.264,-2.2,0.55,1.994,3.6,0.9,0.9,3.022,2.706
3516.0,2019-09-21 21:20:31.841932,2019-09-21 23:35:24.501204,30883259.95,-2.2,0.55,1.995,3.6,0.9,0.9,3.021,2.706
3517.0,2019-09-21 23:35:24.491556,2019-09-22 01:50:18.258776,30891353.708,-2.2,0.55,1.994,3.6,0.9,0.9,3.021,2.706
3518.0,2019-09-22 01:50:18.316528,2019-09-22 04:05:11.506188,30899446.955,-2.199,0.55,1.994,3.6,0.9,0.9,3.021,2.706
3519.0,2019-09-22 04:05:11.619212,2019-09-22 06:20:04.463500,30907539.912,-2.2,0.55,1.993,3.6,0.9,0.9,3.021,2.706
3520.0,2019-09-22 06:20:04.528780,2019-09-22 08:34:56.650008,30915632.099,-2.2,0.55,1.993,3.6,0.9,0.9,3.021,2.705
3521.0,2019-09-22 08:34:56.652016,2019-09-22 10:49:48.849944,30923724.299,-2.2,0.55,1.993,3.6,0.9,0.9,3.021,2.705
3522.0,2019-09-22 10:49:48.775052,2019-09-22 13:04:40.359464,30931815.808,-2.2,0.55,1.993,3.6,0.9,0.9,3.021,2.706
3523.0,2019-09-22 13:04:40.374000,2019-09-22 15:19:31.248352,30939906.697,-2.2,0.55,1.993,3.6,0.9,0.9,3.021,2.705
3524.0,2019-09-22 15:19:31.186216,2019-09-22 17:34:22.390312,30947997.839,-2.2,0.55,1.993,3.6,0.9,0.899,3.02,2.705
3525.0,2019-09-22 17:34:22.391848,2019-09-22 19:49:12.972228,30956088.421,-2.2,0.55,1.994,3.6,0.899,0.9,3.02,2.705
3526.0,2019-09-22 19:49:12.942320,2019-09-22 22:04:03.631672,30964179.08,-2.2,0.55,1.993,3.6,0.899,0.899,3.02,2.705
3527.0,2019-09-22 22:04:03.623764,2019-09-23 00:18:53.558684,30972269.007,-2.2,0.55,1.994,3.6,0.899,0.899,3.02,2.705
3528.0,2019-09-23 00:18:53.780620,2019-09-23 02:33:42.933452,30980358.382,-2.2,0.55,1.994,3.6,0.899,0.899,3.02,2.705
3529.0,2019-09-23 02:33:43.020272,2019-09-23 04:48:31.781788,30988447.231,-2.2,0.55,1.993,3.6,0.899,0.899,3.02,2.704
3530.0,2019-09-23 04:48:31.735636,2019-09-23 07:03:20.635224,30996536.084,-2.2,0.55,1.994,3.6,0.899,0.899,3.02,2.704
3531.0,2019-09-23 07:03:20.581872,2019-09-23 09:18:09.125688,31004624.574,-2.2,0.55,1.993,3.6,0.899,0.899,3.019,2.704
3532.0,2019-09-23 09:18:09.165964,2019-09-23 11:32:56.400860,31012711.85,-2.2,0.55,1.994,3.6,0.899,0.899,3.019,2.704
3533.0,2019-09-23 11:32:56.439436,2019-09-23 13:47:44.233620,31020799.682,-2.2,0.55,1.993,3.6,0.899,0.899,3.019,2.704
3534.0,2019-09-23 13:47:44.368468,2019-09-23 16:02:31.663108,31028887.112,-2.2,0.55,1.994,3.6,0.899,0.899,3.019,2.704
3535.0,2019-09-23 16:02:31.772812,2019-09-23 18:17:18.523064,31036973.972,-2.2,0.55,1.993,3.6,0.899,0.899,3.019,2.704
3536.0,2019-09-23 18:17:18.653068,2019-09-23 20:32:05.034404,31045060.483,-2.2,0.55,1.993,3.6,0.899,0.899,3.019,2.704
3537.0,2019-09-23 20:32:05.139908,2019-09-23 22:46:50.966528,31053146.415,-2.2,0.55,1.995,3.6,0.899,0.899,3.018,2.703
3538.0,2019-09-23 22:46:51.105160,2019-09-24 01:01:36.711008,31061232.16,-2.2,0.55,1.994,3.6,0.899,0.899,3.018,2.703
3539.0,2019-09-24 01:01:36.673196,2019-09-24 03:16:22.061500,31069317.51,-2.2,0.55,1.993,3.6,0.899,0.899,3.018,2.703
3540.0,2019-09-24 03:16:22.242032,2019-09-24 05:31:07.711280,31077403.16,-2.2,0.55,1.993,3.6,0.899,0.899,3.018,2.703
3541.0,2019-09-24 05:31:07.549324,2019-09-24 07:45:52.357112,31085487.806,-2.2,0.55,1.994,3.6,0.899,0.899,3.018,2.703
3542.0,2019-09-24 07:45:52.463500,2019-09-24 10:00:37.613304,31093573.062,-2.2,0.55,1.993,3.6,0.899,0.899,3.018,2.703
3543.0,2019-09-24 10:00:37.639820,2019-09-24 12:15:21.703120,31101657.152,-2.2,0.55,1.993,3.6,0.899,0.899,3.018,2.703
3544.0,2019-09-24 12:15:21.767564,2019-09-24 14:30:05.529720,31109740.979,-2.2,0.55,1.993,3.6,0.899,0.899,3.017,2.703
3545.0,2019-09-24 14:30:05.633064,2019-09-24 16:44:49.150976,31117824.6,-2.2,0.55,1.994,3.6,0.899,0.899,3.017,2.703
3546.0,2019-09-24 16:44:49.236620,2019-09-24 18:59:32.462788,31125907.912,-2.2,0.55,1.994,3.6,0.899,0.899,3.017,2.703
3547.0,2019-09-24 18:59:32.578032,2019-09-24 21:14:15.613500,31133991.062,-2.2,0.55,1.994,3.6,0.898,0.899,3.016,2.702
3548.0,2019-09-24 21:14:15.657100,2019-09-24 23:28:58.180580,31142073.629,-2.2,0.55,1.993,3.6,0.898,0.898,3.017,2.702
3549.0,2019-09-24 23:28:58.212080,2019-09-25 01:43:40.498088,31150155.947,-2.2,0.55,1.994,3.6,0.898,0.898,3.017,2.702
3550.0,2019-09-25 01:43:40.504816,2019-09-25 03:58:22.026364,31158237.475,-2.2,0.55,1.993,3.6,0.898,0.898,3.016,2.702
3551.0,2019-09-25 03:58:22.011020,2019-09-25 06:13:03.403896,31166318.853,-2.2,0.55,1.993,3.6,0.898,0.898,3.016,2.702
3552.0,2019-09-25 06:13:03.386252,2019-09-25 08:27:45.166644,31174400.615,-2.199,0.55,1.994,3.6,0.898,0.898,3.016,2.702
3553.0,2019-09-25 08:27:45.154700,2019-09-25 10:42:25.673816,31182481.123,-2.2,0.55,1.994,3.6,0.898,0.898,3.016,2.702
3554.0,2019-09-25 10:42:25.743700,2019-09-25 12:57:06.622032,31190562.071,-2.2,0.55,1.995,3.6,0.898,0.898,3.016,2.702
3555.0,2019-09-25 12:57:06.594444,2019-09-25 15:11:46.468900,31198641.918,-2.2,0.55,1.993,3.6,0.898,0.898,3.016,2.701
3556.0,2019-09-25 15:11:46.396712,2019-09-25 17:26:26.582056,31206722.031,-2.2,0.55,1.993,3.6,0.898,0.898,3.016,2.701
3557.0,2019-09-25 17:26:26.592396,2019-09-25 19:41:06.104080,31214801.553,-2.2,0.55,1.994,3.6,0.898,0.898,3.016,2.701
3558.0,2019-09-25 19:41:06.132620,2019-09-25 21:55:45.685804,31222881.135,-2.2,0.55,1.994,3.6,0.898,0.898,3.016,2.701
3559.0,2019-09-25 21:55:45.804016,2019-09-26 00:10:24.783984,31230960.233,-2.2,0.55,1.993,3.6,0.898,0.898,3.015,2.701
3560.0,2019-09-26 00:10:24.819952,2019-09-26 02:25:03.344604,31239038.793,-2.2,0.55,1.993,3.6,0.898,0.898,3.015,2.701
3561.0,2019-09-26 02:25:03.311600,2019-09-26 04:39:42.378340,31247117.827,-2.2,0.55,1.993,3.6,0.898,0.898,3.015,2.701
3562.0,2019-09-26 04:39:42.458408,2019-09-26 06:54:20.013228,31255195.462,-2.2,0.55,1.993,3.6,0.898,0.898,3.015,2.701
3563.0,2019-09-26 06:54:20.032852,2019-09-26 09:08:56.350524,31263271.799,-2.2,0.55,1.993,3.6,0.898,0.898,3.014,2.701
3564.0,2019-09-26 09:08:56.296176,2019-09-26 11:23:33.469180,31271348.918,-2.199,0.55,1.993,3.6,0.898,0.898,3.015,2.7
3565.0,2019-09-26 11:23:33.477004,2019-09-26 13:38:09.932220,31279425.381,-2.2,0.55,1.993,3.6,0.898,0.898,3.014,2.7
3566.0,2019-09-26 13:38:09.871500,2019-09-26 15:52:46.386488,31287501.835,-2.2,0.55,1.993,3.6,0.898,0.898,3.014,2.7
3567.0,2019-09-26 15:52:46.396968,2019-09-26 18:07:22.872484,31295578.321,-2.199,0.55,1.993,3.6,0.898,0.898,3.014,2.7
3568.0,2019-09-26 18:07:22.922536,2019-09-26 20:21:58.440820,31303653.89,-2.2,0.55,1.993,3.6,0.898,0.898,3.014,2.7
3569.0,2019-09-26 20:21:58.530700,2019-09-26 22:36:34.868088,31311730.317,-2.2,0.55,1.994,3.6,0.898,0.898,3.014,2.7
3570.0,2019-09-26 22:36:34.796324,2019-09-27 00:51:10.284408,31319805.733,-2.2,0.55,1.993,3.6,0.898,0.898,3.014,2.7
3571.0,2019-09-27 00:51:10.402188,2019-09-27 03:05:45.140884,31327880.59,-2.2,0.55,1.993,3.6,0.898,0.898,3.014,2.699
3572.0,2019-09-27 03:05:45.092648,2019-09-27 05:20:19.635172,31335955.084,-2.2,0.55,1.994,3.6,0.897,0.898,3.013,2.699
3573.0,2019-09-27 05:20:19.783508,2019-09-27 07:34:54.274232,31344029.723,-2.2,0.549,1.994,3.6,0.897,0.897,3.013,2.699
3574.0,2019-09-27 07:34:54.342996,2019-09-27 09:49:28.614448,31352104.063,-2.2,0.549,1.993,3.6,0.897,0.897,3.013,2.699
3575.0,2019-09-27 09:49:28.771212,2019-09-27 12:04:03.363080,31360178.812,-2.2,0.549,1.994,3.6,0.897,0.897,3.013,2.699
3576.0,2019-09-27 12:04:03.199728,2019-09-27 14:18:36.561048,31368252.01,-2.2,0.549,1.993,3.6,0.897,0.897,3.012,2.698
3577.0,2019-09-27 14:18:36.448496,2019-09-27 16:33:09.143456,31376324.592,-2.2,0.549,1.993,3.6,0.897,0.897,3.012,2.698
3578.0,2019-09-27 16:33:09.041804,2019-09-27 18:47:40.748960,31384396.198,-2.2,0.549,1.994,3.6,0.897,0.897,3.012,2.698
3579.0,2019-09-27 18:47:40.848780,2019-09-27 21:02:14.390744,31392469.84,-2.2,0.549,1.994,3.6,0.897,0.897,3.012,2.698
3580.0,2019-09-27 21:02:14.490864,2019-09-27 23:16:46.860652,31400542.309,-2.2,0.549,1.993,3.6,0.897,0.897,3.012,2.698
3581.0,2019-09-27 23:16:46.822028,2019-09-28 01:31:18.941372,31408614.39,-2.2,0.549,1.994,3.6,0.897,0.897,3.012,2.698
3582.0,2019-09-28 01:31:19.022220,2019-09-28 03:45:50.964264,31416686.413,-2.2,0.549,1.994,3.6,0.897,0.897,3.012,2.698
3583.0,2019-09-28 03:45:50.960268,2019-09-28 06:00:22.278524,31424757.727,-2.2,0.549,1.994,3.6,0.897,0.897,3.012,2.698
3584.0,2019-09-28 06:00:22.374228,2019-09-28 08:14:53.116496,31432828.565,-2.2,0.549,1.993,3.6,0.897,0.897,3.012,2.697
3585.0,2019-09-28 08:14:53.132528,2019-09-28 10:29:23.850196,31440899.299,-2.2,0.549,1.994,3.6,0.897,0.897,3.011,2.697
3586.0,2019-09-28 10:29:23.891028,2019-09-28 12:43:54.326552,31448969.775,-2.2,0.549,1.993,3.6,0.897,0.897,3.011,2.697
3587.0,2019-09-28 12:43:54.387084,2019-09-28 14:58:28.406652,31457043.855,-2.2,0.549,1.994,3.6,0.897,0.897,3.011,2.697
3588.0,2019-09-28 14:58:28.422284,2019-09-28 17:12:57.972976,31465113.422,-2.2,0.549,1.993,3.6,0.897,0.897,3.011,2.697
3589.0,2019-09-28 17:12:58.001036,2019-09-28 19:27:27.218484,31473182.667,-2.2,0.549,1.993,3.6,0.897,0.897,3.011,2.697
3590.0,2019-09-28 19:27:27.186672,2019-09-28 21:41:56.122676,31481251.571,-2.2,0.549,1.994,3.6,0.897,0.897,3.011,2.697
3591.0,2019-09-28 21:41:56.109964,2019-09-28 23:56:25.245712,31489320.695,-2.2,0.549,1.993,3.6,0.897,0.897,3.01,2.697
3592.0,2019-09-28 23:56:25.164328,2019-09-29 02:10:53.591916,31497389.041,-2.2,0.549,1.993,3.6,0.897,0.897,3.01,2.697
3593.0,2019-09-29 02:10:53.563632,2019-09-29 04:25:22.049192,31505457.498,-2.2,0.55,1.993,3.6,0.897,0.897,3.011,2.696
3594.0,2019-09-29 04:25:22.093808,2019-09-29 06:39:50.887284,31513526.336,-2.2,0.55,1.993,3.6,0.896,0.897,3.01,2.696
3595.0,2019-09-29 06:39:51.017100,2019-09-29 08:54:18.589328,31521594.038,-2.2,0.549,1.993,3.6,0.896,0.896,3.01,2.696
3596.0,2019-09-29 08:54:18.629772,2019-09-29 12:33:08.065796,31534723.515,-2.199,0.549,1.992,3.6,0.897,0.905,3.01,2.889
3597.0,2019-09-29 12:33:08.112012,2019-09-29 16:13:29.956196,31547945.405,-0.55,0.549,1.999,3.6,0.904,0.906,3.038,2.892
3598.0,2019-09-29 16:13:30.000112,2019-09-29 19:54:12.025284,31561187.474,-0.55,0.549,1.999,3.6,0.906,0.907,3.044,2.894
3599.0,2019-09-29 19:54:11.942228,2019-09-29 19:55:11.943528,31561247.392,0.0,0.0,2.647,2.655,0.0,0.0,0.0,0.0
3600.0,2019-11-26 08:24:56.206800,2019-11-26 12:07:49.036220,31574630.224,-0.55,0.549,1.999,3.6,0.894,0.91,3.003,2.918
3601.0,2019-11-26 12:07:49.051292,2019-11-26 15:50:19.095404,31587980.283,-0.55,0.549,1.999,3.6,0.913,0.911,3.055,2.921
3602.0,2019-11-26 15:50:19.110300,2019-11-26 19:32:33.303316,31601314.491,-0.55,0.549,2.0,3.6,0.912,0.911,3.053,2.921
3603.0,2019-11-26 19:32:33.319064,2019-11-27 00:15:42.440584,31618303.628,-2.2,0.549,1.999,3.6,1.816,1.806,6.08,5.535
3604.0,2019-11-27 00:15:42.458008,2019-11-27 02:31:19.436520,31626440.624,-2.2,0.549,1.994,3.6,0.904,0.902,3.024,2.765
3605.0,2019-11-27 02:31:19.454820,2019-11-27 04:46:44.302108,31634565.489,-2.2,0.549,1.993,3.6,0.903,0.902,3.02,2.764
3606.0,2019-11-27 04:46:44.313088,2019-11-27 07:02:01.221668,31642682.409,-2.2,0.549,1.994,3.6,0.902,0.901,3.017,2.762
3607.0,2019-11-27 07:02:01.243900,2019-11-27 09:17:12.258392,31650793.446,-2.2,0.549,1.994,3.6,0.901,0.901,3.015,2.761
3608.0,2019-11-27 09:17:12.279964,2019-11-27 11:32:18.614356,31658899.802,-2.2,0.549,1.994,3.6,0.901,0.9,3.013,2.76
3609.0,2019-11-27 11:32:18.632604,2019-11-27 13:47:21.031416,31667002.219,-2.2,0.55,1.993,3.6,0.901,0.9,3.012,2.759
3610.0,2019-11-27 13:47:21.044892,2019-11-27 16:02:18.718448,31675099.906,-2.2,0.549,1.994,3.6,0.9,0.9,3.01,2.758
3611.0,2019-11-27 16:02:18.738688,2019-11-27 18:17:13.932776,31683195.12,-2.2,0.549,1.994,3.6,0.9,0.9,3.01,2.758
3612.0,2019-11-27 18:17:13.950108,2019-11-27 20:32:06.251020,31691287.438,-2.2,0.549,1.993,3.6,0.9,0.899,3.009,2.757
3613.0,2019-11-27 20:32:06.269952,2019-11-27 22:46:55.361008,31699376.548,-2.2,0.549,1.993,3.6,0.899,0.899,3.008,2.756
3614.0,2019-11-27 22:46:55.386624,2019-11-28 01:01:42.230428,31707463.418,-2.2,0.549,1.993,3.6,0.899,0.899,3.007,2.756
3615.0,2019-11-28 01:01:42.234212,2019-11-28 03:16:26.721668,31715547.909,-2.2,0.549,1.994,3.6,0.899,0.899,3.006,2.755
3616.0,2019-11-28 03:16:26.738788,2019-11-28 05:31:09.150140,31723630.337,-2.2,0.549,1.993,3.6,0.899,0.898,3.005,2.754
3617.0,2019-11-28 05:31:09.178780,2019-11-28 07:45:49.466776,31731710.654,-2.2,0.549,1.993,3.6,0.898,0.898,3.005,2.754
3618.0,2019-11-28 07:45:49.491252,2019-11-28 10:00:28.826872,31739790.014,-2.2,0.549,1.993,3.6,0.898,0.898,3.004,2.753
3619.0,2019-11-28 10:00:28.851352,2019-11-28 12:15:05.138176,31747866.326,-2.2,0.549,1.994,3.6,0.898,0.898,3.003,2.753
3620.0,2019-11-28 12:15:05.145344,2019-11-28 14:29:39.568688,31755940.756,-2.2,0.549,1.993,3.6,0.898,0.898,3.003,2.752
3621.0,2019-11-28 14:29:39.606428,2019-11-28 16:44:12.990708,31764014.178,-2.2,0.549,1.993,3.6,0.898,0.897,3.002,2.752
3622.0,2019-11-28 16:44:13.002752,2019-11-28 18:58:44.749776,31772085.937,-2.2,0.549,1.993,3.6,0.898,0.897,3.001,2.751
3623.0,2019-11-28 18:58:44.760476,2019-11-28 21:13:14.422276,31780155.61,-2.2,0.549,1.994,3.6,0.897,0.897,3.001,2.751
3624.0,2019-11-28 21:13:14.421148,2019-11-28 23:27:42.826424,31788224.014,-2.2,0.549,1.993,3.6,0.897,0.897,3.0,2.75
3625.0,2019-11-28 23:27:42.852920,2019-11-29 01:42:09.384296,31796290.572,-2.2,0.549,1.995,3.6,0.897,0.897,3.0,2.75
3626.0,2019-11-29 01:42:09.403032,2019-11-29 03:56:34.070276,31804355.258,-2.2,0.549,1.993,3.6,0.897,0.897,2.999,2.749
3627.0,2019-11-29 03:56:34.097152,2019-11-29 06:10:59.705028,31812420.892,-2.2,0.549,1.993,3.6,0.897,0.897,2.999,2.749
3628.0,2019-11-29 06:10:59.727260,2019-11-29 08:25:22.530512,31820483.718,-2.2,0.549,1.993,3.6,0.897,0.896,2.998,2.748
3629.0,2019-11-29 08:25:22.558004,2019-11-29 10:39:44.226968,31828545.414,-2.2,0.549,1.993,3.6,0.896,0.896,2.998,2.748
3630.0,2019-11-29 10:39:44.237468,2019-11-29 12:54:03.936728,31836605.124,-2.2,0.549,1.994,3.6,0.896,0.896,2.997,2.748
3631.0,2019-11-29 12:54:03.936768,2019-11-29 15:08:22.389304,31844663.577,-2.2,0.549,1.994,3.6,0.896,0.896,2.997,2.747
3632.0,2019-11-29 15:08:22.407268,2019-11-29 17:22:39.609796,31852720.797,-2.2,0.549,1.993,3.6,0.896,0.896,2.996,2.747
3633.0,2019-11-29 17:22:39.599516,2019-11-29 19:36:55.759608,31860776.947,-2.2,0.549,1.993,3.6,0.896,0.896,2.996,2.746
3634.0,2019-11-29 19:36:55.776256,2019-11-29 21:51:11.046188,31868832.234,-2.2,0.549,1.993,3.6,0.896,0.896,2.995,2.746
3635.0,2019-11-29 21:51:11.068060,2019-11-30 00:05:25.086984,31876886.274,-2.2,0.549,1.994,3.6,0.896,0.896,2.995,2.746
3636.0,2019-11-30 00:05:25.114780,2019-11-30 02:19:37.752556,31884938.94,-2.2,0.549,1.993,3.6,0.896,0.895,2.994,2.745
3637.0,2019-11-30 02:19:37.752376,2019-11-30 04:33:49.232080,31892990.419,-2.2,0.549,1.993,3.6,0.895,0.895,2.994,2.745
3638.0,2019-11-30 04:33:49.245692,2019-11-30 06:47:59.622092,31901040.809,-2.2,0.549,1.993,3.6,0.895,0.895,2.993,2.745
3639.0,2019-11-30 06:47:59.622196,2019-11-30 09:02:09.412480,31909090.6,-2.2,0.549,1.993,3.6,0.895,0.895,2.993,2.744
3640.0,2019-11-30 09:02:09.439544,2019-11-30 11:16:17.449296,31917138.637,-2.2,0.549,1.994,3.6,0.895,0.895,2.993,2.744
3641.0,2019-11-30 11:16:17.456952,2019-11-30 13:30:23.924616,31925185.112,-2.2,0.549,1.994,3.6,0.895,0.895,2.992,2.744
3642.0,2019-11-30 13:30:23.934364,2019-11-30 15:44:30.074420,31933231.262,-2.2,0.549,1.994,3.6,0.895,0.895,2.992,2.743
3643.0,2019-11-30 15:44:30.051228,2019-11-30 17:58:35.041812,31941276.229,-2.2,0.549,1.994,3.6,0.895,0.895,2.991,2.743
3644.0,2019-11-30 17:58:35.053980,2019-11-30 20:12:39.646556,31949320.834,-2.2,0.549,1.993,3.6,0.895,0.894,2.991,2.743
3645.0,2019-11-30 20:12:39.633048,2019-11-30 22:26:43.115152,31957364.302,-2.2,0.549,1.993,3.6,0.894,0.894,2.991,2.742
3646.0,2019-11-30 22:26:43.126072,2019-12-01 00:40:45.997892,31965407.185,-2.2,0.549,1.993,3.6,0.894,0.894,2.99,2.742
3647.0,2019-12-01 00:40:46.031872,2019-12-01 02:54:47.834156,31973449.021,-2.2,0.549,1.993,3.6,0.894,0.894,2.99,2.742
3648.0,2019-12-01 02:54:47.823360,2019-12-01 05:08:49.723088,31981490.91,-2.2,0.549,1.993,3.6,0.894,0.894,2.99,2.742
3649.0,2019-12-01 05:08:49.713052,2019-12-01 07:22:49.375128,31989530.562,-2.2,0.549,1.993,3.6,0.894,0.894,2.989,2.741
3650.0,2019-12-01 07:22:49.407488,2019-12-01 09:36:47.924624,31997569.112,-2.2,0.549,1.993,3.6,0.894,0.894,2.989,2.741
3651.0,2019-12-01 09:36:47.922076,2019-12-01 11:50:45.538816,32005606.726,-2.2,0.549,1.994,3.6,0.894,0.894,2.989,2.741
3652.0,2019-12-01 11:50:45.584996,2019-12-01 14:04:42.129532,32013643.317,-2.2,0.549,1.994,3.6,0.894,0.894,2.988,2.74
3653.0,2019-12-01 14:04:42.133404,2019-12-01 16:18:38.132056,32021679.319,-2.2,0.549,1.993,3.6,0.894,0.894,2.988,2.74
3654.0,2019-12-01 16:18:38.127256,2019-12-01 18:32:33.370552,32029714.558,-2.2,0.549,1.992,3.6,0.894,0.893,2.988,2.74
3655.0,2019-12-01 18:32:33.365144,2019-12-01 20:46:28.114992,32037749.302,-2.2,0.549,1.993,3.6,0.893,0.893,2.987,2.739
3656.0,2019-12-01 20:46:28.109212,2019-12-01 23:00:22.066968,32045783.254,-2.2,0.549,1.993,3.6,0.893,0.893,2.987,2.739
3657.0,2019-12-01 23:00:22.069348,2019-12-02 01:14:12.872816,32053814.06,-2.2,0.549,1.993,3.6,0.893,0.893,2.986,2.739
3658.0,2019-12-02 01:14:12.883356,2019-12-02 03:28:04.207484,32061845.395,-2.2,0.549,1.994,3.6,0.893,0.893,2.986,2.739
3659.0,2019-12-02 03:28:04.256920,2019-12-02 05:41:54.743720,32069875.931,-2.2,0.549,1.993,3.6,0.893,0.893,2.986,2.738
3660.0,2019-12-02 05:41:54.774116,2019-12-02 07:55:45.330592,32077906.518,-2.2,0.549,1.993,3.6,0.893,0.893,2.986,2.738
3661.0,2019-12-02 07:55:45.326080,2019-12-02 10:09:34.603076,32085935.79,-2.2,0.549,1.993,3.6,0.893,0.893,2.985,2.738
3662.0,2019-12-02 10:09:34.567424,2019-12-02 12:23:22.431068,32093963.618,-2.2,0.549,1.993,3.6,0.893,0.893,2.985,2.737
3663.0,2019-12-02 12:23:22.465180,2019-12-02 14:37:10.207592,32101991.395,-2.2,0.549,1.994,3.6,0.893,0.893,2.985,2.737
3664.0,2019-12-02 14:37:10.199196,2019-12-02 16:50:56.805868,32110017.993,-2.2,0.549,1.994,3.6,0.893,0.893,2.984,2.737
3665.0,2019-12-02 16:50:56.819100,2019-12-02 19:04:42.620412,32118043.808,-2.2,0.549,1.994,3.6,0.893,0.892,2.984,2.737
3666.0,2019-12-02 19:04:42.620004,2019-12-02 21:18:27.881600,32126069.069,-2.2,0.549,1.993,3.6,0.892,0.892,2.984,2.736
3667.0,2019-12-02 21:18:27.896320,2019-12-02 23:32:12.698236,32134093.886,-2.2,0.549,1.994,3.6,0.892,0.892,2.984,2.736
3668.0,2019-12-02 23:32:12.713884,2019-12-03 01:45:56.342124,32142117.529,-2.2,0.549,1.993,3.6,0.892,0.892,2.983,2.736
3669.0,2019-12-03 01:45:56.354200,2019-12-03 03:59:38.511120,32150139.698,-2.2,0.549,1.992,3.6,0.892,0.892,2.983,2.736
3670.0,2019-12-03 03:59:38.548124,2019-12-03 06:13:20.797452,32158161.985,-2.2,0.549,1.994,3.6,0.892,0.892,2.983,2.735
3671.0,2019-12-03 06:13:20.809984,2019-12-03 08:27:01.571156,32166182.758,-2.2,0.549,1.993,3.6,0.892,0.892,2.982,2.735
3672.0,2019-12-03 08:27:01.564316,2019-12-03 10:40:40.922244,32174202.11,-2.2,0.549,1.993,3.6,0.892,0.891,2.982,2.733
3673.0,2019-12-03 10:40:40.944792,2019-12-03 12:54:20.392588,32182221.58,-2.2,0.549,1.993,3.6,0.892,0.892,2.982,2.734
3674.0,2019-12-03 12:54:20.451640,2019-12-03 15:07:59.479692,32190240.667,-2.2,0.549,1.994,3.6,0.892,0.892,2.982,2.733
3675.0,2019-12-03 15:07:59.502236,2019-12-03 17:21:37.810164,32198258.997,-2.2,0.549,1.993,3.6,0.892,0.892,2.981,2.733
3676.0,2019-12-03 17:21:37.832036,2019-12-03 19:35:14.739980,32206275.927,-2.2,0.549,1.995,3.6,0.892,0.892,2.981,2.733
3677.0,2019-12-03 19:35:14.719644,2019-12-03 21:48:51.653960,32214292.841,-2.2,0.549,1.993,3.6,0.892,0.891,2.981,2.733
3678.0,2019-12-03 21:48:51.675288,2019-12-04 00:02:27.177484,32222308.365,-2.2,0.549,1.993,3.6,0.891,0.891,2.981,2.732
3679.0,2019-12-04 00:02:27.184440,2019-12-04 02:16:02.327428,32230323.515,-2.2,0.549,1.994,3.6,0.891,0.891,2.98,2.732
3680.0,2019-12-04 02:16:02.302876,2019-12-04 04:29:36.931548,32238338.119,-2.2,0.549,1.993,3.6,0.891,0.891,2.98,2.732
3681.0,2019-12-04 04:29:36.897024,2019-12-04 06:43:10.421956,32246351.609,-2.2,0.549,1.993,3.6,0.891,0.891,2.98,2.732
3682.0,2019-12-04 06:43:10.444696,2019-12-04 08:56:43.709956,32254364.897,-2.2,0.549,1.993,3.6,0.891,0.891,2.98,2.731
3683.0,2019-12-04 08:56:43.791360,2019-12-04 11:10:16.560404,32262377.748,-2.2,0.549,1.993,3.6,0.891,0.891,2.979,2.731
3684.0,2019-12-04 11:10:16.550500,2019-12-04 13:23:47.556972,32270388.744,-2.2,0.549,1.993,3.6,0.891,0.891,2.979,2.731
3685.0,2019-12-04 13:23:47.605404,2019-12-04 15:37:18.751156,32278399.938,-2.2,0.549,1.993,3.6,0.891,0.891,2.979,2.731
3686.0,2019-12-04 15:37:18.793780,2019-12-04 17:50:49.557488,32286410.745,-2.2,0.549,1.992,3.6,0.891,0.891,2.979,2.731
3687.0,2019-12-04 17:50:49.584740,2019-12-04 20:04:19.972904,32294421.16,-2.2,0.549,1.993,3.6,0.891,0.891,2.978,2.73
3688.0,2019-12-04 20:04:19.984284,2019-12-04 22:17:48.512012,32302429.699,-2.2,0.549,1.994,3.6,0.891,0.891,2.978,2.73
3689.0,2019-12-04 22:17:48.549020,2019-12-05 00:31:17.285356,32310438.473,-2.2,0.549,1.994,3.6,0.891,0.891,2.978,2.73
3690.0,2019-12-05 00:31:17.310464,2019-12-05 02:44:45.330412,32318446.518,-2.2,0.549,1.993,3.6,0.891,0.891,2.978,2.73
3691.0,2019-12-05 02:44:45.285276,2019-12-05 04:58:12.949444,32326454.137,-2.2,0.549,1.995,3.6,0.891,0.89,2.977,2.729
3692.0,2019-12-05 04:58:12.932608,2019-12-05 07:11:39.951460,32334461.139,-2.2,0.549,1.993,3.6,0.89,0.89,2.977,2.729
3693.0,2019-12-05 07:11:39.990016,2019-12-05 09:25:06.204172,32342467.391,-2.2,0.549,1.993,3.6,0.89,0.89,2.977,2.729
3694.0,2019-12-05 09:25:06.197656,2019-12-05 11:38:31.496044,32350472.683,-2.2,0.549,1.993,3.6,0.89,0.89,2.977,2.729
3695.0,2019-12-05 11:38:31.548828,2019-12-05 13:51:56.567980,32358477.755,-2.2,0.549,1.994,3.6,0.89,0.89,2.976,2.729
3696.0,2019-12-05 13:51:56.640256,2019-12-05 16:05:21.294000,32366482.481,-2.2,0.549,1.994,3.6,0.89,0.89,2.976,2.728
3697.0,2019-12-05 16:05:21.338368,2019-12-05 18:18:45.469396,32374486.657,-2.2,0.549,1.993,3.6,0.89,0.89,2.976,2.728
3698.0,2019-12-05 18:18:45.511992,2019-12-05 20:32:08.704052,32382489.891,-2.2,0.549,1.994,3.6,0.89,0.89,2.976,2.728
3699.0,2019-12-05 20:32:08.702876,2019-12-05 22:45:31.254548,32390492.442,-2.2,0.549,1.994,3.6,0.89,0.89,2.976,2.728
3700.0,2019-12-05 22:45:31.238400,2019-12-06 00:58:53.561300,32398494.749,-2.2,0.549,1.994,3.6,0.89,0.89,2.975,2.727
3701.0,2019-12-06 00:58:53.577216,2019-12-06 03:12:15.120456,32406496.308,-2.2,0.549,1.994,3.6,0.89,0.89,2.975,2.727
3702.0,2019-12-06 03:12:15.129600,2019-12-06 05:25:36.214960,32414497.402,-2.2,0.549,1.993,3.6,0.89,0.89,2.975,2.727
3703.0,2019-12-06 05:25:36.288868,2019-12-06 07:38:56.736540,32422497.924,-2.2,0.549,1.993,3.6,0.89,0.89,2.975,2.727
3704.0,2019-12-06 07:38:56.792576,2019-12-06 09:52:16.006836,32430497.194,-2.2,0.549,1.993,3.6,0.889,0.89,2.974,2.727
3705.0,2019-12-06 09:52:16.051200,2019-12-06 12:05:35.413132,32438496.6,-2.2,0.549,1.994,3.6,0.89,0.889,2.974,2.726
3706.0,2019-12-06 12:05:35.377560,2019-12-06 14:18:53.971432,32446495.159,-2.2,0.549,1.993,3.6,0.889,0.889,2.974,2.726
3707.0,2019-12-06 14:18:54.044260,2019-12-06 16:32:11.820436,32454493.008,-2.2,0.549,1.993,3.6,0.889,0.889,2.974,2.725
3708.0,2019-12-06 16:32:11.860892,2019-12-06 18:45:28.668400,32462489.856,-2.2,0.549,1.993,3.6,0.889,0.889,2.974,2.725
3709.0,2019-12-06 18:45:28.629148,2019-12-06 20:58:44.973940,32470486.161,-2.2,0.549,1.993,3.6,0.889,0.889,2.973,2.725
3710.0,2019-12-06 20:58:45.004388,2019-12-06 23:12:01.066608,32478482.254,-2.2,0.549,1.993,3.6,0.889,0.889,2.973,2.725
3711.0,2019-12-06 23:12:01.051548,2019-12-07 01:25:16.272208,32486477.46,-2.2,0.549,1.994,3.6,0.889,0.889,2.973,2.724
3712.0,2019-12-07 01:25:16.312576,2019-12-07 03:38:31.778252,32494472.966,-2.2,0.549,1.994,3.6,0.889,0.889,2.973,2.724
3713.0,2019-12-07 03:38:31.770212,2019-12-07 05:51:45.454252,32502466.642,-2.2,0.549,1.993,3.6,0.889,0.889,2.972,2.724
3714.0,2019-12-07 05:51:45.458176,2019-12-07 08:04:59.278260,32510460.466,-2.2,0.549,1.993,3.6,0.889,0.889,2.972,2.724
3715.0,2019-12-07 08:04:59.277312,2019-12-07 10:18:12.102828,32518453.29,-2.2,0.549,1.994,3.6,0.889,0.889,2.972,2.724
3716.0,2019-12-07 10:18:12.114108,2019-12-07 12:31:24.500108,32526445.687,-2.2,0.549,1.993,3.6,0.889,0.889,2.972,2.724
3717.0,2019-12-07 12:31:24.490652,2019-12-07 14:44:36.343564,32534437.531,-2.2,0.549,1.994,3.6,0.889,0.889,2.971,2.723
3718.0,2019-12-07 14:44:36.409444,2019-12-07 16:57:47.813612,32542429.001,-2.2,0.549,1.993,3.6,0.889,0.889,2.971,2.723
3719.0,2019-12-07 16:57:47.805848,2019-12-07 19:10:57.966380,32550419.154,-2.2,0.549,1.993,3.6,0.889,0.888,2.971,2.721
3720.0,2019-12-07 19:10:57.954868,2019-12-07 21:24:10.018640,32558411.206,-2.2,0.549,1.993,3.6,0.889,0.888,2.971,2.723
3721.0,2019-12-07 21:24:10.002432,2019-12-07 23:37:19.939952,32566401.127,-2.2,0.549,1.993,3.6,0.888,0.888,2.971,2.723
3722.0,2019-12-07 23:37:19.957244,2019-12-08 01:50:29.602220,32574390.79,-2.2,0.549,1.993,3.6,0.888,0.888,2.97,2.723
3723.0,2019-12-08 01:50:29.645312,2019-12-08 04:03:38.545128,32582379.732,-2.2,0.549,1.994,3.6,0.888,0.888,2.97,2.722
3724.0,2019-12-08 04:03:38.549148,2019-12-08 06:16:46.879948,32590368.067,-2.2,0.549,1.994,3.6,0.888,0.888,2.97,2.722
3725.0,2019-12-08 06:16:46.865560,2019-12-08 08:29:55.034824,32598356.222,-2.2,0.549,1.993,3.6,0.888,0.888,2.97,2.722
3726.0,2019-12-08 08:29:55.046400,2019-12-08 10:43:01.911916,32606343.099,-2.2,0.549,1.993,3.6,0.888,0.888,2.97,2.722
3727.0,2019-12-08 10:43:01.918520,2019-12-08 12:56:09.153616,32614330.341,-2.2,0.549,1.994,3.6,0.888,0.888,2.969,2.722
3728.0,2019-12-08 12:56:09.186556,2019-12-08 15:09:16.849640,32622318.037,-2.2,0.549,1.993,3.6,0.888,0.888,2.969,2.721
3729.0,2019-12-08 15:09:16.842908,2019-12-08 17:22:23.207044,32630304.394,-2.2,0.549,1.993,3.6,0.888,0.888,2.969,2.721
3730.0,2019-12-08 17:22:23.322112,2019-12-08 19:35:28.937124,32638290.124,-2.2,0.549,1.994,3.6,0.888,0.888,2.969,2.721
3731.0,2019-12-08 19:35:28.951448,2019-12-08 21:48:33.822700,32646275.01,-2.2,0.549,1.993,3.6,0.888,0.888,2.969,2.721
3732.0,2019-12-08 21:48:33.986560,2019-12-09 00:01:38.540140,32654259.727,-2.2,0.549,1.994,3.6,0.888,0.888,2.968,2.721
3733.0,2019-12-09 00:01:38.565020,2019-12-09 02:14:42.293868,32662243.481,-2.2,0.549,1.993,3.6,0.888,0.888,2.968,2.72
3734.0,2019-12-09 02:14:42.357248,2019-12-09 04:27:45.579244,32670226.767,-2.2,0.549,1.994,3.6,0.888,0.888,2.968,2.72
3735.0,2019-12-09 04:27:45.559552,2019-12-09 06:40:47.912616,32678209.1,-2.2,0.549,1.993,3.6,0.887,0.888,2.967,2.72
3736.0,2019-12-09 06:40:47.844252,2019-12-09 08:53:50.346832,32686191.534,-2.2,0.549,1.993,3.6,0.888,0.887,2.968,2.72
3737.0,2019-12-09 08:53:50.391296,2019-12-09 11:06:52.143916,32694173.331,-2.2,0.55,1.993,3.6,0.888,0.887,2.967,2.72
3738.0,2019-12-09 11:06:52.023736,2019-12-09 13:19:53.697356,32702154.885,-2.2,0.549,1.993,3.6,0.887,0.887,2.967,2.719
3739.0,2019-12-09 13:19:53.652376,2019-12-09 15:32:54.460264,32710135.648,-2.2,0.549,1.993,3.6,0.887,0.887,2.967,2.719
3740.0,2019-12-09 15:32:54.493184,2019-12-09 17:45:55.996104,32718117.183,-2.2,0.549,1.994,3.6,0.887,0.887,2.967,2.719
