Repository: Oliver191/MSc_Thesis_Predictive_Maintenance_Batteries

# MSc_Thesis_Predictive_Maintenance_Batteries
The GitHub repository accompanying the MSc Thesis at Esade written by Oliver Caspers regarding the topic “Predictive Maintenance for Lithium-Ion Batteries: Predicting the Remaining Useful Life (RUL) using Data-Driven Machine Learning based on Real-World Battery Datasets”.

SNL_Final.ipynb: The main Jupyter Notebook which contains the main code used to load, clean, and transform the SNL data. Four initial models are evaluated and a RF is chosen to be optimized. The RF is trained to predict the RUL on the training data and optimized using the validation data. Finally, the model is tested using independent testing data from UL.

File: SNL_Cycle_Timeseries_Data/SNL_18650_NMC_25C_20-80_0.5-0.5C_b_cycle_data.csv (part 11 of 11)
Cycle_Index,Start_Time,End_Time,Test_Time (s),Min_Current (A),Max_Current (A),Min_Voltage (V),Max_Voltage (V),Charge_Capacity (Ah),Discharge_Capacity (Ah),Charge_Energy (Wh),Discharge_Energy (Wh)
3345.0,2018-12-02 16:46:42.334728,2018-12-02 18:50:32.660212,27157331.792,-1.499,1.499,3.179,4.02,1.447,1.447,5.454,5.174
3346.0,2018-12-02 18:52:32.685966,2018-12-02 20:56:24.574231,27164883.706,-1.499,1.499,3.179,4.02,1.448,1.447,5.455,5.175
3347.0,2018-12-02 20:58:24.596665,2018-12-02 23:02:18.060583,27172437.192,-1.499,1.499,3.179,4.02,1.448,1.448,5.457,5.176
3348.0,2018-12-02 23:04:18.086312,2018-12-03 01:08:12.193623,27179991.325,-1.499,1.499,3.179,4.02,1.448,1.448,5.457,5.177
3349.0,2018-12-03 01:10:12.215697,2018-12-03 03:14:07.206172,27187546.338,-1.499,1.499,3.179,4.02,1.448,1.448,5.458,5.177
3350.0,2018-12-03 03:16:07.230029,2018-12-03 05:20:04.285967,27195103.418,-1.499,1.499,3.179,4.02,1.449,1.448,5.46,5.179
3351.0,2018-12-03 05:22:04.307958,2018-12-03 07:26:00.033243,27202659.165,-1.499,1.499,3.179,4.02,1.449,1.448,5.459,5.177
3352.0,2018-12-03 07:28:00.058167,2018-12-03 09:31:55.594385,27210214.726,-1.499,1.499,3.179,4.02,1.449,1.448,5.458,5.177
3353.0,2018-12-03 09:33:55.622099,2018-12-03 11:37:54.264400,27217773.396,-1.499,1.499,3.179,4.02,1.449,1.449,5.461,5.18
3354.0,2018-12-03 11:39:54.291843,2018-12-03 13:43:53.434831,27225332.567,-1.499,1.499,3.179,4.02,1.449,1.449,5.461,5.18
3355.0,2018-12-03 13:45:53.455225,2018-12-03 15:49:53.591501,27232892.723,-1.499,1.499,3.179,4.02,1.45,1.449,5.462,5.181
3356.0,2018-12-03 15:51:53.613995,2018-12-03 17:55:53.254530,27240452.386,-1.499,1.499,3.179,4.02,1.449,1.449,5.462,5.181
3357.0,2018-12-03 17:57:53.286300,2018-12-03 20:01:53.656744,27248012.788,-1.499,1.499,3.179,4.02,1.45,1.449,5.462,5.181
3358.0,2018-12-03 20:03:53.683351,2018-12-03 22:07:52.667703,27255571.799,-1.499,1.499,3.179,4.02,1.449,1.449,5.461,5.18
3359.0,2018-12-03 22:09:52.686956,2018-12-03 23:57:46.987080,27262166.119,-1.499,1.499,3.179,4.025,1.25,1.246,4.668,4.392
3360.0,2018-12-03 23:59:47.043312,2018-12-04 02:00:37.829324,27269536.961,-1.499,1.499,3.179,4.02,1.41,1.409,5.323,5.016
3361.0,2018-12-04 02:02:37.882133,2018-12-04 04:03:42.010182,27276921.142,-1.499,1.499,3.179,4.02,1.413,1.412,5.333,5.027
3362.0,2018-12-04 04:05:42.066069,2018-12-04 06:06:49.718234,27284308.85,-1.499,1.499,3.179,4.02,1.414,1.413,5.335,5.03
3363.0,2018-12-04 06:08:49.770110,2018-12-04 08:10:02.134097,27291701.266,-1.499,1.499,3.179,4.02,1.415,1.414,5.339,5.034
3364.0,2018-12-04 08:12:02.189804,2018-12-04 10:13:14.983359,27299094.115,-1.499,1.499,3.179,4.02,1.415,1.414,5.339,5.035
3365.0,2018-12-04 10:15:15.043314,2018-12-04 12:16:31.157833,27306490.29,-1.499,1.499,3.179,4.02,1.415,1.415,5.342,5.037
3366.0,2018-12-04 12:18:31.212102,2018-12-04 14:19:51.752632,27313890.884,-1.499,1.499,3.179,4.02,1.416,1.416,5.345,5.041
3367.0,2018-12-04 14:21:51.808302,2018-12-04 16:23:11.726709,27321290.858,-1.499,1.499,3.179,4.02,1.416,1.415,5.345,5.041
3368.0,2018-12-04 16:25:11.782726,2018-12-04 18:26:33.389419,27328692.521,-1.499,1.499,3.179,4.02,1.417,1.416,5.346,5.042
3369.0,2018-12-04 18:28:33.448397,2018-12-04 20:29:58.108155,27336097.24,-1.499,1.499,3.179,4.02,1.417,1.416,5.348,5.045
3370.0,2018-12-04 20:31:58.159974,2018-12-04 22:33:22.015359,27343501.147,-1.499,1.499,3.179,4.02,1.417,1.416,5.347,5.044
3371.0,2018-12-04 22:33:22.015486,2018-12-05 02:18:36.682998,27357015.815,-1.5,1.499,1.998,4.2,2.29,2.455,8.969,8.94
3372.0,2018-12-05 02:18:36.749334,2018-12-05 06:10:53.965152,27370953.097,-1.499,1.499,1.998,4.2,2.458,2.458,9.54,8.956
3373.0,2018-12-05 06:10:54.039163,2018-12-05 10:03:21.369943,27384900.502,-1.499,1.499,1.998,4.2,2.46,2.459,9.544,8.961
3374.0,2018-12-05 10:03:21.370065,2018-12-05 10:04:21.464719,27384960.596,0.0,0.0,2.71,2.721,0.0,0.0,0.0,0.0
3375.0,2018-12-11 10:10:53.002716,2018-12-11 14:04:16.523914,27398974.12,-1.5,1.499,1.999,4.2,2.453,2.471,9.548,9.005
3376.0,2018-12-11 14:04:16.554785,2018-12-11 17:57:46.805869,27412984.402,-1.499,1.499,1.998,4.2,2.475,2.47,9.598,9.0
3377.0,2018-12-11 17:57:46.900568,2018-12-11 21:51:13.717948,27426991.314,-1.5,1.499,1.999,4.2,2.473,2.469,9.59,8.998
3378.0,2018-12-11 21:51:13.718065,2018-12-12 03:01:26.662826,27445604.259,-1.499,1.499,2.709,4.2,3.577,3.425,13.601,12.357
3379.0,2018-12-12 03:03:26.716336,2018-12-12 05:08:17.913516,27453215.51,-1.499,1.499,3.179,4.02,1.461,1.459,5.508,5.19
3380.0,2018-12-12 05:10:17.966167,2018-12-12 07:15:00.180574,27460817.777,-1.499,1.499,3.179,4.02,1.459,1.457,5.5,5.184
3381.0,2018-12-12 07:17:00.233451,2018-12-12 09:21:37.362598,27468414.959,-1.499,1.499,3.179,4.02,1.458,1.456,5.497,5.181
3382.0,2018-12-12 09:23:37.415218,2018-12-12 11:28:07.145045,27476004.741,-1.499,1.499,3.179,4.02,1.456,1.454,5.491,5.176
3383.0,2018-12-12 11:30:07.201163,2018-12-12 13:34:27.634261,27483585.231,-1.499,1.499,3.179,4.02,1.455,1.452,5.484,5.168
3384.0,2018-12-12 13:36:27.686683,2018-12-12 15:40:42.002244,27491159.599,-1.499,1.499,3.179,4.02,1.453,1.451,5.48,5.165
3385.0,2018-12-12 15:42:42.056650,2018-12-12 17:46:46.766791,27498724.363,-1.499,1.499,3.179,4.02,1.451,1.449,5.472,5.158
3386.0,2018-12-12 17:48:46.823120,2018-12-12 19:52:43.826792,27506281.423,-1.499,1.499,3.179,4.02,1.45,1.447,5.466,5.152
3387.0,2018-12-12 19:54:43.880350,2018-12-12 21:58:33.175318,27513830.772,-1.499,1.499,3.179,4.02,1.448,1.446,5.46,5.147
3388.0,2018-12-12 22:00:33.229315,2018-12-13 00:04:18.820803,27521376.417,-1.499,1.499,3.179,4.02,1.447,1.445,5.457,5.145
3389.0,2018-12-13 00:06:18.869126,2018-12-13 02:09:57.589971,27528915.186,-1.499,1.499,3.179,4.02,1.446,1.444,5.452,5.14
3390.0,2018-12-13 02:11:57.645230,2018-12-13 04:15:26.754536,27536444.351,-1.499,1.499,3.179,4.02,1.444,1.442,5.444,5.134
3391.0,2018-12-13 04:17:26.816612,2018-12-13 06:20:53.782186,27543971.379,-1.499,1.499,3.179,4.02,1.443,1.441,5.442,5.133
3392.0,2018-12-13 06:22:53.831752,2018-12-13 08:26:15.272440,27551492.869,-1.499,1.499,3.179,4.02,1.442,1.44,5.438,5.129
3393.0,2018-12-13 08:28:15.331929,2018-12-13 10:31:29.901554,27559007.498,-1.499,1.499,3.179,4.02,1.44,1.439,5.433,5.124
3394.0,2018-12-13 10:33:29.960179,2018-12-13 12:36:41.574395,27566519.171,-1.499,1.499,3.179,4.02,1.44,1.438,5.43,5.122
3395.0,2018-12-13 12:38:41.626858,2018-12-13 14:41:53.947239,27574031.544,-1.499,1.499,3.179,4.02,1.44,1.439,5.431,5.124
3396.0,2018-12-13 14:43:54.010340,2018-12-13 16:47:00.664842,27581538.261,-1.499,1.499,3.179,4.02,1.439,1.437,5.426,5.119
3397.0,2018-12-13 16:49:00.713873,2018-12-13 18:52:04.965519,27589042.562,-1.499,1.499,3.179,4.02,1.438,1.437,5.425,5.118
3398.0,2018-12-13 18:54:05.027855,2018-12-13 20:57:06.179841,27596543.776,-1.499,1.499,3.179,4.02,1.438,1.436,5.422,5.116
3399.0,2018-12-13 20:59:06.234699,2018-12-13 23:02:05.090337,27604042.687,-1.499,1.499,3.179,4.02,1.437,1.436,5.42,5.114
3400.0,2018-12-13 23:04:05.149676,2018-12-14 01:06:59.921361,27611537.518,-1.499,1.499,3.179,4.02,1.436,1.435,5.417,5.111
3401.0,2018-12-14 01:08:59.978603,2018-12-14 03:11:52.089359,27619029.686,-1.499,1.499,3.179,4.02,1.436,1.434,5.415,5.11
3402.0,2018-12-14 03:13:52.140256,2018-12-14 05:16:44.378291,27626521.975,-1.499,1.499,3.179,4.02,1.436,1.435,5.415,5.11
3403.0,2018-12-14 05:18:44.438763,2018-12-14 07:21:33.305620,27634010.902,-1.499,1.499,3.179,4.02,1.435,1.434,5.413,5.107
3404.0,2018-12-14 07:23:33.354240,2018-12-14 09:26:18.666410,27641496.263,-1.499,1.499,3.179,4.02,1.434,1.433,5.41,5.105
3405.0,2018-12-14 09:28:18.728782,2018-12-14 11:31:05.536950,27648983.133,-1.499,1.499,3.179,4.02,1.434,1.433,5.411,5.106
3406.0,2018-12-14 11:33:05.599971,2018-12-14 13:35:49.128307,27656466.725,-1.499,1.499,3.179,4.02,1.434,1.433,5.408,5.104
3407.0,2018-12-14 13:37:49.171238,2018-12-14 15:40:31.440846,27663949.037,-1.499,1.499,3.179,4.02,1.434,1.432,5.407,5.103
3408.0,2018-12-14 15:42:31.492814,2018-12-14 17:45:10.592380,27671428.189,-1.499,1.499,3.179,4.02,1.433,1.432,5.405,5.101
3409.0,2018-12-14 17:47:10.648113,2018-12-14 19:49:51.754315,27678909.351,-1.499,1.499,3.179,4.02,1.433,1.432,5.406,5.102
3410.0,2018-12-14 19:51:51.816675,2018-12-14 21:54:28.750274,27686386.347,-1.499,1.499,3.179,4.02,1.432,1.431,5.403,5.099
3411.0,2018-12-14 21:56:28.813193,2018-12-14 23:59:04.529027,27693862.125,-1.499,1.499,3.179,4.02,1.432,1.431,5.402,5.098
3412.0,2018-12-15 00:01:04.590369,2018-12-15 02:03:42.051751,27701339.648,-1.499,1.499,3.179,4.02,1.432,1.431,5.403,5.1
3413.0,2018-12-15 02:05:42.114127,2018-12-15 04:08:14.859254,27708812.456,-1.499,1.499,3.179,4.02,1.432,1.43,5.4,5.096
3414.0,2018-12-15 04:10:14.915128,2018-12-15 06:12:45.959915,27716283.556,-1.499,1.499,3.179,4.02,1.431,1.43,5.399,5.095
3415.0,2018-12-15 06:14:46.006542,2018-12-15 08:17:17.454335,27723755.051,-1.5,1.499,3.179,4.02,1.431,1.43,5.399,5.096
3416.0,2018-12-15 08:19:17.507852,2018-12-15 10:21:48.172884,27731225.769,-1.499,1.499,3.179,4.02,1.431,1.43,5.398,5.095
3417.0,2018-12-15 10:23:48.216279,2018-12-15 12:26:17.236327,27738694.833,-1.499,1.499,3.179,4.02,1.431,1.43,5.397,5.094
3418.0,2018-12-15 12:28:17.298498,2018-12-15 14:30:45.699035,27746163.295,-1.499,1.499,3.179,4.02,1.431,1.43,5.396,5.094
3419.0,2018-12-15 14:32:45.747431,2018-12-15 16:35:15.276178,27753632.873,-1.499,1.499,3.179,4.02,1.431,1.43,5.397,5.095
3420.0,2018-12-15 16:37:15.344195,2018-12-15 18:39:41.693094,27761099.29,-1.499,1.499,3.179,4.02,1.43,1.429,5.395,5.092
3421.0,2018-12-15 18:41:41.743765,2018-12-15 20:44:05.215489,27768562.812,-1.499,1.499,3.179,4.02,1.43,1.429,5.393,5.09
3422.0,2018-12-15 20:46:05.275876,2018-12-15 22:48:29.829103,27776027.426,-1.499,1.499,3.179,4.02,1.43,1.429,5.394,5.091
3423.0,2018-12-15 22:50:29.869464,2018-12-16 00:52:54.054203,27783491.651,-1.499,1.499,3.179,4.02,1.43,1.429,5.393,5.091
3424.0,2018-12-16 00:54:54.120891,2018-12-16 02:57:17.562185,27790955.159,-1.499,1.499,3.179,4.02,1.43,1.429,5.393,5.09
3425.0,2018-12-16 02:59:17.607385,2018-12-16 05:01:37.567602,27798415.164,-1.499,1.499,3.179,4.02,1.429,1.428,5.39,5.088
3426.0,2018-12-16 05:03:37.616682,2018-12-16 07:05:58.928791,27805876.525,-1.499,1.499,3.179,4.02,1.429,1.428,5.391,5.089
3427.0,2018-12-16 07:07:58.984294,2018-12-16 09:10:21.371580,27813338.968,-1.499,1.499,3.179,4.02,1.429,1.428,5.392,5.09
3428.0,2018-12-16 09:12:21.434870,2018-12-16 11:14:39.712878,27820797.309,-1.499,1.499,3.179,4.02,1.428,1.427,5.388,5.086
3429.0,2018-12-16 11:16:39.777358,2018-12-16 13:18:57.776753,27828255.373,-1.499,1.499,3.179,4.02,1.428,1.427,5.388,5.086
3430.0,2018-12-16 13:20:57.842148,2018-12-16 15:23:19.561449,27835717.158,-1.499,1.499,3.179,4.02,1.429,1.428,5.391,5.089
3431.0,2018-12-16 15:25:19.602363,2018-12-16 17:27:37.335383,27843174.932,-1.499,1.499,3.179,4.02,1.428,1.427,5.388,5.086
3432.0,2018-12-16 17:29:37.376732,2018-12-16 19:31:53.985678,27850631.582,-1.499,1.499,3.179,4.02,1.428,1.427,5.387,5.085
3433.0,2018-12-16 19:33:54.025606,2018-12-16 21:36:08.975492,27858086.572,-1.499,1.499,3.179,4.02,1.428,1.427,5.386,5.084
3434.0,2018-12-16 21:38:09.042486,2018-12-16 23:40:26.139682,27865543.736,-1.499,1.499,3.179,4.02,1.428,1.427,5.388,5.086
3435.0,2018-12-16 23:42:26.206000,2018-12-17 01:44:39.958339,27872997.555,-1.499,1.499,3.179,4.02,1.427,1.427,5.385,5.083
3436.0,2018-12-17 01:46:40.018378,2018-12-17 03:48:56.290347,27880453.887,-1.499,1.499,3.179,4.02,1.428,1.427,5.387,5.085
3437.0,2018-12-17 03:50:56.348469,2018-12-17 05:53:10.085194,27887907.682,-1.499,1.499,3.179,4.02,1.428,1.427,5.385,5.083
3438.0,2018-12-17 05:55:10.137344,2018-12-17 07:57:25.517911,27895363.114,-1.499,1.499,3.179,4.02,1.428,1.427,5.386,5.085
3439.0,2018-12-17 07:59:25.566646,2018-12-17 10:01:40.190506,27902817.787,-1.499,1.499,3.179,4.02,1.428,1.427,5.386,5.084
3440.0,2018-12-17 10:03:40.234707,2018-12-17 12:05:52.287136,27910269.884,-1.499,1.499,3.179,4.02,1.427,1.426,5.384,5.082
3441.0,2018-12-17 12:07:52.322562,2018-12-17 14:10:05.169457,27917722.766,-1.499,1.499,3.179,4.02,1.427,1.426,5.384,5.083
3442.0,2018-12-17 14:12:05.197259,2018-12-17 16:14:15.997600,27925173.594,-1.499,1.499,3.179,4.02,1.427,1.426,5.382,5.081
3443.0,2018-12-17 16:16:16.076899,2018-12-17 18:18:28.543822,27932626.14,-1.499,1.499,3.179,4.02,1.427,1.426,5.384,5.082
3444.0,2018-12-17 18:20:28.583924,2018-12-17 20:22:38.847159,27940076.444,-1.499,1.499,3.179,4.02,1.427,1.426,5.382,5.081
3445.0,2018-12-17 20:24:38.875718,2018-12-17 22:26:50.958698,27947528.555,-1.499,1.499,3.179,4.02,1.427,1.426,5.384,5.082
3446.0,2018-12-17 22:28:51.009718,2018-12-18 00:31:02.231397,27954979.828,-1.499,1.499,3.179,4.02,1.427,1.426,5.383,5.082
3447.0,2018-12-18 00:33:02.303359,2018-12-18 02:35:12.067414,27962429.664,-1.499,1.499,3.179,4.02,1.427,1.426,5.382,5.081
3448.0,2018-12-18 02:37:12.126722,2018-12-18 04:39:19.522207,27969877.119,-1.499,1.499,3.179,4.02,1.426,1.425,5.38,5.079
3449.0,2018-12-18 04:41:19.565031,2018-12-18 06:43:30.801625,27977328.398,-1.499,1.499,3.179,4.02,1.427,1.426,5.383,5.082
3450.0,2018-12-18 06:45:30.834372,2018-12-18 08:47:37.965560,27984775.562,-1.499,1.499,3.179,4.02,1.426,1.425,5.38,5.079
3451.0,2018-12-18 08:49:38.004622,2018-12-18 10:51:43.984010,27992221.58,-1.499,1.499,3.179,4.02,1.426,1.425,5.379,5.078
3452.0,2018-12-18 10:53:44.066886,2018-12-18 12:55:52.852236,27999670.449,-1.5,1.499,3.179,4.02,1.426,1.426,5.381,5.08
3453.0,2018-12-18 12:57:52.889783,2018-12-18 15:00:02.709957,28007120.306,-1.499,1.499,3.179,4.02,1.427,1.426,5.382,5.081
3454.0,2018-12-18 15:02:02.734948,2018-12-18 17:04:10.717341,28014568.314,-1.499,1.499,3.179,4.02,1.426,1.425,5.381,5.08
3455.0,2018-12-18 17:06:10.757851,2018-12-18 19:08:17.552662,28022015.149,-1.499,1.499,3.179,4.02,1.426,1.425,5.38,5.079
3456.0,2018-12-18 19:10:17.638319,2018-12-18 21:12:24.991760,28029462.588,-1.499,1.499,3.179,4.02,1.426,1.425,5.38,5.079
3457.0,2018-12-18 21:14:25.029667,2018-12-18 23:16:32.975578,28036910.572,-1.499,1.499,3.179,4.02,1.426,1.425,5.381,5.08
3458.0,2018-12-18 23:18:33.029213,2018-12-19 01:20:38.443566,28044356.04,-1.499,1.499,3.179,4.02,1.426,1.425,5.378,5.078
3459.0,2018-12-19 01:22:38.477547,2018-12-19 03:24:44.040270,28051801.637,-1.499,1.499,3.179,4.02,1.426,1.425,5.379,5.078
3460.0,2018-12-19 03:26:44.086028,2018-12-19 05:28:50.641200,28059248.238,-1.499,1.499,3.179,4.02,1.426,1.425,5.38,5.079
3461.0,2018-12-19 05:30:50.669170,2018-12-19 07:32:24.410126,28066662.007,-1.499,1.499,3.179,4.02,1.426,1.411,5.379,5.031
3462.0,2018-12-19 07:34:24.447731,2018-12-19 09:26:55.817859,28073533.414,-1.499,1.499,3.179,4.02,1.306,1.306,4.952,4.589
3463.0,2018-12-19 09:28:55.864929,2018-12-19 11:21:38.349256,28080415.946,-1.499,1.499,3.179,4.02,1.309,1.307,4.961,4.594
3464.0,2018-12-19 11:23:38.413586,2018-12-19 13:15:58.099690,28087275.696,-1.499,1.499,3.179,4.02,1.304,1.303,4.943,4.576
3465.0,2018-12-19 13:17:58.131959,2018-12-19 15:10:03.817348,28094121.414,-1.499,1.499,3.179,4.02,1.301,1.3,4.933,4.564
3466.0,2018-12-19 15:12:03.857359,2018-12-19 17:03:55.526492,28100953.123,-1.499,1.499,3.179,4.02,1.298,1.297,4.922,4.552
3467.0,2018-12-19 17:05:55.551574,2018-12-19 18:57:39.471852,28107777.068,-1.499,1.499,3.179,4.02,1.296,1.295,4.916,4.546
3468.0,2018-12-19 18:59:39.532042,2018-12-19 20:51:16.834645,28114594.431,-1.499,1.499,3.179,4.02,1.295,1.294,4.911,4.541
3469.0,2018-12-19 20:53:16.919199,2018-12-19 22:44:45.084938,28121402.681,-1.499,1.499,3.179,4.02,1.293,1.292,4.905,4.532
3470.0,2018-12-19 22:46:45.116621,2018-12-20 00:37:51.393852,28128188.99,-1.499,1.499,3.179,4.02,1.288,1.288,4.888,4.515
3471.0,2018-12-20 00:39:51.462090,2018-12-20 02:30:54.875652,28134972.472,-1.499,1.499,3.179,4.02,1.288,1.287,4.886,4.512
3472.0,2018-12-20 02:32:54.944724,2018-12-20 04:23:42.015180,28141739.612,-1.499,1.499,3.179,4.02,1.284,1.284,4.873,4.499
3473.0,2018-12-20 04:25:42.058396,2018-12-20 06:16:24.358284,28148501.955,-1.499,1.499,3.179,4.02,1.283,1.283,4.869,4.495
3474.0,2018-12-20 06:18:24.398994,2018-12-20 08:09:06.100906,28155263.697,-1.499,1.499,3.179,4.02,1.283,1.282,4.869,4.495
3475.0,2018-12-20 08:11:06.169552,2018-12-20 10:01:38.564447,28162016.161,-1.499,1.499,3.179,4.02,1.281,1.28,4.862,4.487
3476.0,2018-12-20 10:03:38.605591,2018-12-20 11:54:06.477411,28168764.074,-1.499,1.499,3.179,4.02,1.28,1.28,4.859,4.484
3477.0,2018-12-20 11:56:06.510737,2018-12-20 13:46:29.883941,28175507.48,-1.499,1.499,3.179,4.02,1.279,1.279,4.855,4.48
3478.0,2018-12-20 13:48:29.946729,2018-12-20 15:38:50.692143,28182248.289,-1.499,1.499,3.179,4.02,1.279,1.278,4.854,4.477
3479.0,2018-12-20 15:40:50.747654,2018-12-20 17:31:01.822029,28188979.418,-1.499,1.499,3.179,4.02,1.277,1.276,4.846,4.47
3480.0,2018-12-20 17:33:01.855987,2018-12-20 19:23:13.542946,28195711.139,-1.499,1.499,3.179,4.02,1.277,1.276,4.846,4.471
3481.0,2018-12-20 19:25:13.618856,2018-12-20 21:15:20.984470,28202438.581,-1.499,1.499,3.179,4.02,1.276,1.275,4.843,4.467
3482.0,2018-12-20 21:17:21.063991,2018-12-20 23:07:24.998765,28209162.595,-1.499,1.499,3.179,4.02,1.275,1.275,4.84,4.464
3483.0,2018-12-20 23:09:25.045097,2018-12-21 00:59:29.163542,28215886.76,-1.499,1.499,3.179,4.02,1.275,1.275,4.841,4.464
3484.0,2018-12-21 01:01:29.208171,2018-12-21 02:51:30.917041,28222608.513,-1.499,1.499,3.179,4.02,1.275,1.274,4.839,4.462
3485.0,2018-12-21 02:53:30.987490,2018-12-21 04:43:31.247928,28229328.844,-1.499,1.499,3.179,4.02,1.275,1.274,4.838,4.461
3486.0,2018-12-21 04:45:31.279237,2018-12-21 06:35:33.054834,28236050.651,-1.499,1.499,3.179,4.02,1.275,1.274,4.839,4.462
3487.0,2018-12-21 06:37:33.112143,2018-12-21 08:27:34.283561,28242771.88,-1.499,1.499,3.179,4.02,1.275,1.274,4.838,4.462
3488.0,2018-12-21 08:29:34.365818,2018-12-21 10:19:37.493212,28249495.09,-1.499,1.499,3.179,4.02,1.275,1.274,4.839,4.464
3489.0,2018-12-21 10:21:37.541014,2018-12-21 12:11:41.068265,28256218.665,-1.499,1.499,3.179,4.02,1.275,1.274,4.84,4.464
3490.0,2018-12-21 12:13:41.144591,2018-12-21 14:03:48.291243,28262945.888,-1.499,1.499,3.179,4.02,1.276,1.275,4.842,4.467
3491.0,2018-12-21 14:05:48.339588,2018-12-21 15:55:59.711788,28269677.308,-1.499,1.499,3.179,4.02,1.277,1.276,4.846,4.471
3492.0,2018-12-21 15:57:59.738966,2018-12-21 17:48:08.287454,28276405.884,-1.499,1.499,3.179,4.02,1.276,1.276,4.843,4.469
3493.0,2018-12-21 17:50:08.320172,2018-12-21 19:40:21.880016,28283139.476,-1.499,1.499,3.179,4.02,1.277,1.277,4.847,4.473
3494.0,2018-12-21 19:42:21.957759,2018-12-21 21:32:35.670499,28289873.267,-1.499,1.499,3.179,4.02,1.278,1.277,4.848,4.473
3495.0,2018-12-21 21:34:35.699671,2018-12-21 23:24:53.095311,28296610.692,-1.499,1.499,3.179,4.02,1.278,1.277,4.85,4.476
3496.0,2018-12-21 23:26:53.144164,2018-12-22 01:17:10.017759,28303347.614,-1.499,1.499,3.179,4.02,1.278,1.277,4.85,4.476
3497.0,2018-12-22 01:19:10.085839,2018-12-22 03:09:30.341516,28310087.938,-1.499,1.499,3.179,4.02,1.279,1.278,4.852,4.478
3498.0,2018-12-22 03:11:30.403012,2018-12-22 05:01:51.832545,28316829.429,-1.499,1.499,3.179,4.02,1.279,1.278,4.853,4.479
3499.0,2018-12-22 05:03:51.857759,2018-12-22 06:54:15.527443,28323573.124,-1.499,1.499,3.179,4.02,1.279,1.279,4.855,4.481
3500.0,2018-12-22 06:56:15.582903,2018-12-22 08:46:38.312910,28330315.909,-1.499,1.499,3.179,4.02,1.279,1.279,4.854,4.481
3501.0,2018-12-22 08:48:38.365705,2018-12-22 10:39:03.184366,28337060.781,-1.499,1.499,3.179,4.02,1.28,1.279,4.856,4.482
3502.0,2018-12-22 10:41:03.237770,2018-12-22 12:31:28.401278,28343805.998,-1.499,1.499,3.179,4.02,1.28,1.279,4.856,4.483
3503.0,2018-12-22 12:33:28.487060,2018-12-22 14:23:56.684247,28350554.281,-1.499,1.499,3.179,4.02,1.28,1.28,4.858,4.485
3504.0,2018-12-22 14:25:56.744972,2018-12-22 16:16:25.298134,28357302.895,-1.499,1.499,3.179,4.02,1.28,1.28,4.859,4.486
3505.0,2018-12-22 16:18:25.365538,2018-12-22 18:08:53.213641,28364050.81,-1.499,1.499,3.179,4.02,1.28,1.28,4.858,4.485
3506.0,2018-12-22 18:10:53.286386,2018-12-22 20:01:22.551127,28370800.148,-1.499,1.499,3.179,4.02,1.281,1.28,4.859,4.486
3507.0,2018-12-22 20:03:22.600702,2018-12-22 21:53:53.193993,28377550.79,-1.499,1.499,3.179,4.02,1.281,1.28,4.86,4.487
3508.0,2018-12-22 21:55:53.222311,2018-12-22 23:46:25.992145,28384303.589,-1.499,1.499,3.179,4.02,1.281,1.281,4.862,4.489
3509.0,2018-12-22 23:48:26.034010,2018-12-23 01:38:56.862087,28391054.459,-1.499,1.499,3.179,4.02,1.281,1.28,4.86,4.488
3510.0,2018-12-23 01:40:56.914416,2018-12-23 03:31:28.138559,28397805.735,-1.499,1.499,3.179,4.02,1.281,1.28,4.86,4.488
3511.0,2018-12-23 03:33:28.170748,2018-12-23 05:24:02.386305,28404559.983,-1.499,1.499,3.179,4.02,1.282,1.281,4.863,4.49
3512.0,2018-12-23 05:26:02.465769,2018-12-23 07:16:37.868589,28411315.465,-1.499,1.499,3.179,4.02,1.282,1.281,4.864,4.492
3513.0,2018-12-23 07:18:37.903596,2018-12-23 09:09:12.405474,28418070.002,-1.499,1.499,3.179,4.02,1.282,1.281,4.863,4.491
3514.0,2018-12-23 09:11:12.488080,2018-12-23 11:01:49.553718,28424827.15,-1.499,1.499,3.179,4.02,1.282,1.281,4.865,4.493
3515.0,2018-12-23 11:03:49.625731,2018-12-23 12:54:25.482937,28431583.079,-1.499,1.499,3.179,4.02,1.282,1.281,4.864,4.492
3516.0,2018-12-23 12:56:25.542206,2018-12-23 14:47:04.405003,28438342.001,-1.499,1.499,3.179,4.02,1.283,1.282,4.866,4.495
3517.0,2018-12-23 14:49:04.519094,2018-12-23 16:39:44.523202,28445102.12,-1.499,1.499,3.179,4.02,1.283,1.282,4.867,4.495
3518.0,2018-12-23 16:41:44.537625,2018-12-23 18:32:23.810879,28451861.407,-1.499,1.499,3.179,4.02,1.283,1.282,4.866,4.495
3519.0,2018-12-23 18:34:23.880528,2018-12-23 20:25:03.420770,28458621.017,-1.499,1.499,3.179,4.02,1.283,1.282,4.867,4.495
3520.0,2018-12-23 20:27:03.452409,2018-12-23 22:17:44.228733,28465381.825,-1.499,1.499,3.179,4.02,1.283,1.282,4.868,4.496
3521.0,2018-12-23 22:19:44.224138,2018-12-24 00:10:25.959462,28472143.556,-1.499,1.499,3.179,4.02,1.283,1.282,4.869,4.497
3522.0,2018-12-24 00:12:26.014420,2018-12-24 02:03:07.274542,28478904.871,-1.499,1.499,3.179,4.02,1.283,1.282,4.868,4.497
3523.0,2018-12-24 02:05:07.387912,2018-12-24 03:55:50.921933,28485668.518,-1.499,1.499,3.179,4.02,1.284,1.283,4.87,4.498
3524.0,2018-12-24 03:57:50.972791,2018-12-24 05:48:34.881646,28492432.478,-1.499,1.499,3.179,4.02,1.284,1.283,4.87,4.499
3525.0,2018-12-24 05:50:34.995242,2018-12-24 07:41:20.810450,28499198.407,-1.499,1.499,3.179,4.02,1.284,1.283,4.871,4.501
3526.0,2018-12-24 07:43:20.833562,2018-12-24 09:34:05.249576,28505962.846,-1.499,1.499,3.179,4.02,1.284,1.283,4.87,4.499
3527.0,2018-12-24 09:36:05.273879,2018-12-24 11:26:49.692344,28512727.289,-1.499,1.499,3.179,4.02,1.284,1.283,4.87,4.499
3528.0,2018-12-24 11:28:49.780734,2018-12-24 13:19:34.576597,28519492.173,-1.499,1.499,3.179,4.02,1.284,1.283,4.871,4.5
3529.0,2018-12-24 13:21:34.604416,2018-12-24 15:12:19.654531,28526257.251,-1.499,1.499,3.179,4.02,1.284,1.283,4.871,4.5
3530.0,2018-12-24 15:14:19.684683,2018-12-24 17:05:05.161599,28533022.758,-1.499,1.499,3.179,4.02,1.284,1.283,4.871,4.501
3531.0,2018-12-24 17:07:05.179302,2018-12-24 18:57:52.615366,28539790.212,-1.499,1.499,3.179,4.02,1.284,1.284,4.873,4.502
3532.0,2018-12-24 18:59:52.670234,2018-12-24 20:50:40.024371,28546557.621,-1.499,1.499,3.179,4.02,1.284,1.284,4.873,4.502
3533.0,2018-12-24 20:52:40.116470,2018-12-24 22:43:26.326474,28553323.923,-1.499,1.499,3.179,4.02,1.284,1.283,4.872,4.501
3534.0,2018-12-24 22:45:26.391169,2018-12-25 00:36:13.764910,28560091.361,-1.499,1.499,3.179,4.02,1.284,1.284,4.872,4.502
3535.0,2018-12-25 00:38:13.867152,2018-12-25 02:29:02.627601,28566860.224,-1.499,1.499,3.179,4.02,1.285,1.284,4.874,4.503
3536.0,2018-12-25 02:31:02.706555,2018-12-25 04:21:52.046217,28573629.643,-1.499,1.499,3.179,4.02,1.285,1.284,4.874,4.504
3537.0,2018-12-25 04:23:52.071766,2018-12-25 06:14:40.835737,28580398.432,-1.499,1.499,3.179,4.02,1.285,1.284,4.874,4.503
3538.0,2018-12-25 06:16:40.931741,2018-12-25 08:07:32.617818,28587170.214,-1.499,1.499,3.179,4.02,1.285,1.285,4.876,4.506
3539.0,2018-12-25 08:09:32.664204,2018-12-25 10:00:23.157725,28593940.754,-1.499,1.499,3.179,4.02,1.285,1.284,4.875,4.505
3540.0,2018-12-25 10:02:23.246479,2018-12-25 11:53:13.355813,28600710.952,-1.499,1.499,3.179,4.02,1.285,1.284,4.875,4.505
3541.0,2018-12-25 11:55:13.361248,2018-12-25 13:46:04.304021,28607481.9,-1.499,1.499,3.179,4.02,1.285,1.284,4.875,4.505
3542.0,2018-12-25 13:48:04.352148,2018-12-25 15:38:55.755118,28614253.352,-1.499,1.499,3.179,4.02,1.285,1.284,4.875,4.506
3543.0,2018-12-25 15:40:55.815659,2018-12-25 17:31:46.868311,28621024.465,-1.499,1.499,3.179,4.02,1.285,1.284,4.875,4.506
3544.0,2018-12-25 17:33:46.971934,2018-12-25 19:24:36.954128,28627794.551,-1.499,1.499,3.179,4.02,1.285,1.284,4.874,4.505
3545.0,2018-12-25 19:26:37.005180,2018-12-25 21:17:27.289325,28634564.886,-1.499,1.499,3.179,4.02,1.285,1.284,4.874,4.505
3546.0,2018-12-25 21:19:27.288516,2018-12-25 23:10:19.437267,28641337.034,-1.499,1.499,3.179,4.02,1.285,1.285,4.876,4.506
3547.0,2018-12-25 23:12:19.512674,2018-12-26 01:03:14.563948,28648112.16,-1.499,1.499,3.179,4.02,1.286,1.285,4.879,4.509
3548.0,2018-12-26 01:05:14.657579,2018-12-26 02:56:06.276197,28654883.873,-1.499,1.499,3.179,4.02,1.285,1.285,4.875,4.506
3549.0,2018-12-26 02:58:06.351463,2018-12-26 04:49:01.589883,28661659.186,-1.499,1.499,3.179,4.02,1.286,1.285,4.878,4.509
3550.0,2018-12-26 04:51:01.683879,2018-12-26 06:41:55.428711,28668433.025,-1.499,1.499,3.179,4.02,1.286,1.285,4.877,4.507
3551.0,2018-12-26 06:43:55.507398,2018-12-26 08:34:51.565206,28675209.162,-1.499,1.499,3.179,4.02,1.286,1.285,4.879,4.51
3552.0,2018-12-26 08:36:51.664118,2018-12-26 10:27:46.418716,28681984.015,-1.499,1.499,3.179,4.02,1.286,1.285,4.878,4.509
3553.0,2018-12-26 10:29:46.504032,2018-12-26 12:20:42.012825,28688759.609,-1.499,1.499,3.179,4.02,1.286,1.285,4.878,4.509
3554.0,2018-12-26 12:22:42.023665,2018-12-26 14:13:39.289857,28695536.886,-1.499,1.499,3.179,4.02,1.287,1.286,4.88,4.511
3555.0,2018-12-26 14:15:39.291422,2018-12-26 16:06:35.820281,28702313.417,-1.499,1.499,3.179,4.02,1.286,1.285,4.879,4.51
3556.0,2018-12-26 16:08:35.936172,2018-12-26 17:59:34.474498,28709092.071,-1.499,1.499,3.179,4.02,1.287,1.286,4.881,4.512
3557.0,2018-12-26 18:01:34.551827,2018-12-26 19:52:30.638198,28715868.235,-1.499,1.499,3.179,4.02,1.286,1.285,4.879,4.51
3558.0,2018-12-26 19:54:30.641991,2018-12-26 21:45:29.675570,28722647.272,-1.499,1.499,3.179,4.02,1.287,1.286,4.882,4.512
3559.0,2018-12-26 21:47:29.766565,2018-12-26 23:38:27.474271,28729425.071,-1.499,1.499,3.179,4.02,1.287,1.286,4.88,4.511
3560.0,2018-12-26 23:40:27.494124,2018-12-27 01:31:26.121885,28736203.718,-1.499,1.499,3.179,4.02,1.287,1.286,4.881,4.512
3561.0,2018-12-27 01:33:26.134589,2018-12-27 03:24:23.029468,28742980.626,-1.499,1.499,3.179,4.02,1.286,1.286,4.88,4.511
3562.0,2018-12-27 03:26:23.032233,2018-12-27 05:17:22.032051,28749759.628,-1.499,1.499,3.179,4.02,1.287,1.286,4.881,4.512
3563.0,2018-12-27 05:19:22.121983,2018-12-27 07:10:21.889999,28756539.486,-1.499,1.499,3.179,4.02,1.287,1.286,4.882,4.513
3564.0,2018-12-27 07:12:22.005878,2018-12-27 09:03:20.763427,28763318.36,-1.499,1.499,3.179,4.02,1.287,1.286,4.881,4.512
3565.0,2018-12-27 09:05:20.778813,2018-12-27 10:56:18.741917,28770096.338,-1.499,1.499,3.179,4.02,1.287,1.285,4.88,4.51
3566.0,2018-12-27 10:58:18.780482,2018-12-27 12:49:16.413636,28776874.01,-1.499,1.499,3.179,4.02,1.286,1.285,4.88,4.51
3567.0,2018-12-27 12:51:16.443190,2018-12-27 14:42:13.699838,28783651.296,-1.499,1.499,3.179,4.02,1.287,1.285,4.88,4.51
3568.0,2018-12-27 14:44:13.735936,2018-12-27 16:35:11.911802,28790429.508,-1.499,1.499,3.179,4.02,1.287,1.286,4.88,4.511
3569.0,2018-12-27 16:37:11.971338,2018-12-27 18:28:07.943758,28797205.54,-1.499,1.499,3.179,4.02,1.286,1.285,4.878,4.509
3570.0,2018-12-27 18:30:07.929609,2018-12-27 20:21:03.817063,28803981.414,-1.499,1.499,3.179,4.02,1.286,1.285,4.879,4.508
3571.0,2018-12-27 20:23:03.900451,2018-12-27 22:14:00.139562,28810757.736,-1.499,1.499,3.179,4.02,1.286,1.285,4.879,4.508
3572.0,2018-12-27 22:16:00.165216,2018-12-28 00:06:56.383011,28817533.979,-1.499,1.499,3.179,4.02,1.286,1.285,4.879,4.508
3573.0,2018-12-28 00:08:56.382039,2018-12-28 01:59:52.795993,28824310.392,-1.498,1.499,3.179,4.02,1.286,1.285,4.879,4.508
3574.0,2018-12-28 02:01:52.800067,2018-12-28 03:52:48.615069,28831086.212,-1.498,1.499,3.179,4.02,1.286,1.285,4.878,4.507
3575.0,2018-12-28 03:54:48.584207,2018-12-28 05:45:44.370852,28837861.967,-1.498,1.499,3.179,4.02,1.286,1.284,4.878,4.506
3576.0,2018-12-28 05:47:44.395105,2018-12-28 07:38:39.042962,28844636.639,-1.498,1.499,3.179,4.02,1.286,1.284,4.877,4.505
3577.0,2018-12-28 07:40:39.067325,2018-12-28 09:31:34.246714,28851411.843,-1.498,1.499,3.179,4.02,1.286,1.284,4.878,4.505
3578.0,2018-12-28 09:33:34.270210,2018-12-28 11:24:30.088777,28858187.685,-1.498,1.499,3.179,4.02,1.286,1.284,4.878,4.506
3579.0,2018-12-28 11:26:30.112235,2018-12-28 13:17:24.401277,28864961.998,-1.498,1.499,3.179,4.02,1.286,1.284,4.877,4.504
3580.0,2018-12-28 13:19:24.426295,2018-12-28 15:10:17.903446,28871735.5,-1.498,1.499,3.179,4.02,1.286,1.284,4.876,4.504
3581.0,2018-12-28 15:12:17.928416,2018-12-28 17:03:12.765535,28878510.362,-1.498,1.499,3.179,4.02,1.286,1.284,4.877,4.505
3582.0,2018-12-28 17:05:12.789032,2018-12-28 18:56:06.654342,28885284.251,-1.498,1.499,3.179,4.02,1.286,1.284,4.876,4.504
3583.0,2018-12-28 18:58:06.678792,2018-12-28 20:49:01.858157,28892059.455,-1.498,1.499,3.179,4.02,1.286,1.284,4.877,4.505
3584.0,2018-12-28 20:51:01.881583,2018-12-28 22:41:56.028219,28898833.625,-1.498,1.499,3.179,4.02,1.286,1.284,4.877,4.504
3585.0,2018-12-28 22:43:56.052891,2018-12-29 00:34:50.619677,28905608.216,-1.498,1.499,3.179,4.02,1.286,1.284,4.877,4.504
3586.0,2018-12-29 00:36:50.646431,2018-12-29 02:27:43.155272,28912380.752,-1.497,1.499,3.179,4.02,1.285,1.283,4.875,4.502
3587.0,2018-12-29 02:29:43.180531,2018-12-29 04:20:36.654867,28919154.251,-1.498,1.499,3.179,4.02,1.285,1.283,4.876,4.502
3588.0,2018-12-29 04:22:36.680125,2018-12-29 06:13:30.326004,28925927.922,-1.498,1.499,3.179,4.02,1.285,1.284,4.876,4.503
3589.0,2018-12-29 06:15:30.351739,2018-12-29 08:06:22.006590,28932699.603,-1.497,1.499,3.179,4.02,1.285,1.283,4.874,4.501
3590.0,2018-12-29 08:08:22.029726,2018-12-29 09:59:15.975730,28939473.572,-1.497,1.499,3.179,4.02,1.286,1.284,4.876,4.503
3591.0,2018-12-29 10:01:15.999553,2018-12-29 11:52:08.947218,28946246.544,-1.498,1.499,3.179,4.02,1.285,1.283,4.875,4.503
3592.0,2018-12-29 11:54:08.970378,2018-12-29 13:45:06.518252,28953024.115,-1.498,1.499,3.179,4.02,1.286,1.284,4.879,4.507
3593.0,2018-12-29 13:47:06.540222,2018-12-29 15:38:04.476399,28959802.073,-1.498,1.499,3.179,4.02,1.286,1.285,4.879,4.508
3594.0,2018-12-29 15:40:04.497871,2018-12-29 17:31:02.798092,28966580.395,-1.499,1.499,3.179,4.02,1.286,1.286,4.879,4.514
3595.0,2018-12-29 17:33:02.819669,2018-12-29 19:24:05.966592,28973363.563,-1.499,1.499,3.179,4.02,1.288,1.287,4.884,4.517
3596.0,2018-12-29 19:26:05.988337,2018-12-29 21:17:12.510817,28980150.107,-1.499,1.499,3.179,4.02,1.288,1.288,4.887,4.519
3597.0,2018-12-29 21:19:12.538267,2018-12-29 23:10:15.556341,28986933.153,-1.499,1.499,3.179,4.02,1.288,1.287,4.884,4.516
3598.0,2018-12-29 23:12:15.583942,2018-12-30 01:03:21.476921,28993719.073,-1.499,1.499,3.179,4.02,1.288,1.287,4.886,4.519
3599.0,2018-12-30 01:05:21.508935,2018-12-30 02:56:28.458145,29000506.055,-1.499,1.499,3.179,4.02,1.289,1.288,4.887,4.52
3600.0,2018-12-30 02:58:28.480891,2018-12-30 04:49:34.411646,29007292.008,-1.499,1.499,3.179,4.02,1.288,1.287,4.886,4.519
3601.0,2018-12-30 04:51:34.439266,2018-12-30 06:42:40.566806,29014078.163,-1.499,1.499,3.179,4.02,1.288,1.288,4.886,4.519
3602.0,2018-12-30 06:44:40.583851,2018-12-30 08:35:46.487425,29020864.084,-1.499,1.499,3.179,4.02,1.288,1.287,4.886,4.519
3603.0,2018-12-30 08:37:46.509067,2018-12-30 10:28:52.905811,29027650.502,-1.499,1.499,3.179,4.02,1.288,1.288,4.886,4.519
3604.0,2018-12-30 10:30:52.932904,2018-12-30 12:22:00.372777,29034437.969,-1.499,1.499,3.179,4.02,1.289,1.288,4.888,4.52
3605.0,2018-12-30 12:24:00.391240,2018-12-30 14:15:05.516499,29041223.113,-1.499,1.499,3.179,4.02,1.288,1.287,4.886,4.518
3606.0,2018-12-30 14:17:05.538446,2018-12-30 16:08:12.279870,29048009.876,-1.499,1.499,3.179,4.02,1.289,1.288,4.887,4.52
3607.0,2018-12-30 16:10:12.307960,2018-12-30 18:01:19.217804,29054796.814,-1.499,1.499,3.179,4.02,1.289,1.288,4.887,4.52
3608.0,2018-12-30 18:03:19.236540,2018-12-30 19:54:26.143637,29061583.74,-1.499,1.499,3.179,4.02,1.289,1.288,4.887,4.52
3609.0,2018-12-30 19:56:26.168608,2018-12-30 21:47:33.541203,29068371.138,-1.499,1.499,3.179,4.02,1.289,1.288,4.887,4.52
3610.0,2018-12-30 21:49:33.557604,2018-12-30 23:40:41.460262,29075159.057,-1.499,1.499,3.179,4.02,1.289,1.288,4.888,4.52
3611.0,2018-12-30 23:42:41.484749,2018-12-31 01:33:46.230563,29081943.827,-1.499,1.499,3.179,4.02,1.288,1.287,4.885,4.518
3612.0,2018-12-31 01:35:46.257767,2018-12-31 03:26:54.415978,29088732.012,-1.499,1.499,3.179,4.02,1.289,1.288,4.888,4.521
3613.0,2018-12-31 03:28:54.435801,2018-12-31 05:20:01.407008,29095519.003,-1.499,1.499,3.179,4.02,1.289,1.288,4.887,4.52
3614.0,2018-12-31 05:22:01.417547,2018-12-31 07:13:09.386041,29102306.982,-1.499,1.499,3.179,4.02,1.289,1.288,4.888,4.521
3615.0,2018-12-31 07:15:09.404440,2018-12-31 09:06:18.216714,29109095.813,-1.499,1.499,3.179,4.02,1.289,1.288,4.888,4.522
3616.0,2018-12-31 09:08:18.244352,2018-12-31 10:59:27.075801,29115884.672,-1.499,1.499,3.179,4.02,1.289,1.288,4.889,4.521
3617.0,2018-12-31 11:01:27.112910,2018-12-31 12:52:35.774950,29122673.371,-1.499,1.499,3.179,4.02,1.289,1.288,4.888,4.522
3618.0,2018-12-31 12:54:35.789935,2018-12-31 14:45:42.064572,29129459.661,-1.499,1.499,3.179,4.02,1.288,1.287,4.886,4.52
3619.0,2018-12-31 14:47:42.100506,2018-12-31 16:38:51.885763,29136249.482,-1.499,1.499,3.179,4.02,1.289,1.288,4.889,4.522
3620.0,2018-12-31 16:40:51.917031,2018-12-31 18:32:01.021091,29143038.618,-1.499,1.499,3.179,4.02,1.289,1.288,4.889,4.522
3621.0,2018-12-31 18:34:01.046684,2018-12-31 20:25:08.420654,29149826.017,-1.499,1.499,3.179,4.02,1.289,1.288,4.887,4.521
3622.0,2018-12-31 20:27:08.437808,2018-12-31 22:18:16.591314,29156614.188,-1.499,1.499,3.179,4.02,1.289,1.288,4.888,4.521
3623.0,2018-12-31 22:20:16.616530,2019-01-01 00:11:26.521007,29163404.117,-1.499,1.499,3.179,4.02,1.289,1.288,4.889,4.522
3624.0,2019-01-01 00:13:26.541783,2019-01-01 02:04:34.921613,29170192.518,-1.499,1.499,3.179,4.02,1.289,1.288,4.888,4.521
3625.0,2019-01-01 02:06:34.951222,2019-01-01 03:57:44.926619,29176982.523,-1.499,1.499,3.179,4.02,1.289,1.288,4.889,4.523
3626.0,2019-01-01 03:59:44.951666,2019-01-01 05:50:54.902655,29183772.499,-1.499,1.499,3.179,4.02,1.289,1.288,4.889,4.523
3627.0,2019-01-01 05:52:54.923224,2019-01-01 07:44:05.193433,29190562.79,-1.499,1.499,3.179,4.02,1.289,1.288,4.89,4.523
3628.0,2019-01-01 07:44:05.193565,2019-01-01 11:20:44.640960,29203562.237,-1.499,1.499,1.998,4.2,2.209,2.385,8.707,8.588
3629.0,2019-01-01 11:20:44.745088,2019-01-01 15:04:08.867598,29216966.464,-1.499,1.499,1.998,4.2,2.382,2.381,9.301,8.567
3630.0,2019-01-01 15:04:08.912358,2019-01-01 18:47:15.999884,29230353.596,-1.499,1.499,1.998,4.2,2.379,2.377,9.291,8.547
3631.0,2019-01-01 18:47:16.000011,2019-01-01 18:48:16.043228,29230413.64,0.0,0.0,2.715,2.725,0.0,0.0,0.0,0.0
