Repository: Oliver191/MSc_Thesis_Predictive_Maintenance_Batteries

# MSc_Thesis_Predictive_Maintenance_Batteries
The GitHub repository accompanying the MSc Thesis at Esade written by Oliver Caspers regarding the topic “Predictive Maintenance for Lithium-Ion Batteries: Predicting the Remaining Useful Life (RUL) using Data-Driven Machine Learning based on Real-World Battery Datasets”.

SNL_Final.ipynb: The main Jupyter Notebook which contains the main code used to load, clean, and transform the SNL data. Four initial models are evaluated and a RF is chosen to be optimized. The RF is trained to predict the RUL on the training data and optimized using the validation data. Finally, the model is tested using independent testing data from UL.

File: SNL_Cycle_Timeseries_Data/SNL_18650_LFP_15C_0-100_0.5-1C_a_cycle_data.csv (part 12 of 14)
Cycle_Index,Start_Time,End_Time,Test_Time (s),Min_Current (A),Max_Current (A),Min_Voltage (V),Max_Voltage (V),Charge_Capacity (Ah),Discharge_Capacity (Ah),Charge_Energy (Wh),Discharge_Energy (Wh)
3747.0,2019-11-04 16:19:25.342926,2019-11-04 19:10:44.498714,40602533.224,-1.1,0.549,1.997,3.6,0.968,0.963,3.251,3.022
3748.0,2019-11-04 19:12:44.585906,2019-11-04 22:04:03.442378,40612932.168,-1.1,0.549,1.995,3.6,0.968,0.963,3.251,3.022
3749.0,2019-11-04 22:06:03.403487,2019-11-05 00:57:21.473854,40623330.199,-1.1,0.549,1.997,3.6,0.968,0.963,3.251,3.022
3750.0,2019-11-05 00:59:21.385326,2019-11-05 03:50:39.463455,40633728.189,-1.1,0.549,1.998,3.6,0.968,0.963,3.25,3.022
3751.0,2019-11-05 03:52:39.388111,2019-11-05 06:43:58.230903,40644126.957,-1.1,0.549,1.996,3.6,0.968,0.963,3.25,3.022
3752.0,2019-11-05 06:45:58.241485,2019-11-05 09:37:14.935440,40654523.661,-1.1,0.55,1.999,3.6,0.968,0.963,3.25,3.021
3753.0,2019-11-05 09:39:15.069532,2019-11-05 12:30:31.974388,40664920.7,-1.1,0.549,1.999,3.6,0.968,0.963,3.25,3.021
3754.0,2019-11-05 12:32:32.124903,2019-11-05 15:23:46.914374,40675315.64,-1.1,0.549,1.998,3.6,0.968,0.963,3.25,3.021
3755.0,2019-11-05 15:25:47.009984,2019-11-05 18:17:03.043622,40685711.769,-1.1,0.549,1.997,3.6,0.968,0.963,3.25,3.021
3756.0,2019-11-05 18:19:03.024014,2019-11-05 21:10:19.618828,40696108.344,-1.1,0.549,1.999,3.6,0.968,0.963,3.25,3.021
3757.0,2019-11-05 21:12:19.531534,2019-11-06 00:03:34.326478,40706503.052,-1.1,0.549,1.999,3.6,0.968,0.963,3.25,3.021
3758.0,2019-11-06 00:05:34.325059,2019-11-06 02:56:49.613299,40716898.339,-1.1,0.549,1.999,3.6,0.968,0.963,3.25,3.021
3759.0,2019-11-06 02:58:49.698444,2019-11-06 05:50:03.540489,40727292.266,-1.1,0.549,1.995,3.6,0.968,0.963,3.249,3.021
3760.0,2019-11-06 05:52:03.522600,2019-11-06 08:43:17.293290,40737686.019,-1.1,0.549,1.997,3.6,0.968,0.963,3.249,3.021
3761.0,2019-11-06 08:45:17.245975,2019-11-06 11:36:30.659151,40748079.385,-1.1,0.549,1.996,3.6,0.968,0.963,3.249,3.02
3762.0,2019-11-06 11:38:30.570718,2019-11-06 14:29:44.126919,40758472.853,-1.1,0.549,1.999,3.6,0.968,0.963,3.249,3.02
3763.0,2019-11-06 14:31:44.029214,2019-11-06 17:22:57.029152,40768865.755,-1.1,0.549,1.997,3.6,0.968,0.963,3.249,3.02
3764.0,2019-11-06 17:24:57.056137,2019-11-06 20:16:09.518103,40779258.244,-1.1,0.549,1.998,3.6,0.968,0.963,3.249,3.02
3765.0,2019-11-06 20:18:09.439396,2019-11-06 23:09:22.099958,40789650.826,-1.1,0.549,1.999,3.6,0.968,0.963,3.248,3.019
3766.0,2019-11-06 23:11:22.134745,2019-11-07 02:02:34.307042,40800043.033,-1.1,0.549,1.997,3.6,0.968,0.962,3.248,3.019
3767.0,2019-11-07 02:04:34.439349,2019-11-07 04:55:44.525815,40810433.251,-1.1,0.549,1.998,3.6,0.968,0.962,3.248,3.019
3768.0,2019-11-07 04:57:44.626882,2019-11-07 07:48:52.741749,40820821.467,-1.1,0.549,1.996,3.6,0.968,0.962,3.248,3.018
3769.0,2019-11-07 07:50:52.821467,2019-11-07 10:42:04.714060,40831213.44,-1.1,0.549,1.999,3.6,0.968,0.962,3.249,3.016
3770.0,2019-11-07 10:44:04.746100,2019-11-07 13:35:15.090015,40841603.816,-1.1,0.549,1.995,3.6,0.967,0.962,3.249,3.017
3771.0,2019-11-07 13:37:15.113063,2019-11-07 16:28:25.020308,40851993.746,-1.1,0.549,1.997,3.6,0.967,0.962,3.249,3.016
3772.0,2019-11-07 16:30:25.078863,2019-11-07 19:21:34.176560,40862382.902,-1.1,0.549,1.999,3.6,0.967,0.962,3.249,3.016
3773.0,2019-11-07 19:23:34.233918,2019-11-07 22:14:42.920546,40872771.646,-1.1,0.549,1.996,3.6,0.967,0.962,3.248,3.016
3774.0,2019-11-07 22:16:42.976109,2019-11-08 01:07:49.951958,40883158.678,-1.1,0.549,1.996,3.6,0.967,0.962,3.248,3.016
3775.0,2019-11-08 01:09:49.940694,2019-11-08 04:00:57.090109,40893545.816,-1.1,0.549,1.998,3.6,0.967,0.962,3.248,3.016
3776.0,2019-11-08 04:02:57.183533,2019-11-08 06:54:04.675074,40903933.401,-1.1,0.549,1.997,3.6,0.967,0.962,3.248,3.016
3777.0,2019-11-08 06:56:04.783584,2019-11-08 09:47:10.857966,40914319.584,-1.1,0.55,1.998,3.6,0.967,0.962,3.248,3.015
3778.0,2019-11-08 09:49:10.954316,2019-11-08 12:40:17.716759,40924706.442,-1.1,0.549,1.996,3.6,0.967,0.962,3.248,3.015
3779.0,2019-11-08 12:42:17.828059,2019-11-08 15:33:23.813013,40935092.539,-1.1,0.549,1.996,3.6,0.967,0.962,3.248,3.015
3780.0,2019-11-08 15:35:23.808194,2019-11-08 18:26:28.396293,40945477.122,-1.1,0.549,1.998,3.6,0.967,0.962,3.247,3.015
3781.0,2019-11-08 18:28:28.305011,2019-11-08 21:19:31.443117,40955860.169,-1.1,0.549,1.996,3.6,0.967,0.962,3.247,3.015
3782.0,2019-11-08 21:21:31.403310,2019-11-09 00:12:36.308176,40966245.034,-1.1,0.549,1.998,3.6,0.967,0.962,3.247,3.015
3783.0,2019-11-09 00:14:36.338181,2019-11-09 03:05:41.203069,40976629.929,-1.1,0.549,1.999,3.6,0.967,0.962,3.247,3.015
3784.0,2019-11-09 03:07:41.287783,2019-11-09 05:58:46.441391,40987015.167,-1.1,0.549,1.996,3.6,0.967,0.962,3.247,3.015
3785.0,2019-11-09 06:00:46.393134,2019-11-09 08:51:49.473609,40997398.199,-1.1,0.549,1.995,3.6,0.967,0.962,3.247,3.015
3786.0,2019-11-09 08:53:49.523938,2019-11-09 11:44:53.683072,41007782.409,-1.1,0.549,1.995,3.6,0.967,0.962,3.247,3.015
3787.0,2019-11-09 11:46:53.817802,2019-11-09 14:37:56.431279,41018165.157,-1.1,0.549,1.997,3.6,0.967,0.962,3.246,3.015
3788.0,2019-11-09 14:39:56.351404,2019-11-09 17:30:59.368148,41028548.094,-1.1,0.549,1.999,3.6,0.967,0.962,3.246,3.015
3789.0,2019-11-09 17:32:59.480135,2019-11-09 20:24:02.838367,41038931.564,-1.1,0.549,1.999,3.6,0.967,0.962,3.246,3.015
3790.0,2019-11-09 20:26:02.752286,2019-11-09 23:17:04.169622,41049312.895,-1.1,0.549,1.998,3.6,0.967,0.962,3.246,3.015
3791.0,2019-11-09 23:19:04.226133,2019-11-10 02:10:05.320772,41059694.046,-1.1,0.549,1.996,3.6,0.967,0.962,3.246,3.015
3792.0,2019-11-10 02:12:05.269500,2019-11-10 05:03:07.699595,41070076.425,-1.1,0.549,1.996,3.6,0.967,0.962,3.246,3.015
3793.0,2019-11-10 05:05:07.839406,2019-11-10 07:56:09.325072,41080458.051,-1.1,0.549,1.996,3.6,0.967,0.962,3.246,3.015
3794.0,2019-11-10 07:58:09.356922,2019-11-10 10:49:10.222073,41090838.948,-1.1,0.549,1.999,3.6,0.967,0.962,3.246,3.015
3795.0,2019-11-10 10:51:10.302271,2019-11-10 13:42:09.198272,41101217.924,-1.1,0.549,1.998,3.6,0.967,0.961,3.246,3.015
3796.0,2019-11-10 13:44:09.275993,2019-11-10 16:35:09.183371,41111597.909,-1.1,0.549,1.998,3.6,0.967,0.961,3.245,3.015
3797.0,2019-11-10 16:37:09.104559,2019-11-10 19:28:08.665685,41121977.391,-1.1,0.549,1.996,3.6,0.967,0.961,3.245,3.015
3798.0,2019-11-10 19:30:08.757466,2019-11-10 22:21:08.033456,41132356.759,-1.1,0.549,1.997,3.6,0.967,0.961,3.245,3.015
3799.0,2019-11-10 22:23:08.077051,2019-11-11 01:14:07.004886,41142735.731,-1.1,0.549,1.996,3.6,0.967,0.961,3.245,3.015
3800.0,2019-11-11 01:16:07.061962,2019-11-11 04:07:07.672905,41153116.399,-1.1,0.549,1.996,3.6,0.967,0.961,3.245,3.015
3801.0,2019-11-11 04:09:07.652647,2019-11-11 07:00:06.273452,41163494.999,-1.1,0.549,1.996,3.6,0.967,0.961,3.245,3.015
3802.0,2019-11-11 07:02:06.239332,2019-11-11 09:53:06.890992,41173875.617,-1.1,0.549,1.996,3.6,0.967,0.961,3.245,3.015
3803.0,2019-11-11 09:55:06.996231,2019-11-11 12:46:06.202326,41184254.928,-1.1,0.549,1.999,3.6,0.967,0.961,3.245,3.015
3804.0,2019-11-11 12:48:06.250689,2019-11-11 15:39:03.612039,41194632.338,-1.1,0.549,1.995,3.6,0.966,0.961,3.245,3.014
3805.0,2019-11-11 15:41:03.609007,2019-11-11 18:32:01.568076,41205010.294,-1.1,0.55,1.996,3.6,0.966,0.961,3.245,3.014
3806.0,2019-11-11 18:34:01.563747,2019-11-11 21:24:58.555482,41215387.281,-1.1,0.55,1.995,3.6,0.966,0.961,3.245,3.014
3807.0,2019-11-11 21:26:58.622153,2019-11-12 00:17:56.711463,41225765.437,-1.1,0.549,1.995,3.6,0.966,0.961,3.245,3.014
3808.0,2019-11-12 00:19:56.759116,2019-11-12 03:10:54.838735,41236143.564,-1.1,0.549,1.999,3.6,0.966,0.961,3.245,3.014
3809.0,2019-11-12 03:12:54.742662,2019-11-12 06:03:51.388920,41246520.115,-1.1,0.549,1.999,3.6,0.966,0.961,3.244,3.014
3810.0,2019-11-12 06:05:51.333806,2019-11-12 08:56:47.242254,41256895.968,-1.1,0.549,1.996,3.6,0.966,0.961,3.244,3.014
3811.0,2019-11-12 08:58:47.375696,2019-11-12 11:49:43.743028,41267272.469,-1.1,0.549,1.997,3.6,0.966,0.961,3.244,3.014
3812.0,2019-11-12 11:51:43.762126,2019-11-12 14:42:39.573688,41277648.299,-1.1,0.549,1.998,3.6,0.966,0.961,3.244,3.014
3813.0,2019-11-12 14:44:39.652779,2019-11-12 17:35:33.476721,41288022.202,-1.1,0.549,1.999,3.6,0.966,0.961,3.244,3.014
3814.0,2019-11-12 17:37:33.405217,2019-11-12 20:28:26.760230,41298395.486,-1.1,0.549,1.994,3.6,0.966,0.961,3.243,3.013
3815.0,2019-11-12 20:30:26.724513,2019-11-12 23:21:20.390912,41308769.117,-1.1,0.549,1.996,3.6,0.966,0.961,3.244,3.013
3816.0,2019-11-12 23:23:20.313373,2019-11-13 02:14:15.012446,41319143.738,-1.1,0.549,1.996,3.6,0.966,0.961,3.244,3.013
3817.0,2019-11-13 02:16:15.066737,2019-11-13 05:07:08.189843,41329516.915,-1.1,0.549,1.999,3.6,0.966,0.961,3.244,3.013
3818.0,2019-11-13 05:09:08.154817,2019-11-13 08:00:01.982052,41339890.708,-1.1,0.549,1.999,3.6,0.966,0.961,3.244,3.013
3819.0,2019-11-13 08:02:02.059252,2019-11-13 10:52:55.813819,41350264.539,-1.1,0.549,1.996,3.6,0.966,0.961,3.243,3.013
3820.0,2019-11-13 10:54:55.802675,2019-11-13 13:45:49.167543,41360637.893,-1.1,0.549,1.997,3.6,0.966,0.961,3.243,3.013
3821.0,2019-11-13 13:47:49.098683,2019-11-13 16:38:39.613787,41371008.339,-1.1,0.549,1.998,3.6,0.966,0.961,3.243,3.013
3822.0,2019-11-13 16:40:39.607403,2019-11-13 19:31:30.889803,41381379.615,-1.1,0.549,1.998,3.6,0.966,0.961,3.243,3.013
3823.0,2019-11-13 19:33:30.822301,2019-11-13 22:24:20.012007,41391748.738,-1.1,0.549,1.999,3.6,0.966,0.961,3.243,3.013
3824.0,2019-11-13 22:26:20.052051,2019-11-14 01:17:10.252666,41402118.978,-1.1,0.55,1.995,3.6,0.966,0.961,3.243,3.012
3825.0,2019-11-14 01:19:10.260855,2019-11-14 04:10:01.461118,41412490.187,-1.1,0.549,1.998,3.6,0.966,0.961,3.242,3.013
3826.0,2019-11-14 04:12:01.485881,2019-11-14 07:02:52.141031,41422860.867,-1.1,0.549,1.995,3.6,0.966,0.961,3.242,3.012
3827.0,2019-11-14 07:04:52.165957,2019-11-14 09:55:42.983431,41433231.709,-1.1,0.549,1.994,3.6,0.966,0.961,3.242,3.012
3828.0,2019-11-14 09:57:43.002962,2019-11-14 12:48:32.782887,41443601.509,-1.1,0.549,1.999,3.6,0.966,0.961,3.243,3.012
3829.0,2019-11-14 12:50:32.894899,2019-11-14 15:41:21.235210,41453969.961,-1.1,0.549,1.997,3.6,0.966,0.961,3.242,3.012
3830.0,2019-11-14 15:43:21.345785,2019-11-14 18:34:10.851558,41464339.577,-1.1,0.549,1.998,3.6,0.966,0.961,3.242,3.012
3831.0,2019-11-14 18:36:10.851126,2019-11-14 21:27:00.836507,41474709.562,-1.1,0.549,1.996,3.6,0.966,0.961,3.242,3.012
3832.0,2019-11-14 21:29:00.866678,2019-11-15 00:19:49.817338,41485078.543,-1.1,0.55,1.999,3.6,0.966,0.96,3.242,3.012
3833.0,2019-11-15 00:21:49.751256,2019-11-15 03:12:38.178454,41495446.904,-1.1,0.549,1.998,3.6,0.966,0.96,3.242,3.012
3834.0,2019-11-15 03:14:38.187214,2019-11-15 06:05:26.510702,41505815.236,-1.1,0.549,1.996,3.6,0.966,0.96,3.242,3.012
3835.0,2019-11-15 06:07:26.500048,2019-11-15 08:58:14.999452,41516183.725,-1.1,0.549,1.996,3.6,0.966,0.96,3.242,3.012
3836.0,2019-11-15 09:00:15.141893,2019-11-15 11:51:03.725561,41526552.451,-1.1,0.549,1.996,3.6,0.966,0.96,3.242,3.012
3837.0,2019-11-15 11:53:03.708555,2019-11-15 14:43:51.766003,41536920.492,-1.1,0.549,1.999,3.6,0.966,0.96,3.242,3.012
3838.0,2019-11-15 14:45:51.901530,2019-11-15 17:36:38.993969,41547287.72,-1.1,0.549,1.999,3.6,0.965,0.96,3.241,3.012
3839.0,2019-11-15 17:38:39.092872,2019-11-15 20:29:26.825145,41557655.551,-1.1,0.549,1.995,3.6,0.965,0.96,3.241,3.012
3840.0,2019-11-15 20:31:26.872429,2019-11-15 23:22:13.402519,41568022.128,-1.1,0.549,1.999,3.6,0.965,0.96,3.241,3.011
3841.0,2019-11-15 23:24:13.458878,2019-11-16 02:15:00.421808,41578389.147,-1.1,0.55,1.998,3.6,0.965,0.96,3.241,3.012
3842.0,2019-11-16 02:17:00.472421,2019-11-16 05:07:47.355783,41588756.081,-1.1,0.549,1.999,3.6,0.965,0.96,3.241,3.011
3843.0,2019-11-16 05:09:47.354089,2019-11-16 08:00:33.517282,41599122.243,-1.1,0.549,1.999,3.6,0.965,0.96,3.241,3.011
3844.0,2019-11-16 08:02:33.508403,2019-11-16 10:53:18.648279,41609487.374,-1.1,0.549,1.996,3.6,0.965,0.96,3.241,3.011
3845.0,2019-11-16 10:55:18.552908,2019-11-16 13:46:03.073242,41619851.799,-1.1,0.549,1.997,3.6,0.965,0.96,3.24,3.011
3846.0,2019-11-16 13:48:03.187120,2019-11-16 16:38:49.149910,41630217.876,-1.1,0.549,1.998,3.6,0.965,0.96,3.24,3.012
3847.0,2019-11-16 16:40:49.053135,2019-11-16 19:31:34.476609,41640583.202,-1.1,0.549,1.999,3.6,0.965,0.96,3.24,3.011
3848.0,2019-11-16 19:33:34.512028,2019-11-16 22:24:18.579896,41650947.306,-1.1,0.549,1.996,3.6,0.965,0.96,3.24,3.011
3849.0,2019-11-16 22:26:18.636678,2019-11-17 01:17:03.739171,41661312.465,-1.1,0.549,1.996,3.6,0.965,0.96,3.24,3.011
3850.0,2019-11-17 01:19:03.803229,2019-11-17 04:09:47.598054,41671676.324,-1.1,0.549,1.999,3.6,0.965,0.96,3.24,3.011
3851.0,2019-11-17 04:11:47.745517,2019-11-17 07:02:31.210752,41682039.936,-1.1,0.549,1.997,3.6,0.965,0.96,3.24,3.01
3852.0,2019-11-17 07:04:31.159103,2019-11-17 09:55:13.713890,41692402.44,-1.1,0.549,1.999,3.6,0.965,0.96,3.24,3.01
3853.0,2019-11-17 09:57:13.852330,2019-11-17 12:47:57.181240,41702765.907,-1.1,0.549,1.996,3.6,0.965,0.96,3.24,3.01
3854.0,2019-11-17 12:49:57.323807,2019-11-17 15:40:40.414989,41713129.141,-1.1,0.549,1.996,3.6,0.965,0.96,3.24,3.01
3855.0,2019-11-17 15:42:40.498805,2019-11-17 18:33:23.647690,41723492.373,-1.1,0.55,1.996,3.6,0.965,0.96,3.24,3.01
3856.0,2019-11-17 18:35:23.656928,2019-11-17 21:26:05.815588,41733854.541,-1.1,0.549,1.998,3.6,0.965,0.96,3.24,3.01
3857.0,2019-11-17 21:28:05.796021,2019-11-18 00:18:46.974515,41744215.7,-1.1,0.549,1.999,3.6,0.965,0.96,3.239,3.01
3858.0,2019-11-18 00:20:46.985981,2019-11-18 03:11:28.931765,41754577.657,-1.1,0.549,1.997,3.6,0.965,0.96,3.239,3.01
3859.0,2019-11-18 03:13:29.070125,2019-11-18 06:04:11.367145,41764940.093,-1.1,0.549,1.995,3.6,0.965,0.96,3.239,3.01
3860.0,2019-11-18 06:06:11.320822,2019-11-18 08:56:52.921667,41775301.647,-1.1,0.549,1.996,3.6,0.965,0.96,3.239,3.01
3861.0,2019-11-18 08:58:52.876798,2019-11-18 11:49:32.400068,41785661.126,-1.1,0.549,1.997,3.6,0.965,0.96,3.239,3.01
3862.0,2019-11-18 11:51:32.524848,2019-11-18 14:42:12.026101,41796020.752,-1.1,0.549,1.997,3.6,0.965,0.96,3.239,3.01
3863.0,2019-11-18 14:44:12.164575,2019-11-18 17:34:52.660831,41806381.386,-1.1,0.549,1.998,3.6,0.965,0.96,3.239,3.009
3864.0,2019-11-18 17:36:52.689043,2019-11-18 20:27:33.104695,41816741.83,-1.1,0.549,1.999,3.6,0.965,0.96,3.239,3.009
3865.0,2019-11-18 20:29:33.022540,2019-11-18 23:20:13.013588,41827101.739,-1.1,0.549,1.999,3.6,0.965,0.96,3.239,3.009
3866.0,2019-11-18 23:22:13.133093,2019-11-19 02:12:52.337272,41837461.063,-1.1,0.549,1.999,3.6,0.965,0.959,3.239,3.009
3867.0,2019-11-19 02:14:52.251397,2019-11-19 05:05:32.309335,41847821.035,-1.1,0.549,1.998,3.6,0.965,0.959,3.239,3.009
3868.0,2019-11-19 05:07:32.363087,2019-11-19 07:58:12.553043,41858181.279,-1.1,0.549,1.995,3.6,0.965,0.959,3.238,3.009
3869.0,2019-11-19 08:00:12.579423,2019-11-19 10:50:50.872295,41868539.598,-1.1,0.549,1.999,3.6,0.965,0.959,3.238,3.009
3870.0,2019-11-19 10:52:50.938651,2019-11-19 13:43:28.511368,41878897.237,-1.1,0.549,1.999,3.6,0.964,0.96,3.238,3.01
3871.0,2019-11-19 13:45:28.541018,2019-11-19 16:36:05.910236,41889254.636,-1.1,0.549,1.998,3.6,0.964,0.96,3.237,3.01
3872.0,2019-11-19 16:38:06.028884,2019-11-19 19:28:45.277553,41899614.003,-1.1,0.549,1.998,3.6,0.964,0.959,3.237,3.01
3873.0,2019-11-19 19:30:45.378239,2019-11-19 22:21:22.772772,41909971.498,-1.1,0.549,1.999,3.6,0.964,0.959,3.237,3.01
3874.0,2019-11-19 22:23:22.758732,2019-11-20 01:13:59.951913,41920328.678,-1.1,0.549,1.998,3.6,0.964,0.959,3.237,3.009
3875.0,2019-11-20 01:15:59.946072,2019-11-20 04:06:36.400929,41930685.127,-1.1,0.549,1.998,3.6,0.964,0.959,3.237,3.009
3876.0,2019-11-20 04:08:36.421429,2019-11-20 06:59:12.417148,41941041.143,-1.1,0.549,1.996,3.6,0.964,0.959,3.237,3.009
3877.0,2019-11-20 07:01:12.382156,2019-11-20 09:51:49.453422,41951398.179,-1.1,0.549,1.996,3.6,0.964,0.959,3.237,3.009
3878.0,2019-11-20 09:53:49.476509,2019-11-20 12:44:25.396987,41961754.123,-1.1,0.549,1.998,3.6,0.964,0.959,3.237,3.008
3879.0,2019-11-20 12:46:25.401430,2019-11-20 15:37:00.436438,41972109.162,-1.1,0.549,1.997,3.6,0.964,0.959,3.237,3.008
3880.0,2019-11-20 15:39:00.428113,2019-11-20 18:29:37.166180,41982465.892,-1.1,0.549,1.998,3.6,0.964,0.959,3.237,3.008
3881.0,2019-11-20 18:31:37.307534,2019-11-20 21:22:13.274513,41992822.0,-1.1,0.549,1.999,3.6,0.964,0.959,3.237,3.008
3882.0,2019-11-20 21:24:13.283178,2019-11-21 00:14:45.971970,42003174.698,-1.1,0.549,1.996,3.6,0.964,0.959,3.236,3.007
3883.0,2019-11-21 00:16:46.092773,2019-11-21 03:07:21.216251,42013529.942,-1.1,0.549,1.999,3.6,0.964,0.959,3.236,3.007
3884.0,2019-11-21 03:09:21.297047,2019-11-21 05:59:55.093950,42023883.82,-1.1,0.549,1.995,3.6,0.964,0.959,3.236,3.007
3885.0,2019-11-21 06:01:55.132102,2019-11-21 08:52:28.065058,42034236.791,-1.1,0.549,1.998,3.6,0.964,0.959,3.236,3.007
3886.0,2019-11-21 08:54:28.027580,2019-11-21 11:45:02.627639,42044591.353,-1.1,0.549,1.999,3.6,0.964,0.959,3.236,3.007
3887.0,2019-11-21 11:47:02.642586,2019-11-21 14:37:36.664685,42054945.39,-1.1,0.549,1.996,3.6,0.964,0.959,3.236,3.007
3888.0,2019-11-21 14:39:36.809554,2019-11-21 17:30:11.472345,42065300.198,-1.1,0.549,1.996,3.6,0.964,0.959,3.236,3.007
3889.0,2019-11-21 17:32:11.576300,2019-11-21 20:22:45.332176,42075654.058,-1.1,0.549,1.997,3.6,0.964,0.959,3.236,3.007
3890.0,2019-11-21 20:24:45.455836,2019-11-21 23:15:17.441619,42086006.167,-1.1,0.549,1.997,3.6,0.964,0.959,3.235,3.007
3891.0,2019-11-21 23:17:17.566760,2019-11-22 02:07:50.636596,42096359.362,-1.1,0.549,1.999,3.6,0.964,0.959,3.236,3.007
3892.0,2019-11-22 02:09:50.671374,2019-11-22 05:00:22.797063,42106711.523,-1.1,0.549,1.996,3.6,0.964,0.959,3.235,3.007
3893.0,2019-11-22 05:02:22.927671,2019-11-22 07:52:55.969535,42117064.695,-1.1,0.549,1.994,3.6,0.964,0.959,3.235,3.006
3894.0,2019-11-22 07:54:56.054074,2019-11-22 10:45:26.752918,42127415.479,-1.1,0.549,1.999,3.6,0.964,0.959,3.235,3.006
3895.0,2019-11-22 10:47:26.807612,2019-11-22 13:37:57.389773,42137766.115,-1.1,0.549,1.998,3.6,0.964,0.959,3.235,3.006
3896.0,2019-11-22 13:39:57.534225,2019-11-22 16:30:29.002912,42148117.729,-1.1,0.549,1.997,3.6,0.964,0.959,3.235,3.006
3897.0,2019-11-22 16:32:28.929096,2019-11-22 19:22:59.836904,42158468.563,-1.1,0.549,1.996,3.6,0.964,0.959,3.235,3.006
3898.0,2019-11-22 19:24:59.950529,2019-11-22 22:15:30.607585,42168819.333,-1.1,0.549,1.998,3.6,0.964,0.958,3.235,3.006
3899.0,2019-11-22 22:17:30.626895,2019-11-23 01:07:59.325671,42179168.051,-1.1,0.549,1.996,3.6,0.964,0.958,3.235,3.006
3900.0,2019-11-23 01:09:59.403786,2019-11-23 04:00:30.235438,42189518.961,-1.1,0.549,1.998,3.6,0.964,0.959,3.235,3.006
3901.0,2019-11-23 04:02:30.219641,2019-11-23 06:52:59.861201,42199868.587,-1.1,0.549,1.999,3.6,0.964,0.958,3.234,3.006
3902.0,2019-11-23 06:54:59.781014,2019-11-23 09:45:30.229682,42210218.955,-1.1,0.549,1.996,3.6,0.964,0.958,3.234,3.006
3903.0,2019-11-23 09:47:30.179900,2019-11-23 12:37:57.762391,42220566.488,-1.1,0.549,1.995,3.6,0.964,0.958,3.234,3.005
3904.0,2019-11-23 12:39:57.847459,2019-11-23 15:30:26.523225,42230915.249,-1.1,0.549,1.998,3.6,0.964,0.958,3.234,3.006
3905.0,2019-11-23 15:32:26.620070,2019-11-23 18:22:55.565548,42241264.291,-1.1,0.549,1.999,3.6,0.963,0.958,3.234,3.005
3906.0,2019-11-23 18:24:55.533491,2019-11-23 21:15:23.560288,42251612.286,-1.1,0.549,1.997,3.6,0.963,0.958,3.234,3.005
3907.0,2019-11-23 21:17:23.539095,2019-11-24 00:07:52.193212,42261960.919,-1.1,0.549,1.998,3.6,0.963,0.958,3.234,3.005
3908.0,2019-11-24 00:09:52.152144,2019-11-24 03:00:20.685531,42272309.411,-1.1,0.549,1.999,3.6,0.963,0.958,3.234,3.005
3909.0,2019-11-24 03:02:20.796849,2019-11-24 05:52:48.690475,42282657.416,-1.1,0.549,1.996,3.6,0.963,0.958,3.234,3.005
3910.0,2019-11-24 05:54:48.796561,2019-11-24 08:45:15.141249,42293003.867,-1.1,0.549,1.995,3.6,0.963,0.958,3.234,3.005
3911.0,2019-11-24 08:47:15.114578,2019-11-24 11:37:42.500110,42303351.226,-1.1,0.549,1.997,3.6,0.963,0.958,3.234,3.005
3912.0,2019-11-24 11:39:42.623479,2019-11-24 14:30:09.646371,42313698.372,-1.1,0.549,1.999,3.6,0.963,0.958,3.234,3.005
3913.0,2019-11-24 14:32:09.716181,2019-11-24 17:22:35.811919,42324044.538,-1.1,0.549,1.999,3.6,0.963,0.958,3.234,3.005
3914.0,2019-11-24 17:24:35.795602,2019-11-24 20:15:02.383428,42334391.109,-1.1,0.549,1.995,3.6,0.963,0.958,3.234,3.005
3915.0,2019-11-24 20:17:02.344403,2019-11-24 23:07:26.407508,42344735.133,-1.1,0.549,1.999,3.6,0.963,0.958,3.234,3.004
3916.0,2019-11-24 23:09:26.529004,2019-11-25 01:59:51.464047,42355080.19,-1.1,0.549,1.999,3.6,0.963,0.958,3.233,3.005
3917.0,2019-11-25 02:01:51.591095,2019-11-25 04:52:17.826626,42365426.552,-1.1,0.549,1.994,3.6,0.963,0.958,3.234,3.004
3918.0,2019-11-25 04:54:17.961262,2019-11-25 07:44:43.356971,42375772.083,-1.1,0.549,1.999,3.6,0.963,0.958,3.233,3.005
3919.0,2019-11-25 07:46:43.405917,2019-11-25 10:37:08.708739,42386117.434,-1.1,0.549,1.997,3.6,0.963,0.958,3.233,3.004
3920.0,2019-11-25 10:39:08.649782,2019-11-25 13:29:33.174713,42396461.9,-1.1,0.549,1.997,3.6,0.963,0.958,3.233,3.004
3921.0,2019-11-25 13:31:33.107377,2019-11-25 16:21:57.085067,42406805.811,-1.1,0.549,1.998,3.6,0.963,0.958,3.233,3.004
3922.0,2019-11-25 16:23:57.037299,2019-11-25 19:14:20.212533,42417148.938,-1.1,0.549,1.997,3.6,0.963,0.958,3.233,3.004
3923.0,2019-11-25 19:16:20.292877,2019-11-25 22:06:44.634916,42427493.361,-1.1,0.549,1.994,3.6,0.963,0.958,3.233,3.004
3924.0,2019-11-25 22:08:44.610348,2019-11-26 00:59:09.514512,42437838.24,-1.1,0.549,1.996,3.6,0.963,0.958,3.233,3.004
3925.0,2019-11-26 01:01:09.526764,2019-11-26 03:51:32.022803,42448180.748,-1.1,0.549,1.999,3.6,0.963,0.958,3.233,3.004
3926.0,2019-11-26 03:53:31.927921,2019-11-26 06:43:56.415831,42458525.141,-1.1,0.549,1.995,3.6,0.963,0.958,3.233,3.004
3927.0,2019-11-26 06:45:56.482065,2019-11-26 09:36:18.955016,42468867.681,-1.1,0.549,1.996,3.6,0.963,0.958,3.232,3.007
3928.0,2019-11-26 09:38:19.047686,2019-11-26 12:28:41.756214,42479210.482,-1.1,0.549,1.999,3.6,0.963,0.958,3.231,3.008
3929.0,2019-11-26 12:30:41.859267,2019-11-26 15:21:02.675140,42489551.401,-1.1,0.549,1.995,3.6,0.963,0.958,3.23,3.009
3930.0,2019-11-26 15:23:02.597635,2019-11-26 18:13:23.637186,42499892.363,-1.1,0.549,1.996,3.6,0.963,0.958,3.23,3.009
3931.0,2019-11-26 18:15:23.715263,2019-11-26 21:05:42.452681,42510231.178,-1.1,0.549,1.999,3.6,0.963,0.958,3.23,3.009
3932.0,2019-11-26 21:07:42.355011,2019-11-26 23:58:03.020184,42520571.746,-1.1,0.549,1.995,3.6,0.963,0.958,3.23,3.009
3933.0,2019-11-27 00:00:02.936795,2019-11-27 02:50:22.801063,42530911.527,-1.1,0.549,1.998,3.6,0.963,0.958,3.23,3.009
3934.0,2019-11-27 02:52:22.949551,2019-11-27 05:42:42.650068,42541251.376,-1.1,0.549,1.997,3.6,0.963,0.958,3.23,3.009
3935.0,2019-11-27 05:44:42.686579,2019-11-27 08:35:01.829967,42551590.556,-1.1,0.549,1.995,3.6,0.963,0.958,3.229,3.009
3936.0,2019-11-27 08:37:01.971665,2019-11-27 11:27:21.714425,42561930.44,-1.1,0.549,1.999,3.6,0.963,0.958,3.23,3.009
3937.0,2019-11-27 11:29:21.697333,2019-11-27 14:19:41.134037,42572269.86,-1.1,0.549,1.998,3.6,0.963,0.958,3.229,3.009
3938.0,2019-11-27 14:21:41.238995,2019-11-27 17:11:58.789644,42582607.515,-1.1,0.549,1.998,3.6,0.963,0.958,3.229,3.009
3939.0,2019-11-27 17:13:58.732102,2019-11-27 20:04:17.312989,42592946.039,-1.1,0.549,1.997,3.6,0.963,0.958,3.229,3.009
3940.0,2019-11-27 20:06:17.313799,2019-11-27 22:56:35.694334,42603284.42,-1.1,0.549,1.997,3.6,0.963,0.958,3.229,3.008
3941.0,2019-11-27 22:58:35.925021,2019-11-28 01:48:52.899028,42613621.625,-1.1,0.549,1.998,3.6,0.963,0.957,3.229,3.008
3942.0,2019-11-28 01:50:52.935376,2019-11-28 04:41:10.655215,42623959.381,-1.1,0.549,1.997,3.6,0.963,0.958,3.229,3.008
3943.0,2019-11-28 04:43:10.748333,2019-11-28 07:33:27.966204,42634296.692,-1.1,0.549,1.996,3.6,0.963,0.957,3.229,3.008
3944.0,2019-11-28 07:35:28.006127,2019-11-28 10:25:43.827807,42644632.553,-1.1,0.549,1.996,3.6,0.963,0.957,3.229,3.008
3945.0,2019-11-28 10:27:43.874414,2019-11-28 13:18:01.969242,42654970.695,-1.1,0.549,1.995,3.6,0.963,0.957,3.229,3.008
3946.0,2019-11-28 13:20:01.900974,2019-11-28 16:10:19.149569,42665307.875,-1.1,0.549,1.997,3.6,0.963,0.957,3.229,3.008
3947.0,2019-11-28 16:12:19.246559,2019-11-28 19:02:35.755136,42675644.481,-1.1,0.549,1.996,3.6,0.963,0.957,3.229,3.008
3948.0,2019-11-28 19:04:35.843950,2019-11-28 21:54:50.013112,42685978.739,-1.1,0.549,1.996,3.6,0.963,0.957,3.228,3.008
3949.0,2019-11-28 21:56:50.090679,2019-11-29 00:47:05.883663,42696314.609,-1.1,0.549,1.996,3.6,0.962,0.957,3.228,3.007
3950.0,2019-11-29 00:49:05.686423,2019-11-29 03:39:20.858504,42706649.584,-1.1,0.549,1.998,3.6,0.962,0.957,3.228,3.007
3951.0,2019-11-29 03:41:20.917671,2019-11-29 06:31:37.625576,42716986.351,-1.1,0.549,1.995,3.6,0.962,0.957,3.228,3.007
3952.0,2019-11-29 06:33:37.442654,2019-11-29 09:23:51.655171,42727320.381,-1.1,0.549,1.999,3.6,0.962,0.957,3.228,3.007
3953.0,2019-11-29 09:25:51.773049,2019-11-29 12:16:06.748354,42737655.474,-1.1,0.549,1.998,3.6,0.962,0.957,3.228,3.007
3954.0,2019-11-29 12:18:06.637387,2019-11-29 15:08:21.692111,42747990.418,-1.1,0.549,1.998,3.6,0.962,0.957,3.228,3.007
3955.0,2019-11-29 15:10:21.756638,2019-11-29 18:00:37.047509,42758325.773,-1.1,0.549,1.998,3.6,0.962,0.957,3.228,3.007
3956.0,2019-11-29 18:02:37.292463,2019-11-29 20:52:51.615970,42768660.342,-1.1,0.549,1.995,3.6,0.962,0.957,3.228,3.007
3957.0,2019-11-29 20:54:51.458756,2019-11-29 23:45:06.343876,42778995.07,-1.1,0.549,1.995,3.6,0.962,0.957,3.228,3.007
3958.0,2019-11-29 23:47:06.489068,2019-11-30 02:37:20.028059,42789328.754,-1.1,0.549,1.995,3.6,0.962,0.957,3.228,3.007
3959.0,2019-11-30 02:39:20.004444,2019-11-30 05:29:34.068921,42799662.795,-1.1,0.549,1.996,3.6,0.962,0.957,3.228,3.006
3960.0,2019-11-30 05:31:34.064383,2019-11-30 08:21:47.748063,42809996.474,-1.1,0.549,1.999,3.6,0.962,0.957,3.228,3.006
3961.0,2019-11-30 08:23:47.590363,2019-11-30 11:14:00.719789,42820329.445,-1.1,0.549,1.999,3.6,0.962,0.957,3.227,3.006
3962.0,2019-11-30 11:16:00.892445,2019-11-30 14:06:11.838035,42830660.564,-1.1,0.549,1.998,3.6,0.962,0.957,3.227,3.006
3963.0,2019-11-30 14:08:12.009290,2019-11-30 16:58:23.248354,42840991.974,-1.1,0.55,1.997,3.6,0.962,0.957,3.227,3.006
3964.0,2019-11-30 17:00:23.465861,2019-11-30 19:50:35.360397,42851324.086,-1.1,0.549,1.997,3.6,0.962,0.957,3.227,3.006
3965.0,2019-11-30 19:52:35.187498,2019-11-30 22:42:46.941767,42861655.667,-1.1,0.549,1.995,3.6,0.962,0.957,3.227,3.006
3966.0,2019-11-30 22:44:47.034429,2019-12-01 01:34:59.978292,42871988.704,-1.1,0.549,1.999,3.6,0.962,0.957,3.227,3.006
3967.0,2019-12-01 01:37:00.010557,2019-12-01 04:27:10.769123,42882319.495,-1.1,0.549,1.997,3.6,0.962,0.957,3.227,3.006
3968.0,2019-12-01 04:29:10.565247,2019-12-01 07:19:22.148331,42892650.874,-1.1,0.549,1.998,3.6,0.962,0.957,3.227,3.006
3969.0,2019-12-01 07:21:22.225574,2019-12-01 10:11:33.525510,42902982.251,-1.1,0.549,1.996,3.6,0.962,0.957,3.227,3.006
3970.0,2019-12-01 10:13:33.414422,2019-12-01 13:03:45.385466,42913314.111,-1.1,0.549,1.999,3.6,0.962,0.957,3.227,3.005
3971.0,2019-12-01 13:05:45.493719,2019-12-01 15:55:54.962614,42923643.688,-1.1,0.549,1.996,3.6,0.962,0.957,3.227,3.006
3972.0,2019-12-01 15:57:54.801850,2019-12-01 18:48:05.372882,42933974.099,-1.1,0.549,1.999,3.6,0.962,0.957,3.227,3.005
3973.0,2019-12-01 18:50:05.210151,2019-12-01 21:40:16.399747,42944305.125,-1.1,0.549,1.995,3.6,0.962,0.957,3.227,3.005
3974.0,2019-12-01 21:42:16.626625,2019-12-02 00:32:27.548020,42954636.274,-1.1,0.549,1.995,3.6,0.962,0.957,3.227,3.005
3975.0,2019-12-02 00:34:27.664330,2019-12-02 03:24:35.625472,42964964.351,-1.1,0.549,1.998,3.6,0.962,0.957,3.227,3.005
3976.0,2019-12-02 03:26:35.752182,2019-12-02 06:16:44.791749,42975293.517,-1.1,0.549,1.996,3.6,0.962,0.957,3.227,3.005
3977.0,2019-12-02 06:18:44.665149,2019-12-02 09:08:54.241279,42985622.967,-1.1,0.549,1.996,3.6,0.962,0.957,3.227,3.005
3978.0,2019-12-02 09:10:54.095318,2019-12-02 12:01:03.364080,42995952.09,-1.1,0.549,1.998,3.6,0.962,0.957,3.227,3.005
3979.0,2019-12-02 12:03:03.480411,2019-12-02 14:53:13.238940,43006281.965,-1.1,0.549,1.995,3.6,0.962,0.957,3.226,3.005
3980.0,2019-12-02 14:55:13.477213,2019-12-02 17:45:23.540474,43016612.266,-1.1,0.549,1.999,3.6,0.962,0.957,3.226,3.005
3981.0,2019-12-02 17:47:23.792322,2019-12-02 20:37:32.251828,43026940.977,-1.1,0.549,1.995,3.6,0.962,0.957,3.226,3.005
3982.0,2019-12-02 20:39:32.200954,2019-12-02 23:29:40.190653,43037268.916,-1.1,0.549,1.997,3.6,0.962,0.957,3.226,3.005
3983.0,2019-12-02 23:31:39.993576,2019-12-03 02:21:50.202947,43047598.929,-1.1,0.549,1.996,3.6,0.962,0.957,3.226,3.005
3984.0,2019-12-03 02:23:50.159712,2019-12-03 05:14:00.096005,43057928.822,-1.1,0.549,1.998,3.6,0.962,0.957,3.226,3.004
3985.0,2019-12-03 05:16:00.330693,2019-12-03 08:06:09.255273,43068257.981,-1.1,0.549,1.997,3.6,0.962,0.957,3.226,3.004
3986.0,2019-12-03 08:08:09.188190,2019-12-03 10:58:17.868835,43078586.594,-1.1,0.549,1.997,3.6,0.962,0.957,3.227,3.002
3987.0,2019-12-03 11:00:17.885821,2019-12-03 13:50:25.497697,43088914.223,-1.1,0.549,1.996,3.6,0.962,0.957,3.227,3.003
3988.0,2019-12-03 13:52:25.482150,2019-12-03 16:42:32.887331,43099241.613,-1.1,0.549,1.994,3.6,0.962,0.957,3.227,3.002
3989.0,2019-12-03 16:44:32.823199,2019-12-03 19:34:41.288219,43109570.014,-1.1,0.549,1.994,3.6,0.962,0.957,3.227,3.003
3990.0,2019-12-03 19:36:41.391246,2019-12-03 22:26:50.655454,43119899.381,-1.1,0.549,1.998,3.6,0.962,0.956,3.226,3.003
3991.0,2019-12-03 22:28:50.879571,2019-12-04 01:18:59.302625,43130228.028,-1.1,0.549,1.998,3.6,0.962,0.956,3.226,3.003
3992.0,2019-12-04 01:20:59.412299,2019-12-04 04:11:05.909914,43140554.636,-1.1,0.549,1.998,3.6,0.962,0.956,3.226,3.003
3993.0,2019-12-04 04:13:06.167049,2019-12-04 07:03:12.084388,43150880.81,-1.1,0.549,1.998,3.6,0.962,0.956,3.226,3.002
3994.0,2019-12-04 07:05:12.167825,2019-12-04 09:55:18.643645,43161207.369,-1.1,0.549,1.998,3.6,0.961,0.956,3.227,3.001
3995.0,2019-12-04 09:57:18.919353,2019-12-04 12:47:25.148330,43171533.874,-1.1,0.549,1.996,3.6,0.961,0.956,3.227,3.001
3996.0,2019-12-04 12:49:25.211928,2019-12-04 15:39:30.272785,43181858.998,-1.1,0.549,1.999,3.6,0.961,0.956,3.226,3.001
3997.0,2019-12-04 15:41:30.278970,2019-12-04 18:31:35.745726,43192184.471,-1.1,0.549,1.998,3.6,0.961,0.956,3.226,3.001
3998.0,2019-12-04 18:33:35.913489,2019-12-04 21:23:38.954989,43202507.681,-1.1,0.549,1.999,3.6,0.961,0.956,3.226,3.0
3999.0,2019-12-04 21:25:38.905881,2019-12-05 00:15:42.344287,43212831.07,-1.1,0.549,1.998,3.6,0.961,0.956,3.226,3.001
4000.0,2019-12-05 00:17:42.391827,2019-12-05 03:07:47.199865,43223155.926,-1.1,0.549,1.999,3.6,0.961,0.956,3.226,3.001
4001.0,2019-12-05 03:09:47.126471,2019-12-05 05:59:52.620206,43233481.346,-1.1,0.549,1.996,3.6,0.961,0.956,3.226,3.001
4002.0,2019-12-05 06:01:52.411953,2019-12-05 08:51:53.504901,43243802.231,-1.1,0.549,1.997,3.6,0.961,0.956,3.226,2.999
4003.0,2019-12-05 08:53:53.284516,2019-12-05 11:43:57.131112,43254125.857,-1.1,0.549,1.995,3.6,0.961,0.956,3.227,2.999
4004.0,2019-12-05 11:45:57.085716,2019-12-05 14:36:01.567385,43264450.293,-1.1,0.549,1.996,3.6,0.961,0.956,3.226,3.0
4005.0,2019-12-05 14:38:01.479065,2019-12-05 17:28:03.156463,43274771.882,-1.1,0.549,1.997,3.6,0.961,0.956,3.226,3.0
4006.0,2019-12-05 17:30:03.412037,2019-12-05 20:20:07.921649,43285096.647,-1.1,0.549,1.996,3.6,0.961,0.956,3.226,3.0
4007.0,2019-12-05 20:22:08.118500,2019-12-05 23:12:11.497497,43295420.223,-1.1,0.549,1.997,3.6,0.961,0.956,3.226,3.0
4008.0,2019-12-05 23:14:11.352867,2019-12-06 02:04:15.708417,43305744.434,-1.1,0.549,1.997,3.6,0.961,0.956,3.226,2.999
4009.0,2019-12-06 02:06:15.630041,2019-12-06 04:56:19.668058,43316068.394,-1.1,0.549,1.998,3.6,0.961,0.956,3.226,2.999
4010.0,2019-12-06 04:58:19.857947,2019-12-06 07:48:21.052645,43326389.778,-1.1,0.549,1.998,3.6,0.961,0.956,3.226,2.998
4011.0,2019-12-06 07:50:21.118940,2019-12-06 10:40:23.653555,43336712.379,-1.1,0.549,1.996,3.6,0.961,0.956,3.226,2.998
4012.0,2019-12-06 10:42:23.461112,2019-12-06 13:32:27.821723,43347036.547,-1.1,0.549,1.996,3.6,0.961,0.956,3.227,2.995
4013.0,2019-12-06 13:34:28.065167,2019-12-06 16:24:32.786151,43357361.512,-1.1,0.549,1.999,3.6,0.961,0.956,3.227,2.996
4014.0,2019-12-06 16:26:32.851475,2019-12-06 19:16:37.835346,43367686.561,-1.1,0.549,1.998,3.6,0.961,0.956,3.227,2.996
4015.0,2019-12-06 19:18:38.014545,2019-12-06 22:08:43.575568,43378012.301,-1.1,0.549,1.996,3.6,0.961,0.956,3.227,2.996
4016.0,2019-12-06 22:10:43.744685,2019-12-07 01:00:48.039116,43388336.765,-1.1,0.549,1.998,3.6,0.961,0.956,3.227,2.996
4017.0,2019-12-07 01:02:47.899321,2019-12-07 03:52:51.046182,43398659.772,-1.1,0.549,1.995,3.6,0.961,0.956,3.227,2.996
4018.0,2019-12-07 03:54:50.876640,2019-12-07 06:44:54.201034,43408982.927,-1.1,0.549,1.996,3.6,0.961,0.956,3.227,2.996
4019.0,2019-12-07 06:46:54.471431,2019-12-07 09:36:57.113829,43419305.839,-1.1,0.549,1.996,3.6,0.961,0.956,3.226,2.996
4020.0,2019-12-07 09:38:57.275578,2019-12-07 12:28:58.856154,43429627.582,-1.1,0.549,1.994,3.6,0.961,0.956,3.226,2.997
4021.0,2019-12-07 12:30:59.048203,2019-12-07 15:21:01.299808,43439950.025,-1.1,0.549,1.999,3.6,0.961,0.956,3.226,2.997
4022.0,2019-12-07 15:23:01.570525,2019-12-07 18:13:05.012112,43450273.738,-1.1,0.549,1.998,3.6,0.961,0.956,3.226,2.997
4023.0,2019-12-07 18:15:04.847542,2019-12-07 21:05:07.152420,43460595.878,-1.1,0.549,1.995,3.6,0.961,0.956,3.226,2.996
4024.0,2019-12-07 21:07:07.096985,2019-12-07 23:57:10.028533,43470918.754,-1.1,0.549,1.994,3.6,0.961,0.956,3.226,2.996
4025.0,2019-12-07 23:59:09.974467,2019-12-08 02:49:13.238960,43481241.965,-1.1,0.549,1.998,3.6,0.961,0.956,3.226,2.997
4026.0,2019-12-08 02:51:13.374275,2019-12-08 05:41:14.125139,43491562.851,-1.1,0.549,1.997,3.6,0.961,0.956,3.226,2.996
4027.0,2019-12-08 05:43:13.930396,2019-12-08 08:33:16.459328,43501885.185,-1.1,0.549,1.997,3.6,0.961,0.956,3.226,2.996
4028.0,2019-12-08 08:35:16.609292,2019-12-08 11:25:17.247691,43512205.973,-1.1,0.549,1.999,3.6,0.961,0.956,3.225,2.996
4029.0,2019-12-08 11:27:17.051922,2019-12-08 14:17:17.386353,43522526.112,-1.1,0.549,1.996,3.6,0.961,0.956,3.225,2.996
4030.0,2019-12-08 14:19:17.203561,2019-12-08 17:09:16.889139,43532845.615,-1.1,0.549,1.995,3.6,0.961,0.956,3.225,2.996
4031.0,2019-12-08 17:11:17.062573,2019-12-08 20:01:16.488522,43543165.214,-1.1,0.549,1.998,3.6,0.961,0.956,3.225,2.996
4032.0,2019-12-08 20:03:16.408248,2019-12-08 22:53:15.728232,43553484.454,-1.1,0.549,1.996,3.6,0.961,0.956,3.225,2.996
4033.0,2019-12-08 22:55:15.549411,2019-12-09 01:45:13.447217,43563802.173,-1.1,0.549,1.998,3.6,0.961,0.956,3.225,2.996
4034.0,2019-12-09 01:47:13.356231,2019-12-09 04:37:14.224392,43574122.95,-1.1,0.549,1.995,3.6,0.961,0.956,3.225,2.996
4035.0,2019-12-09 04:39:14.272065,2019-12-09 07:29:12.265682,43584440.991,-1.1,0.549,1.997,3.6,0.961,0.955,3.225,2.996
4036.0,2019-12-09 07:31:12.438169,2019-12-09 10:21:10.092250,43594758.818,-1.1,0.549,1.998,3.6,0.961,0.956,3.225,2.995
4037.0,2019-12-09 10:23:10.258012,2019-12-09 13:13:08.888780,43605077.614,-1.1,0.549,1.995,3.6,0.961,0.955,3.225,2.996
4038.0,2019-12-09 13:15:09.028427,2019-12-09 16:05:06.850394,43615395.576,-1.1,0.549,1.996,3.6,0.96,0.955,3.224,2.996
4039.0,2019-12-09 16:07:07.061447,2019-12-09 18:57:05.128808,43625713.854,-1.1,0.549,1.997,3.6,0.96,0.955,3.224,2.996
4040.0,2019-12-09 18:59:05.333234,2019-12-09 21:49:00.799709,43636029.525,-1.1,0.549,1.998,3.6,0.96,0.955,3.224,2.996
4041.0,2019-12-09 21:51:00.790792,2019-12-10 00:40:57.806797,43646346.532,-1.1,0.55,1.995,3.6,0.96,0.955,3.224,2.996
4042.0,2019-12-10 00:40:57.806976,2019-12-10 04:35:11.278961,43660400.005,-0.55,0.55,1.995,3.6,0.96,0.957,3.224,3.057
4043.0,2019-12-10 04:35:11.412355,2019-12-10 08:30:34.518790,43674523.244,-0.55,0.549,1.999,3.6,0.963,0.957,3.236,3.056
4044.0,2019-12-10 08:30:34.581913,2019-12-10 12:26:12.204262,43688660.93,-0.55,0.549,1.998,3.6,0.963,0.957,3.238,3.056
4045.0,2019-12-10 12:26:12.204392,2019-12-10 12:27:12.013913,43688720.74,0.0,0.0,2.643,2.65,0.0,0.0,0.0,0.0
4046.0,2019-12-17 06:59:05.010260,2019-12-17 11:00:20.631578,43703206.371,-0.55,0.549,1.998,3.6,0.95,0.955,3.208,3.052
4047.0,2019-12-17 11:00:20.693718,2019-12-17 14:58:18.052851,43717483.792,-0.55,0.549,1.998,3.6,0.967,0.959,3.249,3.063
4048.0,2019-12-17 14:58:18.093289,2019-12-17 18:55:55.558927,43731741.298,-0.55,0.55,1.999,3.6,0.967,0.96,3.252,3.067
4049.0,2019-12-17 18:55:55.559081,2019-12-18 00:55:00.156560,43753285.896,-1.1,0.549,1.996,3.6,1.934,1.92,6.5,6.025
4050.0,2019-12-18 00:57:00.199082,2019-12-18 03:48:36.821465,43763702.561,-1.1,0.549,1.995,3.6,0.966,0.96,3.244,3.014
4051.0,2019-12-18 03:50:36.848656,2019-12-18 06:42:02.598363,43774108.338,-1.1,0.549,1.996,3.6,0.966,0.96,3.243,3.014
4052.0,2019-12-18 06:44:02.631244,2019-12-18 09:35:21.757303,43784507.497,-1.1,0.549,1.999,3.6,0.966,0.96,3.242,3.014
4053.0,2019-12-18 09:37:21.797274,2019-12-18 12:28:39.237121,43794904.977,-1.1,0.549,1.996,3.6,0.966,0.96,3.242,3.014
4054.0,2019-12-18 12:30:39.263605,2019-12-18 15:21:52.178406,43805297.918,-1.1,0.549,1.999,3.6,0.966,0.96,3.242,3.014
4055.0,2019-12-18 15:23:52.193355,2019-12-18 18:15:03.566138,43815689.306,-1.1,0.549,1.997,3.6,0.966,0.96,3.242,3.014
4056.0,2019-12-18 18:17:03.577438,2019-12-18 21:08:15.409537,43826081.149,-1.1,0.549,1.997,3.6,0.966,0.96,3.242,3.014
4057.0,2019-12-18 21:10:15.436111,2019-12-19 00:01:24.938759,43836470.678,-1.1,0.55,1.996,3.6,0.966,0.96,3.241,3.013
4058.0,2019-12-19 00:03:24.954802,2019-12-19 02:54:32.664244,43846858.404,-1.1,0.549,1.997,3.6,0.966,0.96,3.241,3.013
4059.0,2019-12-19 02:56:32.685163,2019-12-19 05:47:38.447474,43857244.187,-1.1,0.549,1.995,3.6,0.966,0.96,3.241,3.013
4060.0,2019-12-19 05:49:38.457515,2019-12-19 08:40:42.985016,43867628.725,-1.1,0.55,1.998,3.6,0.965,0.96,3.241,3.013
4061.0,2019-12-19 08:42:42.995640,2019-12-19 11:33:55.462285,43878021.202,-1.1,0.549,1.996,3.6,0.966,0.96,3.242,3.014
4062.0,2019-12-19 11:35:55.526070,2019-12-19 14:26:54.355189,43888400.095,-1.1,0.549,1.996,3.6,0.965,0.96,3.24,3.013
4063.0,2019-12-19 14:28:54.406086,2019-12-19 17:19:52.335017,43898778.075,-1.1,0.549,1.998,3.6,0.965,0.96,3.24,3.012
4064.0,2019-12-19 17:21:52.397812,2019-12-19 20:12:50.752619,43909156.492,-1.1,0.549,1.998,3.6,0.965,0.96,3.239,3.011
4065.0,2019-12-19 20:14:50.812241,2019-12-19 23:05:47.671506,43919533.411,-1.1,0.549,1.999,3.6,0.965,0.96,3.239,3.011
4066.0,2019-12-19 23:07:47.725690,2019-12-20 01:58:42.127388,43929907.867,-1.1,0.549,1.999,3.6,0.965,0.96,3.239,3.011
4067.0,2019-12-20 02:00:42.187702,2019-12-20 04:51:37.108781,43940282.848,-1.1,0.549,1.999,3.6,0.965,0.96,3.239,3.011
4068.0,2019-12-20 04:53:37.160669,2019-12-20 07:44:31.680108,43950657.42,-1.1,0.549,1.996,3.6,0.965,0.959,3.238,3.011
4069.0,2019-12-20 07:46:31.738548,2019-12-20 10:37:24.509285,43961030.249,-1.1,0.549,1.998,3.6,0.965,0.959,3.238,3.011
4070.0,2019-12-20 10:39:24.555875,2019-12-20 13:30:16.116843,43971401.856,-1.1,0.549,1.996,3.6,0.965,0.959,3.238,3.011
4071.0,2019-12-20 13:32:16.165115,2019-12-20 16:23:08.686093,43981774.426,-1.1,0.549,1.995,3.6,0.965,0.959,3.238,3.011
4072.0,2019-12-20 16:25:08.753329,2019-12-20 19:15:59.376496,43992145.116,-1.1,0.549,1.999,3.6,0.964,0.959,3.237,3.01
4073.0,2019-12-20 19:17:59.444090,2019-12-20 22:08:50.005678,44002515.745,-1.1,0.549,1.998,3.6,0.964,0.959,3.237,3.01
4074.0,2019-12-20 22:10:50.073551,2019-12-21 01:01:37.255253,44012882.995,-1.1,0.549,1.995,3.6,0.964,0.959,3.237,3.01
4075.0,2019-12-21 01:03:37.318121,2019-12-21 03:54:25.205483,44023250.945,-1.1,0.549,1.999,3.6,0.964,0.959,3.237,3.01
4076.0,2019-12-21 03:56:25.264203,2019-12-21 06:47:12.543890,44033618.283,-1.1,0.549,1.994,3.6,0.964,0.959,3.236,3.01
4077.0,2019-12-21 06:49:12.597623,2019-12-21 09:39:58.735967,44043984.476,-1.1,0.549,1.998,3.6,0.964,0.959,3.236,3.009
4078.0,2019-12-21 09:41:58.782756,2019-12-21 12:32:42.959828,44054348.699,-1.1,0.549,1.996,3.6,0.964,0.959,3.236,3.01
4079.0,2019-12-21 12:34:43.027859,2019-12-21 15:25:26.611270,44064712.351,-1.1,0.549,1.995,3.6,0.964,0.959,3.236,3.01
4080.0,2019-12-21 15:27:26.668179,2019-12-21 18:18:09.091931,44075074.831,-1.1,0.549,1.999,3.6,0.964,0.959,3.235,3.009
4081.0,2019-12-21 18:20:09.135866,2019-12-21 21:10:50.487510,44085436.227,-1.1,0.549,1.997,3.6,0.964,0.959,3.235,3.009
4082.0,2019-12-21 21:12:50.547952,2019-12-22 00:03:28.976628,44095794.716,-1.1,0.549,1.999,3.6,0.964,0.959,3.235,3.009
4083.0,2019-12-22 00:05:29.049134,2019-12-22 02:56:05.980292,44106151.72,-1.1,0.549,1.996,3.6,0.964,0.959,3.235,3.008
