Repository: Oliver191/MSc_Thesis_Predictive_Maintenance_Batteries

# MSc_Thesis_Predictive_Maintenance_Batteries
The GitHub repository accompanying the MSc Thesis at Esade written by Oliver Caspers regarding the topic “Predictive Maintenance for Lithium-Ion Batteries: Predicting the Remaining Useful Life (RUL) using Data-Driven Machine Learning based on Real-World Battery Datasets”.

SNL_Final.ipynb: The main Jupyter Notebook which contains the main code used to load, clean, and transform the SNL data. Four initial models are evaluated and a RF is chosen to be optimized. The RF is trained to predict the RUL on the training data and optimized using the validation data. Finally, the model is tested using independent testing data from UL.

File: SNL_Cycle_Timeseries_Data/SNL_18650_LFP_35C_0-100_0.5-2C_a_cycle_data.csv (part 12 of 12)
Cycle_Index,Start_Time,End_Time,Test_Time (s),Min_Current (A),Max_Current (A),Min_Voltage (V),Max_Voltage (V),Charge_Capacity (Ah),Discharge_Capacity (Ah),Charge_Energy (Wh),Discharge_Energy (Wh)
3741.0,2019-12-09 17:45:56.124924,2019-12-09 19:58:56.341996,32726097.529,-2.2,0.549,1.992,3.6,0.887,0.887,2.967,2.719
3742.0,2019-12-09 19:58:56.181400,2019-12-09 22:11:56.173000,32734077.36,-2.2,0.549,1.993,3.6,0.887,0.887,2.966,2.719
3743.0,2019-12-09 22:11:56.235776,2019-12-10 00:24:54.138096,32742055.325,-2.2,0.549,1.993,3.6,0.887,0.887,2.966,2.719
3744.0,2019-12-10 00:24:54.195200,2019-12-10 02:37:52.110892,32750033.298,-2.2,0.549,1.993,3.6,0.887,0.887,2.966,2.719
3745.0,2019-12-10 02:37:52.025952,2019-12-10 04:50:49.330056,32758010.517,-2.2,0.549,1.993,3.6,0.887,0.887,2.966,2.718
3746.0,2019-12-10 04:50:49.458688,2019-12-10 07:03:46.326376,32765987.514,-2.2,0.549,1.994,3.6,0.887,0.887,2.966,2.718
3747.0,2019-12-10 07:03:46.369536,2019-12-10 09:16:42.688008,32773963.875,-2.2,0.549,1.994,3.6,0.887,0.887,2.965,2.718
3748.0,2019-12-10 09:16:42.625024,2019-12-10 11:29:38.180936,32781939.368,-2.2,0.549,1.994,3.6,0.887,0.887,2.965,2.718
3749.0,2019-12-10 11:29:38.225152,2019-12-10 13:42:32.983504,32789914.171,-2.2,0.55,1.993,3.6,0.887,0.887,2.965,2.718
3750.0,2019-12-10 13:42:33.041048,2019-12-10 15:55:31.163344,32797892.351,-2.2,0.549,1.993,3.6,0.887,0.887,2.965,2.715
3751.0,2019-12-10 15:55:31.262516,2019-12-10 18:08:24.897292,32805866.085,-2.2,0.549,1.993,3.6,0.887,0.887,2.965,2.715
3752.0,2019-12-10 18:08:24.898864,2019-12-10 20:21:19.323844,32813840.511,-2.2,0.549,1.993,3.6,0.887,0.887,2.965,2.716
3753.0,2019-12-10 20:21:19.314844,2019-12-10 22:34:13.307080,32821814.494,-2.2,0.549,1.993,3.6,0.887,0.886,2.965,2.715
3754.0,2019-12-10 22:34:13.342008,2019-12-11 00:47:07.636460,32829788.824,-2.2,0.549,1.993,3.6,0.887,0.886,2.964,2.715
3755.0,2019-12-11 00:47:07.764788,2019-12-11 03:00:00.399876,32837761.587,-2.2,0.549,1.993,3.6,0.886,0.886,2.964,2.715
3756.0,2019-12-11 03:00:00.350460,2019-12-11 05:12:54.299668,32845735.487,-2.2,0.549,1.993,3.6,0.886,0.886,2.964,2.715
3757.0,2019-12-11 05:12:54.246452,2019-12-11 07:25:46.440196,32853707.628,-2.2,0.549,1.994,3.6,0.886,0.886,2.964,2.715
3758.0,2019-12-11 07:25:46.436508,2019-12-11 09:38:38.174308,32861679.362,-2.2,0.549,1.993,3.6,0.886,0.886,2.964,2.713
3759.0,2019-12-11 09:38:38.368820,2019-12-11 11:51:28.929700,32869650.117,-2.2,0.549,1.993,3.6,0.886,0.886,2.963,2.714
3760.0,2019-12-11 11:51:28.859640,2019-12-11 14:04:20.455568,32877621.643,-2.2,0.549,1.993,3.6,0.886,0.886,2.963,2.714
3761.0,2019-12-11 14:04:20.525308,2019-12-11 16:17:10.425672,32885591.613,-2.2,0.549,1.993,3.6,0.886,0.886,2.963,2.714
3762.0,2019-12-11 16:17:10.622612,2019-12-11 18:29:59.683144,32893560.87,-2.2,0.549,1.992,3.6,0.886,0.886,2.963,2.714
3763.0,2019-12-11 18:29:59.671540,2019-12-11 20:42:48.491300,32901529.679,-2.2,0.549,1.993,3.6,0.886,0.886,2.963,2.714
3764.0,2019-12-11 20:42:48.454424,2019-12-11 22:55:37.314956,32909498.502,-2.2,0.549,1.993,3.6,0.886,0.886,2.962,2.714
3765.0,2019-12-11 22:55:37.370680,2019-12-12 01:08:25.512352,32917466.7,-2.2,0.549,1.992,3.6,0.886,0.886,2.962,2.714
3766.0,2019-12-12 01:08:25.498004,2019-12-12 03:21:13.504004,32925434.691,-2.2,0.549,1.993,3.6,0.886,0.886,2.962,2.713
3767.0,2019-12-12 03:21:13.629528,2019-12-12 05:34:00.100008,32933401.287,-2.2,0.549,1.992,3.6,0.886,0.886,2.961,2.713
3768.0,2019-12-12 05:34:00.049716,2019-12-12 07:46:47.226756,32941368.414,-2.2,0.55,1.993,3.6,0.886,0.886,2.962,2.713
3769.0,2019-12-12 07:46:47.392308,2019-12-12 09:59:34.782664,32949335.97,-2.2,0.549,1.992,3.6,0.886,0.886,2.961,2.713
3770.0,2019-12-12 09:59:34.863972,2019-12-12 12:12:20.982980,32957302.17,-2.2,0.549,1.994,3.6,0.886,0.886,2.961,2.713
3771.0,2019-12-12 12:12:20.895644,2019-12-12 14:25:06.263492,32965267.451,-2.2,0.549,1.994,3.6,0.886,0.885,2.961,2.712
3772.0,2019-12-12 14:25:06.272156,2019-12-12 16:37:50.586600,32973231.774,-2.2,0.549,1.993,3.6,0.885,0.885,2.961,2.712
3773.0,2019-12-12 16:37:50.600092,2019-12-12 18:50:35.194280,32981196.382,-2.2,0.549,1.994,3.6,0.885,0.885,2.961,2.712
3774.0,2019-12-12 18:50:35.323544,2019-12-12 21:03:19.542988,32989160.73,-2.2,0.549,1.992,3.6,0.885,0.885,2.961,2.712
3775.0,2019-12-12 21:03:19.520408,2019-12-12 23:16:02.882692,32997124.07,-2.2,0.549,1.993,3.6,0.885,0.885,2.96,2.712
3776.0,2019-12-12 23:16:02.930840,2019-12-13 01:28:46.598468,33005087.786,-2.2,0.549,1.993,3.6,0.885,0.885,2.96,2.712
3777.0,2019-12-13 01:28:46.732288,2019-12-13 03:41:29.912072,33013051.099,-2.2,0.549,1.993,3.6,0.885,0.885,2.96,2.712
3778.0,2019-12-13 03:41:29.882776,2019-12-13 05:54:12.800616,33021013.988,-2.2,0.549,1.992,3.6,0.885,0.885,2.96,2.711
3779.0,2019-12-13 05:54:12.768920,2019-12-13 08:06:54.025896,33028975.213,-2.2,0.549,1.993,3.6,0.885,0.885,2.96,2.711
3780.0,2019-12-13 08:06:54.083300,2019-12-13 10:19:35.607592,33036936.795,-2.2,0.549,1.992,3.6,0.885,0.885,2.959,2.711
3781.0,2019-12-13 10:19:35.524352,2019-12-13 12:32:16.768100,33044897.955,-2.2,0.549,1.992,3.6,0.885,0.885,2.959,2.711
3782.0,2019-12-13 12:32:16.706460,2019-12-13 14:44:57.950380,33052859.138,-2.2,0.549,1.994,3.6,0.885,0.885,2.959,2.711
3783.0,2019-12-13 14:44:58.019840,2019-12-13 16:57:38.174084,33060819.361,-2.2,0.549,1.993,3.6,0.885,0.885,2.959,2.711
3784.0,2019-12-13 16:57:38.153472,2019-12-13 19:10:18.279816,33068779.467,-2.2,0.549,1.993,3.6,0.885,0.885,2.959,2.711
3785.0,2019-12-13 19:10:18.287004,2019-12-13 21:22:57.560616,33076738.748,-2.2,0.549,1.994,3.6,0.885,0.885,2.958,2.711
3786.0,2019-12-13 21:22:57.503232,2019-12-13 23:35:36.045856,33084697.233,-2.2,0.549,1.993,3.6,0.885,0.885,2.958,2.71
3787.0,2019-12-13 23:35:35.932928,2019-12-14 01:48:14.740868,33092655.928,-2.2,0.549,1.993,3.6,0.885,0.885,2.958,2.71
3788.0,2019-12-14 01:48:14.886812,2019-12-14 04:00:52.891820,33100614.079,-2.2,0.549,1.993,3.6,0.885,0.885,2.958,2.71
3789.0,2019-12-14 04:00:52.792320,2019-12-14 06:13:30.787300,33108571.975,-2.2,0.549,1.993,3.6,0.885,0.885,2.958,2.71
3790.0,2019-12-14 06:13:30.697728,2019-12-14 08:26:08.388764,33116529.576,-2.2,0.549,1.993,3.6,0.885,0.884,2.958,2.71
3791.0,2019-12-14 08:26:08.343192,2019-12-14 10:38:45.114096,33124486.301,-2.2,0.549,1.992,3.6,0.885,0.884,2.957,2.71
3792.0,2019-12-14 10:38:45.066752,2019-12-14 12:51:21.760456,33132442.948,-2.2,0.549,1.994,3.6,0.884,0.884,2.957,2.709
3793.0,2019-12-14 12:51:21.661340,2019-12-14 15:03:58.163972,33140399.351,-2.2,0.549,1.993,3.6,0.884,0.884,2.957,2.709
3794.0,2019-12-14 15:03:58.256128,2019-12-14 17:16:34.190272,33148355.378,-2.2,0.549,1.994,3.6,0.884,0.884,2.957,2.709
3795.0,2019-12-14 17:16:34.195556,2019-12-14 19:29:09.236168,33156310.423,-2.2,0.549,1.993,3.6,0.884,0.884,2.957,2.709
3796.0,2019-12-14 19:29:09.348352,2019-12-14 21:41:44.152292,33164265.34,-2.2,0.549,1.994,3.6,0.884,0.884,2.957,2.709
3797.0,2019-12-14 21:41:44.239104,2019-12-14 23:54:17.988768,33172219.176,-2.2,0.549,1.995,3.6,0.884,0.884,2.956,2.709
3798.0,2019-12-14 23:54:17.952308,2019-12-15 02:06:50.067308,33180171.255,-2.2,0.549,1.993,3.6,0.884,0.884,2.956,2.709
3799.0,2019-12-15 02:06:50.219320,2019-12-15 04:19:23.604640,33188124.792,-2.2,0.549,1.995,3.6,0.884,0.884,2.956,2.708
3800.0,2019-12-15 04:19:23.539608,2019-12-15 06:31:56.431812,33196077.619,-2.2,0.549,1.993,3.6,0.884,0.884,2.956,2.708
3801.0,2019-12-15 06:31:56.462080,2019-12-15 08:44:29.205384,33204030.393,-2.2,0.549,1.994,3.6,0.884,0.884,2.956,2.708
3802.0,2019-12-15 08:44:29.255580,2019-12-15 10:57:01.732640,33211982.92,-2.2,0.549,1.994,3.6,0.884,0.884,2.955,2.708
3803.0,2019-12-15 10:57:01.655964,2019-12-15 13:09:33.561736,33219934.749,-2.2,0.549,1.994,3.6,0.884,0.884,2.955,2.708
3804.0,2019-12-15 13:09:33.531960,2019-12-15 15:22:05.146660,33227886.334,-2.2,0.549,1.995,3.6,0.884,0.884,2.955,2.708
3805.0,2019-12-15 15:22:05.146012,2019-12-15 17:34:35.054248,33235836.242,-2.2,0.549,1.993,3.6,0.884,0.884,2.955,2.707
3806.0,2019-12-15 17:34:34.925056,2019-12-15 19:47:06.282984,33243787.47,-2.2,0.549,1.993,3.6,0.884,0.884,2.955,2.707
3807.0,2019-12-15 19:47:06.279064,2019-12-15 21:59:36.541288,33251737.729,-2.2,0.549,1.994,3.6,0.884,0.884,2.955,2.707
3808.0,2019-12-15 21:59:36.582496,2019-12-16 00:12:07.006664,33259688.194,-2.2,0.549,1.993,3.6,0.884,0.884,2.955,2.707
3809.0,2019-12-16 00:12:07.014500,2019-12-16 02:24:36.661508,33267637.849,-2.2,0.549,1.994,3.6,0.884,0.884,2.954,2.707
3810.0,2019-12-16 02:24:36.531200,2019-12-16 04:37:05.616420,33275586.804,-2.2,0.549,1.995,3.6,0.884,0.883,2.954,2.707
3811.0,2019-12-16 04:37:05.523612,2019-12-16 06:49:34.735304,33283535.923,-2.2,0.549,1.994,3.6,0.883,0.883,2.954,2.707
3812.0,2019-12-16 06:49:34.647296,2019-12-16 09:02:03.239400,33291484.427,-2.2,0.549,1.993,3.6,0.883,0.883,2.954,2.706
3813.0,2019-12-16 09:02:03.246492,2019-12-16 11:14:31.776096,33299432.963,-2.2,0.549,1.993,3.6,0.883,0.883,2.954,2.706
3814.0,2019-12-16 11:14:31.845788,2019-12-16 13:26:58.628328,33307379.816,-2.2,0.549,1.993,3.6,0.883,0.883,2.953,2.706
3815.0,2019-12-16 13:26:58.610076,2019-12-16 15:39:26.607936,33315327.795,-2.2,0.549,1.993,3.6,0.883,0.883,2.953,2.706
3816.0,2019-12-16 15:39:26.556312,2019-12-16 17:51:52.421720,33323273.609,-2.2,0.549,1.994,3.6,0.883,0.883,2.953,2.706
3817.0,2019-12-16 17:51:52.400796,2019-12-16 20:04:18.557120,33331219.744,-2.2,0.549,1.994,3.6,0.883,0.883,2.953,2.705
3818.0,2019-12-16 20:04:18.640896,2019-12-16 22:16:44.353604,33339165.541,-2.2,0.549,1.993,3.6,0.883,0.883,2.953,2.705
3819.0,2019-12-16 22:16:44.356508,2019-12-17 00:29:09.978116,33347111.165,-2.2,0.549,1.993,3.6,0.883,0.883,2.953,2.705
3820.0,2019-12-17 00:29:09.941148,2019-12-17 02:41:35.183812,33355056.371,-2.2,0.549,1.994,3.6,0.883,0.883,2.953,2.705
3821.0,2019-12-17 02:41:35.266044,2019-12-17 04:53:59.753248,33363000.941,-2.2,0.549,1.993,3.6,0.883,0.883,2.952,2.705
3822.0,2019-12-17 04:53:59.668636,2019-12-17 07:06:23.976068,33370945.163,-2.2,0.549,1.994,3.6,0.883,0.883,2.952,2.705
3823.0,2019-12-17 07:06:23.942656,2019-12-17 09:18:48.719076,33378889.906,-2.2,0.549,1.994,3.6,0.883,0.883,2.952,2.705
3824.0,2019-12-17 09:18:48.876336,2019-12-17 11:28:26.438328,33386667.626,-4.965,0.549,1.993,3.6,0.877,0.877,2.929,2.684
3825.0,2019-12-17 11:28:26.424472,2019-12-17 13:40:50.600676,33394611.788,-2.2,0.549,1.993,3.6,0.883,0.883,2.952,2.704
3826.0,2019-12-17 13:40:50.567220,2019-12-17 15:53:13.679848,33402554.867,-2.2,0.549,1.994,3.6,0.883,0.883,2.952,2.704
3827.0,2019-12-17 15:53:13.661592,2019-12-17 18:05:36.152132,33410497.339,-2.2,0.549,1.994,3.6,0.883,0.883,2.952,2.704
3828.0,2019-12-17 18:05:36.229376,2019-12-17 20:17:58.442272,33418439.63,-2.2,0.549,1.993,3.6,0.883,0.883,2.951,2.704
3829.0,2019-12-17 20:17:58.405944,2019-12-17 22:30:20.182924,33426381.37,-2.2,0.549,1.995,3.6,0.883,0.883,2.951,2.704
3830.0,2019-12-17 22:30:20.058424,2019-12-18 00:42:40.365184,33434321.553,-2.2,0.549,1.993,3.6,0.882,0.883,2.951,2.703
3831.0,2019-12-18 00:42:40.271412,2019-12-18 02:55:00.836088,33442262.023,-2.2,0.549,1.992,3.6,0.883,0.882,2.951,2.703
3832.0,2019-12-18 02:55:00.875316,2019-12-18 05:07:20.874304,33450202.062,-2.2,0.549,1.993,3.6,0.883,0.882,2.951,2.703
3833.0,2019-12-18 05:07:20.821760,2019-12-18 07:19:40.972992,33458142.16,-2.2,0.549,1.993,3.6,0.882,0.882,2.951,2.703
3834.0,2019-12-18 07:19:40.901076,2019-12-18 09:31:59.945032,33466081.132,-2.2,0.549,1.993,3.6,0.882,0.882,2.95,2.703
3835.0,2019-12-18 09:31:59.934616,2019-12-18 11:44:18.911872,33474020.099,-2.2,0.549,1.993,3.6,0.882,0.882,2.95,2.703
3836.0,2019-12-18 11:44:18.963456,2019-12-18 13:56:38.495172,33481959.682,-2.2,0.549,1.993,3.6,0.882,0.882,2.95,2.702
3837.0,2019-12-18 13:56:38.518784,2019-12-18 16:08:57.557184,33489898.745,-2.2,0.549,1.994,3.6,0.882,0.882,2.95,2.702
3838.0,2019-12-18 16:08:57.420952,2019-12-18 18:21:18.205088,33497839.392,-2.2,0.549,1.992,3.6,0.882,0.882,2.95,2.702
3839.0,2019-12-18 18:21:18.026456,2019-12-18 20:33:35.529164,33505776.716,-2.2,0.549,1.993,3.6,0.882,0.882,2.95,2.702
3840.0,2019-12-18 20:33:35.485432,2019-12-18 22:45:52.694896,33513713.882,-2.2,0.549,1.993,3.6,0.882,0.882,2.949,2.702
3841.0,2019-12-18 22:45:52.547892,2019-12-19 00:58:09.534484,33521650.722,-2.2,0.549,1.993,3.6,0.882,0.882,2.949,2.702
3842.0,2019-12-19 00:58:09.481880,2019-12-19 03:10:26.467744,33529587.655,-2.2,0.549,1.993,3.6,0.882,0.882,2.949,2.701
3843.0,2019-12-19 03:10:26.546840,2019-12-19 05:22:42.571200,33537523.759,-2.2,0.549,1.994,3.6,0.882,0.882,2.949,2.701
3844.0,2019-12-19 05:22:42.560924,2019-12-19 07:34:59.389288,33545460.577,-2.2,0.549,1.994,3.6,0.882,0.882,2.949,2.701
3845.0,2019-12-19 07:34:59.494712,2019-12-19 09:47:13.844384,33553395.032,-2.2,0.549,1.993,3.6,0.882,0.881,2.948,2.699
3846.0,2019-12-19 09:47:13.807160,2019-12-19 11:59:28.268900,33561329.456,-2.2,0.549,1.994,3.6,0.882,0.882,2.948,2.701
3847.0,2019-12-19 11:59:28.381852,2019-12-19 14:11:43.360480,33569264.548,-2.2,0.549,1.993,3.6,0.882,0.882,2.948,2.701
3848.0,2019-12-19 14:11:43.349760,2019-12-19 16:23:57.737500,33577198.925,-2.2,0.549,1.994,3.6,0.882,0.882,2.948,2.7
3849.0,2019-12-19 16:23:57.662208,2019-12-19 18:36:12.581908,33585133.769,-2.2,0.549,1.993,3.6,0.882,0.882,2.948,2.7
3850.0,2019-12-19 18:36:12.629916,2019-12-19 20:48:25.584136,33593066.771,-2.2,0.549,1.994,3.6,0.882,0.882,2.948,2.7
3851.0,2019-12-19 20:48:25.631644,2019-12-19 23:00:38.633136,33600999.82,-2.2,0.549,1.993,3.6,0.882,0.882,2.948,2.7
3852.0,2019-12-19 23:00:38.766844,2019-12-20 01:12:51.305820,33608932.493,-2.2,0.549,1.993,3.6,0.881,0.882,2.947,2.7
3853.0,2019-12-20 01:12:51.373056,2019-12-20 04:48:13.190332,33621854.378,-2.2,0.55,1.993,3.6,0.881,0.891,2.947,2.854
3854.0,2019-12-20 04:48:13.239448,2019-12-20 08:25:09.818280,33634871.006,-0.55,0.549,1.999,3.6,0.889,0.891,2.976,2.856
3855.0,2019-12-20 08:25:09.866396,2019-12-20 12:02:26.632016,33647907.819,-0.55,0.55,1.999,3.6,0.891,0.892,2.982,2.859
3856.0,2019-12-20 12:02:26.551860,2019-12-20 12:03:26.682232,33647967.87,0.0,0.0,2.647,2.655,0.0,0.0,0.0,0.0
