Repository: Oliver191/MSc_Thesis_Predictive_Maintenance_Batteries

# MSc_Thesis_Predictive_Maintenance_Batteries
The GitHub repository accompanying the MSc Thesis at Esade written by Oliver Caspers regarding the topic “Predictive Maintenance for Lithium-Ion Batteries: Predicting the Remaining Useful Life (RUL) using Data-Driven Machine Learning based on Real-World Battery Datasets”.

SNL_Final.ipynb: The main Jupyter Notebook which contains the main code used to load, clean, and transform the SNL data. Four initial models are evaluated and a RF is chosen to be optimized. The RF is trained to predict the RUL on the training data and optimized using the validation data. Finally, the model is tested using independent testing data from UL.

File: SNL_Cycle_Timeseries_Data/SNL_18650_LFP_15C_0-100_0.5-1C_a_cycle_data.csv (part 13 of 14)
Cycle_Index,Start_Time,End_Time,Test_Time (s),Min_Current (A),Max_Current (A),Min_Voltage (V),Max_Voltage (V),Charge_Capacity (Ah),Discharge_Capacity (Ah),Charge_Energy (Wh),Discharge_Energy (Wh)
4084.0,2019-12-22 02:58:06.031199,2019-12-22 05:48:42.302855,44116508.042,-1.1,0.549,1.996,3.6,0.964,0.959,3.235,3.008
4085.0,2019-12-22 05:50:42.362139,2019-12-22 08:41:20.286548,44126866.026,-1.1,0.549,1.995,3.6,0.964,0.958,3.234,3.008
4086.0,2019-12-22 08:43:20.357060,2019-12-22 11:33:58.220928,44137223.96,-1.1,0.549,1.996,3.6,0.964,0.958,3.234,3.008
4087.0,2019-12-22 11:35:58.271370,2019-12-22 14:26:33.571884,44147579.311,-1.1,0.549,1.999,3.6,0.964,0.958,3.234,3.008
4088.0,2019-12-22 14:28:33.629178,2019-12-22 17:19:08.104736,44157933.844,-1.1,0.549,1.998,3.6,0.963,0.958,3.234,3.008
4089.0,2019-12-22 17:21:08.167817,2019-12-22 20:11:42.879772,44168288.619,-1.1,0.549,1.998,3.6,0.963,0.958,3.233,3.007
4090.0,2019-12-22 20:13:42.949030,2019-12-22 23:04:16.835182,44178642.575,-1.1,0.549,1.995,3.6,0.963,0.958,3.233,3.007
4091.0,2019-12-22 23:06:16.878033,2019-12-23 01:56:49.525367,44188995.265,-1.1,0.549,1.995,3.6,0.963,0.958,3.233,3.007
4092.0,2019-12-23 01:58:49.570888,2019-12-23 04:49:22.664619,44199348.404,-1.1,0.549,1.994,3.6,0.963,0.958,3.233,3.007
4093.0,2019-12-23 04:51:22.713625,2019-12-23 07:41:54.628574,44209700.368,-1.1,0.549,1.997,3.6,0.963,0.958,3.233,3.007
4094.0,2019-12-23 07:43:54.678819,2019-12-23 10:34:26.660921,44220052.4,-1.1,0.549,1.999,3.6,0.963,0.958,3.233,3.006
4095.0,2019-12-23 10:36:26.712785,2019-12-23 13:26:56.352042,44230402.092,-1.1,0.549,1.999,3.6,0.963,0.958,3.232,3.006
4096.0,2019-12-23 13:28:56.401888,2019-12-23 16:19:26.440816,44240752.18,-1.1,0.549,1.995,3.6,0.963,0.958,3.232,3.007
4097.0,2019-12-23 16:21:26.520161,2019-12-23 19:11:55.992087,44251101.732,-1.1,0.549,1.997,3.6,0.963,0.958,3.232,3.006
4098.0,2019-12-23 19:13:56.069068,2019-12-23 22:04:23.748872,44261449.488,-1.1,0.549,1.998,3.6,0.963,0.958,3.232,3.006
4099.0,2019-12-23 22:06:23.820491,2019-12-24 00:56:52.344691,44271798.084,-1.1,0.549,1.996,3.6,0.963,0.958,3.232,3.005
4100.0,2019-12-24 00:58:52.396585,2019-12-24 03:49:18.905203,44282144.645,-1.1,0.549,1.997,3.6,0.963,0.958,3.231,3.005
4101.0,2019-12-24 03:51:18.980999,2019-12-24 06:41:44.967226,44292490.707,-1.1,0.549,1.999,3.6,0.963,0.958,3.231,3.005
4102.0,2019-12-24 06:43:45.003830,2019-12-24 09:34:09.619498,44302835.359,-1.1,0.549,1.999,3.6,0.963,0.957,3.231,3.005
4103.0,2019-12-24 09:36:09.645504,2019-12-24 12:26:33.885538,44313179.625,-1.1,0.549,1.996,3.6,0.963,0.957,3.231,3.005
4104.0,2019-12-24 12:28:33.931688,2019-12-24 15:18:57.324794,44323523.064,-1.1,0.549,1.999,3.6,0.962,0.957,3.23,3.004
4105.0,2019-12-24 15:20:57.389848,2019-12-24 18:11:19.587317,44333865.327,-1.1,0.549,1.996,3.6,0.962,0.957,3.23,3.004
4106.0,2019-12-24 18:13:19.638242,2019-12-24 21:03:40.886117,44344206.626,-1.1,0.549,1.997,3.6,0.962,0.957,3.23,3.004
4107.0,2019-12-24 21:05:40.952305,2019-12-24 23:56:03.216838,44354548.956,-1.1,0.549,1.996,3.6,0.962,0.957,3.23,3.004
4108.0,2019-12-24 23:58:03.269311,2019-12-25 02:48:23.707907,44364889.447,-1.1,0.55,1.998,3.6,0.962,0.957,3.23,3.004
4109.0,2019-12-25 02:50:23.774227,2019-12-25 05:40:44.708469,44375230.448,-1.1,0.549,1.999,3.6,0.962,0.957,3.23,3.004
4110.0,2019-12-25 05:42:44.758384,2019-12-25 08:33:04.109303,44385569.849,-1.1,0.549,1.994,3.6,0.962,0.957,3.23,3.003
4111.0,2019-12-25 08:35:04.108928,2019-12-25 11:25:22.808051,44395908.548,-1.1,0.549,1.996,3.6,0.962,0.957,3.229,3.003
4112.0,2019-12-25 11:27:22.850464,2019-12-25 14:17:41.755996,44406247.496,-1.1,0.549,1.998,3.6,0.962,0.957,3.229,3.003
4113.0,2019-12-25 14:19:41.763106,2019-12-25 17:10:00.077591,44416585.817,-1.1,0.549,1.995,3.6,0.962,0.957,3.229,3.003
4114.0,2019-12-25 17:12:00.111003,2019-12-25 20:02:16.548299,44426922.288,-1.1,0.549,1.998,3.6,0.962,0.957,3.229,3.003
4115.0,2019-12-25 20:04:16.558042,2019-12-25 22:54:31.390332,44437257.13,-1.1,0.549,1.996,3.6,0.962,0.957,3.228,3.002
4116.0,2019-12-25 22:56:31.436312,2019-12-26 01:46:47.332579,44447593.072,-1.1,0.549,1.999,3.6,0.962,0.957,3.228,3.002
4117.0,2019-12-26 01:48:47.338461,2019-12-26 04:39:00.876613,44457926.616,-1.1,0.549,1.998,3.6,0.962,0.957,3.228,3.002
4118.0,2019-12-26 04:41:00.901090,2019-12-26 07:31:16.795401,44468262.535,-1.1,0.549,1.995,3.6,0.962,0.957,3.228,3.002
4119.0,2019-12-26 07:33:16.826734,2019-12-26 10:23:29.768213,44478595.508,-1.1,0.549,1.996,3.6,0.962,0.957,3.228,3.002
4120.0,2019-12-26 10:25:29.770345,2019-12-26 13:15:44.283055,44488930.023,-1.1,0.549,1.996,3.6,0.962,0.957,3.228,3.002
4121.0,2019-12-26 13:17:44.305166,2019-12-26 16:07:57.687261,44499263.427,-1.1,0.549,1.999,3.6,0.962,0.957,3.228,3.002
4122.0,2019-12-26 16:09:57.712177,2019-12-26 19:00:09.539117,44509595.279,-1.1,0.549,1.997,3.6,0.962,0.957,3.228,3.001
4123.0,2019-12-26 19:02:09.579807,2019-12-26 21:52:21.595559,44519927.335,-1.1,0.549,1.999,3.6,0.962,0.956,3.227,3.001
4124.0,2019-12-26 21:54:21.652389,2019-12-27 00:44:33.622350,44530259.362,-1.1,0.549,1.998,3.6,0.962,0.956,3.227,3.001
4125.0,2019-12-27 00:46:33.617173,2019-12-27 03:36:45.776107,44540591.516,-1.1,0.549,1.995,3.6,0.962,0.956,3.227,3.001
4126.0,2019-12-27 03:38:45.787102,2019-12-27 06:28:55.272520,44550921.012,-1.1,0.549,1.999,3.6,0.962,0.956,3.227,3.001
4127.0,2019-12-27 06:30:55.327249,2019-12-27 09:21:05.585408,44561251.325,-1.1,0.549,1.998,3.6,0.961,0.956,3.227,3.001
4128.0,2019-12-27 09:23:05.637944,2019-12-27 12:13:13.823754,44571579.563,-1.1,0.549,1.998,3.6,0.961,0.956,3.227,3.001
4129.0,2019-12-27 12:15:13.823894,2019-12-27 15:05:22.853530,44581908.593,-1.1,0.549,1.996,3.6,0.961,0.956,3.227,3.001
4130.0,2019-12-27 15:07:22.849248,2019-12-27 17:57:30.989673,44592236.729,-1.1,0.549,1.996,3.6,0.961,0.956,3.226,3.0
4131.0,2019-12-27 17:59:30.995383,2019-12-27 20:49:40.417821,44602566.157,-1.1,0.549,1.999,3.6,0.961,0.956,3.226,3.0
4132.0,2019-12-27 20:51:40.466696,2019-12-27 23:41:47.608503,44612893.348,-1.1,0.549,1.998,3.6,0.961,0.956,3.226,3.0
4133.0,2019-12-27 23:43:47.603278,2019-12-28 02:33:55.553192,44623221.293,-1.1,0.549,1.998,3.6,0.961,0.956,3.226,3.0
4134.0,2019-12-28 02:35:55.604560,2019-12-28 05:26:01.548399,44633547.288,-1.1,0.549,1.998,3.6,0.961,0.956,3.226,3.0
4135.0,2019-12-28 05:28:01.559285,2019-12-28 08:18:06.929008,44643872.669,-1.1,0.549,1.999,3.6,0.961,0.956,3.226,3.0
4136.0,2019-12-28 08:20:06.929749,2019-12-28 11:10:13.989199,44654199.729,-1.1,0.549,1.994,3.6,0.961,0.956,3.226,3.0
4137.0,2019-12-28 11:12:14.013554,2019-12-28 14:02:19.251308,44664524.991,-1.1,0.549,1.995,3.6,0.961,0.956,3.225,3.0
4138.0,2019-12-28 14:04:19.249605,2019-12-28 16:54:23.173062,44674848.913,-1.1,0.549,1.998,3.6,0.961,0.956,3.225,2.999
4139.0,2019-12-28 16:56:23.190223,2019-12-28 19:46:27.451058,44685173.191,-1.1,0.55,1.995,3.6,0.961,0.956,3.225,3.0
4140.0,2019-12-28 19:48:27.487431,2019-12-28 22:38:28.974841,44695494.714,-1.1,0.549,1.998,3.6,0.961,0.956,3.225,2.999
4141.0,2019-12-28 22:40:28.979369,2019-12-29 01:30:31.951258,44705817.691,-1.1,0.549,1.996,3.6,0.961,0.956,3.225,2.999
4142.0,2019-12-29 01:32:31.988735,2019-12-29 04:22:34.574588,44716140.314,-1.1,0.549,1.999,3.6,0.961,0.956,3.225,2.999
4143.0,2019-12-29 04:24:34.613070,2019-12-29 07:14:36.246919,44726461.986,-1.1,0.549,1.998,3.6,0.961,0.956,3.225,2.999
4144.0,2019-12-29 07:16:36.284907,2019-12-29 10:06:39.043338,44736784.783,-1.1,0.55,1.995,3.6,0.961,0.956,3.225,2.999
4145.0,2019-12-29 10:08:39.051391,2019-12-29 12:58:41.046943,44747106.786,-1.1,0.549,1.997,3.6,0.961,0.956,3.224,2.999
4146.0,2019-12-29 13:00:41.117738,2019-12-29 15:50:41.895236,44757427.635,-1.1,0.549,1.999,3.6,0.961,0.956,3.224,2.998
4147.0,2019-12-29 15:52:41.963972,2019-12-29 18:42:40.966685,44767746.706,-1.1,0.549,1.996,3.6,0.961,0.955,3.224,2.998
4148.0,2019-12-29 18:44:41.046303,2019-12-29 21:34:42.146715,44778067.886,-1.1,0.549,1.995,3.6,0.961,0.955,3.224,2.998
4149.0,2019-12-29 21:36:42.162404,2019-12-30 00:26:42.898610,44788388.638,-1.1,0.549,1.995,3.6,0.961,0.956,3.224,2.998
4150.0,2019-12-30 00:28:42.959305,2019-12-30 03:18:42.407247,44798708.147,-1.1,0.549,1.999,3.6,0.961,0.955,3.224,2.998
4151.0,2019-12-30 03:20:42.448623,2019-12-30 06:10:41.884820,44809027.624,-1.1,0.549,1.998,3.6,0.961,0.955,3.224,2.998
4152.0,2019-12-30 06:12:41.937887,2019-12-30 09:02:40.908233,44819346.648,-1.1,0.549,1.998,3.6,0.961,0.955,3.224,2.998
4153.0,2019-12-30 09:04:40.893921,2019-12-30 11:54:37.408742,44829663.148,-1.1,0.549,1.996,3.6,0.96,0.955,3.223,2.997
4154.0,2019-12-30 11:56:37.479368,2019-12-30 14:46:35.845349,44839981.585,-1.1,0.549,1.998,3.6,0.96,0.955,3.223,2.997
4155.0,2019-12-30 14:48:35.816534,2019-12-30 17:38:33.070263,44850298.81,-1.1,0.549,1.998,3.6,0.96,0.955,3.223,2.998
4156.0,2019-12-30 17:40:33.033777,2019-12-30 20:30:30.921732,44860616.661,-1.1,0.549,1.997,3.6,0.96,0.955,3.223,2.997
4157.0,2019-12-30 20:32:30.988241,2019-12-30 23:22:27.714478,44870933.454,-1.1,0.549,1.995,3.6,0.96,0.955,3.223,2.997
4158.0,2019-12-30 23:24:27.710322,2019-12-31 02:14:23.535189,44881249.275,-1.1,0.549,1.996,3.6,0.96,0.955,3.223,2.997
4159.0,2019-12-31 02:16:23.614610,2019-12-31 05:06:19.096952,44891564.837,-1.1,0.549,1.997,3.6,0.96,0.955,3.223,2.997
4160.0,2019-12-31 05:08:19.166440,2019-12-31 07:58:15.353309,44901881.093,-1.1,0.549,1.997,3.6,0.96,0.955,3.223,2.997
4161.0,2019-12-31 08:00:15.366613,2019-12-31 10:50:09.929640,44912195.669,-1.1,0.549,1.996,3.6,0.96,0.955,3.222,2.997
4162.0,2019-12-31 10:52:09.993439,2019-12-31 13:42:02.595864,44922508.335,-1.1,0.549,1.999,3.6,0.96,0.955,3.222,2.997
4163.0,2019-12-31 13:44:02.675997,2019-12-31 16:33:54.920603,44932820.66,-1.1,0.549,1.999,3.6,0.96,0.955,3.222,2.997
4164.0,2019-12-31 16:35:54.985116,2019-12-31 19:25:48.575974,44943134.316,-1.1,0.549,1.995,3.6,0.96,0.955,3.222,2.997
4165.0,2019-12-31 19:27:48.642734,2019-12-31 22:17:42.224340,44953447.964,-1.1,0.549,1.998,3.6,0.96,0.955,3.222,2.996
4166.0,2019-12-31 22:19:42.230562,2020-01-01 01:09:35.442475,44963761.182,-1.1,0.549,1.995,3.6,0.96,0.955,3.222,2.996
4167.0,2020-01-01 01:11:35.481708,2020-01-01 04:01:29.012657,44974074.752,-1.1,0.549,1.999,3.6,0.96,0.955,3.222,2.996
4168.0,2020-01-01 04:03:29.006874,2020-01-01 06:53:21.102956,44984386.843,-1.1,0.549,1.996,3.6,0.96,0.955,3.222,2.996
4169.0,2020-01-01 06:55:21.190756,2020-01-01 09:45:12.207512,44994697.947,-1.1,0.549,1.998,3.6,0.96,0.955,3.222,2.996
4170.0,2020-01-01 09:47:12.293423,2020-01-01 12:37:03.256932,45005008.996,-1.1,0.549,1.996,3.6,0.96,0.955,3.221,2.996
4171.0,2020-01-01 12:39:03.325302,2020-01-01 15:28:53.955269,45015319.695,-1.1,0.549,1.999,3.6,0.96,0.955,3.222,2.996
4172.0,2020-01-01 15:30:53.958614,2020-01-01 18:20:43.063093,45025628.803,-1.1,0.549,1.998,3.6,0.96,0.955,3.221,2.996
4173.0,2020-01-01 18:22:43.124279,2020-01-01 21:12:33.529180,45035939.269,-1.1,0.549,1.998,3.6,0.96,0.955,3.221,2.996
4174.0,2020-01-01 21:14:33.571931,2020-01-02 00:04:22.168095,45046247.908,-1.1,0.549,1.994,3.6,0.96,0.955,3.221,2.995
4175.0,2020-01-02 00:06:22.142458,2020-01-02 02:56:11.942046,45056557.682,-1.1,0.549,1.999,3.6,0.96,0.955,3.221,2.995
4176.0,2020-01-02 02:58:11.959390,2020-01-02 05:48:00.244275,45066865.984,-1.1,0.549,1.998,3.6,0.96,0.954,3.221,2.995
4177.0,2020-01-02 05:50:00.317821,2020-01-02 08:39:46.238833,45077171.978,-1.1,0.549,1.997,3.6,0.96,0.955,3.221,2.993
4178.0,2020-01-02 08:41:46.252048,2020-01-02 11:31:36.979458,45087482.719,-1.1,0.549,1.995,3.6,0.96,0.954,3.222,2.992
4179.0,2020-01-02 11:33:36.958896,2020-01-02 14:23:28.052335,45097793.792,-1.1,0.549,1.998,3.6,0.96,0.954,3.222,2.992
4180.0,2020-01-02 14:25:28.063417,2020-01-02 17:15:16.154857,45108101.894,-1.1,0.549,1.996,3.6,0.96,0.954,3.221,2.992
4181.0,2020-01-02 17:17:16.128107,2020-01-02 20:07:04.936294,45118410.676,-1.1,0.55,1.999,3.6,0.96,0.954,3.221,2.992
4182.0,2020-01-02 20:09:04.997665,2020-01-02 22:58:50.971682,45128716.711,-1.1,0.549,1.996,3.6,0.959,0.954,3.221,2.992
4183.0,2020-01-02 23:00:50.944939,2020-01-03 01:50:39.094906,45139024.834,-1.1,0.549,1.995,3.6,0.959,0.954,3.221,2.992
4184.0,2020-01-03 01:52:39.170745,2020-01-03 04:42:26.251972,45149331.992,-1.1,0.549,1.999,3.6,0.959,0.954,3.221,2.992
4185.0,2020-01-03 04:44:26.335185,2020-01-03 07:34:14.040340,45159639.78,-1.1,0.549,1.998,3.6,0.959,0.954,3.221,2.993
4186.0,2020-01-03 07:36:14.030652,2020-01-03 10:26:03.296834,45169949.036,-1.1,0.549,1.999,3.6,0.959,0.954,3.221,2.992
4187.0,2020-01-03 10:28:03.337500,2020-01-03 13:17:49.629894,45180255.369,-1.1,0.549,1.997,3.6,0.959,0.954,3.221,2.992
4188.0,2020-01-03 13:19:49.655954,2020-01-03 16:09:35.444918,45190561.184,-1.1,0.549,1.999,3.6,0.959,0.954,3.221,2.991
4189.0,2020-01-03 16:11:35.522865,2020-01-03 19:01:20.216634,45200865.956,-1.1,0.549,1.995,3.6,0.959,0.954,3.22,2.991
4190.0,2020-01-03 19:03:20.188839,2020-01-03 21:53:04.611368,45211170.351,-1.1,0.549,1.995,3.6,0.959,0.954,3.22,2.991
4191.0,2020-01-03 21:55:04.602280,2020-01-04 00:44:50.114378,45221475.854,-1.1,0.549,1.997,3.6,0.959,0.954,3.22,2.991
4192.0,2020-01-04 00:46:50.157071,2020-01-04 03:36:35.417396,45231781.157,-1.1,0.549,1.999,3.6,0.959,0.954,3.22,2.991
4193.0,2020-01-04 03:38:35.433141,2020-01-04 06:28:18.250078,45242083.99,-1.1,0.55,1.999,3.6,0.959,0.954,3.22,2.991
4194.0,2020-01-04 06:30:18.313279,2020-01-04 09:20:01.678595,45252387.418,-1.1,0.549,1.994,3.6,0.959,0.954,3.22,2.991
4195.0,2020-01-04 09:22:01.743173,2020-01-04 12:11:45.535665,45262691.275,-1.1,0.549,1.996,3.6,0.959,0.954,3.22,2.991
4196.0,2020-01-04 12:13:45.570951,2020-01-04 15:03:28.070933,45272993.81,-1.1,0.549,1.996,3.6,0.959,0.954,3.22,2.991
4197.0,2020-01-04 15:05:28.106309,2020-01-04 17:55:08.133956,45283293.874,-1.1,0.549,1.996,3.6,0.959,0.954,3.219,2.991
4198.0,2020-01-04 17:57:08.196698,2020-01-04 20:46:51.358185,45293597.098,-1.1,0.549,1.994,3.6,0.959,0.954,3.219,2.991
4199.0,2020-01-04 20:48:51.422091,2020-01-04 23:38:33.022733,45303898.762,-1.1,0.549,1.999,3.6,0.959,0.954,3.219,2.991
4200.0,2020-01-04 23:40:33.038377,2020-01-05 02:30:14.274057,45314200.014,-1.1,0.549,1.994,3.6,0.959,0.954,3.219,2.991
4201.0,2020-01-05 02:32:14.240711,2020-01-05 05:21:56.237605,45324501.977,-1.1,0.549,1.994,3.6,0.959,0.954,3.219,2.991
4202.0,2020-01-05 05:23:56.281608,2020-01-05 08:13:36.382371,45334802.122,-1.1,0.549,1.998,3.6,0.959,0.954,3.219,2.991
4203.0,2020-01-05 08:15:36.469368,2020-01-05 11:05:16.730839,45345102.47,-1.1,0.549,1.995,3.6,0.959,0.954,3.218,2.991
4204.0,2020-01-05 11:07:16.798778,2020-01-05 13:56:56.753226,45355402.493,-1.1,0.549,1.996,3.6,0.959,0.954,3.218,2.991
4205.0,2020-01-05 13:58:56.786188,2020-01-05 16:48:34.647110,45365700.387,-1.1,0.549,1.998,3.6,0.959,0.954,3.218,2.991
4206.0,2020-01-05 16:50:34.656957,2020-01-05 19:40:13.199278,45375998.939,-1.1,0.549,1.995,3.6,0.959,0.954,3.218,2.991
4207.0,2020-01-05 19:42:13.280766,2020-01-05 22:31:53.573024,45386299.313,-1.1,0.549,1.994,3.6,0.959,0.954,3.218,2.991
4208.0,2020-01-05 22:33:53.588698,2020-01-06 01:23:33.323322,45396599.063,-1.1,0.549,1.998,3.6,0.959,0.953,3.218,2.991
4209.0,2020-01-06 01:25:33.287804,2020-01-06 04:15:11.349952,45406897.09,-1.1,0.549,1.996,3.6,0.959,0.953,3.218,2.991
4210.0,2020-01-06 04:17:11.416463,2020-01-06 07:06:48.555999,45417194.296,-1.1,0.549,1.998,3.6,0.959,0.953,3.218,2.99
4211.0,2020-01-06 07:08:48.591880,2020-01-06 09:58:24.584941,45427490.324,-1.1,0.549,1.997,3.6,0.959,0.954,3.218,2.989
4212.0,2020-01-06 10:00:24.560376,2020-01-06 12:50:02.298328,45437788.038,-1.1,0.549,1.997,3.6,0.959,0.954,3.218,2.989
4213.0,2020-01-06 12:52:02.324967,2020-01-06 15:41:38.428853,45448084.168,-1.1,0.549,1.999,3.6,0.958,0.953,3.218,2.989
4214.0,2020-01-06 15:43:38.445305,2020-01-06 18:33:15.583664,45458381.323,-1.1,0.549,1.995,3.6,0.958,0.953,3.218,2.99
4215.0,2020-01-06 18:35:15.591643,2020-01-06 21:24:50.623493,45468676.363,-1.1,0.549,1.995,3.6,0.958,0.953,3.217,2.99
4216.0,2020-01-06 21:26:50.681933,2020-01-07 00:16:27.743406,45478973.483,-1.1,0.549,1.999,3.6,0.958,0.953,3.217,2.99
4217.0,2020-01-07 00:18:27.808752,2020-01-07 03:08:03.795548,45489269.535,-1.1,0.549,1.997,3.6,0.958,0.953,3.217,2.989
4218.0,2020-01-07 03:10:03.850563,2020-01-07 05:59:40.103442,45499565.843,-1.1,0.549,1.997,3.6,0.958,0.953,3.217,2.989
4219.0,2020-01-07 06:01:40.148665,2020-01-07 08:51:15.824238,45509861.564,-1.1,0.549,1.998,3.6,0.958,0.953,3.217,2.989
4220.0,2020-01-07 08:53:15.889711,2020-01-07 11:42:51.609563,45520157.349,-1.1,0.549,1.996,3.6,0.958,0.953,3.217,2.989
4221.0,2020-01-07 11:44:51.648558,2020-01-07 14:34:25.631214,45530451.371,-1.1,0.549,1.996,3.6,0.958,0.953,3.217,2.989
4222.0,2020-01-07 14:36:25.703352,2020-01-07 17:26:01.005533,45540746.745,-1.1,0.549,1.998,3.6,0.958,0.953,3.217,2.989
4223.0,2020-01-07 17:28:01.034665,2020-01-07 20:17:34.408283,45551040.148,-1.1,0.549,1.996,3.6,0.958,0.953,3.216,2.989
4224.0,2020-01-07 20:19:34.391500,2020-01-07 23:09:08.472368,45561334.212,-1.1,0.549,1.999,3.6,0.958,0.953,3.217,2.989
4225.0,2020-01-07 23:11:08.551268,2020-01-08 02:00:40.290133,45571626.03,-1.1,0.549,1.994,3.6,0.958,0.953,3.216,2.989
4226.0,2020-01-08 02:02:40.304973,2020-01-08 04:52:13.808512,45581919.548,-1.1,0.549,1.997,3.6,0.958,0.953,3.217,2.989
4227.0,2020-01-08 04:54:13.793241,2020-01-08 07:43:44.373185,45592210.113,-1.1,0.549,1.996,3.6,0.958,0.953,3.216,2.989
4228.0,2020-01-08 07:45:44.432652,2020-01-08 10:35:16.910997,45602502.651,-1.1,0.549,1.998,3.6,0.958,0.953,3.216,2.989
4229.0,2020-01-08 10:37:16.985410,2020-01-08 13:26:46.582792,45612792.322,-1.1,0.549,1.995,3.6,0.958,0.953,3.216,2.989
4230.0,2020-01-08 13:28:46.558215,2020-01-08 16:18:18.675000,45623084.415,-1.1,0.549,1.995,3.6,0.958,0.953,3.216,2.989
4231.0,2020-01-08 16:20:18.664733,2020-01-08 19:09:50.715023,45633376.455,-1.1,0.549,1.995,3.6,0.958,0.953,3.216,2.989
4232.0,2020-01-08 19:11:50.765849,2020-01-08 22:01:20.370829,45643666.11,-1.1,0.549,1.995,3.6,0.958,0.953,3.216,2.989
4233.0,2020-01-08 22:03:20.416529,2020-01-09 00:52:50.225683,45653955.965,-1.1,0.549,1.995,3.6,0.958,0.953,3.216,2.989
4234.0,2020-01-09 00:54:50.235237,2020-01-09 03:44:21.062736,45664246.802,-1.1,0.549,1.996,3.6,0.958,0.953,3.216,2.989
4235.0,2020-01-09 03:46:21.084660,2020-01-09 06:35:51.651680,45674537.391,-1.1,0.549,1.995,3.6,0.958,0.953,3.215,2.989
4236.0,2020-01-09 06:37:51.638711,2020-01-09 09:27:20.379574,45684826.119,-1.1,0.549,1.999,3.6,0.958,0.953,3.215,2.988
4237.0,2020-01-09 09:29:20.344366,2020-01-09 12:18:50.127743,45695115.867,-1.1,0.549,1.996,3.6,0.958,0.953,3.215,2.989
4238.0,2020-01-09 12:20:50.149912,2020-01-09 15:10:18.307895,45705404.047,-1.1,0.549,1.997,3.6,0.958,0.953,3.214,2.989
4239.0,2020-01-09 15:12:18.338516,2020-01-09 18:01:46.536836,45715692.276,-1.1,0.549,1.994,3.6,0.958,0.953,3.215,2.989
4240.0,2020-01-09 18:03:46.575496,2020-01-09 20:53:15.112433,45725980.852,-1.1,0.549,1.999,3.6,0.958,0.953,3.215,2.988
4241.0,2020-01-09 20:55:15.081941,2020-01-09 23:44:43.786026,45736269.526,-1.1,0.549,1.994,3.6,0.958,0.953,3.215,2.988
4242.0,2020-01-09 23:46:43.858411,2020-01-10 02:36:12.245507,45746557.985,-1.1,0.549,1.996,3.6,0.958,0.953,3.215,2.988
4243.0,2020-01-10 02:38:12.232751,2020-01-10 05:27:41.773135,45756847.513,-1.1,0.549,1.999,3.6,0.958,0.953,3.215,2.988
4244.0,2020-01-10 05:29:41.739867,2020-01-10 08:19:09.887402,45767135.627,-1.1,0.549,1.996,3.6,0.958,0.953,3.214,2.988
4245.0,2020-01-10 08:21:09.893382,2020-01-10 11:10:37.955692,45777423.695,-1.1,0.549,1.998,3.6,0.958,0.953,3.214,2.988
4246.0,2020-01-10 11:12:37.938230,2020-01-10 14:02:04.850236,45787710.59,-1.1,0.549,1.996,3.6,0.958,0.953,3.214,2.988
4247.0,2020-01-10 14:04:04.854724,2020-01-10 16:53:31.644453,45797997.384,-1.1,0.549,1.996,3.6,0.958,0.953,3.214,2.988
4248.0,2020-01-10 16:55:31.654926,2020-01-10 19:44:56.225530,45808281.965,-1.1,0.549,1.997,3.6,0.958,0.953,3.214,2.988
4249.0,2020-01-10 19:46:56.316900,2020-01-10 22:36:22.068855,45818567.808,-1.1,0.549,1.997,3.6,0.958,0.952,3.214,2.988
4250.0,2020-01-10 22:38:22.054940,2020-01-11 01:27:48.383103,45828854.123,-1.1,0.549,1.999,3.6,0.958,0.952,3.214,2.988
4251.0,2020-01-11 01:29:48.514872,2020-01-11 04:19:14.294699,45839140.034,-1.1,0.549,1.999,3.6,0.958,0.952,3.214,2.988
4252.0,2020-01-11 04:21:14.368501,2020-01-11 07:10:42.414840,45849428.154,-1.1,0.549,1.996,3.6,0.958,0.952,3.214,2.988
4253.0,2020-01-11 07:12:42.496755,2020-01-11 10:02:09.800297,45859715.54,-1.1,0.549,1.997,3.6,0.958,0.952,3.214,2.988
4254.0,2020-01-11 10:04:09.842208,2020-01-11 12:53:34.726003,45870000.466,-1.1,0.549,1.999,3.6,0.958,0.952,3.214,2.988
4255.0,2020-01-11 12:55:34.646284,2020-01-11 15:44:59.086088,45880284.826,-1.1,0.549,1.997,3.6,0.957,0.952,3.213,2.987
4256.0,2020-01-11 15:46:59.212065,2020-01-11 18:36:24.597610,45890570.337,-1.1,0.549,1.996,3.6,0.957,0.952,3.213,2.988
4257.0,2020-01-11 18:38:24.742789,2020-01-11 21:27:49.873564,45900855.613,-1.1,0.549,1.996,3.6,0.957,0.952,3.213,2.987
4258.0,2020-01-11 21:29:49.787995,2020-01-12 00:19:14.913757,45911140.653,-1.1,0.549,1.996,3.6,0.957,0.952,3.213,2.987
4259.0,2020-01-12 00:21:14.846977,2020-01-12 03:10:40.045155,45921425.785,-1.1,0.549,1.998,3.6,0.957,0.952,3.213,2.987
4260.0,2020-01-12 03:12:40.106526,2020-01-12 06:02:05.125605,45931710.865,-1.1,0.549,1.998,3.6,0.957,0.952,3.213,2.987
4261.0,2020-01-12 06:04:05.236930,2020-01-12 08:53:29.138477,45941994.878,-1.1,0.549,1.995,3.6,0.957,0.952,3.213,2.987
4262.0,2020-01-12 08:55:29.282193,2020-01-12 11:44:52.483694,45952278.223,-1.1,0.549,1.995,3.6,0.957,0.952,3.213,2.987
4263.0,2020-01-12 11:46:52.487118,2020-01-12 14:36:15.111289,45962560.851,-1.1,0.549,1.998,3.6,0.957,0.952,3.213,2.987
4264.0,2020-01-12 14:38:15.238659,2020-01-12 17:27:35.934432,45972841.674,-1.1,0.549,1.996,3.6,0.957,0.952,3.212,2.987
4265.0,2020-01-12 17:29:36.026979,2020-01-12 20:18:58.274824,45983124.014,-1.1,0.549,1.995,3.6,0.957,0.952,3.213,2.987
4266.0,2020-01-12 20:20:58.334562,2020-01-12 23:10:19.953584,45993405.693,-1.1,0.549,1.997,3.6,0.957,0.952,3.212,2.987
4267.0,2020-01-12 23:12:19.979729,2020-01-13 02:01:39.354268,46003685.094,-1.1,0.549,1.997,3.6,0.957,0.952,3.212,2.986
4268.0,2020-01-13 02:03:39.499280,2020-01-13 04:52:58.526207,46013964.266,-1.1,0.549,1.996,3.6,0.957,0.952,3.212,2.987
4269.0,2020-01-13 04:54:58.633144,2020-01-13 07:44:19.345715,46024245.085,-1.1,0.549,1.999,3.6,0.957,0.952,3.212,2.986
4270.0,2020-01-13 07:46:19.495508,2020-01-13 10:35:39.070462,46034524.81,-1.1,0.549,1.995,3.6,0.957,0.952,3.212,2.986
4271.0,2020-01-13 10:37:39.011786,2020-01-13 13:26:58.898690,46044804.638,-1.1,0.549,1.996,3.6,0.957,0.952,3.212,2.986
4272.0,2020-01-13 13:28:58.959584,2020-01-13 16:18:17.734883,46055083.474,-1.1,0.549,1.999,3.6,0.957,0.952,3.212,2.986
4273.0,2020-01-13 16:20:17.648339,2020-01-13 19:09:36.887029,46065362.627,-1.1,0.549,1.996,3.6,0.957,0.952,3.212,2.986
4274.0,2020-01-13 19:11:36.856854,2020-01-13 22:00:56.076971,46075641.817,-1.1,0.549,1.998,3.6,0.957,0.952,3.212,2.986
4275.0,2020-01-13 22:02:56.009054,2020-01-14 00:52:13.113893,46085918.853,-1.1,0.549,1.995,3.6,0.957,0.952,3.212,2.986
4276.0,2020-01-14 00:54:13.114876,2020-01-14 03:43:31.803701,46096197.543,-1.1,0.549,1.996,3.6,0.957,0.952,3.211,2.986
4277.0,2020-01-14 03:45:31.922565,2020-01-14 06:34:50.355127,46106476.095,-1.1,0.549,1.998,3.6,0.957,0.952,3.212,2.986
4278.0,2020-01-14 06:36:50.357222,2020-01-14 09:26:09.204693,46116754.944,-1.1,0.549,1.998,3.6,0.957,0.952,3.212,2.986
4279.0,2020-01-14 09:28:09.246279,2020-01-14 12:17:26.679781,46127032.419,-1.1,0.549,1.995,3.6,0.957,0.952,3.211,2.986
4280.0,2020-01-14 12:19:26.696583,2020-01-14 15:08:44.696844,46137310.436,-1.1,0.549,1.996,3.6,0.957,0.952,3.211,2.986
4281.0,2020-01-14 15:10:44.783661,2020-01-14 18:00:01.868282,46147587.608,-1.1,0.549,1.996,3.6,0.957,0.952,3.211,2.986
4282.0,2020-01-14 18:02:01.992295,2020-01-14 20:51:17.357902,46157863.097,-1.1,0.549,1.998,3.6,0.957,0.952,3.211,2.985
4283.0,2020-01-14 20:53:17.438379,2020-01-14 23:42:33.783116,46168139.523,-1.1,0.549,1.996,3.6,0.957,0.952,3.211,2.985
4284.0,2020-01-14 23:44:33.758718,2020-01-15 02:33:51.354618,46178417.094,-1.1,0.549,1.999,3.6,0.957,0.952,3.211,2.985
4285.0,2020-01-15 02:35:51.368218,2020-01-15 05:25:09.422002,46188695.162,-1.1,0.549,1.998,3.6,0.957,0.952,3.211,2.986
4286.0,2020-01-15 05:27:09.349570,2020-01-15 08:16:25.501778,46198971.241,-1.1,0.549,1.998,3.6,0.957,0.952,3.211,2.985
4287.0,2020-01-15 08:18:25.418055,2020-01-15 11:07:41.222542,46209246.962,-1.1,0.549,1.997,3.6,0.957,0.952,3.211,2.985
4288.0,2020-01-15 11:09:41.189196,2020-01-15 13:58:56.582439,46219522.322,-1.1,0.549,1.999,3.6,0.957,0.952,3.211,2.985
4289.0,2020-01-15 14:00:56.520984,2020-01-15 16:50:10.077290,46229795.817,-1.1,0.549,1.996,3.6,0.957,0.952,3.21,2.985
4290.0,2020-01-15 16:52:10.094321,2020-01-15 19:41:24.026549,46240069.766,-1.1,0.549,1.999,3.6,0.957,0.952,3.21,2.985
4291.0,2020-01-15 19:43:24.044254,2020-01-15 22:32:40.013578,46250345.753,-1.1,0.549,1.999,3.6,0.956,0.951,3.21,2.985
4292.0,2020-01-15 22:34:40.004417,2020-01-16 01:23:54.343209,46260620.083,-1.1,0.549,1.994,3.6,0.956,0.952,3.21,2.985
4293.0,2020-01-16 01:25:54.413743,2020-01-16 04:15:07.725137,46270893.465,-1.1,0.549,1.997,3.6,0.956,0.951,3.21,2.985
4294.0,2020-01-16 04:17:07.701979,2020-01-16 07:06:20.919296,46281166.659,-1.1,0.549,1.998,3.6,0.957,0.951,3.21,2.985
4295.0,2020-01-16 07:08:21.005301,2020-01-16 09:57:34.378470,46291440.118,-1.1,0.549,1.998,3.6,0.956,0.951,3.21,2.985
4296.0,2020-01-16 09:59:34.427561,2020-01-16 12:48:48.221694,46301713.961,-1.1,0.549,1.998,3.6,0.956,0.951,3.21,2.985
4297.0,2020-01-16 12:50:48.318414,2020-01-16 15:40:00.612214,46311986.352,-1.1,0.549,1.997,3.6,0.956,0.951,3.21,2.984
4298.0,2020-01-16 15:42:00.581620,2020-01-16 18:31:13.119280,46322258.859,-1.1,0.549,1.998,3.6,0.956,0.951,3.21,2.984
4299.0,2020-01-16 18:33:13.181096,2020-01-16 21:22:26.653375,46332532.393,-1.1,0.549,1.996,3.6,0.956,0.951,3.21,2.984
4300.0,2020-01-16 21:24:26.621539,2020-01-17 00:13:39.405588,46342805.145,-1.1,0.549,1.996,3.6,0.956,0.951,3.21,2.984
4301.0,2020-01-17 00:15:39.357352,2020-01-17 03:04:51.387700,46353077.127,-1.1,0.549,1.995,3.6,0.956,0.951,3.21,2.984
4302.0,2020-01-17 03:06:51.352880,2020-01-17 05:56:03.330526,46363349.07,-1.1,0.549,1.998,3.6,0.956,0.951,3.209,2.984
4303.0,2020-01-17 05:58:03.247018,2020-01-17 08:47:15.390454,46373621.13,-1.1,0.549,1.995,3.6,0.956,0.951,3.209,2.984
4304.0,2020-01-17 08:49:15.367256,2020-01-17 11:38:26.675540,46383892.415,-1.1,0.549,1.998,3.6,0.956,0.951,3.209,2.984
4305.0,2020-01-17 11:40:26.758230,2020-01-17 14:29:37.289125,46394163.029,-1.1,0.549,1.998,3.6,0.956,0.951,3.209,2.984
4306.0,2020-01-17 14:31:37.320589,2020-01-17 17:20:47.899711,46404433.639,-1.1,0.549,1.997,3.6,0.956,0.951,3.209,2.984
4307.0,2020-01-17 17:22:47.988637,2020-01-17 20:11:58.913933,46414704.653,-1.1,0.549,1.995,3.6,0.956,0.951,3.209,2.984
4308.0,2020-01-17 20:13:59.046118,2020-01-17 23:03:09.536802,46424975.276,-1.1,0.549,1.998,3.6,0.956,0.951,3.209,2.983
4309.0,2020-01-17 23:05:09.663627,2020-01-18 01:54:20.013767,46435245.753,-1.1,0.549,1.998,3.6,0.956,0.951,3.209,2.983
4310.0,2020-01-18 01:56:19.916951,2020-01-18 04:45:28.749542,46445514.489,-1.1,0.549,1.998,3.6,0.956,0.951,3.209,2.983
4311.0,2020-01-18 04:47:28.739077,2020-01-18 07:36:37.549474,46455783.289,-1.1,0.549,1.995,3.6,0.956,0.951,3.209,2.983
4312.0,2020-01-18 07:38:37.609698,2020-01-18 10:27:46.257270,46466051.997,-1.1,0.549,1.995,3.6,0.956,0.951,3.209,2.983
4313.0,2020-01-18 10:29:46.356598,2020-01-18 13:18:56.327017,46476322.067,-1.1,0.549,1.996,3.6,0.956,0.951,3.209,2.983
4314.0,2020-01-18 13:20:56.373921,2020-01-18 16:10:04.637736,46486590.377,-1.1,0.549,1.999,3.6,0.956,0.951,3.208,2.983
4315.0,2020-01-18 16:12:04.676546,2020-01-18 19:01:13.197611,46496858.937,-1.1,0.549,1.996,3.6,0.956,0.951,3.208,2.983
4316.0,2020-01-18 19:03:13.182093,2020-01-18 21:52:21.993330,46507127.733,-1.1,0.549,1.996,3.6,0.956,0.951,3.208,2.983
4317.0,2020-01-18 21:54:21.907597,2020-01-19 00:43:29.850786,46517395.59,-1.1,0.549,1.997,3.6,0.956,0.951,3.208,2.983
4318.0,2020-01-19 00:45:29.990418,2020-01-19 03:34:38.188055,46527663.928,-1.1,0.549,1.998,3.6,0.956,0.951,3.208,2.983
4319.0,2020-01-19 03:36:38.147317,2020-01-19 06:25:44.880830,46537930.62,-1.1,0.549,1.995,3.6,0.956,0.951,3.208,2.983
4320.0,2020-01-19 06:27:44.970369,2020-01-19 09:16:50.920431,46548196.66,-1.1,0.549,1.996,3.6,0.956,0.951,3.208,2.983
4321.0,2020-01-19 09:18:50.857632,2020-01-19 12:07:56.631795,46558462.371,-1.1,0.549,1.996,3.6,0.956,0.951,3.208,2.983
4322.0,2020-01-19 12:09:56.728800,2020-01-19 14:59:01.746629,46568727.486,-1.1,0.549,1.994,3.6,0.956,0.951,3.207,2.983
4323.0,2020-01-19 15:01:01.767978,2020-01-19 17:50:08.749102,46578994.489,-1.1,0.549,1.998,3.6,0.956,0.951,3.207,2.983
4324.0,2020-01-19 17:52:08.884810,2020-01-19 20:41:15.114030,46589260.854,-1.1,0.549,1.996,3.6,0.956,0.951,3.207,2.982
4325.0,2020-01-19 20:43:15.175153,2020-01-19 23:32:21.838485,46599527.578,-1.1,0.549,1.999,3.6,0.956,0.951,3.207,2.982
4326.0,2020-01-19 23:34:21.857562,2020-01-20 02:23:26.265938,46609792.005,-1.1,0.549,1.999,3.6,0.956,0.951,3.207,2.982
4327.0,2020-01-20 02:25:26.317258,2020-01-20 05:14:31.824151,46620057.564,-1.1,0.549,1.999,3.6,0.956,0.951,3.207,2.982
4328.0,2020-01-20 05:16:31.893759,2020-01-20 08:05:36.844278,46630322.584,-1.1,0.549,1.998,3.6,0.956,0.951,3.207,2.978
4329.0,2020-01-20 08:07:36.966671,2020-01-20 10:56:43.002518,46640588.742,-1.1,0.549,1.998,3.6,0.955,0.95,3.211,2.975
4330.0,2020-01-20 10:58:43.140273,2020-01-20 13:47:49.103094,46650854.843,-1.1,0.549,1.997,3.6,0.956,0.95,3.21,2.975
4331.0,2020-01-20 13:49:49.100887,2020-01-20 16:38:50.331303,46661116.071,-1.1,0.549,1.998,3.6,0.956,0.951,3.21,2.975
4332.0,2020-01-20 16:40:50.399004,2020-01-20 19:29:54.762349,46671380.502,-1.1,0.549,1.997,3.6,0.955,0.95,3.21,2.975
4333.0,2020-01-20 19:31:54.753025,2020-01-20 22:20:58.039913,46681643.779,-1.1,0.549,1.994,3.6,0.955,0.95,3.21,2.975
4334.0,2020-01-20 22:22:58.170521,2020-01-21 01:12:02.722797,46691908.462,-1.1,0.549,1.999,3.6,0.955,0.95,3.21,2.975
4335.0,2020-01-21 01:14:02.729747,2020-01-21 04:03:07.941704,46702173.681,-1.1,0.549,1.994,3.6,0.955,0.95,3.21,2.975
4336.0,2020-01-21 04:05:07.982033,2020-01-21 06:54:13.105985,46712438.846,-1.1,0.549,1.997,3.6,0.955,0.95,3.21,2.975
4337.0,2020-01-21 06:56:13.227826,2020-01-21 09:45:16.299627,46722702.039,-1.1,0.549,1.996,3.6,0.955,0.95,3.209,2.975
4338.0,2020-01-21 09:47:16.398185,2020-01-21 12:34:55.123490,46732880.863,-1.1,0.549,1.998,3.6,0.955,0.924,3.21,2.901
4339.0,2020-01-21 12:36:55.141621,2020-01-21 15:26:09.494896,46743155.234,-1.1,0.549,1.999,3.6,0.956,0.95,3.211,2.979
4340.0,2020-01-21 15:28:09.520527,2020-01-21 18:17:11.965247,46753417.705,-1.1,0.549,1.997,3.6,0.955,0.95,3.207,2.979
4341.0,2020-01-21 18:19:11.976410,2020-01-21 21:08:13.626927,46763679.366,-1.1,0.549,1.998,3.6,0.955,0.95,3.207,2.979
4342.0,2020-01-21 21:10:13.644554,2020-01-21 23:59:15.866353,46773941.606,-1.1,0.549,1.995,3.6,0.955,0.95,3.207,2.978
4343.0,2020-01-22 00:01:15.881844,2020-01-22 02:50:17.162983,46784202.903,-1.1,0.549,1.999,3.6,0.955,0.95,3.207,2.978
4344.0,2020-01-22 02:52:17.178032,2020-01-22 05:41:19.595605,46794465.335,-1.1,0.549,1.998,3.6,0.955,0.95,3.207,2.978
4345.0,2020-01-22 05:43:19.610073,2020-01-22 08:32:20.156555,46804725.896,-1.1,0.549,1.996,3.6,0.955,0.95,3.207,2.979
4346.0,2020-01-22 08:34:20.185800,2020-01-22 11:23:21.665518,46814987.405,-1.1,0.549,1.996,3.6,0.955,0.95,3.207,2.978
4347.0,2020-01-22 11:25:21.690841,2020-01-22 14:14:16.506631,46825242.246,-1.1,0.549,1.994,3.6,0.955,0.95,3.207,2.98
4348.0,2020-01-22 14:16:16.565806,2020-01-22 17:05:17.010736,46835502.75,-1.1,0.549,1.998,3.6,0.955,0.95,3.207,2.979
4349.0,2020-01-22 17:07:17.069380,2020-01-22 19:56:15.625757,46845761.365,-1.1,0.549,1.997,3.6,0.955,0.95,3.207,2.979
4350.0,2020-01-22 19:58:15.684033,2020-01-22 22:47:15.334084,46856021.074,-1.1,0.549,1.994,3.6,0.955,0.95,3.206,2.978
4351.0,2020-01-22 22:49:15.393606,2020-01-23 01:38:14.985447,46866280.725,-1.1,0.549,1.999,3.6,0.955,0.95,3.206,2.978
4352.0,2020-01-23 01:40:15.046308,2020-01-23 04:29:14.884619,46876540.624,-1.1,0.549,1.995,3.6,0.955,0.95,3.206,2.979
4353.0,2020-01-23 04:31:14.939201,2020-01-23 07:20:13.271308,46886799.011,-1.1,0.549,1.999,3.6,0.955,0.95,3.206,2.978
4354.0,2020-01-23 07:22:13.333822,2020-01-23 10:11:08.341555,46897054.081,-1.1,0.549,1.996,3.6,0.955,0.95,3.206,2.978
4355.0,2020-01-23 10:13:08.405901,2020-01-23 13:02:07.376013,46907313.116,-1.1,0.549,1.994,3.6,0.955,0.95,3.206,2.979
4356.0,2020-01-23 13:04:07.430958,2020-01-23 15:53:06.469105,46917572.209,-1.1,0.549,1.998,3.6,0.955,0.95,3.206,2.978
4357.0,2020-01-23 15:55:06.530157,2020-01-23 18:44:03.119886,46927828.859,-1.1,0.549,1.999,3.6,0.955,0.95,3.206,2.978
4358.0,2020-01-23 18:46:03.171669,2020-01-23 21:35:00.916718,46938086.656,-1.1,0.549,1.999,3.6,0.955,0.95,3.206,2.978
4359.0,2020-01-23 21:37:00.974456,2020-01-24 00:25:58.799499,46948344.539,-1.1,0.549,1.997,3.6,0.955,0.95,3.205,2.978
4360.0,2020-01-24 00:27:58.863505,2020-01-24 03:16:56.644778,46958602.384,-1.1,0.549,1.995,3.6,0.955,0.95,3.205,2.978
4361.0,2020-01-24 03:18:56.699272,2020-01-24 06:07:53.574662,46968859.314,-1.1,0.549,1.996,3.6,0.955,0.95,3.205,2.978
4362.0,2020-01-24 06:09:53.633856,2020-01-24 08:58:49.868241,46979115.608,-1.1,0.549,1.995,3.6,0.955,0.95,3.205,2.977
4363.0,2020-01-24 09:00:49.931342,2020-01-24 11:49:46.348122,46989372.088,-1.1,0.549,1.998,3.6,0.955,0.95,3.205,2.978
4364.0,2020-01-24 11:51:46.399318,2020-01-24 14:40:43.282291,46999629.022,-1.1,0.549,1.998,3.6,0.955,0.95,3.205,2.978
4365.0,2020-01-24 14:42:43.353806,2020-01-24 17:31:39.092445,47009884.832,-1.1,0.549,1.996,3.6,0.955,0.95,3.205,2.978
4366.0,2020-01-24 17:33:39.135434,2020-01-24 20:22:34.413250,47020140.153,-1.1,0.549,1.995,3.6,0.955,0.95,3.205,2.978
4367.0,2020-01-24 20:24:34.458424,2020-01-24 23:13:31.026413,47030396.766,-1.1,0.549,1.998,3.6,0.955,0.95,3.205,2.977
4368.0,2020-01-24 23:15:31.075889,2020-01-25 02:04:26.216356,47040651.956,-1.1,0.549,1.996,3.6,0.955,0.95,3.205,2.977
4369.0,2020-01-25 02:06:26.267754,2020-01-25 04:55:21.508917,47050907.248,-1.1,0.549,1.997,3.6,0.955,0.95,3.205,2.977
4370.0,2020-01-25 04:57:21.562667,2020-01-25 07:46:15.120378,47061160.86,-1.1,0.549,1.997,3.6,0.955,0.95,3.205,2.977
4371.0,2020-01-25 07:48:15.173559,2020-01-25 10:37:10.200108,47071415.94,-1.1,0.549,1.999,3.6,0.955,0.95,3.204,2.977
4372.0,2020-01-25 10:39:10.254931,2020-01-25 13:28:04.378270,47081670.118,-1.1,0.549,1.994,3.6,0.954,0.95,3.204,2.977
4373.0,2020-01-25 13:30:04.433417,2020-01-25 16:18:58.199021,47091923.939,-1.1,0.549,1.999,3.6,0.955,0.95,3.205,2.977
4374.0,2020-01-25 16:20:58.269350,2020-01-25 19:09:51.565583,47102177.305,-1.1,0.549,1.999,3.6,0.955,0.95,3.205,2.977
4375.0,2020-01-25 19:11:51.634990,2020-01-25 22:00:45.239541,47112430.979,-1.1,0.549,1.996,3.6,0.954,0.95,3.204,2.977
4376.0,2020-01-25 22:02:45.308315,2020-01-26 00:51:39.882167,47122685.622,-1.1,0.549,1.999,3.6,0.954,0.949,3.204,2.977
4377.0,2020-01-26 00:53:39.952142,2020-01-26 03:42:34.466636,47132940.206,-1.1,0.549,1.995,3.6,0.954,0.95,3.204,2.977
4378.0,2020-01-26 03:44:34.537521,2020-01-26 06:33:27.615405,47143193.355,-1.1,0.549,1.996,3.6,0.954,0.95,3.204,2.977
4379.0,2020-01-26 06:35:27.685109,2020-01-26 09:24:19.288160,47153445.028,-1.1,0.549,1.999,3.6,0.954,0.95,3.204,2.977
4380.0,2020-01-26 09:26:19.354098,2020-01-26 12:15:12.290749,47163698.03,-1.1,0.549,1.995,3.6,0.954,0.949,3.204,2.977
4381.0,2020-01-26 12:17:12.355029,2020-01-26 15:06:04.661561,47173950.401,-1.1,0.549,1.998,3.6,0.954,0.95,3.204,2.977
4382.0,2020-01-26 15:08:04.723473,2020-01-26 17:56:56.114014,47184201.854,-1.1,0.549,1.996,3.6,0.954,0.949,3.204,2.976
4383.0,2020-01-26 17:58:56.171925,2020-01-26 20:47:48.270348,47194454.01,-1.1,0.549,1.994,3.6,0.954,0.949,3.204,2.976
4384.0,2020-01-26 20:49:48.325599,2020-01-26 23:38:40.523055,47204706.263,-1.1,0.549,1.998,3.6,0.954,0.949,3.204,2.976
4385.0,2020-01-26 23:40:40.577255,2020-01-27 02:29:33.705964,47214959.446,-1.1,0.549,1.996,3.6,0.954,0.949,3.204,2.976
4386.0,2020-01-27 02:31:33.729030,2020-01-27 05:20:25.157093,47225210.897,-1.1,0.549,1.996,3.6,0.954,0.949,3.203,2.976
4387.0,2020-01-27 05:22:25.188737,2020-01-27 08:11:16.944811,47235462.684,-1.1,0.549,1.995,3.6,0.954,0.949,3.203,2.976
4388.0,2020-01-27 08:13:16.993874,2020-01-27 11:02:07.474429,47245713.214,-1.1,0.549,1.998,3.6,0.954,0.949,3.203,2.976
4389.0,2020-01-27 11:04:07.508111,2020-01-27 13:52:58.883698,47255964.623,-1.1,0.549,1.999,3.6,0.954,0.949,3.203,2.976
4390.0,2020-01-27 13:54:58.945015,2020-01-27 16:43:49.270509,47266215.01,-1.1,0.549,1.999,3.6,0.954,0.949,3.203,2.976
4391.0,2020-01-27 16:45:49.357658,2020-01-27 19:34:40.073137,47276465.813,-1.1,0.549,1.998,3.6,0.954,0.949,3.203,2.975
4392.0,2020-01-27 19:36:40.123864,2020-01-27 22:25:29.696106,47286715.436,-1.1,0.549,1.995,3.6,0.954,0.949,3.203,2.976
4393.0,2020-01-27 22:27:29.771062,2020-01-28 01:16:20.950933,47296966.69,-1.1,0.549,1.996,3.6,0.954,0.949,3.203,2.975
4394.0,2020-01-28 01:18:21.021650,2020-01-28 04:07:10.560216,47307216.3,-1.1,0.549,1.999,3.6,0.954,0.949,3.203,2.975
4395.0,2020-01-28 04:09:10.623967,2020-01-28 06:58:01.925597,47317467.665,-1.1,0.549,1.995,3.6,0.954,0.949,3.203,2.976
4396.0,2020-01-28 07:00:01.954218,2020-01-28 09:48:51.835948,47327717.575,-1.1,0.549,1.996,3.6,0.954,0.949,3.203,2.975
4397.0,2020-01-28 09:50:51.920478,2020-01-28 12:39:40.030185,47337965.77,-1.1,0.549,1.999,3.6,0.954,0.949,3.203,2.975
4398.0,2020-01-28 12:41:40.074004,2020-01-28 15:30:29.028473,47348214.768,-1.1,0.549,1.997,3.6,0.954,0.949,3.203,2.975
4399.0,2020-01-28 15:32:29.108514,2020-01-28 18:21:18.894656,47358464.634,-1.1,0.549,1.999,3.6,0.954,0.949,3.203,2.975
4400.0,2020-01-28 18:23:18.967684,2020-01-28 21:12:06.275997,47368712.016,-1.1,0.549,1.998,3.6,0.954,0.949,3.202,2.975
4401.0,2020-01-28 21:14:06.276255,2020-01-29 00:02:54.023154,47378959.763,-1.1,0.549,1.996,3.6,0.954,0.949,3.202,2.975
4402.0,2020-01-29 00:04:54.044633,2020-01-29 02:53:41.150984,47389206.891,-1.1,0.549,1.995,3.6,0.954,0.949,3.202,2.975
4403.0,2020-01-29 02:55:41.177283,2020-01-29 05:44:28.815215,47399454.555,-1.1,0.549,1.998,3.6,0.954,0.949,3.202,2.975
4404.0,2020-01-29 05:46:28.862757,2020-01-29 08:35:16.629166,47409702.369,-1.1,0.549,1.994,3.6,0.954,0.949,3.202,2.975
4405.0,2020-01-29 08:37:16.643041,2020-01-29 11:26:04.725594,47419950.465,-1.1,0.549,1.994,3.6,0.954,0.949,3.202,2.975
4406.0,2020-01-29 11:28:04.731747,2020-01-29 14:16:51.040545,47430196.78,-1.1,0.549,1.996,3.6,0.954,0.949,3.202,2.975
4407.0,2020-01-29 14:18:51.049911,2020-01-29 17:07:37.056071,47440442.796,-1.1,0.549,1.996,3.6,0.954,0.949,3.202,2.975
4408.0,2020-01-29 17:09:37.068316,2020-01-29 19:58:25.086337,47450690.826,-1.1,0.549,1.996,3.6,0.954,0.949,3.202,2.975
4409.0,2020-01-29 20:00:25.135706,2020-01-29 22:49:12.012823,47460937.752,-1.1,0.549,1.999,3.6,0.954,0.949,3.202,2.974
4410.0,2020-01-29 22:51:12.019736,2020-01-30 01:39:59.598081,47471185.338,-1.1,0.549,1.994,3.6,0.954,0.949,3.202,2.974
4411.0,2020-01-30 01:41:59.641475,2020-01-30 04:30:46.204058,47481431.944,-1.1,0.549,1.997,3.6,0.954,0.949,3.202,2.974
4412.0,2020-01-30 04:32:46.220133,2020-01-30 07:21:30.351585,47491676.091,-1.1,0.549,1.998,3.6,0.954,0.949,3.202,2.974
4413.0,2020-01-30 07:23:30.367357,2020-01-30 10:12:15.828066,47501921.568,-1.1,0.549,1.997,3.6,0.954,0.949,3.202,2.974
4414.0,2020-01-30 10:14:15.877111,2020-01-30 13:03:02.017149,47512167.757,-1.1,0.549,1.997,3.6,0.954,0.949,3.202,2.974
4415.0,2020-01-30 13:05:02.038090,2020-01-30 15:53:46.247108,47522411.987,-1.1,0.549,1.998,3.6,0.954,0.949,3.201,2.974
4416.0,2020-01-30 15:55:46.283649,2020-01-30 18:44:31.525208,47532657.265,-1.1,0.549,1.996,3.6,0.954,0.949,3.201,2.974
4417.0,2020-01-30 18:46:31.563376,2020-01-30 21:35:15.729975,47542901.47,-1.1,0.549,1.998,3.6,0.954,0.949,3.201,2.974
4418.0,2020-01-30 21:37:15.767880,2020-01-31 00:25:59.072691,47553144.812,-1.1,0.549,1.995,3.6,0.953,0.949,3.201,2.974
4419.0,2020-01-31 00:27:59.124737,2020-01-31 03:16:41.659466,47563387.399,-1.1,0.549,1.996,3.6,0.953,0.949,3.201,2.973
4420.0,2020-01-31 03:18:41.661896,2020-01-31 06:07:26.816790,47573632.556,-1.1,0.549,1.995,3.6,0.953,0.949,3.201,2.973
