Repository: Oliver191/MSc_Thesis_Predictive_Maintenance_Batteries

# MSc_Thesis_Predictive_Maintenance_Batteries
The GitHub repository accompanying the MSc Thesis at Esade written by Oliver Caspers regarding the topic “Predictive Maintenance for Lithium-Ion Batteries: Predicting the Remaining Useful Life (RUL) using Data-Driven Machine Learning based on Real-World Battery Datasets”.

SNL_Final.ipynb: The main Jupyter Notebook which contains the main code used to load, clean, and transform the SNL data. Four initial models are evaluated and a RF is chosen to be optimized. The RF is trained to predict the RUL on the training data and optimized using the validation data. Finally, the model is tested using independent testing data from UL.

File: SNL_Cycle_Timeseries_Data/SNL_18650_LFP_25C_0-100_0.5-3C_a_cycle_data.csv (part 13 of 14)
Cycle_Index,Start_Time,End_Time,Test_Time (s),Min_Current (A),Max_Current (A),Min_Voltage (V),Max_Voltage (V),Charge_Capacity (Ah),Discharge_Capacity (Ah),Charge_Energy (Wh),Discharge_Energy (Wh)
4067.0,2018-11-13 06:34:02.246917,2018-11-13 08:35:07.561720,32918602.409,-3.3,0.549,1.995,3.6,0.843,0.839,2.825,2.533
4068.0,2018-11-13 08:37:07.615487,2018-11-13 10:37:32.404737,32925947.252,-3.3,0.549,1.996,3.6,0.841,0.838,2.819,2.529
4069.0,2018-11-13 10:39:32.459681,2018-11-13 12:39:31.689084,32933266.536,-3.3,0.549,1.999,3.6,0.84,0.837,2.815,2.527
4070.0,2018-11-13 12:41:31.746436,2018-11-13 14:41:09.572864,32940564.42,-3.3,0.549,1.995,3.6,0.839,0.836,2.811,2.524
4071.0,2018-11-13 14:43:09.629156,2018-11-13 16:42:28.302981,32947843.15,-3.3,0.549,1.996,3.6,0.839,0.836,2.808,2.522
4072.0,2018-11-13 16:44:28.359029,2018-11-13 18:43:33.116736,32955107.964,-3.3,0.549,1.998,3.6,0.838,0.835,2.806,2.521
4073.0,2018-11-13 18:45:33.172792,2018-11-13 20:44:23.304076,32962358.151,-3.3,0.55,1.997,3.6,0.837,0.835,2.804,2.52
4074.0,2018-11-13 20:46:23.359833,2018-11-13 22:45:03.507926,32969598.355,-3.3,0.549,1.995,3.6,0.837,0.834,2.802,2.516
4075.0,2018-11-13 22:47:03.563407,2018-11-14 00:45:27.984403,32976822.831,-3.3,0.549,1.998,3.6,0.836,0.833,2.799,2.515
4076.0,2018-11-14 00:47:28.036831,2018-11-14 02:45:42.628790,32984037.476,-3.3,0.549,1.998,3.6,0.836,0.833,2.798,2.514
4077.0,2018-11-14 02:47:42.686117,2018-11-14 04:45:49.855543,32991244.702,-3.3,0.549,1.996,3.6,0.835,0.833,2.796,2.513
4078.0,2018-11-14 04:47:49.913552,2018-11-14 06:45:50.185504,32998445.032,-3.3,0.549,1.999,3.6,0.835,0.832,2.795,2.51
4079.0,2018-11-14 06:47:50.248538,2018-11-14 08:45:40.112482,33005634.959,-3.3,0.549,1.997,3.6,0.834,0.832,2.793,2.51
4080.0,2018-11-14 08:47:40.160252,2018-11-14 10:45:24.947833,33012819.795,-3.3,0.549,1.997,3.6,0.834,0.832,2.792,2.51
4081.0,2018-11-14 10:47:24.998193,2018-11-14 12:45:04.521782,33019999.369,-3.3,0.549,1.998,3.6,0.834,0.831,2.791,2.506
4082.0,2018-11-14 12:47:04.574687,2018-11-14 14:44:34.195550,33027169.042,-3.3,0.549,1.997,3.6,0.833,0.831,2.788,2.506
4083.0,2018-11-14 14:46:34.250335,2018-11-14 16:43:57.804534,33034332.651,-3.3,0.549,1.997,3.6,0.833,0.83,2.787,2.505
4084.0,2018-11-14 16:45:57.867196,2018-11-14 18:43:18.577755,33041493.425,-3.3,0.549,1.997,3.6,0.832,0.83,2.786,2.506
4085.0,2018-11-14 18:45:18.627827,2018-11-14 20:42:36.846375,33048651.693,-3.3,0.549,1.997,3.6,0.832,0.83,2.786,2.502
4086.0,2018-11-14 20:44:36.895663,2018-11-14 22:41:47.124588,33055801.971,-3.3,0.549,1.995,3.6,0.832,0.829,2.783,2.501
4087.0,2018-11-14 22:43:47.175870,2018-11-15 00:40:53.201539,33062948.048,-3.3,0.549,1.999,3.6,0.831,0.829,2.783,2.501
4088.0,2018-11-15 00:42:53.263650,2018-11-15 02:39:56.767979,33070091.615,-3.3,0.549,1.999,3.6,0.831,0.829,2.782,2.501
4089.0,2018-11-15 02:41:56.821138,2018-11-15 04:38:57.152164,33077231.999,-3.3,0.549,1.995,3.6,0.831,0.829,2.781,2.5
4090.0,2018-11-15 04:40:57.206822,2018-11-15 06:37:54.506593,33084369.353,-3.3,0.549,1.996,3.6,0.831,0.828,2.78,2.499
4091.0,2018-11-15 06:39:54.557805,2018-11-15 08:36:48.666367,33091503.513,-3.3,0.549,1.999,3.6,0.83,0.828,2.779,2.499
4092.0,2018-11-15 08:38:48.724463,2018-11-15 10:35:41.604669,33098636.451,-3.3,0.549,1.998,3.6,0.83,0.828,2.779,2.496
4093.0,2018-11-15 10:37:41.667799,2018-11-15 12:34:28.592274,33105763.439,-3.3,0.549,1.995,3.6,0.829,0.828,2.776,2.497
4094.0,2018-11-15 12:36:28.650733,2018-11-15 14:33:16.098111,33112890.945,-3.3,0.549,1.998,3.6,0.83,0.828,2.777,2.496
4095.0,2018-11-15 14:35:16.152867,2018-11-15 16:32:00.815477,33120015.662,-3.3,0.549,1.998,3.6,0.829,0.827,2.776,2.495
4096.0,2018-11-15 16:34:00.877666,2018-11-15 18:30:46.580126,33127141.427,-3.3,0.549,1.997,3.6,0.829,0.827,2.776,2.494
4097.0,2018-11-15 18:32:46.636009,2018-11-15 20:29:26.590338,33134261.437,-3.3,0.549,1.999,3.6,0.829,0.827,2.775,2.494
4098.0,2018-11-15 20:31:26.630146,2018-11-15 22:28:07.002546,33141381.849,-3.3,0.549,1.999,3.6,0.829,0.827,2.774,2.495
4099.0,2018-11-15 22:30:07.058731,2018-11-16 00:26:46.104867,33148500.952,-3.3,0.549,1.998,3.6,0.829,0.826,2.774,2.492
4100.0,2018-11-16 00:28:46.174986,2018-11-16 02:25:20.594409,33155615.441,-3.3,0.549,1.996,3.6,0.828,0.826,2.772,2.492
4101.0,2018-11-16 02:27:20.639410,2018-11-16 04:23:55.077559,33162729.924,-3.3,0.549,1.995,3.6,0.828,0.826,2.772,2.493
4102.0,2018-11-16 04:25:55.129188,2018-11-16 06:22:30.056875,33169844.904,-3.3,0.549,1.997,3.6,0.828,0.826,2.772,2.491
4103.0,2018-11-16 06:24:30.115843,2018-11-16 08:21:01.214767,33176956.062,-3.3,0.549,1.997,3.6,0.828,0.826,2.771,2.49
4104.0,2018-11-16 08:23:01.274817,2018-11-16 10:19:29.964970,33184064.812,-3.3,0.549,1.996,3.6,0.828,0.826,2.77,2.49
4105.0,2018-11-16 10:21:30.021997,2018-11-16 12:17:58.514990,33191173.362,-3.3,0.549,1.998,3.6,0.828,0.826,2.77,2.491
4106.0,2018-11-16 12:19:58.569114,2018-11-16 14:16:28.179753,33198283.027,-3.3,0.549,1.998,3.6,0.828,0.825,2.77,2.488
4107.0,2018-11-16 14:18:28.232345,2018-11-16 16:14:53.046323,33205387.893,-3.3,0.549,1.999,3.6,0.827,0.825,2.768,2.488
4108.0,2018-11-16 16:16:53.089878,2018-11-16 18:13:14.622348,33212489.469,-3.3,0.549,1.998,3.6,0.827,0.825,2.768,2.488
4109.0,2018-11-16 18:15:14.682941,2018-11-16 20:11:36.451046,33219591.298,-3.3,0.549,1.995,3.6,0.827,0.825,2.767,2.489
4110.0,2018-11-16 20:13:36.497368,2018-11-16 22:10:00.917916,33226695.765,-3.3,0.55,1.999,3.6,0.827,0.825,2.768,2.487
4111.0,2018-11-16 22:12:00.985818,2018-11-17 00:08:20.553550,33233795.4,-3.3,0.549,1.997,3.6,0.827,0.825,2.766,2.486
4112.0,2018-11-17 00:10:20.603969,2018-11-17 02:06:38.083156,33240892.93,-3.3,0.549,1.999,3.6,0.826,0.825,2.766,2.487
4113.0,2018-11-17 02:08:38.144037,2018-11-17 04:04:56.563280,33247991.41,-3.3,0.55,1.995,3.6,0.826,0.824,2.766,2.485
4114.0,2018-11-17 04:06:56.604685,2018-11-17 06:03:11.737267,33255086.584,-3.3,0.549,1.995,3.6,0.826,0.824,2.765,2.486
4115.0,2018-11-17 06:05:11.784919,2018-11-17 08:01:26.813258,33262181.66,-3.3,0.549,1.996,3.6,0.826,0.824,2.765,2.485
4116.0,2018-11-17 08:03:26.867054,2018-11-17 09:59:41.597831,33269276.445,-3.3,0.549,1.997,3.6,0.826,0.824,2.764,2.485
4117.0,2018-11-17 10:01:41.657233,2018-11-17 11:57:55.623850,33276370.471,-3.3,0.55,1.996,3.6,0.826,0.824,2.764,2.483
4118.0,2018-11-17 11:59:55.687830,2018-11-17 13:56:06.784598,33283461.631,-3.3,0.549,1.999,3.6,0.826,0.824,2.763,2.484
4119.0,2018-11-17 13:58:06.848376,2018-11-17 15:54:18.882971,33290553.73,-3.3,0.549,1.995,3.6,0.826,0.824,2.763,2.485
4120.0,2018-11-17 15:56:18.948136,2018-11-17 17:52:30.552257,33297645.399,-3.3,0.549,1.996,3.6,0.826,0.823,2.763,2.482
4121.0,2018-11-17 17:54:30.618182,2018-11-17 19:50:39.935308,33304734.782,-3.3,0.549,1.997,3.6,0.825,0.823,2.762,2.482
4122.0,2018-11-17 19:52:39.998536,2018-11-17 21:48:48.024026,33311822.871,-3.3,0.549,1.996,3.6,0.825,0.823,2.762,2.483
4123.0,2018-11-17 21:50:48.082305,2018-11-17 23:46:57.687464,33318912.534,-3.3,0.549,1.995,3.6,0.825,0.823,2.761,2.482
4124.0,2018-11-17 23:48:57.742952,2018-11-18 01:45:05.462314,33326000.309,-3.3,0.549,1.996,3.6,0.825,0.823,2.761,2.481
4125.0,2018-11-18 01:47:05.527987,2018-11-18 03:43:10.990159,33333085.837,-3.3,0.549,1.997,3.6,0.825,0.823,2.76,2.481
4126.0,2018-11-18 03:45:11.046472,2018-11-18 05:41:15.540508,33340170.387,-3.3,0.549,1.998,3.6,0.825,0.823,2.76,2.482
4127.0,2018-11-18 05:43:15.585744,2018-11-18 07:39:20.830550,33347255.677,-3.3,0.549,1.998,3.6,0.825,0.822,2.76,2.479
4128.0,2018-11-18 07:41:20.897348,2018-11-18 09:37:23.668318,33354338.515,-3.3,0.549,1.996,3.6,0.824,0.822,2.759,2.479
4129.0,2018-11-18 09:39:23.721211,2018-11-18 11:35:24.258914,33361419.106,-3.3,0.549,1.998,3.6,0.824,0.822,2.758,2.48
4130.0,2018-11-18 11:37:24.325635,2018-11-18 13:33:26.030014,33368500.877,-3.3,0.549,1.998,3.6,0.824,0.822,2.758,2.48
4131.0,2018-11-18 13:35:26.081288,2018-11-18 15:31:27.614525,33375582.461,-3.3,0.55,1.998,3.6,0.824,0.822,2.758,2.479
4132.0,2018-11-18 15:33:27.681134,2018-11-18 17:29:26.630576,33382661.477,-3.3,0.549,1.997,3.6,0.824,0.822,2.757,2.478
4133.0,2018-11-18 17:31:26.677289,2018-11-18 19:27:23.938195,33389738.785,-3.3,0.549,1.999,3.6,0.824,0.822,2.757,2.479
4134.0,2018-11-18 19:29:23.962284,2018-11-18 21:25:22.156410,33396817.003,-3.3,0.549,1.997,3.6,0.824,0.822,2.757,2.478
4135.0,2018-11-18 21:27:22.190719,2018-11-18 23:23:19.538002,33403894.385,-3.3,0.549,1.998,3.6,0.824,0.822,2.756,2.478
4136.0,2018-11-18 23:25:19.580941,2018-11-19 01:21:14.982809,33410969.83,-3.3,0.549,1.999,3.6,0.824,0.821,2.756,2.477
4137.0,2018-11-19 01:23:15.031561,2018-11-19 03:19:10.758389,33418045.605,-3.3,0.549,1.999,3.6,0.823,0.821,2.755,2.477
4138.0,2018-11-19 03:21:10.813027,2018-11-19 05:17:05.809087,33425120.656,-3.3,0.549,1.999,3.6,0.823,0.821,2.755,2.475
4139.0,2018-11-19 05:19:05.837184,2018-11-19 07:14:57.024648,33432191.871,-3.3,0.55,1.998,3.6,0.823,0.821,2.754,2.477
4140.0,2018-11-19 07:16:57.082869,2018-11-19 09:12:50.851028,33439265.698,-3.3,0.549,1.997,3.6,0.823,0.821,2.755,2.477
4141.0,2018-11-19 09:14:50.935435,2018-11-19 11:10:44.730013,33446339.577,-3.3,0.549,1.996,3.6,0.823,0.821,2.754,2.474
4142.0,2018-11-19 11:12:44.782835,2018-11-19 13:08:35.793783,33453410.641,-3.3,0.549,1.998,3.6,0.823,0.821,2.753,2.474
4143.0,2018-11-19 13:10:35.876296,2018-11-19 15:06:24.441145,33460479.288,-3.3,0.549,1.997,3.6,0.823,0.821,2.753,2.474
4144.0,2018-11-19 15:08:24.518055,2018-11-19 17:04:14.596280,33467549.443,-3.3,0.549,1.995,3.6,0.823,0.821,2.753,2.475
4145.0,2018-11-19 17:06:14.638780,2018-11-19 19:02:05.682699,33474620.529,-3.3,0.549,1.999,3.6,0.823,0.82,2.753,2.473
4146.0,2018-11-19 19:04:05.755143,2018-11-19 20:59:51.874489,33481686.721,-3.3,0.549,1.997,3.6,0.822,0.82,2.752,2.473
4147.0,2018-11-19 21:01:51.905986,2018-11-19 22:57:38.309994,33488753.157,-3.3,0.549,1.996,3.6,0.822,0.821,2.752,2.474
4148.0,2018-11-19 22:59:38.394920,2018-11-20 00:55:26.964707,33495821.812,-3.3,0.549,1.997,3.6,0.822,0.82,2.752,2.472
4149.0,2018-11-20 00:57:27.013065,2018-11-20 02:53:13.872783,33502888.72,-3.3,0.55,1.998,3.6,0.822,0.82,2.751,2.472
4150.0,2018-11-20 02:55:13.944207,2018-11-20 04:50:58.777602,33509953.624,-3.3,0.549,1.995,3.6,0.822,0.82,2.751,2.473
4151.0,2018-11-20 04:52:58.837344,2018-11-20 06:48:44.792009,33517019.639,-3.3,0.549,1.996,3.6,0.822,0.82,2.751,2.473
4152.0,2018-11-20 06:50:44.842028,2018-11-20 08:46:31.389964,33524086.237,-3.3,0.549,1.998,3.6,0.822,0.82,2.751,2.471
4153.0,2018-11-20 08:48:31.476258,2018-11-20 10:44:15.087003,33531149.934,-3.3,0.549,1.997,3.6,0.822,0.82,2.75,2.47
4154.0,2018-11-20 10:46:15.140344,2018-11-20 12:41:57.816785,33538212.664,-3.3,0.549,1.996,3.6,0.822,0.82,2.749,2.472
4155.0,2018-11-20 12:43:57.886266,2018-11-20 14:39:43.619829,33545278.467,-3.3,0.549,1.996,3.6,0.822,0.82,2.75,2.471
4156.0,2018-11-20 14:41:43.679177,2018-11-20 16:37:25.967051,33552340.814,-3.3,0.549,1.997,3.6,0.822,0.82,2.749,2.471
4157.0,2018-11-20 16:39:26.042083,2018-11-20 18:35:08.251809,33559403.099,-3.3,0.549,1.997,3.6,0.822,0.82,2.749,2.47
4158.0,2018-11-20 18:37:08.310719,2018-11-20 20:32:50.001396,33566464.848,-3.3,0.549,1.998,3.6,0.821,0.819,2.749,2.47
4159.0,2018-11-20 20:34:50.043800,2018-11-20 22:30:31.340234,33573526.187,-3.3,0.549,1.997,3.6,0.821,0.819,2.749,2.469
4160.0,2018-11-20 22:32:31.365417,2018-11-21 00:28:10.728614,33580585.575,-3.3,0.549,1.998,3.6,0.821,0.819,2.748,2.47
4161.0,2018-11-21 00:30:10.764254,2018-11-21 02:25:49.815986,33587644.663,-3.3,0.549,1.997,3.6,0.821,0.819,2.748,2.47
4162.0,2018-11-21 02:27:49.893122,2018-11-21 04:23:30.384322,33594705.231,-3.3,0.549,1.997,3.6,0.821,0.819,2.748,2.468
4163.0,2018-11-21 04:25:30.443109,2018-11-21 06:21:08.061499,33601762.908,-3.3,0.549,1.997,3.6,0.821,0.819,2.747,2.468
4164.0,2018-11-21 06:23:08.128224,2018-11-21 08:18:42.138659,33608816.985,-3.3,0.549,1.999,3.6,0.821,0.819,2.747,2.469
4165.0,2018-11-21 08:20:42.175766,2018-11-21 10:16:18.135629,33615872.982,-3.3,0.549,1.998,3.6,0.821,0.819,2.746,2.47
4166.0,2018-11-21 10:18:18.218064,2018-11-21 12:13:55.719519,33622930.566,-3.3,0.549,1.999,3.6,0.821,0.819,2.747,2.467
4167.0,2018-11-21 12:15:55.778407,2018-11-21 14:11:29.917673,33629984.764,-3.3,0.549,1.998,3.6,0.82,0.819,2.745,2.467
4168.0,2018-11-21 14:13:29.947329,2018-11-21 16:09:01.528058,33637036.375,-3.3,0.549,1.998,3.6,0.82,0.819,2.745,2.467
4169.0,2018-11-21 16:11:01.555806,2018-11-21 18:06:34.818480,33644089.665,-3.3,0.549,1.997,3.6,0.82,0.818,2.745,2.467
4170.0,2018-11-21 18:08:34.847300,2018-11-21 20:04:07.362775,33651142.21,-3.3,0.549,1.996,3.6,0.82,0.818,2.745,2.466
4171.0,2018-11-21 20:06:07.422434,2018-11-21 22:01:39.121993,33658193.969,-3.3,0.549,1.996,3.6,0.82,0.818,2.744,2.466
4172.0,2018-11-21 22:03:39.180015,2018-11-21 23:59:09.621029,33665244.468,-3.3,0.549,1.997,3.6,0.82,0.818,2.744,2.467
4173.0,2018-11-22 00:01:09.706688,2018-11-22 01:56:43.018747,33672297.866,-3.3,0.549,1.997,3.6,0.82,0.818,2.744,2.465
4174.0,2018-11-22 01:58:43.074248,2018-11-22 03:54:11.406390,33679346.253,-3.3,0.549,1.997,3.6,0.82,0.818,2.743,2.466
4175.0,2018-11-22 03:56:11.454837,2018-11-22 05:51:41.959204,33686396.806,-3.3,0.549,1.996,3.6,0.82,0.818,2.744,2.465
4176.0,2018-11-22 05:53:42.035164,2018-11-22 07:49:13.372671,33693448.219,-3.3,0.549,1.999,3.6,0.82,0.818,2.743,2.465
4177.0,2018-11-22 07:51:13.415290,2018-11-22 09:46:42.774008,33700497.621,-3.3,0.549,1.999,3.6,0.82,0.818,2.743,2.464
4178.0,2018-11-22 09:48:42.842213,2018-11-22 11:44:08.364744,33707543.212,-3.3,0.55,1.996,3.6,0.819,0.818,2.742,2.464
4179.0,2018-11-22 11:46:08.389990,2018-11-22 13:41:37.506320,33714592.353,-3.3,0.549,1.999,3.6,0.819,0.818,2.742,2.465
4180.0,2018-11-22 13:43:37.588315,2018-11-22 15:39:06.157752,33721641.005,-3.3,0.55,1.995,3.6,0.82,0.817,2.743,2.463
4181.0,2018-11-22 15:41:06.232902,2018-11-22 17:36:32.180872,33728687.028,-3.3,0.549,1.998,3.6,0.819,0.817,2.741,2.463
4182.0,2018-11-22 17:38:32.213998,2018-11-22 19:33:55.969419,33735730.816,-3.3,0.549,1.997,3.6,0.819,0.817,2.741,2.464
4183.0,2018-11-22 19:35:56.050735,2018-11-22 21:31:21.672869,33742776.52,-3.3,0.549,1.998,3.6,0.819,0.817,2.741,2.462
4184.0,2018-11-22 21:33:21.711720,2018-11-22 23:28:44.573715,33749819.421,-3.3,0.549,1.996,3.6,0.819,0.817,2.74,2.462
4185.0,2018-11-22 23:30:44.627992,2018-11-23 01:26:07.630869,33756862.478,-3.3,0.549,1.996,3.6,0.819,0.817,2.74,2.462
4186.0,2018-11-23 01:28:07.700712,2018-11-23 03:23:31.248720,33763906.096,-3.3,0.549,1.997,3.6,0.819,0.817,2.74,2.463
4187.0,2018-11-23 03:25:31.334716,2018-11-23 05:20:55.934610,33770950.781,-3.3,0.549,1.996,3.6,0.819,0.817,2.74,2.46
4188.0,2018-11-23 05:22:55.976182,2018-11-23 07:18:17.028257,33777991.875,-3.3,0.549,1.999,3.6,0.818,0.816,2.739,2.46
4189.0,2018-11-23 07:20:17.113501,2018-11-23 09:15:37.418200,33785032.265,-3.3,0.549,1.995,3.6,0.818,0.817,2.739,2.462
4190.0,2018-11-23 09:17:37.451885,2018-11-23 11:12:57.650287,33792072.497,-3.3,0.549,1.996,3.6,0.818,0.817,2.739,2.461
4191.0,2018-11-23 11:14:57.710651,2018-11-23 13:10:18.443839,33799113.291,-3.3,0.549,1.999,3.6,0.818,0.816,2.739,2.459
4192.0,2018-11-23 13:12:18.484859,2018-11-23 15:07:35.963288,33806150.81,-3.3,0.549,1.996,3.6,0.818,0.816,2.738,2.459
4193.0,2018-11-23 15:09:36.042172,2018-11-23 17:04:54.888171,33813189.735,-3.3,0.549,1.996,3.6,0.818,0.816,2.738,2.46
4194.0,2018-11-23 17:06:54.913423,2018-11-23 19:02:13.568770,33820228.416,-3.3,0.549,1.999,3.6,0.818,0.816,2.738,2.458
4195.0,2018-11-23 19:04:13.618447,2018-11-23 20:59:28.569699,33827263.416,-3.3,0.549,1.995,3.6,0.818,0.816,2.737,2.459
4196.0,2018-11-23 21:01:28.590423,2018-11-23 22:56:45.021931,33834299.869,-3.3,0.549,1.997,3.6,0.818,0.816,2.737,2.459
4197.0,2018-11-23 22:58:45.047591,2018-11-24 00:54:01.678336,33841336.525,-3.3,0.549,1.996,3.6,0.818,0.816,2.737,2.458
4198.0,2018-11-24 00:56:01.693291,2018-11-24 02:51:16.197971,33848371.045,-3.3,0.549,1.999,3.6,0.818,0.815,2.736,2.457
4199.0,2018-11-24 02:53:16.215021,2018-11-24 04:48:27.558525,33855402.405,-3.3,0.549,1.997,3.6,0.817,0.816,2.735,2.458
4200.0,2018-11-24 04:50:27.572399,2018-11-24 06:45:41.287416,33862436.134,-3.3,0.549,1.998,3.6,0.818,0.816,2.736,2.459
4201.0,2018-11-24 06:47:41.285858,2018-11-24 08:42:56.599155,33869471.446,-3.3,0.549,1.995,3.6,0.818,0.815,2.736,2.457
4202.0,2018-11-24 08:44:56.631750,2018-11-24 10:40:08.867134,33876503.714,-3.3,0.549,1.996,3.6,0.817,0.815,2.735,2.457
4203.0,2018-11-24 10:42:08.882178,2018-11-24 12:37:19.391688,33883534.238,-3.3,0.549,1.998,3.6,0.817,0.815,2.735,2.457
4204.0,2018-11-24 12:39:19.433117,2018-11-24 14:34:30.033547,33890564.88,-3.3,0.55,1.996,3.6,0.817,0.815,2.734,2.457
4205.0,2018-11-24 14:36:30.039419,2018-11-24 16:31:40.552377,33897595.399,-3.3,0.549,1.997,3.6,0.817,0.815,2.735,2.456
4206.0,2018-11-24 16:33:40.600324,2018-11-24 18:28:48.388279,33904623.235,-3.3,0.549,1.998,3.6,0.817,0.815,2.734,2.456
4207.0,2018-11-24 18:30:48.458058,2018-11-24 20:25:57.860174,33911652.707,-3.3,0.549,1.999,3.6,0.817,0.815,2.734,2.457
4208.0,2018-11-24 20:27:57.891934,2018-11-24 22:23:06.055288,33918680.902,-3.3,0.549,1.999,3.6,0.817,0.815,2.734,2.454
4209.0,2018-11-24 22:25:06.078600,2018-11-25 00:20:10.924519,33925705.771,-3.3,0.55,1.998,3.6,0.816,0.815,2.732,2.455
4210.0,2018-11-25 00:22:10.887005,2018-11-25 02:17:15.286986,33932730.134,-3.3,0.549,1.998,3.6,0.817,0.815,2.733,2.455
4211.0,2018-11-25 02:19:15.328653,2018-11-25 04:14:21.496576,33939756.343,-3.3,0.549,1.998,3.6,0.817,0.815,2.732,2.455
4212.0,2018-11-25 04:16:21.541868,2018-11-25 06:11:28.160636,33946783.007,-3.3,0.55,1.996,3.6,0.817,0.814,2.732,2.453
4213.0,2018-11-25 06:13:28.179070,2018-11-25 08:08:31.555012,33953806.402,-3.3,0.549,1.997,3.6,0.816,0.814,2.732,2.454
4214.0,2018-11-25 08:10:31.619750,2018-11-25 10:05:34.616860,33960829.464,-3.3,0.549,1.998,3.6,0.816,0.815,2.731,2.455
4215.0,2018-11-25 10:07:34.664810,2018-11-25 12:02:38.834683,33967853.681,-3.3,0.55,1.996,3.6,0.816,0.814,2.732,2.453
4216.0,2018-11-25 12:04:38.805165,2018-11-25 13:59:41.330095,33974876.177,-3.3,0.55,1.998,3.6,0.816,0.814,2.731,2.453
4217.0,2018-11-25 14:01:41.407814,2018-11-25 15:56:41.579767,33981896.427,-3.3,0.549,1.998,3.6,0.816,0.814,2.731,2.453
4218.0,2018-11-25 15:58:41.573466,2018-11-25 17:53:44.338654,33988919.185,-3.3,0.549,1.997,3.6,0.816,0.814,2.73,2.453
4219.0,2018-11-25 17:55:44.408932,2018-11-25 19:50:44.993883,33995939.841,-3.3,0.55,1.996,3.6,0.816,0.814,2.73,2.452
4220.0,2018-11-25 19:52:45.042922,2018-11-25 21:47:43.858428,34002958.705,-3.3,0.549,1.999,3.6,0.816,0.814,2.73,2.452
4221.0,2018-11-25 21:49:43.914970,2018-11-25 23:44:44.690660,34009979.537,-3.3,0.549,1.998,3.6,0.816,0.814,2.73,2.453
4222.0,2018-11-25 23:46:44.695414,2018-11-26 01:41:45.334110,34017000.181,-3.3,0.549,1.999,3.6,0.816,0.813,2.73,2.45
4223.0,2018-11-26 01:43:45.302435,2018-11-26 03:38:42.855365,34024017.702,-3.3,0.55,1.995,3.6,0.815,0.813,2.729,2.451
4224.0,2018-11-26 03:40:42.907513,2018-11-26 05:35:37.927004,34031032.774,-3.3,0.549,1.998,3.6,0.815,0.814,2.729,2.451
4225.0,2018-11-26 05:37:37.995950,2018-11-26 07:32:35.896495,34038050.743,-3.3,0.55,1.998,3.6,0.815,0.814,2.728,2.451
4226.0,2018-11-26 07:34:35.924706,2018-11-26 09:29:32.952959,34045067.8,-3.3,0.549,1.998,3.6,0.815,0.813,2.729,2.45
4227.0,2018-11-26 09:31:32.970143,2018-11-26 11:26:26.566554,34052081.413,-3.3,0.549,1.997,3.6,0.815,0.813,2.727,2.45
4228.0,2018-11-26 11:28:26.598683,2018-11-26 13:23:22.070941,34059096.918,-3.3,0.549,1.997,3.6,0.815,0.813,2.728,2.451
4229.0,2018-11-26 13:25:22.151853,2018-11-26 15:20:16.851638,34066111.698,-3.3,0.549,1.999,3.6,0.815,0.813,2.728,2.449
4230.0,2018-11-26 15:22:16.864789,2018-11-26 17:17:10.557381,34073125.404,-3.3,0.549,1.995,3.6,0.815,0.813,2.727,2.45
4231.0,2018-11-26 17:19:10.538599,2018-11-26 19:14:03.588972,34080138.436,-3.3,0.549,1.994,3.6,0.815,0.813,2.727,2.45
4232.0,2018-11-26 19:16:03.599857,2018-11-26 21:10:58.364567,34087153.211,-3.3,0.549,1.996,3.6,0.815,0.813,2.727,2.449
4233.0,2018-11-26 21:12:58.423449,2018-11-26 23:07:51.095219,34094165.942,-3.3,0.549,1.999,3.6,0.815,0.813,2.727,2.448
4234.0,2018-11-26 23:09:51.088934,2018-11-27 01:04:40.948091,34101175.795,-3.3,0.549,1.999,3.6,0.814,0.813,2.726,2.448
4235.0,2018-11-27 01:06:41.013138,2018-11-27 03:01:31.931162,34108186.778,-3.3,0.549,1.995,3.6,0.815,0.813,2.726,2.45
4236.0,2018-11-27 03:03:31.912783,2018-11-27 04:58:23.990391,34115198.837,-3.3,0.549,1.998,3.6,0.815,0.812,2.726,2.448
4237.0,2018-11-27 05:00:24.015483,2018-11-27 06:55:13.216147,34122208.063,-3.3,0.55,1.996,3.6,0.814,0.812,2.725,2.447
4238.0,2018-11-27 06:57:13.264448,2018-11-27 08:52:02.222391,34129217.069,-3.3,0.549,1.996,3.6,0.814,0.812,2.725,2.448
4239.0,2018-11-27 08:54:02.231014,2018-11-27 10:48:49.328735,34136224.176,-3.3,0.549,1.997,3.6,0.814,0.813,2.725,2.452
4240.0,2018-11-27 10:50:49.294580,2018-11-27 12:45:43.126593,34143237.973,-3.3,0.549,1.997,3.6,0.815,0.812,2.726,2.45
4241.0,2018-11-27 12:47:43.123007,2018-11-27 14:42:33.213045,34150248.06,-3.3,0.549,1.997,3.6,0.814,0.812,2.724,2.451
4242.0,2018-11-27 14:44:33.197999,2018-11-27 16:39:23.571284,34157258.418,-3.3,0.549,1.996,3.6,0.814,0.812,2.724,2.449
4243.0,2018-11-27 16:41:23.617285,2018-11-27 18:36:12.518491,34164267.365,-3.3,0.549,1.995,3.6,0.814,0.812,2.724,2.45
4244.0,2018-11-27 18:38:12.571724,2018-11-27 20:33:01.017678,34171275.864,-3.3,0.549,1.999,3.6,0.814,0.812,2.724,2.448
4245.0,2018-11-27 20:35:01.081367,2018-11-27 22:29:47.389073,34178282.236,-3.3,0.549,1.995,3.6,0.814,0.812,2.723,2.448
4246.0,2018-11-27 22:31:47.393249,2018-11-28 00:26:35.290098,34185290.137,-3.3,0.549,1.998,3.6,0.814,0.812,2.723,2.447
4247.0,2018-11-28 00:28:35.299650,2018-11-28 02:23:21.927658,34192296.774,-3.3,0.549,1.999,3.6,0.814,0.812,2.722,2.446
4248.0,2018-11-28 02:25:21.972099,2018-11-28 04:20:07.529018,34199302.376,-3.3,0.549,1.997,3.6,0.813,0.812,2.722,2.447
4249.0,2018-11-28 04:22:07.574797,2018-11-28 06:16:51.776175,34206306.623,-3.3,0.549,1.996,3.6,0.813,0.812,2.722,2.447
4250.0,2018-11-28 06:18:51.805965,2018-11-28 08:13:38.665339,34213313.512,-3.3,0.549,1.997,3.6,0.813,0.811,2.722,2.446
4251.0,2018-11-28 08:15:38.683353,2018-11-28 10:10:21.072873,34220315.92,-3.3,0.549,1.998,3.6,0.813,0.811,2.721,2.446
4252.0,2018-11-28 10:12:21.130550,2018-11-28 12:07:03.467532,34227318.314,-3.3,0.55,1.997,3.6,0.813,0.811,2.721,2.446
4253.0,2018-11-28 12:09:03.504118,2018-11-28 14:03:40.011793,34234314.859,-3.3,0.549,1.998,3.6,0.813,0.804,2.721,2.415
4254.0,2018-11-28 14:05:40.036033,2018-11-28 15:59:41.958464,34241276.805,-3.3,0.55,1.997,3.6,0.809,0.81,2.707,2.44
4255.0,2018-11-28 16:01:41.982396,2018-11-28 17:56:09.784105,34248264.631,-3.3,0.549,1.999,3.6,0.811,0.81,2.715,2.44
4256.0,2018-11-28 17:58:09.808076,2018-11-28 19:52:40.808004,34255255.655,-3.3,0.549,1.998,3.6,0.812,0.811,2.716,2.442
4257.0,2018-11-28 19:54:40.832701,2018-11-28 21:49:13.722603,34262248.569,-3.3,0.55,1.997,3.6,0.812,0.81,2.717,2.443
4258.0,2018-11-28 21:51:13.746180,2018-11-28 23:45:46.806725,34269241.654,-3.3,0.549,1.999,3.6,0.812,0.81,2.717,2.443
4259.0,2018-11-28 23:47:46.829276,2018-11-29 01:42:20.977170,34276235.824,-3.3,0.549,1.997,3.6,0.812,0.81,2.717,2.442
4260.0,2018-11-29 01:44:21.002555,2018-11-29 03:38:55.137634,34283229.984,-3.3,0.549,1.998,3.6,0.812,0.81,2.718,2.444
4261.0,2018-11-29 03:40:55.161655,2018-11-29 05:35:29.782629,34290224.629,-3.3,0.549,1.997,3.6,0.812,0.81,2.717,2.444
4262.0,2018-11-29 05:37:29.806240,2018-11-29 07:32:02.987175,34297217.834,-3.3,0.549,1.997,3.6,0.812,0.81,2.717,2.444
4263.0,2018-11-29 07:34:03.011846,2018-11-29 09:28:34.523892,34304209.371,-3.3,0.549,1.997,3.6,0.812,0.81,2.717,2.444
4264.0,2018-11-29 09:30:34.546818,2018-11-29 11:25:06.339093,34311201.186,-3.3,0.549,1.996,3.6,0.812,0.81,2.716,2.441
4265.0,2018-11-29 11:27:06.364690,2018-11-29 13:21:38.219350,34318193.066,-3.3,0.549,1.997,3.6,0.812,0.81,2.717,2.442
4266.0,2018-11-29 13:23:38.244344,2018-11-29 15:18:09.869745,34325184.717,-3.3,0.549,1.999,3.6,0.812,0.81,2.716,2.444
4267.0,2018-11-29 15:20:09.897298,2018-11-29 17:14:42.214292,34332177.061,-3.3,0.549,1.996,3.6,0.812,0.811,2.715,2.448
4268.0,2018-11-29 17:16:42.237542,2018-11-29 19:11:18.917940,34339173.765,-3.3,0.549,1.996,3.6,0.812,0.812,2.716,2.449
4269.0,2018-11-29 19:13:18.943830,2018-11-29 21:07:58.116121,34346172.963,-3.3,0.548,1.998,3.6,0.812,0.812,2.716,2.451
4270.0,2018-11-29 21:09:58.140880,2018-11-29 23:04:37.882671,34353172.729,-3.3,0.548,1.998,3.6,0.812,0.812,2.716,2.451
4271.0,2018-11-29 23:06:37.907583,2018-11-30 01:01:19.746559,34360174.593,-3.3,0.548,1.998,3.6,0.812,0.812,2.716,2.45
4272.0,2018-11-30 01:03:19.766945,2018-11-30 02:57:59.221019,34367174.068,-3.3,0.548,1.996,3.6,0.812,0.812,2.716,2.453
4273.0,2018-11-30 02:59:59.248752,2018-11-30 04:54:39.086487,34374173.933,-3.3,0.548,1.996,3.6,0.812,0.812,2.715,2.455
4274.0,2018-11-30 04:56:39.106453,2018-11-30 06:51:20.173844,34381175.021,-3.3,0.548,1.995,3.6,0.812,0.812,2.715,2.455
4275.0,2018-11-30 06:53:20.203831,2018-11-30 08:48:01.302315,34388176.149,-3.3,0.548,1.995,3.6,0.812,0.812,2.715,2.456
4276.0,2018-11-30 08:50:01.326601,2018-11-30 10:44:41.984608,34395176.831,-3.3,0.548,1.998,3.6,0.812,0.812,2.715,2.455
4277.0,2018-11-30 10:46:42.002806,2018-11-30 12:41:20.325132,34402175.172,-3.3,0.548,1.996,3.6,0.812,0.811,2.714,2.454
4278.0,2018-11-30 12:43:20.348820,2018-11-30 14:37:57.683279,34409172.53,-3.3,0.548,1.997,3.6,0.811,0.812,2.714,2.455
4279.0,2018-11-30 14:39:57.710873,2018-11-30 16:34:36.184640,34416171.031,-3.3,0.548,1.997,3.6,0.812,0.811,2.714,2.455
4280.0,2018-11-30 16:36:36.202237,2018-11-30 18:31:14.677329,34423169.524,-3.3,0.548,1.998,3.6,0.812,0.811,2.714,2.455
4281.0,2018-11-30 18:33:14.700821,2018-11-30 20:27:49.920317,34430164.767,-3.3,0.548,1.998,3.6,0.811,0.811,2.713,2.455
4282.0,2018-11-30 20:29:49.943987,2018-11-30 22:24:26.386417,34437161.233,-3.3,0.548,1.995,3.6,0.811,0.811,2.713,2.454
4283.0,2018-11-30 22:26:26.412762,2018-12-01 00:21:03.018631,34444157.865,-3.3,0.548,1.997,3.6,0.811,0.811,2.713,2.455
4284.0,2018-12-01 00:23:03.047650,2018-12-01 02:17:38.316324,34451153.163,-3.3,0.548,1.994,3.6,0.811,0.811,2.713,2.454
4285.0,2018-12-01 02:19:38.345712,2018-12-01 04:14:14.568989,34458149.416,-3.3,0.548,1.997,3.6,0.811,0.811,2.713,2.454
4286.0,2018-12-01 04:16:14.600567,2018-12-01 06:10:50.033225,34465144.88,-3.3,0.548,1.999,3.6,0.811,0.811,2.712,2.453
4287.0,2018-12-01 06:12:50.049950,2018-12-01 08:07:24.857509,34472139.704,-3.3,0.548,1.996,3.6,0.811,0.811,2.712,2.452
4288.0,2018-12-01 08:09:24.874052,2018-12-01 10:03:58.585036,34479133.432,-3.3,0.548,1.996,3.6,0.811,0.811,2.712,2.453
4289.0,2018-12-01 10:05:58.615238,2018-12-01 12:00:32.884976,34486127.732,-3.3,0.548,1.998,3.6,0.811,0.811,2.712,2.452
4290.0,2018-12-01 12:02:32.914132,2018-12-01 13:57:06.176811,34493121.024,-3.3,0.548,1.994,3.6,0.811,0.811,2.711,2.452
4291.0,2018-12-01 13:59:06.203497,2018-12-01 15:53:39.052159,34500113.899,-3.3,0.548,1.998,3.6,0.811,0.81,2.711,2.45
4292.0,2018-12-01 15:55:39.075530,2018-12-01 17:50:09.516896,34507104.364,-3.3,0.548,1.999,3.6,0.81,0.81,2.71,2.45
4293.0,2018-12-01 17:52:09.532905,2018-12-01 19:46:37.759278,34514092.606,-3.3,0.548,1.997,3.6,0.81,0.81,2.71,2.451
4294.0,2018-12-01 19:48:37.795587,2018-12-01 21:43:07.362313,34521082.209,-3.3,0.548,1.996,3.6,0.81,0.81,2.71,2.45
4295.0,2018-12-01 21:45:07.374427,2018-12-01 23:39:36.622518,34528071.469,-3.3,0.548,1.997,3.6,0.81,0.81,2.71,2.45
4296.0,2018-12-01 23:41:36.641185,2018-12-02 01:36:06.268609,34535061.115,-3.3,0.548,1.997,3.6,0.81,0.81,2.709,2.45
4297.0,2018-12-02 01:38:06.294230,2018-12-02 03:32:34.143020,34542048.99,-3.3,0.548,1.995,3.6,0.81,0.81,2.709,2.45
4298.0,2018-12-02 03:34:34.157275,2018-12-02 05:29:02.347189,34549037.194,-3.3,0.548,1.999,3.6,0.81,0.81,2.709,2.45
4299.0,2018-12-02 05:31:02.366183,2018-12-02 07:25:30.585188,34556025.432,-3.3,0.548,1.996,3.6,0.81,0.81,2.709,2.45
4300.0,2018-12-02 07:27:30.609017,2018-12-02 09:21:47.995402,34563002.842,-3.3,0.548,1.999,3.6,0.81,0.8,2.709,2.405
4301.0,2018-12-02 09:23:48.019663,2018-12-02 11:17:18.118763,34569932.966,-3.3,0.549,1.999,3.6,0.804,0.806,2.691,2.431
4302.0,2018-12-02 11:19:18.142560,2018-12-02 13:13:12.343624,34576887.19,-3.3,0.549,1.997,3.6,0.807,0.806,2.7,2.433
4303.0,2018-12-02 13:15:12.367792,2018-12-02 15:09:12.637485,34583847.484,-3.3,0.549,1.997,3.6,0.808,0.806,2.701,2.433
4304.0,2018-12-02 15:11:12.662210,2018-12-02 17:05:12.650182,34590807.497,-3.3,0.549,1.995,3.6,0.808,0.806,2.702,2.432
4305.0,2018-12-02 17:07:12.674879,2018-12-02 19:01:14.179431,34597769.026,-3.3,0.549,1.998,3.6,0.808,0.806,2.702,2.433
4306.0,2018-12-02 19:03:14.202799,2018-12-02 20:57:15.674743,34604730.522,-3.3,0.549,1.997,3.6,0.808,0.806,2.702,2.434
4307.0,2018-12-02 20:59:15.698538,2018-12-02 22:53:18.416453,34611693.263,-3.3,0.549,1.998,3.6,0.808,0.806,2.702,2.434
4308.0,2018-12-02 22:55:18.438766,2018-12-03 00:49:20.224188,34618655.071,-3.3,0.549,1.999,3.6,0.808,0.806,2.702,2.433
4309.0,2018-12-03 00:51:20.247512,2018-12-03 02:45:19.919777,34625614.767,-3.3,0.549,1.998,3.6,0.808,0.806,2.702,2.433
4310.0,2018-12-03 02:47:19.944610,2018-12-03 04:41:20.152495,34632574.999,-3.3,0.549,1.999,3.6,0.808,0.806,2.702,2.433
4311.0,2018-12-03 04:43:20.175744,2018-12-03 06:37:21.349691,34639536.196,-3.3,0.549,1.999,3.6,0.808,0.806,2.702,2.433
4312.0,2018-12-03 06:39:21.373189,2018-12-03 08:33:22.471129,34646497.318,-3.3,0.549,1.999,3.6,0.808,0.806,2.702,2.433
4313.0,2018-12-03 08:35:22.489880,2018-12-03 10:29:22.905520,34653457.752,-3.3,0.549,1.998,3.6,0.808,0.806,2.702,2.433
4314.0,2018-12-03 10:31:22.928563,2018-12-03 12:25:23.137712,34660417.985,-3.3,0.549,1.995,3.6,0.808,0.806,2.702,2.432
4315.0,2018-12-03 12:27:23.158983,2018-12-03 14:21:21.679860,34667376.527,-3.3,0.549,1.998,3.6,0.808,0.806,2.701,2.433
4316.0,2018-12-03 14:23:21.704520,2018-12-03 16:17:21.910265,34674336.757,-3.3,0.55,1.995,3.6,0.808,0.806,2.701,2.433
4317.0,2018-12-03 16:19:21.933422,2018-12-03 18:13:20.186403,34681295.033,-3.3,0.549,1.999,3.6,0.808,0.806,2.701,2.432
4318.0,2018-12-03 18:15:20.212771,2018-12-03 20:09:19.294695,34688254.141,-3.3,0.549,1.997,3.6,0.807,0.806,2.701,2.432
4319.0,2018-12-03 20:11:19.317599,2018-12-03 22:05:16.464972,34695211.312,-3.3,0.55,1.995,3.6,0.807,0.805,2.7,2.431
4320.0,2018-12-03 22:07:16.497038,2018-12-04 00:01:11.392764,34702166.24,-3.3,0.549,1.997,3.6,0.807,0.805,2.7,2.431
4321.0,2018-12-04 00:03:11.422279,2018-12-04 01:57:08.252040,34709123.099,-3.3,0.549,1.995,3.6,0.807,0.805,2.7,2.431
4322.0,2018-12-04 01:59:08.282309,2018-12-04 03:53:03.558791,34716078.406,-3.3,0.549,1.997,3.6,0.807,0.805,2.701,2.422
4323.0,2018-12-04 03:55:03.599889,2018-12-04 05:48:58.414683,34723033.261,-3.3,0.549,1.997,3.6,0.807,0.805,2.7,2.422
4324.0,2018-12-04 05:50:58.467761,2018-12-04 07:44:49.738599,34729984.585,-3.3,0.549,1.996,3.6,0.807,0.805,2.7,2.422
4325.0,2018-12-04 07:46:49.796092,2018-12-04 09:40:42.307878,34736937.155,-3.3,0.549,1.998,3.6,0.807,0.805,2.7,2.423
4326.0,2018-12-04 09:42:42.359453,2018-12-04 11:36:34.712018,34743889.559,-3.3,0.549,1.995,3.6,0.807,0.805,2.699,2.424
4327.0,2018-12-04 11:38:34.772880,2018-12-04 13:32:26.198774,34750841.046,-3.3,0.549,1.996,3.6,0.807,0.805,2.699,2.424
4328.0,2018-12-04 13:34:26.251838,2018-12-04 15:28:15.102524,34757789.949,-3.3,0.549,1.999,3.6,0.806,0.805,2.698,2.424
4329.0,2018-12-04 15:30:15.159216,2018-12-04 17:24:04.114041,34764738.961,-3.3,0.549,1.998,3.6,0.806,0.805,2.698,2.425
4330.0,2018-12-04 17:26:04.174690,2018-12-04 19:19:53.892847,34771688.74,-3.3,0.549,1.997,3.6,0.806,0.805,2.698,2.424
4331.0,2018-12-04 19:21:53.943087,2018-12-04 21:15:44.052394,34778638.899,-3.3,0.549,1.998,3.6,0.806,0.805,2.698,2.424
4332.0,2018-12-04 21:17:44.108521,2018-12-04 23:11:32.809846,34785587.657,-3.3,0.549,1.997,3.6,0.806,0.804,2.697,2.423
4333.0,2018-12-04 23:13:32.869047,2018-12-05 01:07:20.452723,34792535.3,-3.3,0.549,1.999,3.6,0.806,0.804,2.697,2.423
4334.0,2018-12-05 01:09:20.513359,2018-12-05 03:03:06.502527,34799481.349,-3.3,0.549,1.997,3.6,0.806,0.804,2.697,2.421
4335.0,2018-12-05 03:05:06.561619,2018-12-05 04:58:53.687412,34806428.534,-3.3,0.549,1.997,3.6,0.806,0.804,2.697,2.422
4336.0,2018-12-05 05:00:53.739210,2018-12-05 06:54:40.891636,34813375.738,-3.3,0.549,1.995,3.6,0.806,0.804,2.697,2.422
4337.0,2018-12-05 06:56:40.943884,2018-12-05 08:50:27.722525,34820322.569,-3.3,0.549,1.996,3.6,0.806,0.804,2.697,2.422
4338.0,2018-12-05 08:52:27.775318,2018-12-05 10:46:12.863220,34827267.71,-3.3,0.549,1.999,3.6,0.806,0.804,2.696,2.423
4339.0,2018-12-05 10:48:12.928810,2018-12-05 12:41:56.990576,34834211.837,-3.3,0.549,1.997,3.6,0.806,0.804,2.695,2.425
4340.0,2018-12-05 12:43:57.036319,2018-12-05 14:37:41.727200,34841156.574,-3.3,0.55,1.997,3.6,0.806,0.804,2.695,2.425
4341.0,2018-12-05 14:39:41.784974,2018-12-05 16:33:25.855935,34848100.703,-3.3,0.549,1.997,3.6,0.806,0.804,2.695,2.424
4342.0,2018-12-05 16:35:25.925241,2018-12-05 18:29:09.338984,34855044.186,-3.3,0.549,1.998,3.6,0.806,0.804,2.695,2.425
4343.0,2018-12-05 18:31:09.386942,2018-12-05 20:24:50.640943,34861985.488,-3.3,0.549,1.996,3.6,0.805,0.804,2.694,2.424
4344.0,2018-12-05 20:26:50.695737,2018-12-05 22:20:30.653807,34868925.501,-3.3,0.549,1.996,3.6,0.805,0.804,2.694,2.425
4345.0,2018-12-05 22:22:30.713401,2018-12-06 00:16:13.817119,34875868.664,-3.3,0.549,1.999,3.6,0.805,0.804,2.694,2.425
4346.0,2018-12-06 00:18:13.886389,2018-12-06 02:11:55.827594,34882810.674,-3.3,0.549,1.997,3.6,0.805,0.803,2.694,2.425
4347.0,2018-12-06 02:13:55.873278,2018-12-06 04:07:35.459022,34889750.306,-3.3,0.549,1.995,3.6,0.805,0.803,2.693,2.422
4348.0,2018-12-06 04:09:35.508811,2018-12-06 06:03:14.980945,34896689.828,-3.3,0.549,1.997,3.6,0.805,0.803,2.694,2.421
4349.0,2018-12-06 06:05:15.034606,2018-12-06 07:58:53.357112,34903628.204,-3.3,0.549,1.995,3.6,0.805,0.803,2.693,2.421
4350.0,2018-12-06 08:00:53.412730,2018-12-06 09:54:31.116226,34910565.963,-3.3,0.549,1.996,3.6,0.805,0.803,2.693,2.421
4351.0,2018-12-06 09:56:31.172637,2018-12-06 11:50:10.443393,34917505.29,-3.3,0.549,1.995,3.6,0.805,0.803,2.693,2.421
4352.0,2018-12-06 11:52:10.503412,2018-12-06 13:45:47.562222,34924442.409,-3.3,0.549,1.998,3.6,0.805,0.803,2.692,2.419
4353.0,2018-12-06 13:47:47.622293,2018-12-06 15:41:22.801195,34931377.648,-3.3,0.549,1.996,3.6,0.805,0.803,2.692,2.419
4354.0,2018-12-06 15:43:22.858137,2018-12-06 17:36:58.121158,34938312.968,-3.3,0.549,1.996,3.6,0.805,0.803,2.692,2.418
4355.0,2018-12-06 17:38:58.175264,2018-12-06 19:32:34.806799,34945249.654,-3.3,0.549,1.997,3.6,0.805,0.803,2.692,2.418
4356.0,2018-12-06 19:34:34.860075,2018-12-06 21:28:10.016845,34952184.864,-3.3,0.549,1.995,3.6,0.804,0.803,2.692,2.418
4357.0,2018-12-06 21:30:10.066556,2018-12-06 23:23:44.870587,34959119.717,-3.3,0.549,1.996,3.6,0.804,0.802,2.692,2.417
4358.0,2018-12-06 23:25:44.916778,2018-12-07 01:19:18.236624,34966053.083,-3.3,0.549,1.995,3.6,0.804,0.802,2.691,2.417
4359.0,2018-12-07 01:21:18.276846,2018-12-07 03:14:51.233812,34972986.081,-3.3,0.549,1.995,3.6,0.804,0.802,2.691,2.418
4360.0,2018-12-07 03:16:51.298638,2018-12-07 05:10:24.360973,34979919.208,-3.3,0.549,1.995,3.6,0.804,0.802,2.691,2.417
4361.0,2018-12-07 05:12:24.419131,2018-12-07 07:05:57.116634,34986851.963,-3.3,0.549,1.998,3.6,0.804,0.802,2.691,2.417
4362.0,2018-12-07 07:07:57.167731,2018-12-07 09:01:28.059216,34993782.906,-3.3,0.549,1.997,3.6,0.804,0.802,2.69,2.416
4363.0,2018-12-07 09:03:28.100238,2018-12-07 10:56:57.864251,35000712.711,-3.3,0.549,1.996,3.6,0.804,0.802,2.69,2.417
4364.0,2018-12-07 10:58:57.924645,2018-12-07 12:52:28.622828,35007643.47,-3.3,0.549,1.997,3.6,0.804,0.802,2.69,2.417
4365.0,2018-12-07 12:54:28.672802,2018-12-07 14:47:58.649948,35014573.497,-3.3,0.549,1.995,3.6,0.804,0.802,2.689,2.417
4366.0,2018-12-07 14:49:58.719503,2018-12-07 16:43:29.445318,35021504.292,-3.3,0.549,1.999,3.6,0.804,0.802,2.689,2.416
4367.0,2018-12-07 16:45:29.504536,2018-12-07 18:38:57.194779,35028432.042,-3.3,0.549,1.996,3.6,0.804,0.802,2.689,2.415
4368.0,2018-12-07 18:40:57.238849,2018-12-07 20:34:24.630641,35035359.477,-3.3,0.549,1.998,3.6,0.803,0.802,2.688,2.416
4369.0,2018-12-07 20:36:24.690436,2018-12-07 22:29:52.253651,35042287.1,-3.3,0.549,1.997,3.6,0.803,0.802,2.688,2.416
4370.0,2018-12-07 22:31:52.297816,2018-12-08 00:25:20.377488,35049215.224,-3.3,0.549,1.995,3.6,0.803,0.802,2.688,2.416
4371.0,2018-12-08 00:27:20.438454,2018-12-08 02:20:47.597320,35056142.444,-3.3,0.549,1.998,3.6,0.803,0.801,2.688,2.414
4372.0,2018-12-08 02:22:47.641220,2018-12-08 04:16:14.046803,35063068.894,-3.3,0.549,1.995,3.6,0.803,0.801,2.687,2.414
4373.0,2018-12-08 04:18:14.098154,2018-12-08 06:11:38.944043,35069993.791,-3.3,0.549,1.998,3.6,0.803,0.801,2.687,2.415
4374.0,2018-12-08 06:13:39.006801,2018-12-08 08:07:04.512328,35076919.359,-3.3,0.549,1.998,3.6,0.803,0.801,2.687,2.415
4375.0,2018-12-08 08:09:04.556998,2018-12-08 10:02:29.597665,35083844.444,-3.3,0.549,1.997,3.6,0.803,0.801,2.687,2.416
4376.0,2018-12-08 10:04:29.653675,2018-12-08 11:57:53.635283,35090768.482,-3.3,0.55,1.996,3.6,0.803,0.801,2.686,2.416
4377.0,2018-12-08 11:59:53.701269,2018-12-08 13:53:16.710463,35097691.557,-3.3,0.549,1.996,3.6,0.803,0.801,2.686,2.417
4378.0,2018-12-08 13:55:16.753436,2018-12-08 15:48:40.320310,35104615.167,-3.3,0.549,1.999,3.6,0.803,0.801,2.686,2.416
4379.0,2018-12-08 15:50:40.403835,2018-12-08 17:44:03.058359,35111537.905,-3.3,0.549,1.998,3.6,0.803,0.801,2.686,2.416
4380.0,2018-12-08 17:46:03.087317,2018-12-08 19:39:25.513703,35118460.36,-3.3,0.549,1.999,3.6,0.803,0.801,2.685,2.416
4381.0,2018-12-08 19:41:25.549812,2018-12-08 21:34:46.558093,35125381.405,-3.3,0.549,1.999,3.6,0.803,0.801,2.685,2.416
4382.0,2018-12-08 21:36:46.599565,2018-12-08 23:30:07.403764,35132302.251,-3.3,0.549,1.997,3.6,0.803,0.801,2.685,2.416
4383.0,2018-12-08 23:32:07.481394,2018-12-09 01:25:28.206539,35139223.053,-3.3,0.549,1.997,3.6,0.803,0.801,2.685,2.416
4384.0,2018-12-09 01:27:28.288913,2018-12-09 03:20:47.558173,35146142.405,-3.3,0.549,1.996,3.6,0.803,0.801,2.685,2.416
4385.0,2018-12-09 03:22:47.642823,2018-12-09 05:16:08.383891,35153063.231,-3.3,0.549,1.999,3.6,0.802,0.801,2.684,2.415
4386.0,2018-12-09 05:18:08.455340,2018-12-09 07:11:26.344578,35159981.191,-3.3,0.549,1.997,3.6,0.802,0.8,2.684,2.415
4387.0,2018-12-09 07:13:26.385123,2018-12-09 09:06:42.991033,35166897.838,-3.3,0.549,1.997,3.6,0.802,0.8,2.683,2.415
4388.0,2018-12-09 09:08:43.061177,2018-12-09 11:02:01.007569,35173815.854,-3.3,0.55,1.997,3.6,0.802,0.8,2.683,2.415
4389.0,2018-12-09 11:04:01.077908,2018-12-09 12:57:17.115219,35180731.962,-3.3,0.55,1.998,3.6,0.802,0.8,2.683,2.415
4390.0,2018-12-09 12:59:17.182697,2018-12-09 14:52:33.430540,35187648.277,-3.3,0.549,1.998,3.6,0.802,0.8,2.683,2.414
4391.0,2018-12-09 14:54:33.464138,2018-12-09 16:47:49.828065,35194564.675,-3.3,0.549,1.998,3.6,0.802,0.8,2.683,2.414
4392.0,2018-12-09 16:49:49.859330,2018-12-09 18:43:05.026570,35201479.873,-3.3,0.549,1.999,3.6,0.802,0.8,2.683,2.415
4393.0,2018-12-09 18:45:05.085187,2018-12-09 20:38:20.803420,35208395.65,-3.3,0.549,1.997,3.6,0.802,0.8,2.682,2.415
4394.0,2018-12-09 20:40:20.858559,2018-12-09 22:33:37.443138,35215312.29,-3.3,0.55,1.998,3.6,0.802,0.8,2.682,2.414
4395.0,2018-12-09 22:35:37.496418,2018-12-10 00:28:52.478374,35222227.325,-3.3,0.549,1.999,3.6,0.802,0.8,2.682,2.414
4396.0,2018-12-10 00:30:52.527097,2018-12-10 02:24:06.116709,35229140.964,-3.3,0.549,1.996,3.6,0.802,0.8,2.681,2.414
4397.0,2018-12-10 02:26:06.158789,2018-12-10 04:19:19.791384,35236054.638,-3.3,0.549,1.995,3.6,0.802,0.8,2.682,2.414
4398.0,2018-12-10 04:21:19.858336,2018-12-10 06:14:32.030004,35242966.877,-3.3,0.549,1.999,3.6,0.802,0.8,2.681,2.414
4399.0,2018-12-10 06:16:32.056237,2018-12-10 08:09:45.419785,35249880.267,-3.3,0.549,1.996,3.6,0.802,0.8,2.681,2.414
4400.0,2018-12-10 08:11:45.470340,2018-12-10 10:04:58.720276,35256793.567,-3.3,0.549,1.998,3.6,0.802,0.8,2.681,2.413
4401.0,2018-12-10 10:06:58.763712,2018-12-10 12:00:11.051684,35263705.898,-3.3,0.549,1.997,3.6,0.801,0.8,2.681,2.413
4402.0,2018-12-10 12:02:11.117424,2018-12-10 13:55:23.818027,35270618.665,-3.3,0.549,1.999,3.6,0.801,0.799,2.681,2.413
4403.0,2018-12-10 13:57:23.875862,2018-12-10 15:50:35.016478,35277529.863,-3.3,0.549,1.996,3.6,0.801,0.799,2.68,2.413
4404.0,2018-12-10 15:52:35.063964,2018-12-10 17:45:46.737702,35284441.584,-3.3,0.549,1.998,3.6,0.801,0.799,2.68,2.412
