Repository: Oliver191/MSc_Thesis_Predictive_Maintenance_Batteries

# MSc_Thesis_Predictive_Maintenance_Batteries
The GitHub repository accompanying the MSc Thesis at Esade written by Oliver Caspers regarding the topic “Predictive Maintenance for Lithium-Ion Batteries: Predicting the Remaining Useful Life (RUL) using Data-Driven Machine Learning based on Real-World Battery Datasets”.

SNL_Final.ipynb: The main Jupyter Notebook which contains the main code used to load, clean, and transform the SNL data. Four initial models are evaluated and a RF is chosen to be optimized. The RF is trained to predict the RUL on the training data and optimized using the validation data. Finally, the model is tested using independent testing data from UL.

File: SNL_Cycle_Timeseries_Data/SNL_18650_NMC_25C_40-60_0.5-0.5C_a_cycle_data.csv (part 13 of 32)
Cycle_Index,Start_Time,End_Time,Test_Time (s),Min_Current (A),Max_Current (A),Min_Voltage (V),Max_Voltage (V),Charge_Capacity (Ah),Discharge_Capacity (Ah),Charge_Energy (Wh),Discharge_Energy (Wh)
4220.0,2018-05-10 13:06:39.764622,2018-05-10 14:02:39.035442,15334017.834,-1.5,1.5,3.406,3.791,0.6,0.6,2.218,2.112
4221.0,2018-05-10 14:04:39.067794,2018-05-10 15:00:38.342763,15337497.141,-1.5,1.5,3.406,3.791,0.6,0.6,2.217,2.112
4222.0,2018-05-10 15:02:38.393411,2018-05-10 15:58:37.673465,15340976.472,-1.5,1.5,3.406,3.791,0.6,0.6,2.217,2.112
4223.0,2018-05-10 16:00:37.711152,2018-05-10 16:56:36.953062,15344455.752,-1.5,1.5,3.406,3.791,0.6,0.6,2.217,2.112
4224.0,2018-05-10 16:58:36.989676,2018-05-10 17:54:36.148121,15347934.947,-1.5,1.5,3.406,3.79,0.6,0.6,2.217,2.112
4225.0,2018-05-10 17:56:36.202739,2018-05-10 18:52:35.397214,15351414.196,-1.5,1.5,3.406,3.79,0.6,0.6,2.217,2.112
4226.0,2018-05-10 18:54:35.469893,2018-05-10 19:50:34.668976,15354893.467,-1.5,1.5,3.406,3.79,0.6,0.6,2.216,2.112
4227.0,2018-05-10 19:52:34.697075,2018-05-10 20:48:33.963767,15358372.762,-1.5,1.5,3.406,3.79,0.6,0.6,2.216,2.112
4228.0,2018-05-10 20:50:34.041131,2018-05-10 21:46:33.187792,15361851.986,-1.5,1.5,3.406,3.79,0.6,0.6,2.216,2.112
4229.0,2018-05-10 21:48:33.252272,2018-05-10 22:44:32.403672,15365331.202,-1.5,1.5,3.406,3.79,0.6,0.6,2.216,2.112
4230.0,2018-05-10 22:46:32.486190,2018-05-10 23:42:31.736210,15368810.535,-1.5,1.5,3.406,3.79,0.6,0.6,2.216,2.112
4231.0,2018-05-10 23:44:31.774163,2018-05-11 00:40:30.966432,15372289.765,-1.5,1.5,3.406,3.79,0.6,0.6,2.216,2.112
4232.0,2018-05-11 00:42:30.991300,2018-05-11 01:38:30.188249,15375768.987,-1.5,1.5,3.405,3.79,0.6,0.6,2.216,2.112
4233.0,2018-05-11 01:40:30.230966,2018-05-11 02:36:29.432846,15379248.231,-1.5,1.5,3.406,3.79,0.6,0.6,2.216,2.112
4234.0,2018-05-11 02:38:29.462520,2018-05-11 03:34:28.700776,15382727.499,-1.5,1.5,3.406,3.79,0.6,0.6,2.216,2.112
4235.0,2018-05-11 03:36:28.779880,2018-05-11 04:32:27.991685,15386206.79,-1.5,1.5,3.405,3.79,0.6,0.6,2.216,2.112
4236.0,2018-05-11 04:34:28.057584,2018-05-11 05:30:27.306011,15389686.104,-1.5,1.5,3.405,3.789,0.6,0.6,2.216,2.112
4237.0,2018-05-11 05:32:27.390202,2018-05-11 06:28:26.549722,15393165.348,-1.5,1.5,3.405,3.79,0.6,0.6,2.216,2.112
4238.0,2018-05-11 06:30:26.620851,2018-05-11 07:26:25.754166,15396644.553,-1.5,1.5,3.406,3.79,0.6,0.6,2.216,2.112
4239.0,2018-05-11 07:28:25.780568,2018-05-11 08:24:25.075235,15400123.874,-1.5,1.5,3.405,3.789,0.6,0.6,2.216,2.112
4240.0,2018-05-11 08:26:25.119798,2018-05-11 09:22:24.319608,15403603.118,-1.5,1.5,3.405,3.789,0.6,0.6,2.216,2.111
4241.0,2018-05-11 09:24:24.377847,2018-05-11 10:20:23.595764,15407082.394,-1.5,1.5,3.405,3.789,0.6,0.6,2.216,2.111
4242.0,2018-05-11 10:22:23.639954,2018-05-11 11:18:22.935542,15410561.734,-1.5,1.5,3.403,3.792,0.6,0.6,2.217,2.11
4243.0,2018-05-11 11:20:22.961138,2018-05-11 12:16:22.255172,15414041.054,-1.5,1.5,3.398,3.798,0.6,0.6,2.218,2.107
4244.0,2018-05-11 12:18:22.291090,2018-05-11 13:14:21.561317,15417520.36,-1.5,1.5,3.402,3.793,0.6,0.6,2.219,2.109
4245.0,2018-05-11 13:16:21.603061,2018-05-11 14:12:20.884486,15420999.683,-1.5,1.5,3.402,3.793,0.6,0.6,2.218,2.11
4246.0,2018-05-11 14:14:20.925628,2018-05-11 15:10:20.123287,15424478.922,-1.5,1.5,3.402,3.792,0.6,0.6,2.218,2.11
4247.0,2018-05-11 15:12:20.182150,2018-05-11 16:08:19.447973,15427958.246,-1.5,1.5,3.402,3.792,0.6,0.6,2.217,2.11
4248.0,2018-05-11 16:10:19.525214,2018-05-11 17:06:18.733318,15431437.532,-1.5,1.5,3.402,3.792,0.6,0.6,2.217,2.11
4249.0,2018-05-11 17:08:18.797436,2018-05-11 18:04:18.135205,15434916.934,-1.5,1.5,3.402,3.792,0.6,0.6,2.217,2.11
4250.0,2018-05-11 18:06:18.217540,2018-05-11 19:02:17.467190,15438396.266,-1.5,1.5,3.402,3.792,0.6,0.6,2.217,2.11
4251.0,2018-05-11 19:04:17.505046,2018-05-11 20:00:16.697203,15441875.496,-1.5,1.5,3.402,3.791,0.6,0.6,2.217,2.11
4252.0,2018-05-11 20:02:16.753388,2018-05-11 20:58:16.044569,15445354.843,-1.5,1.5,3.402,3.791,0.6,0.6,2.217,2.11
4253.0,2018-05-11 21:00:16.118981,2018-05-11 21:56:15.321627,15448834.12,-1.5,1.5,3.402,3.791,0.6,0.6,2.217,2.11
4254.0,2018-05-11 21:58:15.351777,2018-05-11 22:54:14.491859,15452313.29,-1.5,1.5,3.402,3.791,0.6,0.6,2.217,2.11
4255.0,2018-05-11 22:56:14.519617,2018-05-11 23:52:13.676343,15455792.475,-1.5,1.5,3.402,3.791,0.6,0.6,2.217,2.11
4256.0,2018-05-11 23:54:13.712838,2018-05-12 00:50:12.928154,15459271.727,-1.5,1.5,3.402,3.791,0.6,0.6,2.217,2.11
4257.0,2018-05-12 00:52:12.968723,2018-05-12 01:48:12.234835,15462751.033,-1.5,1.5,3.402,3.791,0.6,0.6,2.217,2.11
4258.0,2018-05-12 01:50:12.255129,2018-05-12 02:46:11.506241,15466230.305,-1.5,1.5,3.402,3.791,0.6,0.6,2.217,2.11
4259.0,2018-05-12 02:48:11.527131,2018-05-12 03:44:10.825017,15469709.623,-1.5,1.5,3.402,3.791,0.6,0.6,2.217,2.11
4260.0,2018-05-12 03:46:10.850183,2018-05-12 04:42:10.066357,15473188.865,-1.5,1.5,3.402,3.791,0.6,0.6,2.217,2.11
4261.0,2018-05-12 04:44:10.093661,2018-05-12 05:40:09.317620,15476668.116,-1.5,1.5,3.402,3.791,0.6,0.6,2.217,2.11
4262.0,2018-05-12 05:42:09.363866,2018-05-12 06:38:08.584089,15480147.383,-1.5,1.5,3.402,3.79,0.6,0.6,2.216,2.11
4263.0,2018-05-12 06:40:08.598314,2018-05-12 07:36:07.841324,15483626.64,-1.5,1.5,3.402,3.79,0.6,0.6,2.216,2.11
4264.0,2018-05-12 07:38:07.880043,2018-05-12 08:34:07.139799,15487105.938,-1.5,1.5,3.402,3.79,0.6,0.6,2.216,2.11
4265.0,2018-05-12 08:36:07.162193,2018-05-12 09:32:06.451488,15490585.25,-1.5,1.5,3.402,3.79,0.6,0.6,2.216,2.11
4266.0,2018-05-12 09:34:06.504100,2018-05-12 10:30:05.779087,15494064.578,-1.5,1.5,3.402,3.79,0.6,0.6,2.216,2.11
4267.0,2018-05-12 10:32:05.826694,2018-05-12 11:28:05.040099,15497543.839,-1.5,1.5,3.402,3.79,0.6,0.6,2.216,2.11
4268.0,2018-05-12 11:30:05.044425,2018-05-12 12:26:04.400858,15501023.199,-1.5,1.5,3.402,3.79,0.6,0.6,2.216,2.11
4269.0,2018-05-12 12:28:04.426766,2018-05-12 13:24:03.673986,15504502.472,-1.5,1.5,3.402,3.79,0.6,0.6,2.216,2.11
4270.0,2018-05-12 13:26:03.702852,2018-05-12 14:22:02.867206,15507981.666,-1.5,1.5,3.402,3.79,0.6,0.6,2.216,2.11
4271.0,2018-05-12 14:24:02.889438,2018-05-12 15:20:02.132296,15511460.931,-1.5,1.5,3.402,3.79,0.6,0.6,2.216,2.109
4272.0,2018-05-12 15:22:02.161861,2018-05-12 16:18:01.412027,15514940.21,-1.5,1.5,3.402,3.79,0.6,0.6,2.216,2.11
4273.0,2018-05-12 16:20:01.409714,2018-05-12 17:16:00.621827,15518419.42,-1.5,1.5,3.402,3.789,0.6,0.6,2.216,2.109
4274.0,2018-05-12 17:18:00.668890,2018-05-12 18:13:59.897029,15521898.695,-1.5,1.5,3.402,3.79,0.6,0.6,2.216,2.109
4275.0,2018-05-12 18:15:59.919580,2018-05-12 19:11:59.121580,15525377.92,-1.5,1.5,3.402,3.789,0.6,0.6,2.216,2.109
4276.0,2018-05-12 19:13:59.154813,2018-05-12 20:09:58.385346,15528857.184,-1.5,1.5,3.401,3.79,0.6,0.6,2.216,2.109
4277.0,2018-05-12 20:11:58.383773,2018-05-12 21:07:57.573044,15532336.371,-1.5,1.5,3.401,3.789,0.6,0.6,2.216,2.109
4278.0,2018-05-12 21:09:57.601850,2018-05-12 22:05:56.815023,15535815.613,-1.5,1.5,3.401,3.789,0.6,0.6,2.216,2.109
4279.0,2018-05-12 22:07:56.848377,2018-05-12 23:03:55.983967,15539294.782,-1.5,1.5,3.401,3.79,0.6,0.6,2.216,2.109
4280.0,2018-05-12 23:05:56.004343,2018-05-13 00:01:55.287409,15542774.086,-1.5,1.5,3.401,3.789,0.6,0.6,2.216,2.109
4281.0,2018-05-13 00:03:55.328133,2018-05-13 00:59:54.560292,15546253.359,-1.5,1.5,3.401,3.789,0.6,0.6,2.216,2.109
4282.0,2018-05-13 01:01:54.602096,2018-05-13 01:57:53.883139,15549732.682,-1.5,1.5,3.401,3.789,0.6,0.6,2.216,2.109
4283.0,2018-05-13 01:59:53.899721,2018-05-13 02:55:53.030077,15553211.829,-1.5,1.5,3.401,3.789,0.6,0.6,2.216,2.109
4284.0,2018-05-13 02:57:53.034888,2018-05-13 03:53:52.214080,15556691.013,-1.5,1.5,3.401,3.789,0.6,0.6,2.216,2.109
4285.0,2018-05-13 03:55:52.259022,2018-05-13 04:51:51.430405,15560170.229,-1.5,1.5,3.401,3.789,0.6,0.6,2.216,2.109
4286.0,2018-05-13 04:53:51.471377,2018-05-13 05:49:50.673705,15563649.472,-1.5,1.5,3.401,3.789,0.6,0.6,2.216,2.109
4287.0,2018-05-13 05:51:50.705366,2018-05-13 06:47:49.967493,15567128.766,-1.5,1.5,3.401,3.789,0.6,0.6,2.216,2.109
4288.0,2018-05-13 06:49:50.008902,2018-05-13 07:45:49.243012,15570608.041,-1.5,1.5,3.401,3.789,0.6,0.6,2.215,2.109
4289.0,2018-05-13 07:47:49.242876,2018-05-13 08:43:48.463149,15574087.262,-1.5,1.5,3.401,3.789,0.6,0.6,2.215,2.109
4290.0,2018-05-13 08:45:48.492794,2018-05-13 09:41:47.683400,15577566.482,-1.5,1.5,3.401,3.789,0.6,0.6,2.215,2.109
4291.0,2018-05-13 09:43:47.703712,2018-05-13 10:39:47.043324,15581045.842,-1.5,1.5,3.401,3.789,0.6,0.6,2.216,2.109
4292.0,2018-05-13 10:41:47.071625,2018-05-13 11:37:46.311705,15584525.11,-1.5,1.5,3.401,3.789,0.6,0.6,2.215,2.109
4293.0,2018-05-13 11:39:46.321417,2018-05-13 12:35:45.492615,15588004.291,-1.5,1.5,3.401,3.789,0.6,0.6,2.215,2.109
4294.0,2018-05-13 12:37:45.518710,2018-05-13 13:33:44.832454,15591483.631,-1.5,1.5,3.4,3.789,0.6,0.6,2.215,2.109
4295.0,2018-05-13 13:35:44.839411,2018-05-13 14:31:44.051991,15594962.85,-1.5,1.5,3.401,3.788,0.6,0.6,2.215,2.109
4296.0,2018-05-13 14:33:44.085936,2018-05-13 15:29:43.335730,15598442.134,-1.5,1.5,3.4,3.789,0.6,0.6,2.215,2.109
4297.0,2018-05-13 15:31:43.342391,2018-05-13 16:27:42.527515,15601921.326,-1.5,1.5,3.4,3.789,0.6,0.6,2.215,2.109
4298.0,2018-05-13 16:29:42.522285,2018-05-13 17:25:41.691243,15605400.49,-1.5,1.5,3.4,3.789,0.6,0.6,2.215,2.109
4299.0,2018-05-13 17:27:41.694093,2018-05-13 18:23:40.901656,15608879.7,-1.5,1.5,3.4,3.788,0.6,0.6,2.215,2.109
4300.0,2018-05-13 18:25:40.968408,2018-05-13 19:21:40.186873,15612358.985,-1.5,1.5,3.4,3.789,0.6,0.6,2.215,2.109
4301.0,2018-05-13 19:23:40.203695,2018-05-13 20:19:39.370266,15615838.169,-1.5,1.5,3.4,3.788,0.6,0.6,2.215,2.109
4302.0,2018-05-13 20:21:39.433171,2018-05-13 21:17:38.633575,15619317.432,-1.5,1.5,3.4,3.788,0.6,0.6,2.215,2.109
4303.0,2018-05-13 21:19:38.687733,2018-05-13 22:15:37.814971,15622796.613,-1.5,1.5,3.4,3.788,0.6,0.6,2.215,2.109
4304.0,2018-05-13 22:17:37.850936,2018-05-13 23:13:37.105887,15626275.904,-1.5,1.5,3.4,3.788,0.6,0.6,2.215,2.109
4305.0,2018-05-13 23:15:37.148585,2018-05-14 00:11:36.369037,15629755.167,-1.5,1.5,3.4,3.788,0.6,0.6,2.215,2.109
4306.0,2018-05-14 00:13:36.383964,2018-05-14 01:09:35.602088,15633234.401,-1.5,1.5,3.4,3.788,0.6,0.6,2.215,2.109
4307.0,2018-05-14 01:11:35.657754,2018-05-14 02:07:34.800981,15636713.599,-1.5,1.5,3.399,3.788,0.6,0.6,2.215,2.109
4308.0,2018-05-14 02:09:34.827473,2018-05-14 03:05:34.017318,15640192.816,-1.5,1.5,3.4,3.788,0.6,0.6,2.215,2.109
4309.0,2018-05-14 03:07:34.055126,2018-05-14 04:03:33.185330,15643671.984,-1.5,1.5,3.4,3.788,0.6,0.6,2.215,2.109
4310.0,2018-05-14 04:05:33.205620,2018-05-14 05:01:32.492322,15647151.291,-1.5,1.5,3.399,3.788,0.6,0.6,2.215,2.109
4311.0,2018-05-14 05:03:32.540081,2018-05-14 05:59:31.710172,15650630.509,-1.5,1.5,3.399,3.788,0.6,0.6,2.215,2.108
4312.0,2018-05-14 06:01:31.756756,2018-05-14 06:57:31.003162,15654109.802,-1.5,1.5,3.399,3.788,0.6,0.6,2.215,2.108
4313.0,2018-05-14 06:59:31.024105,2018-05-14 07:55:30.259168,15657589.058,-1.5,1.5,3.399,3.788,0.6,0.6,2.215,2.109
4314.0,2018-05-14 07:57:30.296913,2018-05-14 08:53:29.582835,15661068.381,-1.5,1.5,3.4,3.788,0.6,0.6,2.215,2.108
4315.0,2018-05-14 08:55:29.607621,2018-05-14 09:51:28.835997,15664547.634,-1.5,1.5,3.399,3.788,0.6,0.6,2.215,2.108
4316.0,2018-05-14 09:53:28.878701,2018-05-14 10:49:28.112155,15668026.911,-1.5,1.5,3.399,3.788,0.6,0.6,2.215,2.108
4317.0,2018-05-14 10:51:28.153801,2018-05-14 11:47:27.447045,15671506.245,-1.5,1.5,3.399,3.788,0.6,0.6,2.215,2.108
4318.0,2018-05-14 11:49:27.506631,2018-05-14 12:45:26.711056,15674985.509,-1.5,1.5,3.399,3.787,0.6,0.6,2.215,2.108
4319.0,2018-05-14 12:47:26.757803,2018-05-14 13:43:25.998632,15678464.797,-1.5,1.5,3.399,3.788,0.6,0.6,2.215,2.108
4320.0,2018-05-14 13:45:26.032169,2018-05-14 14:41:25.278305,15681944.077,-1.5,1.5,3.399,3.787,0.6,0.6,2.214,2.108
4321.0,2018-05-14 14:43:25.361260,2018-05-14 15:39:24.612466,15685423.411,-1.5,1.5,3.399,3.788,0.6,0.6,2.214,2.108
4322.0,2018-05-14 15:41:24.651162,2018-05-14 16:37:23.844617,15688902.643,-1.5,1.5,3.399,3.787,0.6,0.6,2.214,2.108
4323.0,2018-05-14 16:39:23.901430,2018-05-14 17:35:23.100038,15692381.898,-1.5,1.5,3.399,3.787,0.6,0.6,2.214,2.108
4324.0,2018-05-14 17:37:23.143555,2018-05-14 18:33:22.315912,15695861.114,-1.5,1.5,3.399,3.787,0.6,0.6,2.214,2.108
4325.0,2018-05-14 18:35:22.377387,2018-05-14 19:31:21.523186,15699340.322,-1.5,1.5,3.398,3.787,0.6,0.6,2.214,2.108
4326.0,2018-05-14 19:33:21.602996,2018-05-14 20:29:20.785129,15702819.584,-1.5,1.5,3.398,3.787,0.6,0.6,2.214,2.108
4327.0,2018-05-14 20:31:20.820504,2018-05-14 21:27:20.038575,15706298.837,-1.5,1.5,3.398,3.787,0.6,0.6,2.214,2.108
4328.0,2018-05-14 21:29:20.092086,2018-05-14 22:25:19.409310,15709778.208,-1.5,1.5,3.398,3.787,0.6,0.6,2.214,2.108
4329.0,2018-05-14 22:27:19.481099,2018-05-14 23:23:18.647166,15713257.446,-1.5,1.5,3.398,3.787,0.6,0.6,2.214,2.108
4330.0,2018-05-14 23:25:18.674641,2018-05-15 00:21:17.939248,15716736.738,-1.5,1.5,3.398,3.787,0.6,0.6,2.214,2.108
4331.0,2018-05-15 00:23:18.016094,2018-05-15 01:19:17.254743,15720216.053,-1.5,1.5,3.398,3.787,0.6,0.6,2.214,2.108
4332.0,2018-05-15 01:21:17.318418,2018-05-15 02:17:16.499481,15723695.298,-1.5,1.5,3.398,3.787,0.6,0.6,2.214,2.108
4333.0,2018-05-15 02:19:16.581405,2018-05-15 03:15:15.829535,15727174.628,-1.5,1.5,3.398,3.786,0.6,0.6,2.214,2.108
4334.0,2018-05-15 03:17:15.866478,2018-05-15 04:13:15.088256,15730653.887,-1.5,1.5,3.398,3.787,0.6,0.6,2.214,2.108
4335.0,2018-05-15 04:15:15.112271,2018-05-15 05:11:14.339305,15734133.138,-1.5,1.5,3.398,3.786,0.6,0.6,2.214,2.108
4336.0,2018-05-15 05:13:14.381554,2018-05-15 06:09:13.550812,15737612.349,-1.5,1.5,3.398,3.786,0.6,0.6,2.214,2.108
4337.0,2018-05-15 06:11:13.611184,2018-05-15 07:07:12.925710,15741091.724,-1.5,1.5,3.398,3.786,0.6,0.6,2.214,2.108
4338.0,2018-05-15 07:09:12.989083,2018-05-15 08:05:12.263095,15744571.062,-1.5,1.5,3.398,3.786,0.6,0.6,2.214,2.108
4339.0,2018-05-15 08:07:12.313556,2018-05-15 09:03:11.546008,15748050.344,-1.5,1.5,3.398,3.786,0.6,0.6,2.214,2.108
4340.0,2018-05-15 09:05:11.630289,2018-05-15 10:01:10.856001,15751529.654,-1.5,1.5,3.398,3.786,0.6,0.6,2.214,2.108
4341.0,2018-05-15 10:03:10.892215,2018-05-15 10:59:12.426696,15755011.225,-1.5,1.5,3.398,3.786,0.6,0.6,2.214,2.108
4342.0,2018-05-15 11:01:12.481850,2018-05-15 11:57:11.691919,15758490.49,-1.5,1.5,3.397,3.786,0.6,0.6,2.214,2.107
4343.0,2018-05-15 11:59:11.747382,2018-05-15 12:55:10.956855,15761969.755,-1.5,1.5,3.397,3.786,0.6,0.6,2.214,2.107
4344.0,2018-05-15 12:57:11.012413,2018-05-15 13:53:10.271271,15765449.07,-1.5,1.5,3.397,3.786,0.6,0.6,2.214,2.107
4345.0,2018-05-15 13:55:10.326301,2018-05-15 14:51:09.415566,15768928.214,-1.5,1.5,3.393,3.793,0.6,0.6,2.221,2.104
4346.0,2018-05-15 14:53:09.470597,2018-05-15 15:49:08.679629,15772407.478,-1.5,1.5,3.393,3.79,0.6,0.6,2.216,2.105
4347.0,2018-05-15 15:51:08.734519,2018-05-15 16:47:07.851122,15775886.65,-1.5,1.5,3.394,3.789,0.6,0.6,2.216,2.105
4348.0,2018-05-15 16:49:07.906260,2018-05-15 17:45:07.136617,15779365.935,-1.5,1.5,3.394,3.789,0.6,0.6,2.216,2.105
4349.0,2018-05-15 17:47:07.192713,2018-05-15 18:43:06.372354,15782845.171,-1.5,1.5,3.394,3.789,0.6,0.6,2.215,2.105
4350.0,2018-05-15 18:45:06.427063,2018-05-15 19:41:05.636544,15786324.435,-1.5,1.5,3.394,3.789,0.6,0.6,2.215,2.105
4351.0,2018-05-15 19:43:05.691546,2018-05-15 20:39:04.870860,15789803.669,-1.5,1.5,3.394,3.789,0.6,0.6,2.215,2.105
4352.0,2018-05-15 20:41:04.924541,2018-05-15 21:37:04.136120,15793282.935,-1.5,1.5,3.394,3.789,0.6,0.6,2.215,2.105
4353.0,2018-05-15 21:39:04.192007,2018-05-15 22:35:03.400811,15796762.199,-1.5,1.5,3.394,3.788,0.6,0.6,2.215,2.105
4354.0,2018-05-15 22:37:03.455447,2018-05-15 23:33:02.602403,15800241.401,-1.5,1.5,3.394,3.788,0.6,0.6,2.215,2.105
4355.0,2018-05-15 23:35:02.659390,2018-05-16 00:31:01.838709,15803720.637,-1.5,1.5,3.393,3.789,0.6,0.6,2.215,2.105
4356.0,2018-05-16 00:33:01.894412,2018-05-16 01:29:01.164609,15807199.963,-1.5,1.5,3.393,3.788,0.6,0.6,2.215,2.105
4357.0,2018-05-16 01:31:01.218941,2018-05-16 02:27:00.443647,15810679.242,-1.5,1.5,3.393,3.788,0.6,0.6,2.215,2.105
4358.0,2018-05-16 02:29:00.500354,2018-05-16 03:24:59.742187,15814158.541,-1.5,1.5,3.393,3.788,0.6,0.6,2.215,2.105
4359.0,2018-05-16 03:26:59.797498,2018-05-16 04:22:58.973669,15817637.772,-1.5,1.5,3.393,3.788,0.6,0.6,2.215,2.105
4360.0,2018-05-16 04:24:59.027857,2018-05-16 05:20:58.361569,15821117.16,-1.5,1.5,3.393,3.788,0.6,0.6,2.215,2.105
4361.0,2018-05-16 05:22:58.414229,2018-05-16 06:18:57.651593,15824596.45,-1.5,1.5,3.393,3.788,0.6,0.6,2.215,2.105
4362.0,2018-05-16 06:20:57.707296,2018-05-16 07:16:57.044137,15828075.843,-1.5,1.5,3.393,3.788,0.6,0.6,2.215,2.105
4363.0,2018-05-16 07:18:57.102464,2018-05-16 08:14:56.343013,15831555.141,-1.5,1.5,3.393,3.788,0.6,0.6,2.215,2.105
4364.0,2018-05-16 08:16:56.395905,2018-05-16 09:12:55.672859,15835034.471,-1.5,1.5,3.393,3.788,0.6,0.6,2.215,2.105
4365.0,2018-05-16 09:14:55.728225,2018-05-16 10:10:55.037895,15838513.836,-1.5,1.5,3.393,3.788,0.6,0.6,2.215,2.105
4366.0,2018-05-16 10:12:55.092506,2018-05-16 11:08:54.208346,15841993.007,-1.5,1.5,3.393,3.787,0.6,0.6,2.215,2.105
4367.0,2018-05-16 11:10:54.264989,2018-05-16 12:06:53.501955,15845472.3,-1.5,1.5,3.393,3.787,0.6,0.6,2.214,2.105
4368.0,2018-05-16 12:08:53.553335,2018-05-16 13:04:52.795328,15848951.594,-1.5,1.5,3.393,3.788,0.6,0.6,2.214,2.105
4369.0,2018-05-16 13:06:52.848937,2018-05-16 14:02:52.056607,15852430.855,-1.5,1.5,3.393,3.787,0.6,0.6,2.214,2.105
4370.0,2018-05-16 14:04:52.112716,2018-05-16 15:00:51.317966,15855910.116,-1.5,1.5,3.393,3.787,0.6,0.6,2.214,2.105
4371.0,2018-05-16 15:02:51.376562,2018-05-16 15:58:50.649223,15859389.448,-1.5,1.5,3.393,3.787,0.6,0.6,2.214,2.105
4372.0,2018-05-16 16:00:50.702511,2018-05-16 16:56:49.941681,15862868.74,-1.5,1.5,3.393,3.787,0.6,0.6,2.214,2.105
4373.0,2018-05-16 16:58:49.997844,2018-05-16 17:54:49.148047,15866347.946,-1.5,1.5,3.393,3.787,0.6,0.6,2.214,2.105
4374.0,2018-05-16 17:56:49.206581,2018-05-16 18:52:48.447813,15869827.246,-1.5,1.5,3.393,3.787,0.6,0.6,2.214,2.105
4375.0,2018-05-16 18:54:48.501075,2018-05-16 19:50:47.708158,15873306.507,-1.5,1.5,3.393,3.787,0.6,0.6,2.214,2.105
4376.0,2018-05-16 19:52:47.763803,2018-05-16 20:48:46.944820,15876785.743,-1.5,1.5,3.393,3.787,0.6,0.6,2.214,2.105
4377.0,2018-05-16 20:50:47.002861,2018-05-16 21:46:46.212281,15880265.011,-1.5,1.5,3.392,3.787,0.6,0.6,2.214,2.105
4378.0,2018-05-16 21:48:46.265068,2018-05-16 22:44:45.447985,15883744.246,-1.5,1.5,3.392,3.787,0.6,0.6,2.214,2.105
4379.0,2018-05-16 22:46:45.503173,2018-05-16 23:42:44.714178,15887223.513,-1.5,1.5,3.392,3.787,0.6,0.6,2.214,2.105
4380.0,2018-05-16 23:44:44.763693,2018-05-17 00:40:43.916850,15890702.715,-1.5,1.5,3.392,3.787,0.6,0.6,2.214,2.105
4381.0,2018-05-17 00:42:43.968977,2018-05-17 01:38:43.157941,15894181.956,-1.5,1.5,3.392,3.786,0.6,0.6,2.214,2.104
4382.0,2018-05-17 01:40:43.211974,2018-05-17 02:36:42.390222,15897661.189,-1.5,1.5,3.392,3.786,0.6,0.6,2.214,2.105
4383.0,2018-05-17 02:38:42.447244,2018-05-17 03:34:41.692727,15901140.491,-1.5,1.5,3.392,3.786,0.6,0.6,2.214,2.104
4384.0,2018-05-17 03:36:41.752182,2018-05-17 04:32:40.924518,15904619.723,-1.5,1.5,3.392,3.786,0.6,0.6,2.214,2.104
4385.0,2018-05-17 04:34:40.986427,2018-05-17 05:30:40.195154,15908098.994,-1.5,1.5,3.392,3.786,0.6,0.6,2.214,2.104
4386.0,2018-05-17 05:32:40.243826,2018-05-17 06:28:39.394889,15911578.193,-1.5,1.5,3.392,3.786,0.6,0.6,2.214,2.104
4387.0,2018-05-17 06:30:39.446006,2018-05-17 07:26:38.664337,15915057.463,-1.5,1.5,3.392,3.786,0.6,0.6,2.214,2.104
4388.0,2018-05-17 07:28:38.717798,2018-05-17 08:24:37.893755,15918536.692,-1.5,1.5,3.392,3.786,0.6,0.6,2.214,2.104
4389.0,2018-05-17 08:26:37.949296,2018-05-17 09:22:37.161412,15922015.96,-1.5,1.5,3.392,3.786,0.6,0.6,2.214,2.104
4390.0,2018-05-17 09:24:37.219521,2018-05-17 10:20:36.452100,15925495.251,-1.5,1.5,3.392,3.786,0.6,0.6,2.214,2.104
4391.0,2018-05-17 10:22:36.512796,2018-05-17 11:18:35.718993,15928974.517,-1.5,1.5,3.392,3.786,0.6,0.6,2.214,2.104
4392.0,2018-05-17 11:20:35.782072,2018-05-17 12:16:35.024298,15932453.823,-1.5,1.5,3.391,3.786,0.6,0.6,2.214,2.104
4393.0,2018-05-17 12:18:35.074236,2018-05-17 13:14:34.321450,15935933.12,-1.5,1.5,3.391,3.786,0.6,0.6,2.214,2.104
4394.0,2018-05-17 13:16:34.373974,2018-05-17 14:12:33.548165,15939412.347,-1.5,1.5,3.391,3.786,0.6,0.6,2.213,2.104
4395.0,2018-05-17 14:14:33.602832,2018-05-17 15:10:32.781812,15942891.58,-1.5,1.5,3.391,3.786,0.6,0.6,2.213,2.104
4396.0,2018-05-17 15:12:32.838748,2018-05-17 16:08:32.006666,15946370.805,-1.5,1.5,3.391,3.786,0.6,0.6,2.213,2.104
4397.0,2018-05-17 16:10:32.066119,2018-05-17 17:06:31.270353,15949850.069,-1.5,1.5,3.391,3.786,0.6,0.6,2.213,2.104
4398.0,2018-05-17 17:08:31.332457,2018-05-17 18:04:30.510408,15953329.309,-1.5,1.5,3.391,3.786,0.6,0.6,2.213,2.104
4399.0,2018-05-17 18:06:30.559301,2018-05-17 19:02:29.742237,15956808.541,-1.5,1.5,3.391,3.786,0.6,0.6,2.213,2.104
4400.0,2018-05-17 19:04:29.793596,2018-05-17 20:00:28.981203,15960287.78,-1.5,1.5,3.391,3.786,0.6,0.6,2.213,2.104
4401.0,2018-05-17 20:02:29.034913,2018-05-17 20:58:28.211700,15963767.01,-1.5,1.5,3.391,3.786,0.6,0.6,2.213,2.104
4402.0,2018-05-17 21:00:28.267690,2018-05-17 21:56:27.543183,15967246.342,-1.5,1.5,3.391,3.786,0.6,0.6,2.213,2.104
4403.0,2018-05-17 21:58:27.601552,2018-05-17 22:54:26.741404,15970725.54,-1.5,1.5,3.391,3.786,0.6,0.6,2.213,2.104
4404.0,2018-05-17 22:56:26.802481,2018-05-17 23:52:26.040940,15974204.839,-1.5,1.5,3.391,3.785,0.6,0.6,2.213,2.104
4405.0,2018-05-17 23:54:26.088940,2018-05-18 00:50:25.332207,15977684.131,-1.5,1.5,3.391,3.785,0.6,0.6,2.213,2.104
4406.0,2018-05-18 00:52:25.382564,2018-05-18 01:48:24.599366,15981163.398,-1.5,1.5,3.391,3.785,0.6,0.6,2.213,2.104
4407.0,2018-05-18 01:50:24.652161,2018-05-18 02:46:23.827020,15984642.625,-1.5,1.5,3.391,3.785,0.6,0.6,2.213,2.104
4408.0,2018-05-18 02:48:23.882220,2018-05-18 03:44:23.124601,15988121.923,-1.5,1.5,3.391,3.785,0.6,0.6,2.213,2.104
4409.0,2018-05-18 03:46:23.182584,2018-05-18 04:42:22.476796,15991601.275,-1.5,1.5,3.391,3.785,0.6,0.6,2.213,2.104
4410.0,2018-05-18 04:44:22.537262,2018-05-18 05:40:21.711667,15995080.51,-1.5,1.5,3.391,3.785,0.6,0.6,2.213,2.104
4411.0,2018-05-18 05:42:21.774248,2018-05-18 06:38:20.984731,15998559.783,-1.5,1.5,3.391,3.785,0.6,0.6,2.213,2.104
4412.0,2018-05-18 06:40:21.034367,2018-05-18 07:36:20.250336,16002039.049,-1.5,1.5,3.39,3.785,0.6,0.6,2.213,2.104
4413.0,2018-05-18 07:38:20.302541,2018-05-18 08:34:19.550343,16008997.562,-1.5,1.5,3.391,3.785,0.6,0.6,2.213,2.104
4413.0,2018-05-18 07:38:20.302541,2018-05-18 08:34:19.550343,16008997.562,-1.5,1.5,3.391,3.785,0.6,0.6,2.213,2.104
4414.0,2018-05-18 08:36:19.597249,2018-05-18 09:32:18.763428,16012476.787,-1.5,1.5,3.391,3.785,0.6,0.6,2.213,2.104
4415.0,2018-05-18 09:34:18.793400,2018-05-18 10:30:17.988928,16015956.013,-1.5,1.5,3.39,3.785,0.6,0.6,2.213,2.104
4416.0,2018-05-18 10:32:18.015726,2018-05-18 11:28:17.214307,16019435.272,-1.5,1.5,3.39,3.785,0.6,0.6,2.213,2.104
4417.0,2018-05-18 11:30:17.250730,2018-05-18 12:26:16.474021,16022914.483,-1.5,1.5,3.39,3.785,0.6,0.6,2.213,2.104
4418.0,2018-05-18 12:28:16.507945,2018-05-18 13:24:15.684508,16026393.768,-1.5,1.5,3.391,3.784,0.6,0.6,2.213,2.104
4419.0,2018-05-18 13:26:15.719252,2018-05-18 14:22:14.969132,16029873.018,-1.5,1.5,3.39,3.784,0.6,0.6,2.213,2.104
4420.0,2018-05-18 14:24:15.004650,2018-05-18 15:20:14.219150,16033352.239,-1.5,1.5,3.39,3.784,0.6,0.6,2.213,2.104
4421.0,2018-05-18 15:22:14.254577,2018-05-18 16:18:13.440164,16036831.523,-1.5,1.5,3.39,3.784,0.6,0.6,2.213,2.104
4422.0,2018-05-18 16:20:13.477069,2018-05-18 17:16:12.724823,16040310.713,-1.5,1.5,3.39,3.785,0.6,0.6,2.213,2.103
4423.0,2018-05-18 17:18:12.778244,2018-05-18 18:14:11.914629,16043789.894,-1.5,1.5,3.39,3.784,0.6,0.6,2.212,2.103
4424.0,2018-05-18 18:16:11.947878,2018-05-18 19:12:11.095431,16047269.083,-1.5,1.5,3.39,3.784,0.6,0.6,2.212,2.103
4425.0,2018-05-18 19:14:11.123674,2018-05-18 20:10:10.284248,16050748.352,-1.5,1.5,3.39,3.785,0.6,0.6,2.212,2.104
4426.0,2018-05-18 20:12:10.312973,2018-05-18 21:08:09.553472,16054227.536,-1.5,1.5,3.39,3.784,0.6,0.6,2.212,2.103
4427.0,2018-05-18 21:10:09.569167,2018-05-18 22:06:08.737237,16057706.766,-1.5,1.5,3.39,3.784,0.6,0.6,2.212,2.103
4428.0,2018-05-18 22:08:08.776907,2018-05-18 23:04:07.967615,16061185.962,-1.5,1.5,3.39,3.784,0.6,0.6,2.212,2.103
4429.0,2018-05-18 23:06:07.997733,2018-05-19 00:02:07.163308,16064665.153,-1.5,1.5,3.39,3.784,0.6,0.6,2.212,2.103
4430.0,2018-05-19 00:04:07.211845,2018-05-19 01:00:06.354507,16068144.358,-1.5,1.5,3.39,3.784,0.6,0.6,2.212,2.103
4431.0,2018-05-19 01:02:06.397444,2018-05-19 01:58:05.560031,16071623.606,-1.5,1.5,3.39,3.784,0.6,0.6,2.212,2.103
4432.0,2018-05-19 02:00:05.588565,2018-05-19 02:56:04.807742,16075102.783,-1.5,1.5,3.389,3.784,0.6,0.6,2.212,2.103
4433.0,2018-05-19 02:58:04.844166,2018-05-19 03:54:03.984416,16078581.963,-1.5,1.5,3.39,3.784,0.6,0.6,2.212,2.103
4434.0,2018-05-19 03:56:04.013096,2018-05-19 04:52:03.164966,16082061.236,-1.5,1.5,3.39,3.784,0.6,0.6,2.212,2.103
4435.0,2018-05-19 04:54:03.202410,2018-05-19 05:50:02.437529,16085540.473,-1.5,1.5,3.389,3.784,0.6,0.6,2.212,2.103
4436.0,2018-05-19 05:52:02.458801,2018-05-19 06:48:01.674668,16089019.722,-1.5,1.5,3.389,3.784,0.6,0.6,2.212,2.103
4437.0,2018-05-19 06:50:01.723821,2018-05-19 07:46:00.923288,16092498.896,-1.5,1.5,3.389,3.783,0.6,0.6,2.212,2.103
4438.0,2018-05-19 07:48:00.963240,2018-05-19 08:44:00.097122,16095980.374,-1.5,1.5,3.39,3.784,0.6,0.6,2.212,2.103
4439.0,2018-05-19 08:46:00.126353,2018-05-19 09:42:01.575175,16099459.545,-1.5,1.5,3.389,3.783,0.6,0.6,2.212,2.103
4440.0,2018-05-19 09:44:01.630344,2018-05-19 10:40:00.746961,16102938.811,-1.5,1.5,3.389,3.783,0.6,0.6,2.212,2.103
4441.0,2018-05-19 10:42:00.802315,2018-05-19 11:38:00.012356,16106418.076,-1.5,1.5,3.389,3.783,0.6,0.6,2.212,2.103
4442.0,2018-05-19 11:40:00.067494,2018-05-19 12:35:59.277641,16109897.403,-1.5,1.5,3.389,3.783,0.6,0.6,2.212,2.103
4443.0,2018-05-19 12:37:59.333306,2018-05-19 13:33:58.604766,16113376.7,-1.5,1.5,3.389,3.783,0.6,0.6,2.212,2.103
4444.0,2018-05-19 13:35:58.659977,2018-05-19 14:31:57.901539,16116855.934,-1.5,1.5,3.389,3.783,0.6,0.6,2.212,2.103
4445.0,2018-05-19 14:33:57.956375,2018-05-19 15:29:57.135560,16120335.23,-1.5,1.5,3.389,3.783,0.6,0.6,2.212,2.103
4446.0,2018-05-19 15:31:57.190957,2018-05-19 16:27:56.431879,16123814.434,-1.5,1.5,3.389,3.783,0.6,0.6,2.212,2.103
4447.0,2018-05-19 16:29:56.487840,2018-05-19 17:25:55.636030,16127293.667,-1.5,1.5,3.389,3.783,0.6,0.6,2.212,2.103
4448.0,2018-05-19 17:27:55.690356,2018-05-19 18:23:54.868452,16130772.869,-1.5,1.5,3.389,3.783,0.6,0.6,2.212,2.103
4449.0,2018-05-19 18:25:54.923143,2018-05-19 19:21:54.071013,16134252.226,-1.5,1.5,3.388,3.783,0.6,0.6,2.212,2.103
4450.0,2018-05-19 19:23:54.126401,2018-05-19 20:19:53.427818,16137731.462,-1.5,1.5,3.388,3.783,0.6,0.6,2.212,2.103
4451.0,2018-05-19 20:21:53.481792,2018-05-19 21:17:52.663093,16141210.696,-1.5,1.5,3.388,3.783,0.6,0.6,2.212,2.103
4452.0,2018-05-19 21:19:52.719405,2018-05-19 22:15:51.898014,16144689.993,-1.5,1.5,3.388,3.783,0.6,0.6,2.212,2.103
4453.0,2018-05-19 22:17:51.953081,2018-05-19 23:13:51.194764,16148169.29,-1.5,1.5,3.388,3.783,0.6,0.6,2.212,2.103
4454.0,2018-05-19 23:15:51.248604,2018-05-20 00:11:50.491326,16151648.523,-1.5,1.5,3.388,3.783,0.6,0.6,2.212,2.103
4455.0,2018-05-20 00:13:50.547447,2018-05-20 01:09:49.724782,16155127.788,-1.5,1.5,3.388,3.783,0.6,0.6,2.211,2.103
4456.0,2018-05-20 01:11:49.779521,2018-05-20 02:07:48.989163,16158607.055,-1.5,1.5,3.388,3.783,0.6,0.6,2.211,2.103
4457.0,2018-05-20 02:09:49.046022,2018-05-20 03:05:48.256549,16162086.318,-1.5,1.5,3.388,3.782,0.6,0.6,2.211,2.103
4458.0,2018-05-20 03:07:48.311832,2018-05-20 04:03:47.519376,16165565.611,-1.5,1.5,3.388,3.782,0.6,0.6,2.211,2.103
4459.0,2018-05-20 04:05:47.573238,2018-05-20 05:01:46.812698,16169044.935,-1.5,1.5,3.388,3.782,0.6,0.6,2.211,2.102
4460.0,2018-05-20 05:03:46.868831,2018-05-20 05:59:46.136917,16172524.236,-1.5,1.5,3.388,3.782,0.6,0.6,2.211,2.103
4461.0,2018-05-20 06:01:46.195809,2018-05-20 06:57:45.437553,16176003.529,-1.5,1.5,3.388,3.782,0.6,0.6,2.211,2.102
4462.0,2018-05-20 06:59:45.491183,2018-05-20 07:55:44.730241,16179482.829,-1.5,1.5,3.388,3.782,0.6,0.6,2.211,2.102
4463.0,2018-05-20 07:57:44.786326,2018-05-20 08:53:44.030454,16182962.067,-1.5,1.5,3.388,3.782,0.6,0.6,2.211,2.102
4464.0,2018-05-20 08:55:44.089070,2018-05-20 09:51:43.268203,16186441.358,-1.5,1.5,3.388,3.782,0.6,0.6,2.211,2.102
4465.0,2018-05-20 09:53:43.321417,2018-05-20 10:49:42.559884,16189920.626,-1.5,1.5,3.387,3.782,0.6,0.6,2.211,2.102
4466.0,2018-05-20 10:51:42.615616,2018-05-20 11:47:41.827721,16193399.862,-1.5,1.5,3.388,3.782,0.6,0.6,2.211,2.102
4467.0,2018-05-20 11:49:41.885814,2018-05-20 12:45:41.063583,16196879.098,-1.5,1.5,3.387,3.782,0.6,0.6,2.211,2.102
4468.0,2018-05-20 12:47:41.116420,2018-05-20 13:43:40.299282,16200358.427,-1.5,1.5,3.387,3.782,0.6,0.6,2.211,2.102
4469.0,2018-05-20 13:45:40.354396,2018-05-20 14:41:39.628292,16203837.693,-1.5,1.5,3.387,3.782,0.6,0.6,2.211,2.102
4470.0,2018-05-20 14:43:39.686378,2018-05-20 15:39:38.894974,16207316.991,-1.5,1.5,3.387,3.782,0.6,0.6,2.211,2.102
4471.0,2018-05-20 15:41:38.947645,2018-05-20 16:37:38.192088,16210796.255,-1.5,1.5,3.387,3.782,0.6,0.6,2.211,2.102
4472.0,2018-05-20 16:39:38.246673,2018-05-20 17:35:37.456499,16214275.581,-1.5,1.5,3.387,3.782,0.6,0.6,2.211,2.102
4473.0,2018-05-20 17:37:37.513594,2018-05-20 18:33:36.783048,16217754.845,-1.5,1.5,3.387,3.782,0.6,0.6,2.211,2.102
4474.0,2018-05-20 18:35:36.834846,2018-05-20 19:31:36.046623,16221234.077,-1.5,1.5,3.387,3.782,0.6,0.6,2.211,2.102
4475.0,2018-05-20 19:33:36.100811,2018-05-20 20:29:35.278546,16224713.402,-1.5,1.5,3.387,3.782,0.6,0.6,2.211,2.102
4476.0,2018-05-20 20:31:35.335010,2018-05-20 21:27:34.603612,16228192.735,-1.5,1.5,3.387,3.782,0.6,0.6,2.211,2.102
4477.0,2018-05-20 21:29:34.662964,2018-05-20 22:25:33.936261,16231672.067,-1.5,1.5,3.387,3.782,0.6,0.6,2.211,2.102
4478.0,2018-05-20 22:27:33.998139,2018-05-20 23:23:33.268784,16235151.298,-1.5,1.5,3.387,3.782,0.6,0.6,2.211,2.102
4479.0,2018-05-20 23:25:33.317441,2018-05-21 00:21:32.499158,16238630.598,-1.5,1.5,3.387,3.782,0.6,0.6,2.211,2.102
4480.0,2018-05-21 00:23:32.550178,2018-05-21 01:19:31.799295,16242109.827,-1.5,1.5,3.387,3.782,0.6,0.6,2.211,2.102
4481.0,2018-05-21 01:21:31.852791,2018-05-21 02:17:31.028630,16245589.126,-1.5,1.5,3.387,3.782,0.6,0.6,2.211,2.102
4482.0,2018-05-21 02:19:31.084302,2018-05-21 03:15:30.327540,16249068.479,-1.5,1.5,3.387,3.782,0.6,0.6,2.211,2.102
4483.0,2018-05-21 03:17:30.385715,2018-05-21 04:13:29.680967,16252547.809,-1.5,1.5,3.387,3.782,0.6,0.6,2.211,2.102
4484.0,2018-05-21 04:15:29.741674,2018-05-21 05:11:29.010877,16256027.194,-1.5,1.5,3.387,3.782,0.6,0.6,2.211,2.102
4485.0,2018-05-21 05:13:29.058603,2018-05-21 06:09:28.395183,16259506.555,-1.5,1.5,3.387,3.781,0.6,0.6,2.211,2.102
4486.0,2018-05-21 06:11:28.445686,2018-05-21 07:07:27.756248,16262985.876,-1.5,1.5,3.387,3.781,0.6,0.6,2.211,2.102
4487.0,2018-05-21 07:09:27.808914,2018-05-21 08:05:27.077535,16266465.174,-1.5,1.5,3.387,3.782,0.6,0.6,2.211,2.102
4488.0,2018-05-21 08:07:27.132691,2018-05-21 09:03:26.375151,16269944.494,-1.5,1.5,3.387,3.781,0.6,0.6,2.211,2.102
4489.0,2018-05-21 09:05:26.432923,2018-05-21 10:01:25.695785,16273423.791,-1.5,1.5,3.387,3.782,0.6,0.6,2.211,2.102
4490.0,2018-05-21 10:03:25.755902,2018-05-21 10:59:24.992887,16276903.159,-1.5,1.5,3.386,3.781,0.6,0.6,2.211,2.102
4491.0,2018-05-21 11:01:25.055819,2018-05-21 11:57:24.360242,16280382.456,-1.5,1.5,3.387,3.781,0.6,0.6,2.211,2.102
4492.0,2018-05-21 11:59:24.409957,2018-05-21 12:55:23.657138,16283861.729,-1.5,1.5,3.387,3.781,0.6,0.6,2.211,2.102
4493.0,2018-05-21 12:57:23.709302,2018-05-21 13:53:22.930333,16287341.119,-1.5,1.5,3.386,3.781,0.6,0.6,2.211,2.102
4494.0,2018-05-21 13:55:22.985267,2018-05-21 14:51:22.320659,16290820.408,-1.5,1.5,3.387,3.781,0.6,0.6,2.211,2.102
4495.0,2018-05-21 14:53:22.377910,2018-05-21 15:49:21.609371,16294299.61,-1.5,1.5,3.386,3.781,0.6,0.6,2.21,2.102
4496.0,2018-05-21 15:51:21.669426,2018-05-21 16:47:20.811764,16297778.944,-1.5,1.5,3.386,3.781,0.6,0.6,2.211,2.102
4497.0,2018-05-21 16:49:20.873922,2018-05-21 17:45:20.145915,16301258.208,-1.5,1.5,3.386,3.781,0.6,0.6,2.21,2.102
4498.0,2018-05-21 17:47:20.194938,2018-05-21 18:43:19.409636,16304737.604,-1.5,1.5,3.386,3.781,0.6,0.6,2.21,2.102
4499.0,2018-05-21 18:45:19.461137,2018-05-21 19:41:18.805589,16308216.898,-1.5,1.5,3.386,3.781,0.6,0.6,2.21,2.102
4500.0,2018-05-21 19:43:18.859624,2018-05-21 20:39:18.099879,16311696.263,-1.5,1.5,3.386,3.781,0.6,0.6,2.21,2.102
4501.0,2018-05-21 20:41:18.156383,2018-05-21 21:37:17.464227,16315175.525,-1.5,1.5,3.386,3.781,0.6,0.6,2.21,2.101
4502.0,2018-05-21 21:39:17.523360,2018-05-21 22:35:16.726670,16318654.889,-1.5,1.5,3.386,3.781,0.6,0.6,2.21,2.102
4503.0,2018-05-21 22:37:16.788493,2018-05-21 23:33:16.090620,16322134.151,-1.5,1.5,3.386,3.781,0.6,0.6,2.21,2.101
4504.0,2018-05-21 23:35:16.139091,2018-05-22 00:31:15.352510,16325613.39,-1.5,1.5,3.386,3.781,0.6,0.6,2.21,2.101
4505.0,2018-05-22 00:33:15.403922,2018-05-22 01:29:14.591452,16329092.714,-1.5,1.5,3.386,3.781,0.6,0.6,2.21,2.101
4506.0,2018-05-22 01:31:14.645167,2018-05-22 02:27:13.915455,16332572.015,-1.5,1.5,3.386,3.781,0.6,0.6,2.21,2.101
4507.0,2018-05-22 02:29:13.971960,2018-05-22 03:25:13.216268,16336051.37,-1.5,1.5,3.386,3.781,0.6,0.6,2.21,2.101
4508.0,2018-05-22 03:27:13.274861,2018-05-22 04:23:12.571268,16339530.701,-1.5,1.5,3.386,3.781,0.6,0.6,2.21,2.101
4509.0,2018-05-22 04:25:12.632563,2018-05-22 05:21:11.902754,16343010.056,-1.5,1.5,3.386,3.781,0.6,0.6,2.21,2.101
4510.0,2018-05-22 05:23:11.951028,2018-05-22 06:19:11.257615,16346489.418,-1.5,1.5,3.386,3.781,0.6,0.6,2.21,2.101
4511.0,2018-05-22 06:21:11.308411,2018-05-22 07:17:10.619788,16349968.835,-1.5,1.5,3.386,3.781,0.6,0.6,2.21,2.101
4512.0,2018-05-22 07:19:10.672974,2018-05-22 08:15:10.036635,16353448.228,-1.5,1.5,3.385,3.78,0.6,0.6,2.21,2.101
4513.0,2018-05-22 08:17:10.092457,2018-05-22 09:13:09.429808,16356927.52,-1.5,1.5,3.386,3.78,0.6,0.6,2.21,2.101
4514.0,2018-05-22 09:15:09.488167,2018-05-22 10:11:08.721974,16360406.882,-1.5,1.5,3.385,3.78,0.6,0.6,2.21,2.101
4515.0,2018-05-22 10:13:08.782674,2018-05-22 11:09:08.083603,16363886.142,-1.5,1.5,3.386,3.78,0.6,0.6,2.21,2.101
4516.0,2018-05-22 11:11:08.131397,2018-05-22 12:07:07.343791,16367365.519,-1.5,1.5,3.385,3.78,0.6,0.6,2.21,2.101
4517.0,2018-05-22 12:09:07.409752,2018-05-22 13:05:06.720866,16370844.795,-1.5,1.5,3.385,3.78,0.6,0.6,2.21,2.101
4518.0,2018-05-22 13:07:06.774010,2018-05-22 14:03:05.996728,16374324.125,-1.5,1.5,3.385,3.78,0.6,0.6,2.21,2.101
4519.0,2018-05-22 14:05:06.036727,2018-05-22 15:01:05.326703,16377803.416,-1.5,1.5,3.385,3.78,0.6,0.6,2.21,2.101
4520.0,2018-05-22 15:03:05.384719,2018-05-22 15:59:04.617335,16381282.761,-1.5,1.5,3.385,3.78,0.6,0.6,2.21,2.101
4521.0,2018-05-22 16:01:04.662518,2018-05-22 16:57:03.962425,16384762.098,-1.5,1.5,3.385,3.78,0.6,0.6,2.21,2.101
4522.0,2018-05-22 16:59:04.025649,2018-05-22 17:55:03.299953,16388241.428,-1.5,1.5,3.385,3.78,0.6,0.6,2.21,2.101
4523.0,2018-05-22 17:57:03.350248,2018-05-22 18:53:02.629704,16391720.719,-1.5,1.5,3.385,3.78,0.6,0.6,2.21,2.101
4524.0,2018-05-22 18:55:02.698155,2018-05-22 19:51:01.920365,16395199.97,-1.5,1.5,3.385,3.78,0.6,0.6,2.21,2.101
4525.0,2018-05-22 19:53:01.975725,2018-05-22 20:49:01.172004,16398679.23,-1.5,1.5,3.385,3.78,0.6,0.6,2.21,2.101
4526.0,2018-05-22 20:51:01.229891,2018-05-22 21:47:00.431308,16402158.481,-1.5,1.5,3.385,3.78,0.6,0.6,2.21,2.101
4527.0,2018-05-22 21:49:00.476218,2018-05-22 22:44:59.682691,16405637.788,-1.5,1.5,3.385,3.78,0.6,0.6,2.21,2.101
4528.0,2018-05-22 22:46:59.746106,2018-05-22 23:42:58.989196,16409117.055,-1.5,1.5,3.385,3.78,0.6,0.6,2.21,2.101
4529.0,2018-05-22 23:44:59.039558,2018-05-23 00:40:58.256743,16412596.408,-1.5,1.5,3.385,3.78,0.6,0.6,2.21,2.101
4530.0,2018-05-23 00:42:58.325097,2018-05-23 01:38:57.609779,16416075.691,-1.5,1.5,3.384,3.78,0.6,0.6,2.21,2.101
4531.0,2018-05-23 01:40:57.665292,2018-05-23 02:36:56.893017,16419554.998,-1.5,1.5,3.385,3.779,0.6,0.6,2.21,2.101
4532.0,2018-05-23 02:38:56.935549,2018-05-23 03:34:56.199451,16423034.297,-1.5,1.5,3.385,3.779,0.6,0.6,2.21,2.101
4533.0,2018-05-23 03:36:56.260301,2018-05-23 04:32:55.498201,16426513.556,-1.5,1.5,3.384,3.78,0.6,0.6,2.21,2.101
4534.0,2018-05-23 04:34:55.545880,2018-05-23 05:30:54.757412,16429992.9,-1.5,1.5,3.384,3.78,0.6,0.6,2.21,2.101
4535.0,2018-05-23 05:32:54.823018,2018-05-23 06:28:54.101778,16433472.143,-1.5,1.5,3.384,3.779,0.6,0.6,2.21,2.101
4536.0,2018-05-23 06:30:54.154336,2018-05-23 07:26:53.344746,16436951.503,-1.5,1.5,3.384,3.779,0.6,0.6,2.21,2.101
4537.0,2018-05-23 07:28:53.415486,2018-05-23 08:24:52.704477,16440430.823,-1.5,1.5,3.384,3.779,0.6,0.6,2.21,2.101
4538.0,2018-05-23 08:26:52.762155,2018-05-23 09:22:52.025045,16443910.167,-1.5,1.5,3.384,3.78,0.6,0.6,2.21,2.101
4539.0,2018-05-23 09:24:52.069662,2018-05-23 10:20:51.368882,16447389.535,-1.5,1.5,3.384,3.779,0.6,0.6,2.209,2.101
4540.0,2018-05-23 10:22:51.432048,2018-05-23 11:18:50.736661,16450868.833,-1.5,1.5,3.384,3.78,0.6,0.6,2.21,2.101
4541.0,2018-05-23 11:20:50.786640,2018-05-23 12:16:50.034125,16454348.154,-1.5,1.5,3.384,3.779,0.6,0.6,2.209,2.101
4542.0,2018-05-23 12:18:50.102443,2018-05-23 13:14:49.355607,16457827.436,-1.5,1.5,3.384,3.779,0.6,0.6,2.209,2.1
4543.0,2018-05-23 13:16:49.410662,2018-05-23 14:12:48.637540,16461306.867,-1.5,1.5,3.384,3.779,0.6,0.6,2.21,2.101
4544.0,2018-05-23 14:14:48.679768,2018-05-23 15:10:48.068244,16464786.258,-1.5,1.5,3.384,3.779,0.6,0.6,2.21,2.101
4545.0,2018-05-23 15:12:48.128798,2018-05-23 16:08:47.459992,16468265.517,-1.5,1.5,3.384,3.779,0.6,0.6,2.209,2.101
4546.0,2018-05-23 16:10:47.507584,2018-05-23 17:06:46.719053,16471744.831,-1.5,1.5,3.384,3.779,0.6,0.6,2.209,2.1
4547.0,2018-05-23 17:08:46.784692,2018-05-23 18:04:46.032188,16475224.073,-1.5,1.5,3.384,3.779,0.6,0.6,2.209,2.1
4548.0,2018-05-23 18:06:46.084774,2018-05-23 19:02:45.274927,16478703.402,-1.5,1.5,3.384,3.779,0.6,0.6,2.209,2.1
4549.0,2018-05-23 19:04:45.345587,2018-05-23 20:00:44.603597,16482182.629,-1.5,1.5,3.383,3.779,0.6,0.6,2.209,2.1
4550.0,2018-05-23 20:02:44.661323,2018-05-23 20:58:43.830435,16485661.942,-1.5,1.5,3.383,3.779,0.6,0.6,2.209,2.1
4551.0,2018-05-23 21:00:43.875012,2018-05-23 21:56:43.143151,16489141.184,-1.5,1.5,3.383,3.779,0.6,0.6,2.209,2.1
4552.0,2018-05-23 21:58:43.205888,2018-05-23 22:54:42.385519,16492620.45,-1.5,1.5,3.383,3.779,0.6,0.6,2.209,2.1
4553.0,2018-05-23 22:56:42.435229,2018-05-23 23:52:41.651143,16496099.738,-1.5,1.5,3.383,3.779,0.6,0.6,2.209,2.1
4554.0,2018-05-23 23:54:41.718921,2018-05-24 00:50:40.939930,16499578.925,-1.5,1.5,3.383,3.779,0.6,0.6,2.209,2.1
4555.0,2018-05-24 00:52:40.994546,2018-05-24 01:48:40.126731,16513440.372,-1.5,1.5,1.998,4.201,2.202,2.65,8.685,9.63
4556.0,2018-05-24 01:48:40.126863,2018-05-24 05:39:41.573533,16528375.907,-1.5,1.5,1.999,4.201,2.653,2.65,10.251,9.632
4557.0,2018-05-24 05:39:41.694030,2018-05-24 09:48:37.108585,16543308.903,-1.5,1.5,1.998,4.201,2.652,2.649,10.246,9.631
4558.0,2018-05-24 09:48:37.137176,2018-05-24 13:57:30.104188,16543369.003,0.0,0.0,2.711,2.721,0.0,0.0,0.0,0.0
4559.0,2018-05-24 13:57:30.104303,2018-05-24 13:58:30.204820,16543369.003,0.0,0.0,2.711,2.721,0.0,0.0,0.0,0.0
4560.0,2018-06-04 11:35:39.004692,2018-06-04 15:39:45.750229,16558025.753,-1.5,1.5,1.998,4.201,2.615,2.634,10.176,9.52
4561.0,2018-06-04 15:39:45.875514,2018-06-04 19:44:29.899084,16572709.902,-1.5,1.5,1.998,4.201,2.641,2.634,10.236,9.522
4562.0,2018-06-04 19:44:29.961407,2018-06-04 23:49:02.765325,16587382.769,-1.5,1.5,1.998,4.201,2.637,2.632,10.219,9.518
4563.0,2018-06-04 23:49:02.765450,2018-06-05 03:00:18.814798,16598858.818,-1.5,1.5,2.709,4.2,2.232,1.8,8.52,6.591
4564.0,2018-06-05 03:02:18.869083,2018-06-05 03:58:18.112966,16602338.116,-1.5,1.5,3.365,3.784,0.6,0.6,2.216,2.087
4565.0,2018-06-05 04:00:18.169394,2018-06-05 04:56:17.379576,16605817.383,-1.5,1.5,3.364,3.785,0.6,0.6,2.215,2.087
4566.0,2018-06-05 04:58:17.434662,2018-06-05 05:54:16.704042,16609296.707,-1.5,1.5,3.364,3.786,0.6,0.6,2.215,2.087
4567.0,2018-06-05 05:56:16.757652,2018-06-05 06:52:15.997204,16612776.0,-1.5,1.5,3.363,3.786,0.6,0.6,2.215,2.087
