Repository: Oliver191/MSc_Thesis_Predictive_Maintenance_Batteries

# MSc_Thesis_Predictive_Maintenance_Batteries
The GitHub repository accompanying the MSc Thesis at Esade written by Oliver Caspers regarding the topic “Predictive Maintenance for Lithium-Ion Batteries: Predicting the Remaining Useful Life (RUL) using Data-Driven Machine Learning based on Real-World Battery Datasets”.

SNL_Final.ipynb: The main Jupyter Notebook which contains the main code used to load, clean, and transform the SNL data. Four initial models are evaluated and a RF is chosen to be optimized. The RF is trained to predict the RUL on the training data and optimized using the validation data. Finally, the model is tested using independent testing data from UL.

File: SNL_Cycle_Timeseries_Data/SNL_18650_LFP_15C_0-100_0.5-1C_a_cycle_data.csv (part 14 of 14)
Cycle_Index,Start_Time,End_Time,Test_Time (s),Min_Current (A),Max_Current (A),Min_Voltage (V),Max_Voltage (V),Charge_Capacity (Ah),Discharge_Capacity (Ah),Charge_Energy (Wh),Discharge_Energy (Wh)
4421.0,2020-01-31 06:09:26.851947,2020-01-31 08:58:10.164668,47583875.904,-1.1,0.549,1.998,3.6,0.953,0.948,3.201,2.973
4422.0,2020-01-31 09:00:10.198342,2020-01-31 11:48:55.695725,47594121.435,-1.1,0.549,1.997,3.6,0.953,0.949,3.201,2.974
4423.0,2020-01-31 11:50:55.731258,2020-01-31 14:39:38.506034,47604364.246,-1.1,0.549,1.994,3.6,0.953,0.948,3.201,2.973
4424.0,2020-01-31 14:41:38.545880,2020-01-31 17:30:22.764634,47614608.504,-1.1,0.549,1.995,3.6,0.954,0.948,3.201,2.973
4425.0,2020-01-31 17:32:22.788825,2020-01-31 20:21:05.239338,47624850.979,-1.1,0.549,1.999,3.6,0.953,0.948,3.201,2.973
4426.0,2020-01-31 20:23:05.276389,2020-01-31 23:11:47.702077,47635093.442,-1.1,0.549,1.998,3.6,0.953,0.948,3.201,2.973
4427.0,2020-01-31 23:13:47.751542,2020-02-01 02:02:28.634499,47645334.374,-1.1,0.55,1.998,3.6,0.953,0.948,3.2,2.973
4428.0,2020-02-01 02:04:28.678633,2020-02-01 04:53:11.203520,47655576.943,-1.1,0.549,1.998,3.6,0.953,0.948,3.201,2.973
4429.0,2020-02-01 04:55:11.213542,2020-02-01 07:43:51.867180,47665817.607,-1.1,0.549,1.996,3.6,0.953,0.948,3.2,2.973
4430.0,2020-02-01 07:45:51.902349,2020-02-01 10:34:33.978853,47676059.718,-1.1,0.549,1.996,3.6,0.953,0.948,3.2,2.973
4431.0,2020-02-01 10:36:34.010618,2020-02-01 13:25:14.088945,47686299.828,-1.1,0.549,1.994,3.6,0.953,0.948,3.2,2.973
4432.0,2020-02-01 13:27:14.129854,2020-02-01 16:15:55.362936,47696541.102,-1.1,0.549,1.999,3.6,0.953,0.948,3.2,2.973
4433.0,2020-02-01 16:17:55.414442,2020-02-01 19:06:35.675818,47706781.415,-1.1,0.549,1.999,3.6,0.953,0.948,3.2,2.973
4434.0,2020-02-01 19:08:35.674261,2020-02-01 21:57:14.744186,47717020.484,-1.1,0.549,1.997,3.6,0.953,0.948,3.2,2.972
4435.0,2020-02-01 21:59:14.749807,2020-02-02 00:47:53.357379,47727259.097,-1.1,0.549,1.999,3.6,0.953,0.948,3.2,2.972
4436.0,2020-02-02 00:49:53.369609,2020-02-02 03:38:32.058309,47737497.798,-1.1,0.549,1.999,3.6,0.953,0.948,3.2,2.972
4437.0,2020-02-02 03:40:32.092845,2020-02-02 06:29:11.725011,47747737.465,-1.1,0.549,1.995,3.6,0.953,0.948,3.2,2.972
4438.0,2020-02-02 06:31:11.736323,2020-02-02 09:19:50.516318,47757976.256,-1.1,0.549,1.999,3.6,0.953,0.948,3.2,2.972
4439.0,2020-02-02 09:21:50.565552,2020-02-02 12:10:29.491619,47768215.231,-1.1,0.549,1.996,3.6,0.953,0.948,3.199,2.972
4440.0,2020-02-02 12:12:29.501193,2020-02-02 15:01:10.012505,47778455.752,-1.1,0.549,1.994,3.6,0.953,0.948,3.199,2.973
4441.0,2020-02-02 15:03:10.047625,2020-02-02 17:51:49.979420,47788695.719,-1.1,0.549,1.999,3.6,0.953,0.948,3.199,2.972
4442.0,2020-02-02 17:53:50.054227,2020-02-02 20:42:29.557976,47798935.298,-1.1,0.549,1.998,3.6,0.953,0.948,3.2,2.972
4443.0,2020-02-02 20:44:29.531410,2020-02-02 23:33:07.806187,47809173.546,-1.1,0.549,1.994,3.6,0.953,0.948,3.199,2.972
4444.0,2020-02-02 23:35:07.848031,2020-02-03 02:23:46.814709,47819412.554,-1.1,0.549,1.997,3.6,0.953,0.948,3.199,2.972
4445.0,2020-02-03 02:25:46.832475,2020-02-03 05:14:24.662085,47829650.402,-1.1,0.549,1.997,3.6,0.953,0.948,3.199,2.972
4446.0,2020-02-03 05:16:24.685328,2020-02-03 08:05:01.145353,47839886.885,-1.1,0.549,1.999,3.6,0.953,0.948,3.199,2.971
4447.0,2020-02-03 08:07:01.171096,2020-02-03 10:55:36.867131,47850122.607,-1.1,0.549,1.995,3.6,0.953,0.948,3.199,2.972
4448.0,2020-02-03 10:57:36.886124,2020-02-03 13:46:13.607211,47860359.347,-1.1,0.549,1.998,3.6,0.953,0.948,3.199,2.972
4449.0,2020-02-03 13:48:13.631944,2020-02-03 16:36:50.303385,47870596.043,-1.1,0.549,1.999,3.6,0.953,0.948,3.199,2.971
4450.0,2020-02-03 16:38:50.330668,2020-02-03 19:27:28.505816,47880834.245,-1.1,0.549,1.996,3.6,0.953,0.948,3.199,2.971
4451.0,2020-02-03 19:29:28.531072,2020-02-03 22:18:05.377768,47891071.117,-1.1,0.549,1.997,3.6,0.953,0.948,3.199,2.971
4452.0,2020-02-03 22:20:05.402805,2020-02-04 01:08:42.186811,47901307.926,-1.1,0.549,1.999,3.6,0.953,0.948,3.199,2.971
4453.0,2020-02-04 01:10:42.211720,2020-02-04 03:59:19.165646,47911544.905,-1.1,0.549,1.995,3.6,0.953,0.948,3.198,2.972
4454.0,2020-02-04 04:01:19.190441,2020-02-04 06:49:55.398549,47921781.138,-1.1,0.549,1.996,3.6,0.953,0.948,3.199,2.971
4455.0,2020-02-04 06:51:55.425959,2020-02-04 09:40:33.323930,47932019.063,-1.1,0.549,1.995,3.6,0.953,0.948,3.199,2.97
4456.0,2020-02-04 09:42:33.347241,2020-02-04 12:31:11.428136,47942257.168,-1.1,0.549,1.999,3.6,0.953,0.948,3.199,2.97
4457.0,2020-02-04 12:33:11.450271,2020-02-04 15:21:46.450776,47952492.19,-1.1,0.549,1.995,3.6,0.953,0.948,3.199,2.97
4458.0,2020-02-04 15:23:46.478046,2020-02-04 18:12:23.201509,47962728.941,-1.1,0.549,1.997,3.6,0.953,0.948,3.199,2.97
4459.0,2020-02-04 18:14:23.224641,2020-02-04 21:03:00.200498,47972965.94,-1.1,0.549,1.999,3.6,0.953,0.948,3.199,2.971
4460.0,2020-02-04 21:05:00.219487,2020-02-04 23:53:35.281720,47983201.021,-1.1,0.549,1.996,3.6,0.953,0.948,3.198,2.971
4461.0,2020-02-04 23:55:35.301451,2020-02-05 02:44:11.352045,47993437.092,-1.1,0.549,1.996,3.6,0.953,0.948,3.198,2.971
4462.0,2020-02-05 02:46:11.374228,2020-02-05 05:34:44.177872,48003669.917,-1.1,0.549,1.999,3.6,0.953,0.948,3.198,2.971
4463.0,2020-02-05 05:36:44.197224,2020-02-05 08:25:19.451674,48013905.191,-1.1,0.549,1.997,3.6,0.953,0.948,3.198,2.97
4464.0,2020-02-05 08:27:19.465295,2020-02-05 11:15:51.021117,48024136.761,-1.1,0.549,1.994,3.6,0.953,0.948,3.199,2.97
4465.0,2020-02-05 11:17:51.042749,2020-02-05 14:06:27.114485,48034372.854,-1.1,0.549,1.997,3.6,0.953,0.948,3.199,2.97
4466.0,2020-02-05 14:08:27.138757,2020-02-05 16:57:01.116241,48044606.856,-1.1,0.549,1.996,3.6,0.952,0.948,3.198,2.97
4467.0,2020-02-05 16:59:01.144787,2020-02-05 19:47:34.154416,48054839.894,-1.1,0.549,1.995,3.6,0.953,0.948,3.198,2.97
4468.0,2020-02-05 19:49:34.180582,2020-02-05 22:38:08.998555,48065074.738,-1.1,0.549,1.995,3.6,0.952,0.948,3.198,2.97
4469.0,2020-02-05 22:40:09.025041,2020-02-06 01:28:43.468465,48075309.208,-1.1,0.549,1.998,3.6,0.952,0.948,3.198,2.97
4470.0,2020-02-06 01:30:43.494997,2020-02-06 04:19:15.997369,48085541.737,-1.1,0.549,1.998,3.6,0.952,0.948,3.198,2.97
4471.0,2020-02-06 04:21:16.020644,2020-02-06 07:09:49.645330,48095775.385,-1.1,0.549,1.995,3.6,0.952,0.948,3.198,2.97
4472.0,2020-02-06 07:11:49.677305,2020-02-06 10:00:23.590759,48106009.33,-1.1,0.55,1.994,3.6,0.953,0.948,3.199,2.971
4473.0,2020-02-06 10:02:23.602224,2020-02-06 12:51:00.460750,48116246.2,-1.1,0.549,1.999,3.6,0.953,0.948,3.199,2.971
4474.0,2020-02-06 12:53:00.502011,2020-02-06 15:41:34.388055,48126480.128,-1.1,0.549,1.998,3.6,0.952,0.947,3.198,2.969
4475.0,2020-02-06 15:43:34.401117,2020-02-06 18:32:06.643758,48136712.383,-1.1,0.549,1.995,3.6,0.952,0.947,3.198,2.969
4476.0,2020-02-06 18:34:06.668595,2020-02-06 21:22:37.883300,48146943.623,-1.1,0.549,1.994,3.6,0.952,0.947,3.198,2.969
4477.0,2020-02-06 21:24:37.918453,2020-02-07 00:13:10.353494,48157176.093,-1.1,0.549,1.999,3.6,0.952,0.947,3.198,2.969
4478.0,2020-02-07 00:15:10.369722,2020-02-07 03:03:41.526667,48167407.266,-1.1,0.549,1.999,3.6,0.952,0.947,3.198,2.969
4479.0,2020-02-07 03:05:41.537586,2020-02-07 05:54:14.023420,48177639.763,-1.1,0.549,1.996,3.6,0.952,0.947,3.197,2.969
4480.0,2020-02-07 05:56:14.062214,2020-02-07 08:44:45.562770,48187871.302,-1.1,0.549,1.996,3.6,0.952,0.947,3.197,2.968
4481.0,2020-02-07 08:46:45.593527,2020-02-07 11:35:15.787056,48198101.527,-1.1,0.549,1.995,3.6,0.952,0.947,3.197,2.971
4482.0,2020-02-07 11:37:15.817388,2020-02-07 14:25:41.699068,48208327.439,-1.1,0.549,1.999,3.6,0.952,0.946,3.196,2.971
4483.0,2020-02-07 14:27:41.724034,2020-02-07 17:17:53.668774,48218659.408,-1.1,0.549,1.999,3.6,0.945,0.94,3.174,2.952
4484.0,2020-02-07 17:19:53.693975,2020-02-07 20:08:19.000728,48228884.74,-1.1,0.549,1.999,3.6,0.948,0.943,3.18,2.961
4485.0,2020-02-07 20:10:19.026579,2020-02-07 22:58:38.068889,48239103.808,-1.1,0.549,1.998,3.6,0.949,0.944,3.183,2.964
4486.0,2020-02-07 23:00:38.093279,2020-02-08 01:48:55.668489,48249321.408,-1.1,0.549,1.994,3.6,0.949,0.945,3.185,2.966
4487.0,2020-02-08 01:50:55.691957,2020-02-08 04:39:13.396390,48259539.136,-1.1,0.549,1.997,3.6,0.95,0.945,3.186,2.967
4488.0,2020-02-08 04:41:13.423298,2020-02-08 07:29:32.801222,48269758.541,-1.1,0.549,1.996,3.6,0.95,0.945,3.187,2.967
4489.0,2020-02-08 07:31:32.826435,2020-02-08 10:19:49.883774,48279975.623,-1.1,0.549,1.998,3.6,0.95,0.945,3.188,2.967
4490.0,2020-02-08 10:21:49.911272,2020-02-08 13:10:08.622296,48290194.362,-1.1,0.549,1.996,3.6,0.95,0.945,3.188,2.968
4491.0,2020-02-08 13:12:08.650799,2020-02-08 16:00:27.965423,48300413.705,-1.1,0.549,1.997,3.6,0.95,0.946,3.188,2.968
4492.0,2020-02-08 16:02:27.990700,2020-02-08 18:50:47.666299,48310633.406,-1.1,0.549,1.996,3.6,0.95,0.946,3.189,2.968
4493.0,2020-02-08 18:52:47.693996,2020-02-08 21:41:06.024871,48320851.764,-1.1,0.549,1.996,3.6,0.95,0.945,3.189,2.968
4494.0,2020-02-08 21:43:06.052947,2020-02-09 00:31:24.227539,48331069.967,-1.1,0.549,1.995,3.6,0.95,0.946,3.189,2.968
4495.0,2020-02-09 00:33:24.255877,2020-02-09 03:21:42.831184,48341288.571,-1.1,0.549,1.996,3.6,0.95,0.946,3.189,2.969
4496.0,2020-02-09 03:23:42.852390,2020-02-09 06:12:00.601272,48351506.341,-1.101,0.549,1.997,3.6,0.95,0.946,3.189,2.969
4497.0,2020-02-09 06:14:00.629908,2020-02-09 09:02:17.414131,48361723.154,-1.1,0.549,1.994,3.6,0.95,0.946,3.189,2.969
4498.0,2020-02-09 09:04:17.432874,2020-02-09 11:52:37.661002,48371943.401,-1.1,0.549,1.996,3.6,0.95,0.946,3.189,2.969
4499.0,2020-02-09 11:54:37.690972,2020-02-09 14:42:56.590828,48382162.33,-1.1,0.549,1.997,3.6,0.95,0.946,3.189,2.969
4500.0,2020-02-09 14:44:56.614113,2020-02-09 17:33:14.008197,48392379.748,-1.1,0.549,1.996,3.6,0.951,0.946,3.189,2.968
4501.0,2020-02-09 17:35:14.038028,2020-02-09 20:23:32.351950,48402598.092,-1.1,0.549,1.995,3.6,0.95,0.946,3.189,2.969
4502.0,2020-02-09 20:25:32.381298,2020-02-09 23:13:49.901464,48412815.641,-1.1,0.549,1.994,3.6,0.95,0.946,3.189,2.969
4503.0,2020-02-09 23:15:49.921938,2020-02-10 02:04:08.746789,48423034.486,-1.101,0.549,1.999,3.6,0.95,0.946,3.189,2.969
4504.0,2020-02-10 02:06:08.776189,2020-02-10 04:54:25.765596,48433251.505,-1.1,0.549,1.995,3.6,0.95,0.946,3.189,2.969
4505.0,2020-02-10 04:56:25.785218,2020-02-10 07:44:43.027619,48443468.767,-1.1,0.549,1.999,3.6,0.95,0.946,3.189,2.968
4506.0,2020-02-10 07:46:43.053575,2020-02-10 10:35:01.879818,48453687.619,-1.1,0.549,1.998,3.6,0.95,0.946,3.189,2.968
4507.0,2020-02-10 10:37:01.899155,2020-02-10 13:25:19.953965,48463905.694,-1.1,0.549,1.995,3.6,0.95,0.946,3.189,2.968
4508.0,2020-02-10 13:27:19.981211,2020-02-10 16:15:35.321179,48474121.061,-1.1,0.549,1.999,3.6,0.95,0.946,3.189,2.968
4509.0,2020-02-10 16:17:35.336053,2020-02-10 19:05:54.456704,48484340.196,-1.1,0.549,1.999,3.6,0.951,0.946,3.189,2.968
4510.0,2020-02-10 19:07:54.480942,2020-02-10 21:56:12.127582,48494557.867,-1.1,0.549,1.995,3.6,0.95,0.946,3.189,2.969
4511.0,2020-02-10 21:58:12.143246,2020-02-11 00:46:29.342915,48504775.082,-1.1,0.549,1.997,3.6,0.95,0.946,3.189,2.968
4512.0,2020-02-11 00:48:29.364909,2020-02-11 03:36:44.767268,48514990.507,-1.1,0.549,1.997,3.6,0.95,0.946,3.189,2.968
4513.0,2020-02-11 03:38:44.776891,2020-02-11 06:27:04.050472,48525209.79,-1.1,0.549,1.998,3.6,0.951,0.946,3.19,2.968
4514.0,2020-02-11 06:29:04.087548,2020-02-11 09:17:19.567354,48535425.307,-1.1,0.549,1.998,3.6,0.95,0.946,3.189,2.968
4515.0,2020-02-11 09:19:19.592371,2020-02-11 12:07:33.894181,48545639.634,-1.1,0.549,1.997,3.6,0.95,0.946,3.189,2.968
4516.0,2020-02-11 12:09:33.905401,2020-02-11 14:57:51.044258,48555856.784,-1.1,0.549,1.994,3.6,0.95,0.946,3.189,2.968
4517.0,2020-02-11 14:59:51.077402,2020-02-11 17:48:08.297782,48566074.037,-1.1,0.549,1.996,3.6,0.95,0.946,3.189,2.968
4518.0,2020-02-11 17:50:08.321705,2020-02-11 20:38:24.872680,48576290.612,-1.1,0.549,1.996,3.6,0.95,0.946,3.189,2.968
4519.0,2020-02-11 20:40:24.886231,2020-02-11 23:28:40.421681,48586506.161,-1.1,0.549,1.997,3.6,0.95,0.946,3.189,2.968
4520.0,2020-02-11 23:30:40.454480,2020-02-12 02:18:54.153584,48596719.893,-1.1,0.549,1.995,3.6,0.95,0.945,3.189,2.968
4521.0,2020-02-12 02:20:54.171610,2020-02-12 05:09:09.546589,48606935.286,-1.1,0.549,1.996,3.6,0.95,0.946,3.189,2.968
4522.0,2020-02-12 05:11:09.583460,2020-02-12 07:59:22.824906,48617148.564,-1.1,0.549,1.996,3.6,0.95,0.946,3.189,2.968
4523.0,2020-02-12 08:01:22.846031,2020-02-12 10:49:37.276153,48627363.016,-1.1,0.549,1.999,3.6,0.95,0.946,3.189,2.968
4524.0,2020-02-12 10:51:37.314591,2020-02-12 13:39:51.452601,48637577.192,-1.1,0.549,1.999,3.6,0.95,0.946,3.188,2.968
4525.0,2020-02-12 13:41:51.477103,2020-02-12 16:30:05.291007,48647791.031,-1.1,0.549,1.999,3.6,0.95,0.946,3.188,2.968
4526.0,2020-02-12 16:32:05.300712,2020-02-12 19:20:28.148197,48658013.888,-1.1,0.549,1.998,3.6,0.95,0.946,3.189,2.967
4527.0,2020-02-12 19:22:28.157971,2020-02-12 22:10:42.574328,48668228.314,-1.1,0.549,1.999,3.6,0.95,0.946,3.189,2.967
4528.0,2020-02-12 22:12:42.611697,2020-02-13 01:00:56.403084,48678442.143,-1.1,0.549,1.998,3.6,0.95,0.945,3.189,2.966
4529.0,2020-02-13 01:02:56.441504,2020-02-13 03:51:10.140368,48688655.88,-1.1,0.549,1.998,3.6,0.95,0.945,3.189,2.966
4530.0,2020-02-13 03:53:10.163850,2020-02-13 06:41:23.927615,48698869.667,-1.1,0.549,1.994,3.6,0.95,0.945,3.189,2.966
4531.0,2020-02-13 06:43:23.951946,2020-02-13 09:31:38.407729,48709084.147,-1.1,0.549,1.998,3.6,0.95,0.945,3.189,2.966
4532.0,2020-02-13 09:33:38.433899,2020-02-13 12:21:51.532238,48719297.272,-1.1,0.549,1.996,3.6,0.95,0.945,3.189,2.966
4533.0,2020-02-13 12:23:51.542898,2020-02-13 15:12:04.953168,48729510.693,-1.1,0.549,1.997,3.6,0.95,0.945,3.189,2.967
4534.0,2020-02-13 15:14:04.979342,2020-02-13 18:02:14.881632,48739720.621,-1.1,0.549,1.999,3.6,0.95,0.945,3.188,2.966
4535.0,2020-02-13 18:04:14.957046,2020-02-13 20:52:27.331847,48749933.071,-1.1,0.549,1.994,3.6,0.95,0.945,3.188,2.966
4536.0,2020-02-13 20:54:27.368729,2020-02-13 23:42:36.513380,48760142.253,-1.1,0.549,1.995,3.6,0.95,0.945,3.188,2.966
4537.0,2020-02-13 23:44:36.517601,2020-02-14 02:32:48.326073,48770354.066,-1.1,0.549,1.999,3.6,0.95,0.945,3.188,2.966
4538.0,2020-02-14 02:34:48.338370,2020-02-14 05:23:00.339877,48780566.079,-1.1,0.549,1.997,3.6,0.95,0.945,3.188,2.966
4539.0,2020-02-14 05:25:00.370151,2020-02-14 08:13:12.767900,48790778.507,-1.1,0.549,1.998,3.6,0.95,0.945,3.188,2.966
4540.0,2020-02-14 08:15:12.816862,2020-02-14 11:03:24.451482,48800990.191,-1.1,0.549,1.996,3.6,0.95,0.945,3.188,2.966
4541.0,2020-02-14 11:05:24.517873,2020-02-14 13:53:35.926701,48811201.666,-1.1,0.549,1.999,3.6,0.95,0.945,3.188,2.966
4542.0,2020-02-14 13:55:35.949792,2020-02-14 16:43:46.289860,48821412.029,-1.1,0.549,1.998,3.6,0.95,0.945,3.188,2.966
4543.0,2020-02-14 16:45:46.297262,2020-02-14 19:33:56.690851,48831622.43,-1.1,0.549,1.996,3.6,0.95,0.945,3.187,2.966
4544.0,2020-02-14 19:35:56.692324,2020-02-14 22:24:05.779572,48841831.519,-1.1,0.549,1.995,3.6,0.95,0.945,3.187,2.966
4545.0,2020-02-14 22:26:05.821979,2020-02-15 01:14:15.090668,48852040.83,-1.1,0.549,1.999,3.6,0.95,0.945,3.187,2.966
4546.0,2020-02-15 01:16:15.124096,2020-02-15 04:04:24.141893,48862249.881,-1.1,0.549,1.998,3.6,0.95,0.945,3.187,2.965
4547.0,2020-02-15 04:06:24.151982,2020-02-15 06:54:33.186958,48872458.927,-1.1,0.549,1.996,3.6,0.95,0.945,3.187,2.966
4548.0,2020-02-15 06:54:33.187104,2020-02-15 10:46:26.085202,48886371.825,-0.55,0.549,1.996,3.6,0.95,0.947,3.187,3.024
4549.0,2020-02-15 10:46:26.114368,2020-02-15 14:39:26.674326,48900352.414,-0.55,0.549,1.998,3.6,0.952,0.947,3.199,3.024
4550.0,2020-02-15 14:39:26.714271,2020-02-15 18:32:38.270088,48914344.01,-0.55,0.549,1.998,3.6,0.953,0.947,3.202,3.025
4551.0,2020-02-15 18:32:38.270227,2020-02-15 18:33:38.310884,48914404.05,0.0,0.0,2.641,2.648,0.0,0.0,0.0,0.0
