Repository: Oliver191/MSc_Thesis_Predictive_Maintenance_Batteries

# MSc_Thesis_Predictive_Maintenance_Batteries
The GitHub repository accompanying the MSc Thesis at Esade written by Oliver Caspers regarding the topic “Predictive Maintenance for Lithium-Ion Batteries: Predicting the Remaining Useful Life (RUL) using Data-Driven Machine Learning based on Real-World Battery Datasets”.

SNL_Final.ipynb: The main Jupyter Notebook which contains the main code used to load, clean, and transform the SNL data. Four initial models are evaluated and a RF is chosen to be optimized. The RF is trained to predict the RUL on the training data and optimized using the validation data. Finally, the model is tested using independent testing data from UL.

File: SNL_Cycle_Timeseries_Data/SNL_18650_LFP_25C_0-100_0.5-3C_a_cycle_data.csv (part 14 of 14)
Cycle_Index,Start_Time,End_Time,Test_Time (s),Min_Current (A),Max_Current (A),Min_Voltage (V),Max_Voltage (V),Charge_Capacity (Ah),Discharge_Capacity (Ah),Charge_Energy (Wh),Discharge_Energy (Wh)
4405.0,2018-12-10 17:47:46.775318,2018-12-10 19:40:56.415529,35291351.262,-3.3,0.549,1.997,3.6,0.801,0.799,2.68,2.412
4406.0,2018-12-10 19:42:56.471285,2018-12-10 21:36:05.381311,35298260.228,-3.3,0.549,1.997,3.6,0.801,0.799,2.679,2.412
4407.0,2018-12-10 21:38:05.453894,2018-12-10 23:31:14.384917,35305169.232,-3.3,0.549,1.997,3.6,0.801,0.799,2.679,2.412
4408.0,2018-12-10 23:33:14.443638,2018-12-11 01:26:23.110828,35312077.958,-3.3,0.549,1.997,3.6,0.801,0.799,2.679,2.412
4409.0,2018-12-11 01:28:23.186179,2018-12-11 03:21:31.403113,35318986.25,-3.3,0.549,1.999,3.6,0.801,0.799,2.679,2.411
4410.0,2018-12-11 03:23:31.462842,2018-12-11 05:16:38.410773,35325893.258,-3.3,0.549,1.998,3.6,0.801,0.799,2.678,2.411
4411.0,2018-12-11 05:18:38.484245,2018-12-11 07:11:45.223134,35332800.07,-3.3,0.549,1.999,3.6,0.801,0.799,2.678,2.411
4412.0,2018-12-11 07:13:45.278685,2018-12-11 09:06:51.618582,35339706.465,-3.3,0.549,1.995,3.6,0.801,0.799,2.678,2.411
4413.0,2018-12-11 09:08:51.655739,2018-12-11 11:01:58.411369,35346613.258,-3.3,0.549,1.996,3.6,0.801,0.799,2.678,2.411
4414.0,2018-12-11 11:03:58.462065,2018-12-11 12:57:03.942454,35353518.789,-3.3,0.549,1.996,3.6,0.801,0.799,2.678,2.41
4415.0,2018-12-11 12:59:04.004493,2018-12-11 14:52:08.673121,35360423.52,-3.3,0.549,1.998,3.6,0.8,0.799,2.677,2.41
4416.0,2018-12-11 14:54:08.745298,2018-12-11 16:47:12.816981,35367327.664,-3.3,0.549,1.997,3.6,0.8,0.799,2.677,2.41
4417.0,2018-12-11 16:49:12.898372,2018-12-11 18:42:16.810909,35374231.658,-3.3,0.55,1.996,3.6,0.8,0.798,2.677,2.41
4418.0,2018-12-11 18:44:16.870031,2018-12-11 20:37:21.151566,35381135.998,-3.3,0.549,1.996,3.6,0.8,0.798,2.677,2.409
4419.0,2018-12-11 20:39:21.220060,2018-12-11 22:32:23.370680,35388038.217,-3.3,0.549,1.996,3.6,0.8,0.798,2.676,2.408
4420.0,2018-12-11 22:34:23.413814,2018-12-12 00:27:23.702569,35394938.549,-3.3,0.549,1.994,3.6,0.8,0.798,2.676,2.409
4421.0,2018-12-12 00:29:23.780202,2018-12-12 02:22:25.832199,35401840.679,-3.3,0.55,1.999,3.6,0.8,0.798,2.676,2.408
4422.0,2018-12-12 02:24:25.884327,2018-12-12 04:17:26.011206,35408740.858,-3.3,0.549,1.997,3.6,0.8,0.798,2.675,2.408
4423.0,2018-12-12 04:19:26.065989,2018-12-12 06:12:24.761036,35415639.608,-3.3,0.549,1.998,3.6,0.8,0.798,2.675,2.407
4424.0,2018-12-12 06:14:24.816202,2018-12-12 08:07:23.386824,35422538.234,-3.3,0.549,1.997,3.6,0.8,0.798,2.675,2.407
4425.0,2018-12-12 08:09:23.473367,2018-12-12 10:02:20.352296,35429435.199,-3.3,0.549,1.998,3.6,0.8,0.798,2.675,2.407
4426.0,2018-12-12 10:04:20.436087,2018-12-12 11:57:18.872596,35436333.719,-3.3,0.549,1.997,3.6,0.8,0.798,2.675,2.407
4427.0,2018-12-12 11:59:18.924848,2018-12-12 13:52:16.389496,35443231.236,-3.3,0.549,1.999,3.6,0.8,0.798,2.674,2.407
4428.0,2018-12-12 13:54:16.440211,2018-12-12 15:47:12.678369,35450127.525,-3.3,0.549,1.998,3.6,0.799,0.798,2.674,2.406
4429.0,2018-12-12 15:49:12.725337,2018-12-12 17:42:09.453923,35457024.301,-3.3,0.549,1.998,3.6,0.799,0.797,2.674,2.406
4430.0,2018-12-12 17:44:09.498114,2018-12-12 19:37:04.682409,35463919.529,-3.3,0.549,1.995,3.6,0.799,0.798,2.674,2.406
4431.0,2018-12-12 19:39:04.752623,2018-12-12 21:32:01.113009,35470815.96,-3.3,0.549,1.996,3.6,0.799,0.797,2.674,2.406
4432.0,2018-12-12 21:34:01.148798,2018-12-12 23:26:57.747281,35477712.594,-3.3,0.55,1.999,3.6,0.799,0.797,2.674,2.406
4433.0,2018-12-12 23:28:57.811169,2018-12-13 01:21:52.350457,35484607.197,-3.3,0.549,1.997,3.6,0.799,0.797,2.673,2.405
4434.0,2018-12-13 01:23:52.392351,2018-12-13 03:16:45.595974,35491500.443,-3.3,0.549,1.998,3.6,0.799,0.797,2.673,2.405
4435.0,2018-12-13 03:18:45.660459,2018-12-13 05:11:39.056596,35498393.903,-3.3,0.549,1.996,3.6,0.799,0.797,2.673,2.405
4436.0,2018-12-13 05:13:39.081462,2018-12-13 07:06:31.701381,35505286.548,-3.3,0.549,1.997,3.6,0.799,0.797,2.672,2.405
4437.0,2018-12-13 07:08:31.778880,2018-12-13 09:01:22.616330,35512177.463,-3.3,0.549,1.997,3.6,0.799,0.797,2.672,2.404
4438.0,2018-12-13 09:03:22.650377,2018-12-13 10:56:13.544894,35519068.392,-3.3,0.549,1.998,3.6,0.799,0.797,2.672,2.404
4439.0,2018-12-13 10:58:13.628961,2018-12-13 12:51:03.638631,35525958.485,-3.3,0.549,1.999,3.6,0.799,0.797,2.671,2.404
4440.0,2018-12-13 12:53:03.677621,2018-12-13 14:45:53.958693,35532848.805,-3.3,0.55,1.996,3.6,0.799,0.797,2.671,2.404
4441.0,2018-12-13 14:47:53.984113,2018-12-13 16:40:44.975393,35539739.822,-3.3,0.549,1.998,3.6,0.799,0.797,2.671,2.404
4442.0,2018-12-13 16:42:45.050885,2018-12-13 18:35:34.533866,35546629.381,-3.3,0.549,1.998,3.6,0.798,0.796,2.671,2.403
4443.0,2018-12-13 18:37:34.579205,2018-12-13 20:30:23.501539,35553518.348,-3.3,0.549,1.994,3.6,0.798,0.797,2.671,2.403
4444.0,2018-12-13 20:32:23.562789,2018-12-13 22:25:12.282386,35560407.129,-3.3,0.549,1.998,3.6,0.798,0.796,2.671,2.403
4445.0,2018-12-13 22:27:12.359088,2018-12-14 00:19:59.714928,35567294.562,-3.3,0.549,1.995,3.6,0.798,0.796,2.67,2.403
4446.0,2018-12-14 00:21:59.773430,2018-12-14 02:14:49.235855,35574184.083,-3.3,0.549,1.999,3.6,0.798,0.796,2.671,2.402
4447.0,2018-12-14 02:16:49.311193,2018-12-14 04:09:34.408120,35581069.255,-3.3,0.549,1.997,3.6,0.798,0.796,2.67,2.401
4448.0,2018-12-14 04:11:34.492770,2018-12-14 06:04:18.991483,35587953.838,-3.3,0.549,1.995,3.6,0.798,0.796,2.669,2.402
4449.0,2018-12-14 06:06:19.053256,2018-12-14 07:59:04.329555,35594839.176,-3.3,0.549,1.997,3.6,0.798,0.796,2.67,2.402
4450.0,2018-12-14 08:01:04.401194,2018-12-14 09:53:49.924176,35601724.771,-3.3,0.549,1.998,3.6,0.798,0.796,2.669,2.401
4451.0,2018-12-14 09:55:49.974547,2018-12-14 11:48:33.586504,35608608.433,-3.3,0.549,1.995,3.6,0.798,0.796,2.669,2.401
4452.0,2018-12-14 11:50:33.612966,2018-12-14 13:43:18.093653,35615492.94,-3.3,0.549,1.997,3.6,0.798,0.796,2.669,2.4
4453.0,2018-12-14 13:45:18.128605,2018-12-14 15:38:00.942205,35622375.789,-3.3,0.549,1.995,3.6,0.798,0.796,2.668,2.401
4454.0,2018-12-14 15:40:00.983284,2018-12-14 17:32:43.909739,35629258.757,-3.3,0.549,1.997,3.6,0.798,0.796,2.668,2.401
4455.0,2018-12-14 17:34:43.956814,2018-12-14 19:27:25.053127,35636139.9,-3.3,0.549,1.999,3.6,0.798,0.796,2.668,2.4
4456.0,2018-12-14 19:29:25.072142,2018-12-14 21:22:06.364808,35643021.212,-3.3,0.549,1.997,3.6,0.797,0.796,2.667,2.4
4457.0,2018-12-14 21:24:06.418543,2018-12-14 23:16:48.285744,35649903.133,-3.3,0.549,1.996,3.6,0.797,0.796,2.668,2.4
4458.0,2018-12-14 23:18:48.281486,2018-12-15 01:11:29.503983,35656784.351,-3.3,0.55,1.998,3.6,0.797,0.795,2.667,2.4
4459.0,2018-12-15 01:13:29.596848,2018-12-15 03:06:09.169426,35663664.016,-3.3,0.549,1.995,3.6,0.797,0.795,2.667,2.4
4460.0,2018-12-15 03:08:09.169052,2018-12-15 05:00:47.773073,35670542.62,-3.3,0.549,1.998,3.6,0.797,0.795,2.667,2.399
4461.0,2018-12-15 05:02:47.834439,2018-12-15 06:55:26.279297,35677421.126,-3.3,0.549,1.998,3.6,0.797,0.795,2.667,2.398
4462.0,2018-12-15 06:57:26.276825,2018-12-15 08:50:03.808876,35684298.656,-3.3,0.549,1.995,3.6,0.797,0.795,2.666,2.399
4463.0,2018-12-15 08:52:03.803924,2018-12-15 10:44:41.891204,35691176.738,-3.3,0.549,1.996,3.6,0.797,0.795,2.666,2.399
4464.0,2018-12-15 10:46:41.946832,2018-12-15 12:39:20.216420,35698055.063,-3.3,0.549,1.995,3.6,0.797,0.795,2.666,2.399
4465.0,2018-12-15 12:41:20.270754,2018-12-15 14:33:58.004367,35704932.851,-3.3,0.55,1.998,3.6,0.797,0.795,2.666,2.398
4466.0,2018-12-15 14:35:58.056281,2018-12-15 16:28:33.560178,35711808.407,-3.3,0.549,1.998,3.6,0.797,0.795,2.665,2.397
4467.0,2018-12-15 16:30:33.606462,2018-12-15 18:23:07.712822,35718682.56,-3.3,0.549,1.998,3.6,0.797,0.795,2.665,2.398
4468.0,2018-12-15 18:25:07.750932,2018-12-15 20:17:42.742028,35725557.589,-3.3,0.549,1.997,3.6,0.797,0.795,2.665,2.398
4469.0,2018-12-15 20:19:42.773424,2018-12-15 22:12:16.678702,35732431.525,-3.3,0.549,1.995,3.6,0.797,0.795,2.665,2.398
4470.0,2018-12-15 22:14:16.795146,2018-12-16 00:06:51.019435,35739305.866,-3.3,0.549,1.998,3.6,0.797,0.795,2.664,2.397
4471.0,2018-12-16 00:08:51.065481,2018-12-16 02:01:23.641481,35746178.488,-3.3,0.549,1.997,3.6,0.796,0.794,2.664,2.397
4472.0,2018-12-16 02:03:23.703505,2018-12-16 03:55:56.502179,35753051.349,-3.3,0.549,1.997,3.6,0.796,0.794,2.664,2.397
4473.0,2018-12-16 03:57:56.550289,2018-12-16 05:50:29.252233,35759924.099,-3.3,0.549,1.997,3.6,0.796,0.794,2.664,2.397
4474.0,2018-12-16 05:52:29.320930,2018-12-16 07:45:02.020953,35766796.868,-3.3,0.549,1.995,3.6,0.796,0.794,2.664,2.397
4475.0,2018-12-16 07:47:02.110174,2018-12-16 09:39:35.216802,35773670.064,-3.3,0.549,1.995,3.6,0.796,0.794,2.664,2.397
4476.0,2018-12-16 09:41:35.296116,2018-12-16 11:34:06.650882,35780541.498,-3.3,0.549,1.998,3.6,0.796,0.794,2.663,2.396
4477.0,2018-12-16 11:36:06.748585,2018-12-16 13:28:37.876145,35787412.723,-3.3,0.549,1.998,3.6,0.796,0.794,2.663,2.396
4478.0,2018-12-16 13:30:37.929031,2018-12-16 15:23:08.076845,35794282.924,-3.3,0.549,1.997,3.6,0.796,0.794,2.663,2.396
4479.0,2018-12-16 15:25:08.146414,2018-12-16 17:17:37.373399,35801152.22,-3.3,0.549,1.995,3.6,0.796,0.794,2.662,2.396
4480.0,2018-12-16 17:19:37.458272,2018-12-16 19:12:07.669727,35808022.517,-3.3,0.549,1.998,3.6,0.796,0.794,2.662,2.396
4481.0,2018-12-16 19:14:07.739886,2018-12-16 21:06:35.964956,35814890.812,-3.3,0.549,1.997,3.6,0.796,0.794,2.662,2.396
4482.0,2018-12-16 21:08:36.048591,2018-12-16 23:01:04.440122,35821759.287,-3.3,0.549,1.998,3.6,0.796,0.794,2.662,2.395
4483.0,2018-12-16 23:03:04.474989,2018-12-17 00:55:32.499897,35828627.347,-3.3,0.549,1.997,3.6,0.796,0.794,2.661,2.395
4484.0,2018-12-17 00:57:32.579014,2018-12-17 02:50:00.253511,35835495.1,-3.3,0.549,1.995,3.6,0.796,0.794,2.662,2.389
4485.0,2018-12-17 02:52:00.323529,2018-12-17 04:44:28.766054,35842363.613,-3.3,0.549,1.999,3.6,0.796,0.794,2.663,2.39
4486.0,2018-12-17 04:46:28.818276,2018-12-17 06:38:57.325263,35849232.172,-3.3,0.549,1.997,3.6,0.796,0.794,2.662,2.39
4487.0,2018-12-17 06:40:57.434728,2018-12-17 08:33:26.088621,35856100.935,-3.3,0.549,1.995,3.6,0.796,0.794,2.662,2.39
4488.0,2018-12-17 08:35:26.087396,2018-12-17 10:27:54.095291,35862968.942,-3.3,0.549,1.995,3.6,0.796,0.794,2.662,2.39
4489.0,2018-12-17 10:29:54.107136,2018-12-17 12:22:21.465946,35869836.313,-3.3,0.549,1.998,3.6,0.795,0.794,2.662,2.39
4490.0,2018-12-17 12:24:21.520819,2018-12-17 14:16:48.475343,35876703.322,-3.3,0.549,1.997,3.6,0.795,0.793,2.661,2.39
4491.0,2018-12-17 14:18:48.510478,2018-12-17 16:11:14.841779,35883569.689,-3.3,0.549,1.997,3.6,0.795,0.793,2.661,2.39
4492.0,2018-12-17 16:13:14.856154,2018-12-17 18:05:40.968533,35890435.815,-3.3,0.549,1.997,3.6,0.795,0.793,2.661,2.39
4493.0,2018-12-17 18:07:41.055238,2018-12-17 20:00:05.913664,35897300.76,-3.3,0.549,1.996,3.6,0.795,0.793,2.661,2.39
4494.0,2018-12-17 20:02:06.008356,2018-12-17 21:54:30.826739,35904165.674,-3.3,0.549,1.995,3.6,0.795,0.793,2.66,2.39
4495.0,2018-12-17 21:56:30.929146,2018-12-17 23:48:54.674388,35911029.521,-3.3,0.549,1.996,3.6,0.795,0.793,2.66,2.389
4496.0,2018-12-17 23:50:54.720020,2018-12-18 01:43:18.043795,35917892.891,-3.3,0.549,1.997,3.6,0.795,0.793,2.66,2.389
4497.0,2018-12-18 01:45:18.063622,2018-12-18 03:37:40.493401,35924755.34,-3.3,0.549,1.995,3.6,0.795,0.793,2.659,2.389
4498.0,2018-12-18 03:39:40.539431,2018-12-18 05:32:02.080858,35931616.928,-3.3,0.55,1.998,3.6,0.795,0.793,2.659,2.389
4499.0,2018-12-18 05:34:02.178516,2018-12-18 07:26:22.151626,35938476.998,-3.3,0.549,1.998,3.6,0.795,0.793,2.659,2.388
4500.0,2018-12-18 07:28:22.155527,2018-12-18 09:20:42.030970,35945336.878,-3.3,0.549,1.996,3.6,0.795,0.793,2.659,2.388
4501.0,2018-12-18 09:22:42.064937,2018-12-18 11:15:02.503667,35952197.35,-3.3,0.549,1.997,3.6,0.795,0.793,2.659,2.388
4502.0,2018-12-18 11:17:02.507407,2018-12-18 13:09:21.663742,35959056.511,-3.3,0.549,1.998,3.6,0.794,0.793,2.658,2.388
4503.0,2018-12-18 13:11:21.760002,2018-12-18 15:03:40.536905,35965915.384,-3.3,0.55,1.997,3.6,0.794,0.793,2.658,2.388
4504.0,2018-12-18 15:05:40.537726,2018-12-18 16:57:59.278660,35972774.125,-3.3,0.549,1.995,3.6,0.794,0.792,2.658,2.387
4505.0,2018-12-18 16:59:59.277667,2018-12-18 18:52:17.136570,35979631.983,-3.3,0.55,1.997,3.6,0.794,0.792,2.658,2.387
4506.0,2018-12-18 18:54:17.194828,2018-12-18 20:46:35.073433,35986489.92,-3.3,0.549,1.999,3.6,0.794,0.792,2.657,2.387
4507.0,2018-12-18 20:48:35.096994,2018-12-18 22:40:51.650369,35993346.497,-3.3,0.549,1.995,3.6,0.794,0.792,2.657,2.387
4508.0,2018-12-18 22:42:51.731122,2018-12-19 00:35:08.863081,36000203.71,-3.3,0.55,1.998,3.6,0.794,0.792,2.657,2.387
4509.0,2018-12-19 00:37:08.876602,2018-12-19 02:29:25.398626,36007060.245,-3.3,0.55,1.995,3.6,0.794,0.792,2.657,2.387
4510.0,2018-12-19 02:31:25.437980,2018-12-19 04:23:43.133311,36013917.98,-3.3,0.549,1.996,3.6,0.794,0.792,2.657,2.386
4511.0,2018-12-19 04:25:43.169090,2018-12-19 06:17:59.350839,36020774.198,-3.3,0.55,1.999,3.6,0.794,0.792,2.656,2.386
4512.0,2018-12-19 06:19:59.349440,2018-12-19 08:12:14.636805,36027629.484,-3.3,0.549,1.999,3.6,0.794,0.792,2.656,2.385
4513.0,2018-12-19 08:14:14.752849,2018-12-19 10:06:28.325306,36034483.172,-3.3,0.549,1.997,3.6,0.794,0.792,2.655,2.385
4514.0,2018-12-19 10:08:28.337516,2018-12-19 12:00:41.003679,36041335.85,-3.3,0.549,1.999,3.6,0.794,0.792,2.656,2.385
4515.0,2018-12-19 12:02:41.035343,2018-12-19 13:54:54.258808,36048189.106,-3.3,0.549,1.995,3.6,0.794,0.792,2.655,2.385
4516.0,2018-12-19 13:56:54.373395,2018-12-19 15:49:07.409307,36055042.256,-3.3,0.549,1.999,3.6,0.794,0.792,2.655,2.384
4517.0,2018-12-19 15:51:07.418872,2018-12-19 17:43:19.512214,36061894.359,-3.3,0.549,1.998,3.6,0.793,0.792,2.655,2.385
4518.0,2018-12-19 17:45:19.571835,2018-12-19 19:37:31.658003,36068746.505,-3.3,0.549,1.999,3.6,0.793,0.792,2.655,2.385
4519.0,2018-12-19 19:39:31.673673,2018-12-19 21:31:43.690539,36075598.537,-3.3,0.549,1.995,3.6,0.793,0.791,2.655,2.384
4520.0,2018-12-19 21:33:43.724644,2018-12-19 23:25:54.731506,36082449.578,-3.3,0.549,1.995,3.6,0.793,0.791,2.654,2.384
4521.0,2018-12-19 23:27:54.751174,2018-12-20 01:20:05.527543,36089300.374,-3.3,0.549,1.995,3.6,0.793,0.791,2.654,2.383
4522.0,2018-12-20 01:22:05.594895,2018-12-20 03:14:13.038176,36096147.885,-3.3,0.549,1.999,3.6,0.793,0.791,2.653,2.384
4523.0,2018-12-20 03:16:13.116393,2018-12-20 05:08:22.314735,36102997.162,-3.3,0.549,1.999,3.6,0.793,0.791,2.654,2.383
4524.0,2018-12-20 05:10:22.375595,2018-12-20 07:02:30.832123,36109845.679,-3.3,0.549,1.999,3.6,0.793,0.791,2.653,2.383
4525.0,2018-12-20 07:04:30.937178,2018-12-20 08:56:38.524283,36116693.371,-3.3,0.55,1.995,3.6,0.793,0.791,2.653,2.383
4526.0,2018-12-20 08:58:38.608970,2018-12-20 10:50:47.575736,36123542.423,-3.3,0.549,1.995,3.6,0.793,0.791,2.653,2.383
4527.0,2018-12-20 10:52:47.642996,2018-12-20 12:44:55.930586,36130390.777,-3.3,0.549,1.996,3.6,0.793,0.791,2.653,2.383
4528.0,2018-12-20 12:46:56.010200,2018-12-20 14:39:01.986123,36137236.833,-3.3,0.549,1.996,3.6,0.793,0.791,2.652,2.382
4529.0,2018-12-20 14:41:02.011864,2018-12-20 16:33:08.043444,36144082.89,-3.3,0.549,1.997,3.6,0.793,0.791,2.652,2.382
4530.0,2018-12-20 16:35:08.140359,2018-12-20 18:27:12.383364,36150927.23,-3.3,0.549,1.999,3.6,0.793,0.791,2.652,2.381
4531.0,2018-12-20 18:29:12.392589,2018-12-20 20:21:15.461620,36157770.308,-3.3,0.55,1.995,3.6,0.792,0.791,2.651,2.382
4532.0,2018-12-20 20:23:15.474944,2018-12-20 22:15:19.340768,36164614.188,-3.3,0.549,1.998,3.6,0.793,0.791,2.652,2.381
4533.0,2018-12-20 22:17:19.359611,2018-12-21 00:09:23.459233,36171458.306,-3.3,0.549,1.996,3.6,0.792,0.791,2.651,2.381
4534.0,2018-12-21 00:11:23.514986,2018-12-21 02:03:27.506749,36178302.354,-3.3,0.549,1.998,3.6,0.792,0.79,2.651,2.381
4535.0,2018-12-21 02:05:27.536600,2018-12-21 03:57:30.917318,36185145.764,-3.3,0.549,1.997,3.6,0.792,0.79,2.651,2.381
4536.0,2018-12-21 03:59:30.982877,2018-12-21 05:51:32.154127,36191987.001,-3.3,0.549,1.995,3.6,0.792,0.79,2.651,2.381
4537.0,2018-12-21 05:53:32.251834,2018-12-21 07:45:33.456934,36198828.304,-3.3,0.55,1.998,3.6,0.792,0.79,2.651,2.38
4538.0,2018-12-21 07:47:33.524192,2018-12-21 09:39:34.635899,36205669.483,-3.3,0.549,1.998,3.6,0.792,0.79,2.65,2.38
4539.0,2018-12-21 09:41:34.640953,2018-12-21 11:33:34.908849,36212509.756,-3.3,0.549,1.996,3.6,0.792,0.79,2.65,2.38
4540.0,2018-12-21 11:35:34.913431,2018-12-21 13:27:34.802836,36219349.65,-3.3,0.549,1.997,3.6,0.792,0.79,2.65,2.38
4541.0,2018-12-21 13:29:34.836967,2018-12-21 15:21:34.879235,36226189.726,-3.3,0.549,1.995,3.6,0.792,0.79,2.65,2.38
4542.0,2018-12-21 15:23:34.943754,2018-12-21 17:15:35.264822,36233030.112,-3.3,0.549,1.998,3.6,0.792,0.79,2.65,2.379
4543.0,2018-12-21 17:17:35.297412,2018-12-21 19:09:34.551642,36239869.398,-3.3,0.549,1.995,3.6,0.792,0.79,2.649,2.379
4544.0,2018-12-21 19:11:34.613653,2018-12-21 21:03:33.361357,36246708.208,-3.3,0.549,1.997,3.6,0.792,0.79,2.649,2.379
4545.0,2018-12-21 21:05:33.451477,2018-12-21 22:57:32.000908,36253546.848,-3.3,0.549,1.999,3.6,0.792,0.79,2.649,2.379
4546.0,2018-12-21 22:59:31.993769,2018-12-22 00:51:29.310388,36260384.157,-3.3,0.549,1.996,3.6,0.791,0.79,2.648,2.379
4547.0,2018-12-22 00:53:29.360261,2018-12-22 02:45:26.628509,36267221.475,-3.3,0.549,1.995,3.6,0.791,0.79,2.648,2.379
4548.0,2018-12-22 02:47:26.641238,2018-12-22 04:39:23.987911,36274058.835,-3.3,0.55,1.997,3.6,0.792,0.789,2.648,2.378
4549.0,2018-12-22 04:41:24.088834,2018-12-22 06:33:18.943548,36280893.79,-3.3,0.549,1.997,3.6,0.791,0.789,2.648,2.378
4550.0,2018-12-22 06:35:19.003967,2018-12-22 08:27:16.366617,36287731.213,-3.3,0.55,1.996,3.6,0.791,0.789,2.648,2.378
4551.0,2018-12-22 08:29:16.421679,2018-12-22 10:21:11.576990,36294566.424,-3.3,0.549,1.997,3.6,0.791,0.789,2.647,2.378
4552.0,2018-12-22 10:23:11.638863,2018-12-22 12:15:05.749583,36301400.596,-3.3,0.55,1.997,3.6,0.791,0.789,2.647,2.377
4553.0,2018-12-22 12:17:05.801019,2018-12-22 14:08:59.096512,36308233.943,-3.3,0.549,1.996,3.6,0.791,0.789,2.647,2.377
4554.0,2018-12-22 14:10:59.135481,2018-12-22 16:02:51.829447,36315066.676,-3.3,0.549,1.999,3.6,0.791,0.789,2.647,2.377
4555.0,2018-12-22 16:04:51.855033,2018-12-22 17:56:43.539165,36321898.386,-3.3,0.549,1.997,3.6,0.791,0.789,2.646,2.377
4556.0,2018-12-22 17:58:43.644110,2018-12-22 19:50:36.598872,36328731.446,-3.3,0.549,1.998,3.6,0.791,0.789,2.646,2.377
4557.0,2018-12-22 19:52:36.660101,2018-12-22 21:44:27.949016,36335562.796,-3.3,0.549,1.995,3.6,0.791,0.789,2.646,2.376
4558.0,2018-12-22 21:46:27.963658,2018-12-22 23:38:18.203365,36342393.05,-3.3,0.549,1.995,3.6,0.791,0.789,2.646,2.377
4559.0,2018-12-22 23:40:18.232126,2018-12-23 01:32:08.734733,36349223.582,-3.3,0.549,1.999,3.6,0.791,0.789,2.646,2.376
4560.0,2018-12-23 01:34:08.809458,2018-12-23 03:25:59.136393,36356053.983,-3.3,0.549,1.999,3.6,0.791,0.789,2.645,2.376
4561.0,2018-12-23 03:27:59.163309,2018-12-23 05:19:48.373795,36362883.221,-3.3,0.55,1.997,3.6,0.79,0.789,2.645,2.375
4562.0,2018-12-23 05:21:48.444020,2018-12-23 07:13:36.783233,36369711.63,-3.3,0.55,1.999,3.6,0.79,0.788,2.645,2.375
4563.0,2018-12-23 07:15:36.864614,2018-12-23 09:07:24.641542,36376539.488,-3.3,0.549,1.996,3.6,0.79,0.789,2.644,2.375
4564.0,2018-12-23 09:09:24.733133,2018-12-23 11:01:14.763799,36383369.611,-3.3,0.549,1.997,3.6,0.79,0.789,2.645,2.375
4565.0,2018-12-23 11:03:14.837891,2018-12-23 12:55:03.437452,36390198.284,-3.3,0.549,1.996,3.6,0.79,0.788,2.644,2.375
4566.0,2018-12-23 12:55:03.437574,2018-12-23 16:13:41.291667,36402116.138,-0.55,0.55,1.996,3.6,0.79,0.816,2.644,2.618
4567.0,2018-12-23 16:13:41.367503,2018-12-23 19:36:46.425253,36414301.272,-0.55,0.549,1.999,3.6,0.818,0.818,2.736,2.624
4568.0,2018-12-23 19:36:46.519576,2018-12-23 23:00:36.259106,36426531.106,-0.55,0.55,1.998,3.6,0.821,0.82,2.745,2.629
4569.0,2018-12-23 23:00:36.259226,2018-12-23 23:01:36.362455,36426591.209,0.0,0.0,2.673,2.683,0.0,0.0,0.0,0.0
