Repository: Oliver191/MSc_Thesis_Predictive_Maintenance_Batteries

# MSc_Thesis_Predictive_Maintenance_Batteries
The GitHub repository accompanying the MSc Thesis at Esade written by Oliver Caspers regarding the topic “Predictive Maintenance for Lithium-Ion Batteries: Predicting the Remaining Useful Life (RUL) using Data-Driven Machine Learning based on Real-World Battery Datasets”.

SNL_Final.ipynb: The main Jupyter Notebook which contains the main code used to load, clean, and transform the SNL data. Four initial models are evaluated and a RF is chosen to be optimized. The RF is trained to predict the RUL on the training data and optimized using the validation data. Finally, the model is tested using independent testing data from UL.

File: SNL_Cycle_Timeseries_Data/SNL_18650_LFP_25C_20-80_0.5-0.5C_b_cycle_data.csv (part 14 of 23)
Cycle_Index,Start_Time,End_Time,Test_Time (s),Min_Current (A),Max_Current (A),Min_Voltage (V),Max_Voltage (V),Charge_Capacity (Ah),Discharge_Capacity (Ah),Charge_Energy (Wh),Discharge_Energy (Wh)
4300.0,2018-10-18 02:27:43.713306,2018-10-18 04:22:34.482061,33125868.082,-0.551,0.548,3.159,3.39,0.488,0.49,1.639,1.582
4301.0,2018-10-18 04:24:34.485263,2018-10-18 06:19:23.610098,33132877.21,-0.551,0.548,3.159,3.39,0.488,0.49,1.637,1.583
4302.0,2018-10-18 06:21:23.698455,2018-10-18 08:16:09.720852,33139883.321,-0.551,0.548,3.159,3.39,0.488,0.49,1.638,1.581
4303.0,2018-10-18 08:18:09.827335,2018-10-18 10:13:00.416685,33146894.017,-0.551,0.548,3.159,3.39,0.488,0.49,1.639,1.582
4304.0,2018-10-18 10:15:00.517182,2018-10-18 12:09:53.590915,33153907.191,-0.551,0.548,3.159,3.39,0.488,0.491,1.639,1.583
4305.0,2018-10-18 12:11:53.626884,2018-10-18 14:06:45.387790,33160918.988,-0.551,0.548,3.159,3.39,0.488,0.49,1.639,1.582
4306.0,2018-10-18 14:08:45.482273,2018-10-18 16:03:39.733814,33167933.334,-0.551,0.548,3.159,3.39,0.488,0.491,1.64,1.583
4307.0,2018-10-18 16:05:39.797254,2018-10-18 18:00:34.299436,33174947.9,-0.551,0.548,3.159,3.39,0.488,0.491,1.64,1.583
4308.0,2018-10-18 18:02:34.394580,2018-10-18 19:57:19.180125,33181952.78,-0.551,0.548,3.159,3.39,0.488,0.49,1.637,1.581
4309.0,2018-10-18 19:59:19.260111,2018-10-18 21:54:13.324349,33188966.925,-0.551,0.548,3.159,3.39,0.488,0.491,1.639,1.583
4310.0,2018-10-18 21:56:13.372777,2018-10-18 23:51:12.220565,33195985.821,-0.551,0.548,3.159,3.39,0.489,0.491,1.641,1.584
4311.0,2018-10-18 23:53:12.307715,2018-10-19 01:47:59.329217,33202992.929,-0.551,0.548,3.159,3.39,0.488,0.49,1.638,1.581
4312.0,2018-10-19 01:49:59.342584,2018-10-19 03:44:50.709475,33210004.31,-0.551,0.548,3.159,3.39,0.488,0.49,1.638,1.583
4313.0,2018-10-19 03:46:50.718347,2018-10-19 05:41:49.361721,33217022.962,-0.551,0.548,3.159,3.39,0.489,0.491,1.641,1.584
4314.0,2018-10-19 05:43:49.440577,2018-10-19 07:38:42.849650,33224036.45,-0.551,0.548,3.159,3.39,0.488,0.49,1.64,1.583
4315.0,2018-10-19 07:40:42.926754,2018-10-19 09:35:27.549100,33231041.149,-0.551,0.548,3.159,3.39,0.488,0.49,1.637,1.581
4316.0,2018-10-19 09:37:27.548411,2018-10-19 11:32:12.610788,33238046.211,-0.551,0.548,3.159,3.39,0.488,0.49,1.638,1.581
4317.0,2018-10-19 11:34:12.657420,2018-10-19 13:29:01.656067,33245055.256,-0.551,0.548,3.159,3.39,0.488,0.49,1.638,1.582
4318.0,2018-10-19 13:31:01.662902,2018-10-19 15:25:38.801429,33252052.402,-0.551,0.548,3.159,3.39,0.487,0.489,1.635,1.579
4319.0,2018-10-19 15:27:38.811790,2018-10-19 17:22:20.744033,33259054.344,-0.551,0.548,3.159,3.39,0.488,0.489,1.637,1.579
4320.0,2018-10-19 17:24:20.860111,2018-10-19 19:18:56.778174,33266050.378,-0.551,0.548,3.159,3.39,0.487,0.489,1.635,1.579
4321.0,2018-10-19 19:20:56.895759,2018-10-19 21:15:33.381089,33273046.981,-0.551,0.548,3.159,3.39,0.487,0.489,1.635,1.579
4322.0,2018-10-19 21:17:33.375963,2018-10-19 23:12:02.896108,33280036.496,-0.551,0.548,3.159,3.39,0.486,0.489,1.633,1.577
4323.0,2018-10-19 23:14:02.976385,2018-10-20 01:08:31.077526,33287024.678,-0.551,0.548,3.159,3.39,0.487,0.488,1.634,1.576
4324.0,2018-10-20 01:10:31.146455,2018-10-20 03:05:05.158982,33294018.759,-0.551,0.548,3.159,3.39,0.487,0.489,1.634,1.578
4325.0,2018-10-20 03:07:05.163790,2018-10-20 05:01:42.514984,33301016.115,-0.551,0.548,3.159,3.39,0.487,0.489,1.635,1.579
4326.0,2018-10-20 05:03:42.617819,2018-10-20 06:58:16.386422,33308009.987,-0.551,0.548,3.159,3.39,0.487,0.489,1.635,1.578
4327.0,2018-10-20 07:00:16.393577,2018-10-20 08:54:46.097012,33314999.697,-0.551,0.548,3.159,3.39,0.487,0.489,1.634,1.577
4328.0,2018-10-20 08:56:46.189063,2018-10-20 10:51:19.372850,33321992.973,-0.551,0.548,3.159,3.39,0.487,0.489,1.634,1.578
4329.0,2018-10-20 10:53:19.399959,2018-10-20 12:47:56.111337,33328989.712,-0.551,0.548,3.159,3.39,0.487,0.489,1.635,1.579
4330.0,2018-10-20 12:49:56.203710,2018-10-20 14:44:27.883885,33335981.484,-0.551,0.548,3.159,3.39,0.486,0.489,1.633,1.578
4331.0,2018-10-20 14:46:27.877246,2018-10-20 16:41:10.927821,33342984.528,-0.551,0.548,3.159,3.39,0.488,0.49,1.637,1.58
4332.0,2018-10-20 16:43:10.996841,2018-10-20 18:37:48.385916,33349981.986,-0.551,0.548,3.159,3.39,0.487,0.489,1.635,1.579
4333.0,2018-10-20 18:39:48.459248,2018-10-20 20:34:25.480692,33356979.081,-0.551,0.548,3.159,3.39,0.487,0.489,1.635,1.579
4334.0,2018-10-20 20:36:25.526226,2018-10-20 22:31:07.118144,33363980.718,-0.551,0.548,3.159,3.39,0.487,0.489,1.637,1.58
4335.0,2018-10-20 22:33:07.174448,2018-10-21 00:27:37.943659,33370971.544,-0.551,0.548,3.159,3.39,0.487,0.489,1.634,1.577
4336.0,2018-10-21 00:29:37.993457,2018-10-21 02:24:07.092805,33377960.693,-0.551,0.548,3.159,3.39,0.486,0.489,1.633,1.577
4337.0,2018-10-21 02:26:07.164282,2018-10-21 04:20:45.558255,33384959.158,-0.551,0.548,3.159,3.39,0.487,0.489,1.636,1.579
4338.0,2018-10-21 04:22:45.635079,2018-10-21 06:17:17.539006,33391951.139,-0.551,0.548,3.159,3.39,0.487,0.489,1.634,1.578
4339.0,2018-10-21 06:19:17.549012,2018-10-21 08:13:49.539624,33398943.14,-0.551,0.548,3.159,3.39,0.487,0.489,1.634,1.577
4340.0,2018-10-21 08:15:49.606659,2018-10-21 10:10:26.831657,33405940.432,-0.551,0.548,3.159,3.39,0.487,0.489,1.635,1.579
4341.0,2018-10-21 10:12:26.871461,2018-10-21 12:07:04.859739,33412938.46,-0.551,0.548,3.159,3.39,0.487,0.489,1.636,1.579
4342.0,2018-10-21 12:09:04.904851,2018-10-21 14:03:44.117654,33419937.718,-0.551,0.548,3.159,3.39,0.487,0.489,1.636,1.58
4343.0,2018-10-21 14:05:44.231742,2018-10-21 16:00:26.273204,33426939.873,-0.551,0.548,3.159,3.39,0.487,0.49,1.637,1.58
4344.0,2018-10-21 16:02:26.336345,2018-10-21 17:57:07.087409,33433940.688,-0.551,0.548,3.159,3.39,0.487,0.49,1.636,1.58
4345.0,2018-10-21 17:59:07.191341,2018-10-21 19:53:55.552821,33440949.153,-0.551,0.548,3.159,3.39,0.488,0.49,1.638,1.582
4346.0,2018-10-21 19:55:55.647018,2018-10-21 21:50:28.588131,33447942.188,-0.551,0.548,3.159,3.39,0.487,0.489,1.634,1.577
4347.0,2018-10-21 21:52:28.648221,2018-10-21 23:47:11.766589,33454945.367,-0.551,0.548,3.159,3.39,0.487,0.49,1.637,1.581
4348.0,2018-10-21 23:49:11.777115,2018-10-22 01:43:57.208728,33461950.809,-0.551,0.548,3.159,3.39,0.488,0.49,1.638,1.58
4349.0,2018-10-22 01:45:57.205750,2018-10-22 03:40:45.351244,33468958.951,-0.551,0.548,3.159,3.39,0.488,0.49,1.637,1.582
4350.0,2018-10-22 03:42:45.462942,2018-10-22 05:37:25.531314,33475959.131,-0.551,0.548,3.159,3.39,0.487,0.489,1.636,1.58
4351.0,2018-10-22 05:39:25.526502,2018-10-22 07:34:05.673805,33482959.274,-0.551,0.548,3.159,3.39,0.487,0.489,1.636,1.579
4352.0,2018-10-22 07:36:05.771456,2018-10-22 09:30:48.529486,33489962.13,-0.551,0.548,3.159,3.39,0.488,0.49,1.637,1.58
4353.0,2018-10-22 09:32:48.639846,2018-10-22 11:27:25.547762,33496959.148,-0.551,0.548,3.159,3.39,0.487,0.489,1.635,1.579
4354.0,2018-10-22 11:29:25.567442,2018-10-22 13:24:06.194176,33503959.794,-0.551,0.548,3.159,3.39,0.487,0.489,1.636,1.58
4355.0,2018-10-22 13:26:06.197386,2018-10-22 15:20:52.429799,33510966.03,-0.551,0.548,3.159,3.39,0.488,0.49,1.638,1.581
4356.0,2018-10-22 15:22:52.487790,2018-10-22 17:17:34.293493,33517967.894,-0.551,0.548,3.159,3.39,0.488,0.489,1.637,1.58
4357.0,2018-10-22 17:19:34.393806,2018-10-22 19:14:13.874876,33524967.475,-0.551,0.548,3.159,3.39,0.487,0.489,1.636,1.58
4358.0,2018-10-22 19:16:13.920038,2018-10-22 21:10:53.326364,33531966.927,-0.551,0.548,3.159,3.39,0.487,0.489,1.636,1.579
4359.0,2018-10-22 21:12:53.409892,2018-10-22 23:07:34.664192,33538968.264,-0.551,0.548,3.159,3.39,0.487,0.49,1.635,1.581
4360.0,2018-10-22 23:09:34.726727,2018-10-23 01:04:13.100783,33545966.701,-0.551,0.548,3.159,3.39,0.487,0.489,1.635,1.579
4361.0,2018-10-23 01:06:13.106218,2018-10-23 03:00:54.898255,33552968.498,-0.551,0.548,3.159,3.39,0.487,0.49,1.636,1.58
4362.0,2018-10-23 03:02:55.008142,2018-10-23 04:57:35.884254,33559969.484,-0.551,0.548,3.159,3.39,0.487,0.489,1.636,1.58
4363.0,2018-10-23 04:59:35.910403,2018-10-23 06:54:14.649437,33566968.25,-0.551,0.548,3.159,3.39,0.487,0.489,1.635,1.579
4364.0,2018-10-23 06:56:14.712437,2018-10-23 08:50:47.826037,33573961.426,-0.551,0.548,3.159,3.39,0.487,0.489,1.634,1.577
4365.0,2018-10-23 08:52:47.870587,2018-10-23 10:47:24.366319,33580957.966,-0.551,0.548,3.159,3.39,0.487,0.489,1.635,1.579
4366.0,2018-10-23 10:49:24.475902,2018-10-23 12:44:04.445241,33587958.045,-0.551,0.548,3.159,3.39,0.487,0.489,1.636,1.579
4367.0,2018-10-23 12:46:04.531674,2018-10-23 14:40:38.329717,33594951.93,-0.551,0.548,3.159,3.39,0.487,0.489,1.634,1.578
4368.0,2018-10-23 14:42:38.445761,2018-10-23 16:36:51.373675,33601924.974,-0.551,0.548,3.159,3.39,0.486,0.487,1.631,1.571
4369.0,2018-10-23 16:38:51.485077,2018-10-23 18:33:00.333084,33608893.933,-0.551,0.548,3.159,3.39,0.485,0.487,1.628,1.572
4370.0,2018-10-23 18:35:00.371041,2018-10-23 20:29:09.698368,33615863.299,-0.551,0.548,3.159,3.39,0.485,0.487,1.629,1.572
4371.0,2018-10-23 20:31:09.757400,2018-10-23 22:25:24.890463,33622838.491,-0.551,0.548,3.159,3.39,0.485,0.488,1.627,1.575
4372.0,2018-10-23 22:27:24.885842,2018-10-24 00:21:46.298989,33629819.899,-0.551,0.549,3.159,3.39,0.487,0.487,1.634,1.572
4373.0,2018-10-24 00:23:46.335296,2018-10-24 02:18:04.702035,33636798.302,-0.551,0.548,3.159,3.39,0.486,0.488,1.63,1.574
4374.0,2018-10-24 02:20:04.758161,2018-10-24 04:14:25.900544,33643779.501,-0.551,0.548,3.159,3.39,0.486,0.488,1.631,1.575
4375.0,2018-10-24 04:16:25.902775,2018-10-24 06:10:37.408940,33650751.009,-0.551,0.548,3.159,3.39,0.485,0.487,1.629,1.572
4376.0,2018-10-24 06:12:37.435477,2018-10-24 08:06:58.205301,33657731.805,-0.551,0.548,3.159,3.39,0.486,0.488,1.631,1.575
4377.0,2018-10-24 08:08:58.274748,2018-10-24 10:03:11.976591,33664705.577,-0.551,0.548,3.159,3.39,0.485,0.487,1.629,1.573
4378.0,2018-10-24 10:05:12.043216,2018-10-24 11:59:30.686512,33671684.287,-0.551,0.548,3.159,3.39,0.486,0.488,1.63,1.574
4379.0,2018-10-24 12:01:30.707400,2018-10-24 13:55:51.687240,33678665.287,-0.551,0.548,3.159,3.39,0.486,0.488,1.631,1.575
4380.0,2018-10-24 13:57:51.810435,2018-10-24 15:52:12.964918,33685646.565,-0.551,0.548,3.159,3.39,0.486,0.488,1.631,1.575
4381.0,2018-10-24 15:54:13.034491,2018-10-24 17:48:32.924360,33692626.525,-0.551,0.548,3.159,3.39,0.486,0.488,1.631,1.575
4382.0,2018-10-24 17:50:33.000449,2018-10-24 19:44:51.683922,33699605.284,-0.551,0.548,3.159,3.39,0.486,0.488,1.63,1.574
4383.0,2018-10-24 19:46:51.702473,2018-10-24 21:41:11.272354,33706584.873,-0.551,0.548,3.159,3.39,0.486,0.488,1.631,1.574
4384.0,2018-10-24 21:43:11.329062,2018-10-24 23:37:34.941540,33713568.542,-0.551,0.548,3.159,3.39,0.486,0.488,1.632,1.575
4385.0,2018-10-24 23:39:35.073830,2018-10-25 01:33:59.962312,33720553.562,-0.551,0.548,3.159,3.39,0.486,0.488,1.632,1.576
4386.0,2018-10-25 01:35:59.984263,2018-10-25 03:30:16.624043,33727530.224,-0.551,0.548,3.159,3.39,0.486,0.488,1.63,1.573
4387.0,2018-10-25 03:32:16.679048,2018-10-25 05:26:41.822088,33734515.422,-0.551,0.548,3.159,3.39,0.486,0.488,1.633,1.575
4388.0,2018-10-25 05:28:41.892274,2018-10-25 07:23:05.406379,33741499.007,-0.551,0.548,3.159,3.39,0.486,0.488,1.632,1.576
4389.0,2018-10-25 07:25:05.520229,2018-10-25 09:19:28.156142,33748481.756,-0.551,0.548,3.159,3.39,0.486,0.488,1.631,1.575
4390.0,2018-10-25 09:21:28.253785,2018-10-25 11:15:51.364280,33755464.964,-0.551,0.548,3.159,3.39,0.486,0.488,1.632,1.575
4391.0,2018-10-25 11:17:51.460218,2018-10-25 13:12:08.559793,33762442.16,-0.551,0.548,3.159,3.39,0.486,0.488,1.631,1.573
4392.0,2018-10-25 13:14:08.595374,2018-10-25 15:08:24.442300,33769418.042,-0.551,0.548,3.159,3.39,0.486,0.488,1.63,1.573
4393.0,2018-10-25 15:10:24.534466,2018-10-25 17:04:40.250123,33776393.85,-0.551,0.548,3.159,3.39,0.485,0.488,1.63,1.574
4394.0,2018-10-25 17:06:40.311578,2018-10-25 19:00:57.247745,33783370.848,-0.551,0.548,3.159,3.39,0.486,0.488,1.63,1.574
4395.0,2018-10-25 19:02:57.311250,2018-10-25 20:57:10.782497,33790344.383,-0.551,0.548,3.159,3.39,0.485,0.487,1.629,1.573
4396.0,2018-10-25 20:59:10.905329,2018-10-25 22:53:11.650877,33797305.251,-0.551,0.548,3.159,3.39,0.484,0.486,1.626,1.57
4397.0,2018-10-25 22:55:11.717910,2018-10-26 00:49:15.635701,33804269.236,-0.551,0.548,3.159,3.39,0.485,0.487,1.627,1.57
4398.0,2018-10-26 00:51:15.761874,2018-10-26 02:45:26.982513,33811240.583,-0.551,0.548,3.159,3.39,0.485,0.487,1.629,1.572
4399.0,2018-10-26 02:47:27.070164,2018-10-26 04:41:33.062210,33818206.662,-0.551,0.548,3.159,3.39,0.485,0.487,1.628,1.571
4400.0,2018-10-26 04:43:33.165554,2018-10-26 06:37:39.400962,33825173.001,-0.551,0.548,3.159,3.39,0.485,0.487,1.627,1.571
4401.0,2018-10-26 06:39:39.457933,2018-10-26 08:33:45.481463,33832139.082,-0.551,0.548,3.159,3.39,0.485,0.487,1.628,1.571
4402.0,2018-10-26 08:35:45.522897,2018-10-26 10:29:45.937793,33839099.538,-0.551,0.548,3.159,3.39,0.485,0.486,1.627,1.569
4403.0,2018-10-26 10:31:46.000986,2018-10-26 12:25:39.281903,33846052.882,-0.551,0.548,3.159,3.39,0.484,0.486,1.624,1.568
4404.0,2018-10-26 12:27:39.339737,2018-10-26 14:21:28.176324,33853001.776,-0.551,0.548,3.159,3.39,0.483,0.485,1.623,1.567
4405.0,2018-10-26 14:23:28.222148,2018-10-26 16:17:16.565955,33859950.166,-0.551,0.548,3.159,3.39,0.483,0.485,1.623,1.566
4406.0,2018-10-26 16:19:16.661324,2018-10-26 18:13:02.854814,33866896.455,-0.551,0.548,3.159,3.39,0.483,0.485,1.623,1.566
4407.0,2018-10-26 18:15:02.902037,2018-10-26 20:08:42.712019,33873836.312,-0.551,0.548,3.159,3.39,0.483,0.485,1.62,1.565
4408.0,2018-10-26 20:10:42.826618,2018-10-26 22:04:25.616562,33880779.217,-0.551,0.548,3.159,3.39,0.483,0.485,1.621,1.565
4409.0,2018-10-26 22:06:25.709089,2018-10-27 00:00:12.738703,33887726.339,-0.551,0.548,3.159,3.39,0.483,0.485,1.623,1.566
4410.0,2018-10-27 00:02:12.784202,2018-10-27 01:55:58.093031,33894671.693,-0.551,0.548,3.159,3.39,0.483,0.485,1.622,1.566
4411.0,2018-10-27 01:57:58.120514,2018-10-27 03:51:46.266252,33901619.866,-0.551,0.548,3.159,3.39,0.483,0.486,1.622,1.567
4412.0,2018-10-27 03:53:46.342736,2018-10-27 05:47:37.844371,33908571.445,-0.551,0.548,3.159,3.39,0.484,0.485,1.624,1.567
4413.0,2018-10-27 05:49:37.944324,2018-10-27 07:43:16.171291,33915509.771,-0.551,0.548,3.159,3.39,0.482,0.485,1.62,1.565
4414.0,2018-10-27 07:45:16.210649,2018-10-27 09:39:10.348771,33922463.949,-0.551,0.548,3.159,3.39,0.484,0.486,1.624,1.568
4415.0,2018-10-27 09:41:10.415466,2018-10-27 11:35:00.019742,33929413.62,-0.551,0.548,3.159,3.39,0.484,0.485,1.624,1.567
4416.0,2018-10-27 11:37:00.137334,2018-10-27 13:30:53.309025,33936366.909,-0.551,0.548,3.159,3.39,0.484,0.486,1.624,1.568
4417.0,2018-10-27 13:32:53.390156,2018-10-27 15:26:38.617627,33943312.218,-0.551,0.548,3.159,3.39,0.483,0.485,1.622,1.565
4418.0,2018-10-27 15:28:38.681041,2018-10-27 17:22:26.618408,33950260.219,-0.551,0.548,3.159,3.39,0.483,0.485,1.623,1.567
4419.0,2018-10-27 17:24:26.605420,2018-10-27 19:18:12.832751,33957206.433,-0.551,0.548,3.159,3.39,0.483,0.485,1.623,1.566
4420.0,2018-10-27 19:20:12.834413,2018-10-27 21:13:57.746518,33964151.347,-0.551,0.548,3.159,3.39,0.483,0.485,1.622,1.566
4421.0,2018-10-27 21:15:57.792051,2018-10-27 23:09:43.694261,33971097.294,-0.551,0.548,3.159,3.39,0.483,0.485,1.622,1.566
4422.0,2018-10-27 23:11:43.628930,2018-10-28 01:05:19.561080,33978033.161,-0.551,0.548,3.159,3.39,0.482,0.485,1.62,1.564
4423.0,2018-10-28 01:07:19.619099,2018-10-28 03:01:04.612236,33984978.212,-0.551,0.548,3.159,3.39,0.483,0.485,1.622,1.565
4424.0,2018-10-28 03:03:04.714163,2018-10-28 04:56:49.387636,33991922.988,-0.551,0.548,3.159,3.39,0.483,0.485,1.622,1.566
4425.0,2018-10-28 04:58:49.470804,2018-10-28 06:52:40.976952,33998874.577,-0.551,0.548,3.159,3.39,0.483,0.486,1.623,1.568
4426.0,2018-10-28 06:54:40.989139,2018-10-28 08:48:23.076144,34005816.676,-0.551,0.548,3.159,3.39,0.483,0.485,1.621,1.565
4427.0,2018-10-28 08:50:23.221574,2018-10-28 10:44:06.418067,34012760.018,-0.551,0.548,3.159,3.39,0.483,0.485,1.621,1.566
4428.0,2018-10-28 10:46:06.354646,2018-10-28 12:39:55.291471,34019708.892,-0.551,0.548,3.159,3.39,0.483,0.485,1.623,1.567
4429.0,2018-10-28 12:41:55.434453,2018-10-28 14:35:41.534605,34026655.135,-0.551,0.548,3.159,3.39,0.483,0.485,1.622,1.566
4430.0,2018-10-28 14:37:41.660991,2018-10-28 16:31:26.751886,34033600.352,-0.551,0.548,3.159,3.39,0.483,0.485,1.621,1.567
4431.0,2018-10-28 16:33:26.890675,2018-10-28 18:27:14.294511,34040547.895,-0.551,0.548,3.159,3.39,0.483,0.485,1.623,1.566
4432.0,2018-10-28 18:29:14.325173,2018-10-28 20:23:10.357756,34047503.958,-0.551,0.548,3.159,3.39,0.484,0.486,1.625,1.568
4433.0,2018-10-28 20:25:10.450248,2018-10-28 22:19:01.916351,34054455.517,-0.551,0.548,3.159,3.39,0.484,0.486,1.624,1.568
4434.0,2018-10-28 22:21:02.000860,2018-10-29 00:14:53.106543,34061406.707,-0.551,0.548,3.159,3.39,0.484,0.486,1.623,1.568
4435.0,2018-10-29 00:16:53.212914,2018-10-29 02:10:42.643140,34068356.243,-0.551,0.548,3.159,3.39,0.483,0.486,1.623,1.567
4436.0,2018-10-29 02:12:42.738753,2018-10-29 04:06:26.585376,34075300.186,-0.551,0.548,3.159,3.39,0.483,0.485,1.622,1.566
4437.0,2018-10-29 04:08:26.722714,2018-10-29 06:02:15.901987,34082249.502,-0.551,0.548,3.159,3.39,0.483,0.486,1.623,1.567
4438.0,2018-10-29 06:04:15.840233,2018-10-29 07:57:59.775357,34089193.376,-0.551,0.548,3.159,3.39,0.483,0.485,1.622,1.565
4439.0,2018-10-29 07:59:59.795371,2018-10-29 09:53:46.282323,34096139.882,-0.551,0.548,3.159,3.39,0.483,0.485,1.622,1.567
4440.0,2018-10-29 09:55:46.359391,2018-10-29 11:49:56.890363,34103110.491,-0.551,0.548,3.159,3.39,0.483,0.489,1.621,1.579
4441.0,2018-10-29 11:51:56.943179,2018-10-29 13:50:48.873587,34110362.474,-0.551,0.548,3.159,3.39,0.504,0.511,1.69,1.653
4442.0,2018-10-29 13:52:48.881653,2018-10-29 15:52:49.614188,34117683.214,-0.551,0.548,3.159,3.39,0.512,0.514,1.716,1.661
4443.0,2018-10-29 15:54:49.649948,2018-10-29 17:55:01.878557,34125015.479,-0.551,0.548,3.159,3.39,0.513,0.515,1.719,1.664
4444.0,2018-10-29 17:57:02.024005,2018-10-29 19:57:20.187183,34132353.787,-0.551,0.548,3.159,3.39,0.513,0.515,1.72,1.666
4445.0,2018-10-29 19:59:20.263896,2018-10-29 21:59:44.292079,34139697.892,-0.551,0.548,3.159,3.39,0.514,0.516,1.722,1.667
4446.0,2018-10-29 22:01:44.278550,2018-10-30 00:02:08.997639,34147042.598,-0.551,0.548,3.159,3.39,0.513,0.516,1.721,1.667
4447.0,2018-10-30 00:04:09.113130,2018-10-30 02:04:48.128136,34154401.728,-0.551,0.548,3.159,3.39,0.515,0.517,1.726,1.67
4448.0,2018-10-30 02:06:48.271514,2018-10-30 04:07:33.337012,34161766.937,-0.551,0.548,3.159,3.39,0.515,0.517,1.727,1.672
4449.0,2018-10-30 04:09:33.455348,2018-10-30 06:10:19.571807,34169133.172,-0.551,0.548,3.159,3.39,0.515,0.517,1.728,1.671
4450.0,2018-10-30 06:12:19.728872,2018-10-30 08:13:05.260494,34176498.861,-0.551,0.548,3.159,3.39,0.515,0.518,1.727,1.672
4451.0,2018-10-30 08:15:05.362588,2018-10-30 10:15:56.816830,34183870.417,-0.551,0.548,3.159,3.39,0.516,0.518,1.729,1.673
4452.0,2018-10-30 10:17:56.904511,2018-10-30 12:18:36.706635,34191230.307,-0.551,0.548,3.159,3.39,0.515,0.517,1.726,1.67
4453.0,2018-10-30 12:20:36.885768,2018-10-30 14:21:31.741874,34198605.342,-0.551,0.548,3.159,3.39,0.516,0.518,1.73,1.674
4454.0,2018-10-30 14:23:31.849088,2018-10-30 16:24:09.819414,34205963.42,-0.551,0.548,3.159,3.39,0.515,0.517,1.726,1.669
4455.0,2018-10-30 16:26:09.890197,2018-10-30 18:26:46.192546,34213319.793,-0.551,0.548,3.159,3.39,0.515,0.516,1.726,1.669
4456.0,2018-10-30 18:28:46.255293,2018-10-30 20:29:17.033544,34220670.634,-0.551,0.548,3.159,3.39,0.514,0.516,1.723,1.669
4457.0,2018-10-30 20:31:17.204683,2018-10-30 22:31:49.703872,34228023.304,-0.551,0.548,3.159,3.39,0.514,0.516,1.724,1.668
4458.0,2018-10-30 22:33:49.672898,2018-10-31 00:34:17.736496,34235371.337,-0.551,0.548,3.159,3.39,0.514,0.516,1.723,1.667
4459.0,2018-10-31 00:36:17.903422,2018-10-31 02:36:57.172460,34242730.773,-0.551,0.548,3.159,3.39,0.515,0.517,1.725,1.67
4460.0,2018-10-31 02:38:57.117305,2018-10-31 04:39:34.041882,34250087.642,-0.551,0.548,3.159,3.39,0.515,0.517,1.726,1.669
4461.0,2018-10-31 04:41:34.011109,2018-10-31 06:42:07.793674,34257441.394,-0.551,0.548,3.159,3.39,0.514,0.516,1.724,1.669
4462.0,2018-10-31 06:44:07.844940,2018-10-31 08:44:32.415337,34264786.016,-0.551,0.548,3.159,3.39,0.514,0.516,1.722,1.667
4463.0,2018-10-31 08:46:32.533428,2018-10-31 10:47:02.960025,34272136.56,-0.551,0.548,3.159,3.39,0.514,0.516,1.724,1.668
4464.0,2018-10-31 10:49:03.060610,2018-10-31 12:49:33.977235,34279487.577,-0.551,0.548,3.159,3.39,0.514,0.516,1.723,1.669
4465.0,2018-10-31 12:51:34.123426,2018-10-31 14:52:06.732986,34286840.333,-0.551,0.548,3.159,3.39,0.514,0.516,1.725,1.668
4466.0,2018-10-31 14:54:06.896618,2018-10-31 16:54:37.412779,34294191.013,-0.551,0.548,3.159,3.39,0.514,0.516,1.724,1.668
4467.0,2018-10-31 16:56:37.433913,2018-10-31 18:57:10.632175,34301544.232,-0.551,0.548,3.159,3.39,0.514,0.516,1.724,1.669
4468.0,2018-10-31 18:59:10.797137,2018-10-31 20:59:39.438742,34308893.039,-0.551,0.548,3.159,3.39,0.514,0.516,1.723,1.668
4469.0,2018-10-31 21:01:39.583246,2018-10-31 23:02:14.590552,34316248.191,-0.551,0.548,3.159,3.39,0.514,0.517,1.724,1.669
4470.0,2018-10-31 23:04:14.537722,2018-11-01 01:04:44.621752,34323598.222,-0.551,0.548,3.159,3.39,0.514,0.516,1.723,1.668
4471.0,2018-11-01 01:06:44.769150,2018-11-01 03:07:20.095679,34330953.696,-0.551,0.548,3.159,3.39,0.514,0.517,1.725,1.669
4472.0,2018-11-01 03:09:20.108846,2018-11-01 05:09:54.482398,34338308.083,-0.551,0.548,3.159,3.39,0.514,0.516,1.725,1.669
4473.0,2018-11-01 05:11:54.609539,2018-11-01 07:12:26.519647,34345660.12,-0.551,0.548,3.159,3.39,0.514,0.516,1.724,1.669
4474.0,2018-11-01 07:14:26.631214,2018-11-01 09:15:01.450232,34353015.05,-0.551,0.548,3.159,3.39,0.514,0.516,1.725,1.669
4475.0,2018-11-01 09:17:01.552078,2018-11-01 11:17:35.878932,34360369.479,-0.551,0.548,3.159,3.39,0.514,0.517,1.724,1.669
4476.0,2018-11-01 11:19:36.031997,2018-11-01 13:20:10.059226,34367723.659,-0.551,0.548,3.159,3.39,0.514,0.516,1.725,1.669
4477.0,2018-11-01 13:22:10.169934,2018-11-01 15:22:46.675042,34375080.275,-0.551,0.548,3.159,3.39,0.515,0.517,1.725,1.669
4478.0,2018-11-01 15:24:46.683972,2018-11-01 17:25:18.768759,34382432.369,-0.551,0.548,3.159,3.39,0.514,0.516,1.724,1.668
4479.0,2018-11-01 17:27:18.700921,2018-11-01 19:27:44.188937,34389777.789,-0.551,0.548,3.159,3.39,0.514,0.516,1.722,1.667
4480.0,2018-11-01 19:29:44.283138,2018-11-01 21:30:09.909073,34397123.509,-0.551,0.548,3.159,3.39,0.514,0.516,1.722,1.667
4481.0,2018-11-01 21:32:09.915040,2018-11-01 23:32:35.710929,34404469.311,-0.551,0.548,3.159,3.39,0.514,0.516,1.722,1.667
4482.0,2018-11-01 23:34:35.754561,2018-11-02 01:35:05.592050,34411819.192,-0.551,0.548,3.159,3.39,0.514,0.516,1.723,1.668
4483.0,2018-11-02 01:37:05.649299,2018-11-02 03:37:37.014348,34419170.615,-0.551,0.548,3.159,3.39,0.514,0.516,1.724,1.668
4484.0,2018-11-02 03:39:37.117778,2018-11-02 05:40:08.921095,34426522.521,-0.551,0.548,3.159,3.39,0.514,0.516,1.724,1.668
4485.0,2018-11-02 05:42:08.884825,2018-11-02 07:42:35.779989,34433869.38,-0.551,0.548,3.159,3.39,0.514,0.516,1.722,1.667
4486.0,2018-11-02 07:44:35.782691,2018-11-02 09:45:06.007697,34441219.608,-0.551,0.548,3.159,3.39,0.514,0.516,1.724,1.668
4487.0,2018-11-02 09:47:05.960917,2018-11-02 11:47:31.118312,34448564.718,-0.551,0.548,3.159,3.39,0.514,0.516,1.722,1.667
4488.0,2018-11-02 11:49:31.076610,2018-11-02 13:49:55.961800,34455909.562,-0.551,0.548,3.159,3.39,0.514,0.516,1.722,1.667
4489.0,2018-11-02 13:51:56.112418,2018-11-02 15:52:25.727122,34463259.327,-0.551,0.548,3.159,3.39,0.514,0.516,1.723,1.668
4490.0,2018-11-02 15:54:25.765258,2018-11-02 17:54:52.282361,34470605.883,-0.551,0.548,3.159,3.39,0.514,0.516,1.723,1.667
4491.0,2018-11-02 17:56:52.390952,2018-11-02 19:57:23.354997,34477956.955,-0.551,0.548,3.159,3.39,0.514,0.516,1.723,1.669
4492.0,2018-11-02 19:59:23.509899,2018-11-02 21:59:55.539962,34485309.14,-0.551,0.548,3.159,3.39,0.514,0.516,1.724,1.668
4493.0,2018-11-02 22:01:55.492126,2018-11-03 00:02:14.708809,34492648.309,-0.551,0.548,3.159,3.39,0.513,0.515,1.72,1.665
4494.0,2018-11-03 00:04:14.719551,2018-11-03 02:04:39.023698,34499992.624,-0.551,0.548,3.159,3.39,0.514,0.516,1.722,1.666
4495.0,2018-11-03 02:06:39.037771,2018-11-03 04:07:09.002051,34507342.602,-0.551,0.548,3.159,3.39,0.514,0.516,1.723,1.668
4496.0,2018-11-03 04:09:09.154019,2018-11-03 06:09:37.524727,34514691.125,-0.551,0.548,3.159,3.39,0.514,0.516,1.723,1.667
4497.0,2018-11-03 06:11:37.687423,2018-11-03 08:12:04.727037,34522038.327,-0.551,0.548,3.159,3.39,0.514,0.516,1.722,1.668
4498.0,2018-11-03 08:14:04.741811,2018-11-03 10:14:32.900922,34529386.501,-0.551,0.548,3.159,3.39,0.514,0.516,1.724,1.667
4499.0,2018-11-03 10:16:32.895197,2018-11-03 12:16:53.726630,34536727.327,-0.551,0.548,3.159,3.39,0.513,0.515,1.721,1.666
4500.0,2018-11-03 12:18:53.781554,2018-11-03 14:19:12.704126,34544066.304,-0.551,0.548,3.159,3.39,0.513,0.515,1.721,1.665
4501.0,2018-11-03 14:21:12.754466,2018-11-03 16:21:37.572976,34551411.173,-0.551,0.548,3.159,3.39,0.514,0.516,1.722,1.667
4502.0,2018-11-03 16:23:37.596462,2018-11-03 18:24:03.708575,34558757.309,-0.551,0.548,3.159,3.39,0.514,0.516,1.723,1.667
4503.0,2018-11-03 18:26:03.832450,2018-11-03 20:26:27.670930,34566101.271,-0.551,0.548,3.159,3.39,0.513,0.516,1.721,1.667
4504.0,2018-11-03 20:28:27.798036,2018-11-03 22:28:45.087553,34573438.688,-0.551,0.548,3.159,3.39,0.513,0.515,1.721,1.664
4505.0,2018-11-03 22:30:45.019608,2018-11-04 00:30:58.976425,34580772.577,-0.551,0.548,3.159,3.39,0.513,0.515,1.719,1.664
4506.0,2018-11-04 00:32:58.958249,2018-11-04 02:33:16.421564,34588110.022,-0.551,0.548,3.159,3.39,0.513,0.515,1.72,1.665
4507.0,2018-11-04 02:35:16.521110,2018-11-04 04:35:32.722184,34595446.322,-0.551,0.548,3.159,3.39,0.513,0.515,1.72,1.664
4508.0,2018-11-04 04:37:32.812244,2018-11-04 06:37:48.899102,34602782.499,-0.551,0.548,3.159,3.39,0.513,0.515,1.72,1.665
4509.0,2018-11-04 06:39:48.948602,2018-11-04 08:40:02.047999,34610115.648,-0.551,0.548,3.159,3.39,0.513,0.515,1.719,1.664
4510.0,2018-11-04 08:42:01.989782,2018-11-04 10:42:14.371234,34617447.971,-0.551,0.548,3.159,3.39,0.513,0.515,1.719,1.664
4511.0,2018-11-04 10:44:14.547391,2018-11-04 12:44:28.432858,34624782.033,-0.551,0.548,3.159,3.39,0.513,0.515,1.72,1.664
4512.0,2018-11-04 12:46:28.595434,2018-11-04 14:46:44.203393,34632117.804,-0.551,0.548,3.159,3.39,0.513,0.515,1.72,1.664
4513.0,2018-11-04 14:48:44.324716,2018-11-04 16:48:58.944104,34639452.544,-0.551,0.548,3.159,3.39,0.513,0.515,1.72,1.664
4514.0,2018-11-04 16:50:59.085069,2018-11-04 18:51:10.056171,34646783.656,-0.551,0.548,3.159,3.39,0.513,0.515,1.719,1.663
4515.0,2018-11-04 18:53:10.147981,2018-11-04 20:53:27.799111,34654121.399,-0.551,0.548,3.159,3.39,0.513,0.515,1.72,1.665
4516.0,2018-11-04 20:55:27.852945,2018-11-04 22:55:42.459817,34661456.06,-0.551,0.548,3.159,3.39,0.513,0.515,1.719,1.664
4517.0,2018-11-04 22:57:42.564573,2018-11-05 00:58:00.151678,34668793.752,-0.551,0.548,3.159,3.39,0.513,0.515,1.721,1.665
4518.0,2018-11-05 01:00:00.186803,2018-11-05 03:00:14.101133,34676127.701,-0.551,0.548,3.159,3.39,0.513,0.515,1.719,1.664
4519.0,2018-11-05 03:02:14.248266,2018-11-05 05:02:28.326720,34683461.927,-0.551,0.548,3.159,3.39,0.513,0.515,1.72,1.664
4520.0,2018-11-05 05:04:28.429458,2018-11-05 07:04:40.010238,34690793.61,-0.551,0.548,3.159,3.39,0.513,0.515,1.719,1.663
4521.0,2018-11-05 07:06:40.002400,2018-11-05 09:06:51.518898,34698125.119,-0.551,0.548,3.159,3.39,0.513,0.515,1.719,1.663
4522.0,2018-11-05 09:08:51.650158,2018-11-05 11:09:03.869962,34705457.47,-0.551,0.548,3.159,3.39,0.513,0.515,1.719,1.663
4523.0,2018-11-05 11:11:03.811500,2018-11-05 13:11:15.849711,34712789.45,-0.551,0.548,3.159,3.39,0.513,0.515,1.719,1.664
4524.0,2018-11-05 13:13:15.900384,2018-11-05 15:13:32.087657,34720125.688,-0.551,0.548,3.159,3.39,0.513,0.515,1.72,1.664
4525.0,2018-11-05 15:15:32.081843,2018-11-05 17:15:39.167344,34727452.768,-0.551,0.548,3.159,3.39,0.512,0.514,1.718,1.662
4526.0,2018-11-05 17:17:39.137051,2018-11-05 19:17:46.576471,34734780.177,-0.551,0.548,3.159,3.39,0.512,0.515,1.718,1.663
4527.0,2018-11-05 19:19:46.647932,2018-11-05 21:19:57.102966,34742110.703,-0.551,0.548,3.159,3.39,0.512,0.515,1.718,1.663
4528.0,2018-11-05 21:21:57.093845,2018-11-05 23:22:10.481757,34749444.082,-0.551,0.548,3.159,3.39,0.513,0.515,1.719,1.664
4529.0,2018-11-05 23:24:10.489454,2018-11-06 01:24:25.069958,34756778.67,-0.551,0.548,3.159,3.39,0.513,0.515,1.72,1.664
4530.0,2018-11-06 01:26:25.066070,2018-11-06 03:26:41.027444,34764114.628,-0.551,0.548,3.159,3.39,0.513,0.515,1.72,1.664
4531.0,2018-11-06 03:28:41.138913,2018-11-06 05:28:51.554578,34771445.155,-0.551,0.548,3.159,3.39,0.513,0.514,1.719,1.662
4532.0,2018-11-06 05:30:51.678699,2018-11-06 07:31:02.953859,34778776.554,-0.551,0.548,3.159,3.39,0.512,0.515,1.718,1.664
4533.0,2018-11-06 07:33:02.903957,2018-11-06 09:33:13.180295,34786106.78,-0.551,0.548,3.159,3.39,0.513,0.515,1.719,1.663
4534.0,2018-11-06 09:35:13.205643,2018-11-06 11:35:22.257147,34793435.857,-0.551,0.548,3.159,3.39,0.512,0.515,1.718,1.663
4535.0,2018-11-06 11:37:22.230255,2018-11-06 13:37:33.802799,34800767.403,-0.551,0.548,3.159,3.39,0.513,0.515,1.719,1.663
4536.0,2018-11-06 13:39:33.884419,2018-11-06 15:39:51.172820,34808104.773,-0.551,0.548,3.159,3.39,0.513,0.515,1.72,1.665
4537.0,2018-11-06 15:41:51.183841,2018-11-06 17:42:06.491254,34815440.091,-0.551,0.548,3.159,3.39,0.513,0.515,1.72,1.664
4538.0,2018-11-06 17:44:06.492061,2018-11-06 19:44:19.302543,34822772.903,-0.551,0.548,3.159,3.39,0.513,0.515,1.719,1.664
4539.0,2018-11-06 19:46:19.351254,2018-11-06 21:46:31.463961,34830105.064,-0.551,0.548,3.159,3.39,0.513,0.515,1.719,1.664
4540.0,2018-11-06 21:48:31.512605,2018-11-06 23:48:40.143630,34837433.744,-0.551,0.548,3.159,3.39,0.512,0.514,1.718,1.662
4541.0,2018-11-06 23:50:40.076580,2018-11-07 01:50:52.069631,34844765.67,-0.551,0.548,3.159,3.39,0.513,0.515,1.719,1.663
4542.0,2018-11-07 01:52:52.017368,2018-11-07 03:52:58.947813,34852092.548,-0.551,0.548,3.159,3.39,0.512,0.514,1.718,1.662
4543.0,2018-11-07 03:54:58.965535,2018-11-07 05:55:08.687631,34859422.288,-0.551,0.548,3.159,3.39,0.512,0.515,1.718,1.663
4544.0,2018-11-07 05:57:08.779684,2018-11-07 07:57:22.776135,34866756.376,-0.551,0.548,3.159,3.39,0.513,0.515,1.719,1.664
4545.0,2018-11-07 07:59:22.730562,2018-11-07 09:59:34.419104,34874088.019,-0.551,0.548,3.159,3.39,0.513,0.515,1.719,1.664
4546.0,2018-11-07 10:01:34.513308,2018-11-07 12:01:44.609953,34881418.21,-0.551,0.548,3.159,3.39,0.513,0.515,1.719,1.663
4547.0,2018-11-07 12:03:44.653479,2018-11-07 14:03:55.118826,34888748.719,-0.551,0.548,3.159,3.39,0.513,0.515,1.719,1.663
4548.0,2018-11-07 14:05:55.050473,2018-11-07 16:06:03.602166,34896077.202,-0.551,0.548,3.159,3.39,0.512,0.515,1.718,1.663
4549.0,2018-11-07 16:08:03.543596,2018-11-07 18:08:12.616379,34903406.217,-0.551,0.548,3.159,3.39,0.513,0.515,1.718,1.663
4550.0,2018-11-07 18:10:12.755909,2018-11-07 20:10:20.131060,34910733.731,-0.551,0.548,3.159,3.39,0.512,0.514,1.718,1.662
4551.0,2018-11-07 20:12:20.216258,2018-11-07 22:12:23.042848,34918056.643,-0.551,0.548,3.159,3.39,0.512,0.514,1.716,1.661
4552.0,2018-11-07 22:14:23.097630,2018-11-08 00:14:21.113191,34925374.713,-0.551,0.548,3.159,3.39,0.512,0.514,1.715,1.66
4553.0,2018-11-08 00:16:21.066565,2018-11-08 02:16:31.722184,34932705.322,-0.551,0.548,3.159,3.39,0.512,0.515,1.718,1.663
4554.0,2018-11-08 02:18:31.719802,2018-11-08 04:18:43.437423,34940037.038,-0.551,0.548,3.159,3.39,0.513,0.515,1.719,1.663
4555.0,2018-11-08 04:20:43.449700,2018-11-08 06:20:54.349971,34947367.95,-0.551,0.548,3.159,3.39,0.513,0.515,1.719,1.663
4556.0,2018-11-08 06:22:54.282289,2018-11-08 08:23:01.364460,34954694.965,-0.551,0.548,3.159,3.39,0.512,0.515,1.717,1.663
4557.0,2018-11-08 08:25:01.335423,2018-11-08 10:21:17.507347,34961791.108,-0.551,0.548,3.159,3.39,0.498,0.493,1.671,1.592
4558.0,2018-11-08 10:23:17.512631,2018-11-08 12:18:49.086976,34968842.687,-0.551,0.548,3.159,3.39,0.491,0.493,1.649,1.593
4559.0,2018-11-08 12:20:49.152815,2018-11-08 14:15:49.272686,34975862.873,-0.551,0.548,3.159,3.39,0.492,0.488,1.65,1.576
4560.0,2018-11-08 14:17:49.418115,2018-11-08 16:10:34.835149,34982748.435,-0.551,0.548,3.159,3.39,0.478,0.481,1.607,1.552
4561.0,2018-11-08 16:12:34.826875,2018-11-08 18:05:13.087542,34989626.688,-0.551,0.548,3.159,3.39,0.478,0.48,1.605,1.55
4562.0,2018-11-08 18:07:13.265367,2018-11-08 19:59:56.008975,34996509.609,-0.551,0.548,3.159,3.39,0.478,0.481,1.606,1.551
4563.0,2018-11-08 20:01:56.047838,2018-11-08 21:54:54.372273,35003407.972,-0.551,0.548,3.159,3.39,0.479,0.482,1.61,1.555
4564.0,2018-11-08 21:56:54.347773,2018-11-08 23:49:53.646724,35010307.247,-0.551,0.548,3.159,3.39,0.48,0.482,1.611,1.554
4565.0,2018-11-08 23:51:53.623470,2018-11-09 01:44:50.265243,35017203.865,-0.551,0.548,3.159,3.39,0.479,0.481,1.61,1.554
4566.0,2018-11-09 01:46:50.425958,2018-11-09 03:39:49.839747,35024103.44,-0.551,0.548,3.159,3.39,0.48,0.482,1.61,1.555
4567.0,2018-11-09 03:41:49.845438,2018-11-09 05:34:47.419335,35031001.02,-0.551,0.548,3.159,3.39,0.479,0.482,1.61,1.554
4568.0,2018-11-09 05:36:47.486010,2018-11-09 07:30:01.683436,35037915.284,-0.551,0.548,3.159,3.39,0.481,0.483,1.614,1.558
4569.0,2018-11-09 07:32:01.806484,2018-11-09 09:25:13.083922,35044826.684,-0.551,0.548,3.159,3.39,0.481,0.483,1.613,1.558
4570.0,2018-11-09 09:27:13.196667,2018-11-09 11:20:21.233813,35051734.834,-0.551,0.548,3.159,3.39,0.48,0.482,1.613,1.557
4571.0,2018-11-09 11:22:21.361365,2018-11-09 13:15:26.782889,35058640.383,-0.551,0.548,3.159,3.39,0.48,0.482,1.612,1.556
4572.0,2018-11-09 13:17:26.932697,2018-11-09 15:10:39.325372,35065552.926,-0.551,0.548,3.159,3.39,0.481,0.483,1.614,1.558
4573.0,2018-11-09 15:12:39.497633,2018-11-09 17:05:50.907937,35072464.508,-0.551,0.548,3.159,3.39,0.481,0.483,1.614,1.557
4574.0,2018-11-09 17:07:50.975854,2018-11-09 19:01:15.546782,35079389.147,-0.551,0.548,3.159,3.39,0.481,0.484,1.616,1.561
4575.0,2018-11-09 19:03:15.688151,2018-11-09 20:56:42.034173,35086315.634,-0.551,0.548,3.159,3.39,0.482,0.484,1.617,1.561
4576.0,2018-11-09 20:58:42.127480,2018-11-09 22:51:59.438901,35093233.039,-0.551,0.548,3.159,3.39,0.481,0.483,1.615,1.559
4577.0,2018-11-09 22:53:59.405837,2018-11-10 00:47:19.560321,35100153.16,-0.551,0.548,3.159,3.39,0.481,0.483,1.616,1.56
4578.0,2018-11-10 00:49:19.640500,2018-11-10 02:42:39.582102,35107073.182,-0.551,0.548,3.159,3.39,0.481,0.483,1.616,1.56
4579.0,2018-11-10 02:44:39.759326,2018-11-10 04:38:05.455567,35113999.056,-0.551,0.548,3.159,3.39,0.482,0.484,1.617,1.561
4580.0,2018-11-10 04:40:05.395113,2018-11-10 06:33:27.585080,35120921.185,-0.551,0.548,3.159,3.39,0.481,0.484,1.616,1.56
4581.0,2018-11-10 06:35:27.719317,2018-11-10 08:29:01.706755,35127855.307,-0.551,0.548,3.159,3.39,0.482,0.484,1.619,1.563
4582.0,2018-11-10 08:31:01.804525,2018-11-10 10:24:32.692266,35134786.292,-0.551,0.548,3.159,3.39,0.482,0.484,1.619,1.562
4583.0,2018-11-10 10:26:32.623514,2018-11-10 12:19:59.733837,35141713.334,-0.551,0.548,3.159,3.39,0.482,0.484,1.617,1.562
4584.0,2018-11-10 12:21:59.899002,2018-11-10 14:15:29.884413,35148643.485,-0.551,0.548,3.159,3.39,0.482,0.484,1.618,1.563
4585.0,2018-11-10 14:17:29.850981,2018-11-10 16:10:59.190994,35155572.791,-0.551,0.548,3.159,3.39,0.482,0.484,1.618,1.562
4586.0,2018-11-10 16:12:59.363321,2018-11-10 18:06:34.212223,35162507.812,-0.551,0.548,3.159,3.39,0.483,0.484,1.62,1.563
4587.0,2018-11-10 18:08:34.318079,2018-11-10 20:01:52.029066,35169425.629,-0.551,0.548,3.159,3.39,0.481,0.483,1.615,1.559
4588.0,2018-11-10 20:03:52.040855,2018-11-10 21:57:23.561764,35176357.162,-0.551,0.548,3.159,3.39,0.482,0.484,1.618,1.563
4589.0,2018-11-10 21:59:23.533042,2018-11-10 23:52:52.477910,35183286.078,-0.551,0.548,3.159,3.39,0.482,0.484,1.618,1.562
4590.0,2018-11-10 23:54:52.529475,2018-11-11 01:48:24.226940,35190217.827,-0.551,0.548,3.159,3.39,0.482,0.484,1.619,1.563
4591.0,2018-11-11 01:50:24.176334,2018-11-11 03:43:58.606827,35197152.207,-0.551,0.548,3.159,3.39,0.482,0.484,1.619,1.563
4592.0,2018-11-11 03:45:58.614422,2018-11-11 05:39:35.286015,35204088.886,-0.551,0.548,3.159,3.39,0.483,0.485,1.62,1.564
4593.0,2018-11-11 05:41:35.417628,2018-11-11 07:35:13.679208,35211027.279,-0.551,0.548,3.159,3.39,0.483,0.485,1.62,1.565
4594.0,2018-11-11 07:37:13.687825,2018-11-11 09:30:39.174980,35217952.775,-0.551,0.548,3.159,3.39,0.482,0.484,1.617,1.561
4595.0,2018-11-11 09:32:39.351943,2018-11-11 11:26:14.361803,35224887.962,-0.551,0.548,3.159,3.39,0.482,0.484,1.619,1.564
4596.0,2018-11-11 11:28:14.379110,2018-11-11 13:21:48.198545,35231821.799,-0.551,0.548,3.159,3.39,0.482,0.484,1.62,1.563
4597.0,2018-11-11 13:23:48.366780,2018-11-11 15:17:23.608806,35238757.209,-0.551,0.548,3.159,3.39,0.482,0.484,1.619,1.564
4598.0,2018-11-11 15:19:23.773467,2018-11-11 17:12:53.729229,35245687.329,-0.551,0.548,3.159,3.39,0.482,0.484,1.618,1.562
4599.0,2018-11-11 17:14:53.663667,2018-11-11 19:08:23.938619,35252617.539,-0.551,0.548,3.159,3.39,0.482,0.484,1.618,1.562
4600.0,2018-11-11 19:10:24.018157,2018-11-11 21:03:59.212695,35259552.813,-0.551,0.548,3.159,3.39,0.483,0.484,1.62,1.563
4601.0,2018-11-11 21:05:59.320138,2018-11-11 22:59:28.660725,35266482.261,-0.551,0.548,3.159,3.39,0.482,0.484,1.618,1.562
4602.0,2018-11-11 23:01:28.724704,2018-11-12 00:54:58.255749,35273411.856,-0.551,0.548,3.159,3.39,0.482,0.484,1.618,1.563
4603.0,2018-11-12 00:56:58.338619,2018-11-12 02:50:23.537441,35280337.138,-0.551,0.548,3.159,3.39,0.482,0.484,1.617,1.561
4604.0,2018-11-12 02:52:23.569590,2018-11-12 04:45:52.355320,35287265.955,-0.551,0.548,3.159,3.39,0.482,0.484,1.618,1.562
4605.0,2018-11-12 04:47:52.342426,2018-11-12 06:41:23.816164,35294197.416,-0.551,0.548,3.159,3.39,0.482,0.484,1.618,1.563
4606.0,2018-11-12 06:43:23.856736,2018-11-12 08:36:55.876390,35301129.477,-0.551,0.548,3.159,3.39,0.482,0.484,1.619,1.563
4607.0,2018-11-12 08:38:55.997774,2018-11-12 10:32:23.868769,35308057.469,-0.551,0.548,3.159,3.39,0.482,0.484,1.618,1.561
4608.0,2018-11-12 10:34:24.006806,2018-11-12 12:27:44.728742,35314978.329,-0.551,0.548,3.159,3.39,0.481,0.483,1.615,1.56
4609.0,2018-11-12 12:29:44.664738,2018-11-12 14:22:38.037995,35321871.638,-0.551,0.548,3.159,3.39,0.482,0.478,1.618,1.544
4610.0,2018-11-12 14:24:38.022386,2018-11-12 16:18:49.847526,35328843.448,-0.551,0.548,3.159,3.39,0.481,0.492,1.616,1.587
4611.0,2018-11-12 16:20:49.834653,2018-11-12 18:16:20.813560,35335894.414,-0.551,0.548,3.159,3.39,0.491,0.493,1.649,1.592
4612.0,2018-11-12 18:18:20.954925,2018-11-12 20:13:54.363216,35342947.963,-0.551,0.548,3.159,3.39,0.491,0.493,1.649,1.593
4613.0,2018-11-12 20:15:54.474420,2018-11-12 22:11:21.726002,35349995.326,-0.551,0.548,3.159,3.39,0.491,0.493,1.647,1.592
4614.0,2018-11-12 22:13:21.734237,2018-11-13 00:09:01.966527,35357055.567,-0.551,0.548,3.159,3.39,0.492,0.494,1.65,1.596
4615.0,2018-11-13 00:11:02.017960,2018-11-13 02:06:48.277334,35364121.878,-0.551,0.548,3.159,3.39,0.492,0.495,1.652,1.597
4616.0,2018-11-13 02:08:48.225663,2018-11-13 04:04:42.775921,35371196.376,-0.551,0.548,3.159,3.39,0.493,0.495,1.654,1.599
4617.0,2018-11-13 04:06:42.728176,2018-11-13 06:02:29.512118,35378263.112,-0.551,0.548,3.159,3.39,0.493,0.494,1.653,1.596
4618.0,2018-11-13 06:04:29.549703,2018-11-13 08:00:15.091030,35385328.691,-0.551,0.548,3.159,3.39,0.492,0.495,1.652,1.597
4619.0,2018-11-13 08:02:15.211758,2018-11-13 09:58:09.362451,35392402.963,-0.551,0.548,3.159,3.39,0.493,0.495,1.655,1.598
4620.0,2018-11-13 10:00:09.424747,2018-11-13 11:56:07.861948,35399481.462,-0.551,0.548,3.159,3.39,0.493,0.495,1.655,1.6
4621.0,2018-11-13 11:58:07.903323,2018-11-13 13:54:07.701916,35406561.302,-0.551,0.548,3.159,3.39,0.493,0.496,1.655,1.6
4622.0,2018-11-13 13:56:07.692865,2018-11-13 15:52:14.675289,35413648.275,-0.551,0.548,3.159,3.39,0.494,0.496,1.658,1.602
4623.0,2018-11-13 15:54:14.847381,2018-11-13 17:50:08.913031,35420722.513,-0.551,0.548,3.159,3.39,0.493,0.495,1.655,1.598
4624.0,2018-11-13 17:52:09.056923,2018-11-13 19:48:18.125271,35427811.725,-0.551,0.548,3.159,3.39,0.494,0.496,1.658,1.603
4625.0,2018-11-13 19:50:18.140786,2018-11-13 21:46:21.925117,35434895.525,-0.551,0.548,3.159,3.39,0.494,0.496,1.657,1.601
4626.0,2018-11-13 21:48:21.896841,2018-11-13 23:44:26.716308,35441980.316,-0.551,0.548,3.159,3.39,0.494,0.496,1.657,1.601
4627.0,2018-11-13 23:46:26.739706,2018-11-14 01:42:37.067241,35449070.667,-0.551,0.548,3.159,3.39,0.494,0.496,1.658,1.603
