Repository: Oliver191/MSc_Thesis_Predictive_Maintenance_Batteries

# MSc_Thesis_Predictive_Maintenance_Batteries
The GitHub repository accompanying the MSc Thesis at Esade written by Oliver Caspers regarding the topic “Predictive Maintenance for Lithium-Ion Batteries: Predicting the Remaining Useful Life (RUL) using Data-Driven Machine Learning based on Real-World Battery Datasets”.

SNL_Final.ipynb: The main Jupyter Notebook which contains the main code used to load, clean, and transform the SNL data. Four initial models are evaluated and a RF is chosen to be optimized. The RF is trained to predict the RUL on the training data and optimized using the validation data. Finally, the model is tested using independent testing data from UL.

File: SNL_Cycle_Timeseries_Data/SNL_18650_NMC_25C_40-60_0.5-0.5C_b_cycle_data.csv (part 17 of 27)
Cycle_Index,Start_Time,End_Time,Test_Time (s),Min_Current (A),Max_Current (A),Min_Voltage (V),Max_Voltage (V),Charge_Capacity (Ah),Discharge_Capacity (Ah),Charge_Energy (Wh),Discharge_Energy (Wh)
5560.0,2018-07-16 18:00:06.407348,2018-07-16 18:56:07.026055,20148790.493,-1.499,1.499,3.5,3.888,0.6,0.6,2.262,2.157
5561.0,2018-07-16 18:58:07.094342,2018-07-16 19:54:07.659927,20152271.188,-1.499,1.499,3.5,3.888,0.6,0.6,2.262,2.158
5562.0,2018-07-16 19:56:07.717370,2018-07-16 20:52:08.354747,20155751.85,-1.499,1.5,3.5,3.888,0.6,0.6,2.262,2.157
5563.0,2018-07-16 20:54:08.401544,2018-07-16 21:50:09.017089,20159232.511,-1.499,1.5,3.501,3.888,0.6,0.6,2.262,2.158
5564.0,2018-07-16 21:52:09.084005,2018-07-16 22:48:09.677777,20162713.139,-1.499,1.5,3.5,3.888,0.6,0.6,2.262,2.158
5565.0,2018-07-16 22:50:09.733978,2018-07-16 23:46:10.306142,20166193.891,-1.499,1.5,3.5,3.888,0.6,0.6,2.262,2.158
5566.0,2018-07-16 23:48:10.351219,2018-07-17 00:44:11.057880,20169674.549,-1.499,1.5,3.501,3.888,0.6,0.6,2.262,2.158
5567.0,2018-07-17 00:46:11.123875,2018-07-17 01:42:11.715438,20173155.143,-1.499,1.5,3.501,3.888,0.6,0.6,2.262,2.158
5568.0,2018-07-17 01:44:11.770349,2018-07-17 02:40:12.309235,20176635.828,-1.499,1.5,3.501,3.888,0.6,0.6,2.263,2.158
5569.0,2018-07-17 02:42:12.353305,2018-07-17 03:38:12.995166,20189627.697,-1.499,1.5,1.998,4.2,1.867,2.592,7.442,9.448
5570.0,2018-07-17 03:38:12.995297,2018-07-17 07:14:44.863199,20204350.604,-1.499,1.5,1.999,4.2,2.59,2.593,10.006,9.452
5571.0,2018-07-17 07:14:45.064392,2018-07-17 11:20:07.771030,20219063.412,-1.499,1.5,1.999,4.2,2.59,2.592,10.004,9.449
5572.0,2018-07-17 11:20:07.935943,2018-07-17 15:25:20.578676,20219123.527,0.0,0.0,2.721,2.731,0.0,0.0,0.0,0.0
5573.0,2018-07-17 15:25:20.578787,2018-07-17 15:26:20.693205,20219123.527,0.0,0.0,2.721,2.731,0.0,0.0,0.0,0.0
5574.0,2018-07-20 08:00:15.010571,2018-07-20 12:06:22.638748,20233901.165,-1.499,1.5,1.999,4.2,2.582,2.603,10.004,9.489
5575.0,2018-07-20 12:06:22.670115,2018-07-20 16:12:31.912092,20248670.439,-1.499,1.5,1.998,4.2,2.603,2.601,10.053,9.481
5576.0,2018-07-20 16:12:31.974042,2018-07-20 20:18:31.465201,20263429.992,-1.499,1.5,1.999,4.2,2.6,2.599,10.04,9.476
5577.0,2018-07-20 20:18:31.465327,2018-07-20 23:32:25.698481,20275064.225,-1.499,1.5,2.717,4.2,2.296,1.8,8.766,6.691
5578.0,2018-07-20 23:34:25.751836,2018-07-21 00:30:26.301259,20278544.828,-1.499,1.5,3.42,3.794,0.6,0.6,2.22,2.118
5579.0,2018-07-21 00:32:26.356645,2018-07-21 01:28:26.907194,20282025.434,-1.499,1.5,3.42,3.796,0.6,0.6,2.219,2.119
5580.0,2018-07-21 01:30:26.962831,2018-07-21 02:26:27.483691,20285506.01,-1.499,1.5,3.42,3.797,0.6,0.6,2.22,2.119
5581.0,2018-07-21 02:28:27.536299,2018-07-21 03:24:28.085691,20288986.612,-1.499,1.5,3.419,3.798,0.6,0.6,2.22,2.119
5582.0,2018-07-21 03:26:28.142647,2018-07-21 04:22:28.693283,20292467.22,-1.499,1.5,3.42,3.798,0.6,0.6,2.22,2.119
5583.0,2018-07-21 04:24:28.747362,2018-07-21 05:20:29.299509,20295947.826,-1.499,1.5,3.42,3.799,0.6,0.6,2.22,2.119
5584.0,2018-07-21 05:22:29.358336,2018-07-21 06:18:29.942994,20299428.47,-1.499,1.5,3.419,3.799,0.6,0.6,2.22,2.119
5585.0,2018-07-21 06:20:29.998364,2018-07-21 07:16:30.514305,20302909.041,-1.499,1.5,3.419,3.799,0.6,0.6,2.22,2.119
5586.0,2018-07-21 07:18:30.566889,2018-07-21 08:14:31.091352,20306389.618,-1.499,1.5,3.42,3.8,0.6,0.6,2.22,2.119
5587.0,2018-07-21 08:16:31.147954,2018-07-21 09:12:31.666516,20309870.193,-1.499,1.5,3.42,3.8,0.6,0.6,2.221,2.119
5588.0,2018-07-21 09:14:31.719750,2018-07-21 10:10:32.301906,20313350.828,-1.499,1.5,3.42,3.801,0.6,0.6,2.221,2.119
5589.0,2018-07-21 10:12:32.359853,2018-07-21 11:08:32.849771,20316831.376,-1.499,1.5,3.42,3.801,0.6,0.6,2.221,2.119
5590.0,2018-07-21 11:10:32.904739,2018-07-21 12:06:33.490094,20320312.017,-1.499,1.5,3.42,3.801,0.6,0.6,2.221,2.119
5591.0,2018-07-21 12:08:33.541956,2018-07-21 13:04:34.128577,20323792.655,-1.499,1.5,3.42,3.801,0.6,0.6,2.221,2.12
5592.0,2018-07-21 13:06:34.184772,2018-07-21 14:02:34.764544,20327273.291,-1.499,1.5,3.42,3.802,0.6,0.6,2.221,2.119
5593.0,2018-07-21 14:04:34.817632,2018-07-21 15:00:35.336900,20330753.863,-1.499,1.5,3.42,3.802,0.6,0.6,2.222,2.119
5594.0,2018-07-21 15:02:35.394644,2018-07-21 15:58:35.977861,20334234.504,-1.499,1.5,3.42,3.803,0.6,0.6,2.222,2.119
5595.0,2018-07-21 16:00:36.032571,2018-07-21 16:56:36.585931,20337715.112,-1.499,1.5,3.42,3.803,0.6,0.6,2.222,2.12
5596.0,2018-07-21 16:58:36.644928,2018-07-21 17:54:37.293425,20341195.82,-1.499,1.5,3.42,3.803,0.6,0.6,2.222,2.12
5597.0,2018-07-21 17:56:37.349490,2018-07-21 18:52:37.866760,20344676.393,-1.499,1.5,3.42,3.803,0.6,0.6,2.222,2.12
5598.0,2018-07-21 18:54:37.919718,2018-07-21 19:50:38.438184,20348156.965,-1.499,1.5,3.42,3.803,0.6,0.6,2.222,2.12
5599.0,2018-07-21 19:52:38.495564,2018-07-21 20:48:38.929675,20351637.456,-1.499,1.5,3.42,3.804,0.6,0.6,2.222,2.12
5600.0,2018-07-21 20:50:38.983937,2018-07-21 21:46:39.474118,20355118.001,-1.499,1.5,3.42,3.803,0.6,0.6,2.222,2.12
5601.0,2018-07-21 21:48:39.532603,2018-07-21 22:44:39.984814,20358598.511,-1.499,1.5,3.42,3.804,0.6,0.6,2.222,2.12
5602.0,2018-07-21 22:46:40.048083,2018-07-21 23:42:40.508756,20362079.035,-1.499,1.5,3.421,3.804,0.6,0.6,2.222,2.12
5603.0,2018-07-21 23:44:40.560622,2018-07-22 00:40:41.077310,20365559.604,-1.499,1.5,3.421,3.805,0.6,0.6,2.222,2.12
5604.0,2018-07-22 00:42:41.133673,2018-07-22 01:38:41.612552,20369040.139,-1.499,1.5,3.421,3.805,0.6,0.6,2.223,2.121
5605.0,2018-07-22 01:40:41.673321,2018-07-22 02:36:42.192331,20372520.719,-1.499,1.5,3.421,3.805,0.6,0.6,2.223,2.121
5606.0,2018-07-22 02:38:42.241816,2018-07-22 03:34:42.738550,20376001.265,-1.499,1.5,3.421,3.805,0.6,0.6,2.223,2.121
5607.0,2018-07-22 03:36:42.792672,2018-07-22 04:32:43.313714,20379481.84,-1.499,1.5,3.422,3.805,0.6,0.6,2.223,2.121
5608.0,2018-07-22 04:34:43.372031,2018-07-22 05:30:43.886098,20382962.413,-1.499,1.5,3.422,3.805,0.6,0.6,2.223,2.121
5609.0,2018-07-22 05:32:43.933366,2018-07-22 06:28:44.457095,20386442.984,-1.499,1.5,3.422,3.805,0.6,0.6,2.223,2.121
5610.0,2018-07-22 06:30:44.509390,2018-07-22 07:26:44.994987,20389923.521,-1.499,1.5,3.422,3.806,0.6,0.6,2.223,2.121
5611.0,2018-07-22 07:28:45.051546,2018-07-22 08:24:45.530873,20393404.057,-1.499,1.5,3.422,3.806,0.6,0.6,2.223,2.121
5612.0,2018-07-22 08:26:45.591740,2018-07-22 09:22:46.111420,20396884.638,-1.499,1.499,3.422,3.806,0.6,0.6,2.223,2.121
5613.0,2018-07-22 09:24:46.161563,2018-07-22 10:20:46.658932,20400365.185,-1.499,1.5,3.422,3.806,0.6,0.6,2.223,2.121
5614.0,2018-07-22 10:22:46.713412,2018-07-22 11:18:47.235919,20403845.762,-1.499,1.5,3.422,3.807,0.6,0.6,2.224,2.121
5615.0,2018-07-22 11:20:47.295132,2018-07-22 12:16:47.779571,20407326.306,-1.499,1.5,3.423,3.807,0.6,0.6,2.224,2.121
5616.0,2018-07-22 12:18:47.827673,2018-07-22 13:14:48.383835,20410806.91,-1.499,1.5,3.423,3.807,0.6,0.6,2.224,2.122
5617.0,2018-07-22 13:16:48.436404,2018-07-22 14:12:48.955197,20414287.482,-1.499,1.5,3.423,3.808,0.6,0.6,2.224,2.122
5618.0,2018-07-22 14:14:49.012658,2018-07-22 15:10:49.493983,20417768.02,-1.499,1.5,3.423,3.808,0.6,0.6,2.224,2.122
5619.0,2018-07-22 15:12:49.555925,2018-07-22 16:08:50.046206,20421248.573,-1.499,1.5,3.423,3.808,0.6,0.6,2.224,2.122
5620.0,2018-07-22 16:10:50.096926,2018-07-22 17:06:50.627708,20424729.154,-1.499,1.5,3.423,3.808,0.6,0.6,2.224,2.122
5621.0,2018-07-22 17:08:50.683091,2018-07-22 18:04:51.175822,20428209.702,-1.499,1.5,3.423,3.809,0.6,0.6,2.225,2.122
5622.0,2018-07-22 18:06:51.235848,2018-07-22 19:02:51.815621,20431690.342,-1.499,1.5,3.423,3.808,0.6,0.6,2.225,2.122
5623.0,2018-07-22 19:04:51.864712,2018-07-22 20:00:52.297546,20435170.824,-1.499,1.5,3.424,3.809,0.6,0.6,2.225,2.122
5624.0,2018-07-22 20:02:52.350685,2018-07-22 20:58:52.807864,20438651.334,-1.499,1.5,3.424,3.809,0.6,0.6,2.225,2.122
5625.0,2018-07-22 21:00:52.865432,2018-07-22 21:56:53.315602,20442131.842,-1.499,1.5,3.424,3.809,0.6,0.6,2.225,2.122
5626.0,2018-07-22 21:58:53.377747,2018-07-22 22:54:53.805494,20445612.332,-1.499,1.5,3.424,3.809,0.6,0.6,2.225,2.122
5627.0,2018-07-22 22:56:53.856395,2018-07-22 23:52:54.323972,20449092.85,-1.499,1.5,3.424,3.81,0.6,0.6,2.225,2.122
5628.0,2018-07-22 23:54:54.378821,2018-07-23 00:50:54.839601,20452573.366,-1.499,1.5,3.424,3.81,0.6,0.6,2.225,2.122
5629.0,2018-07-23 00:52:54.899134,2018-07-23 01:48:55.352901,20456053.879,-1.499,1.5,3.424,3.81,0.6,0.6,2.225,2.122
5630.0,2018-07-23 01:50:55.401455,2018-07-23 02:46:55.864514,20459534.391,-1.499,1.5,3.424,3.81,0.6,0.6,2.225,2.123
5631.0,2018-07-23 02:48:55.917463,2018-07-23 03:44:56.436529,20463014.963,-1.499,1.5,3.424,3.81,0.6,0.6,2.225,2.123
5632.0,2018-07-23 03:46:56.494211,2018-07-23 04:42:56.912804,20466495.439,-1.499,1.5,3.424,3.811,0.6,0.6,2.225,2.123
5633.0,2018-07-23 04:44:56.974770,2018-07-23 05:40:57.589719,20469976.116,-1.499,1.5,3.425,3.811,0.6,0.6,2.226,2.123
5634.0,2018-07-23 05:42:57.640633,2018-07-23 06:38:58.136259,20473456.663,-1.499,1.5,3.425,3.811,0.6,0.6,2.226,2.123
5635.0,2018-07-23 06:40:58.195419,2018-07-23 07:36:58.710735,20476937.237,-1.499,1.5,3.425,3.811,0.6,0.6,2.226,2.123
5636.0,2018-07-23 07:38:58.759088,2018-07-23 08:34:59.252890,20480417.779,-1.499,1.5,3.425,3.812,0.6,0.6,2.226,2.123
5637.0,2018-07-23 08:36:59.305822,2018-07-23 09:32:59.838377,20483898.365,-1.499,1.5,3.425,3.812,0.6,0.6,2.226,2.123
5638.0,2018-07-23 09:34:59.882442,2018-07-23 10:31:00.367819,20487378.894,-1.499,1.5,3.426,3.812,0.6,0.6,2.226,2.123
5639.0,2018-07-23 10:33:00.431516,2018-07-23 11:29:00.926001,20490859.453,-1.499,1.5,3.426,3.812,0.6,0.6,2.226,2.123
5640.0,2018-07-23 11:31:00.978913,2018-07-23 12:27:01.482343,20494340.009,-1.499,1.5,3.426,3.812,0.6,0.6,2.226,2.123
5641.0,2018-07-23 12:29:01.524176,2018-07-23 13:25:02.037160,20497820.564,-1.499,1.5,3.426,3.812,0.6,0.6,2.227,2.123
5642.0,2018-07-23 13:27:02.099558,2018-07-23 14:23:02.590429,20501301.117,-1.499,1.5,3.426,3.812,0.6,0.6,2.226,2.124
5643.0,2018-07-23 14:25:02.641477,2018-07-23 15:21:03.110206,20504781.637,-1.499,1.5,3.426,3.813,0.6,0.6,2.227,2.123
5644.0,2018-07-23 15:23:03.150357,2018-07-23 16:19:03.659430,20508262.186,-1.499,1.5,3.426,3.813,0.6,0.6,2.227,2.124
5645.0,2018-07-23 16:21:03.719772,2018-07-23 17:17:04.237690,20511742.764,-1.499,1.5,3.426,3.813,0.6,0.6,2.227,2.124
5646.0,2018-07-23 17:19:04.286723,2018-07-23 18:15:04.751720,20515223.278,-1.499,1.5,3.427,3.813,0.6,0.6,2.227,2.124
5647.0,2018-07-23 18:17:04.821301,2018-07-23 19:13:05.388691,20518703.915,-1.499,1.5,3.427,3.814,0.6,0.6,2.227,2.124
5648.0,2018-07-23 19:15:05.447027,2018-07-23 20:11:05.898992,20522184.425,-1.499,1.5,3.427,3.814,0.6,0.6,2.227,2.124
5649.0,2018-07-23 20:13:05.946345,2018-07-23 21:09:06.532085,20525665.059,-1.499,1.5,3.427,3.814,0.6,0.6,2.227,2.124
5650.0,2018-07-23 21:11:06.599851,2018-07-23 22:07:07.101577,20529145.628,-1.499,1.5,3.427,3.814,0.6,0.6,2.227,2.124
5651.0,2018-07-23 22:09:07.158223,2018-07-23 23:05:07.668754,20532626.195,-1.499,1.5,3.427,3.814,0.6,0.6,2.227,2.124
5652.0,2018-07-23 23:07:07.714282,2018-07-24 00:03:08.171749,20536106.698,-1.499,1.5,3.427,3.815,0.6,0.6,2.228,2.124
5653.0,2018-07-24 00:05:08.237336,2018-07-24 01:01:08.828599,20539587.355,-1.499,1.5,3.427,3.815,0.6,0.6,2.228,2.124
5654.0,2018-07-24 01:03:08.883142,2018-07-24 01:59:09.468030,20543067.995,-1.499,1.5,3.428,3.815,0.6,0.6,2.228,2.124
5655.0,2018-07-24 02:01:09.527380,2018-07-24 02:57:10.074637,20546548.601,-1.499,1.5,3.428,3.815,0.6,0.6,2.228,2.125
5656.0,2018-07-24 02:59:10.123167,2018-07-24 03:55:10.617335,20550029.144,-1.499,1.5,3.428,3.816,0.6,0.6,2.228,2.125
5657.0,2018-07-24 03:57:10.686242,2018-07-24 04:53:11.221277,20553509.748,-1.499,1.5,3.428,3.815,0.6,0.6,2.228,2.125
5658.0,2018-07-24 04:55:11.279204,2018-07-24 05:51:11.917246,20556990.444,-1.499,1.5,3.428,3.816,0.6,0.6,2.228,2.125
5659.0,2018-07-24 05:53:11.964406,2018-07-24 06:49:12.456106,20560470.983,-1.499,1.5,3.429,3.816,0.6,0.6,2.228,2.125
5660.0,2018-07-24 06:51:12.523392,2018-07-24 07:47:13.117957,20563951.644,-1.499,1.5,3.429,3.816,0.6,0.6,2.228,2.125
5661.0,2018-07-24 07:49:13.174339,2018-07-24 08:45:13.652983,20567432.179,-1.499,1.5,3.429,3.816,0.6,0.6,2.229,2.125
5662.0,2018-07-24 08:47:13.698174,2018-07-24 09:43:14.311080,20570912.838,-1.499,1.5,3.429,3.816,0.6,0.6,2.229,2.125
5663.0,2018-07-24 09:45:14.376961,2018-07-24 10:41:14.936908,20574393.463,-1.499,1.5,3.429,3.816,0.6,0.6,2.229,2.125
5664.0,2018-07-24 10:43:14.991677,2018-07-24 11:39:15.529590,20577874.056,-1.499,1.5,3.429,3.817,0.6,0.6,2.229,2.125
5665.0,2018-07-24 11:41:15.573260,2018-07-24 12:37:16.120579,20581354.647,-1.499,1.5,3.43,3.817,0.6,0.6,2.229,2.125
5666.0,2018-07-24 12:39:16.184665,2018-07-24 13:35:16.741031,20584835.268,-1.499,1.5,3.43,3.817,0.6,0.6,2.229,2.126
5667.0,2018-07-24 13:37:16.794348,2018-07-24 14:33:17.329384,20588315.856,-1.499,1.5,3.43,3.817,0.6,0.6,2.229,2.126
5668.0,2018-07-24 14:35:17.371431,2018-07-24 15:31:17.915857,20591796.442,-1.499,1.5,3.43,3.817,0.6,0.6,2.229,2.126
5669.0,2018-07-24 15:33:17.978402,2018-07-24 16:29:18.501143,20595277.028,-1.499,1.5,3.431,3.817,0.6,0.6,2.229,2.126
5670.0,2018-07-24 16:31:18.552693,2018-07-24 17:27:19.022428,20598757.549,-1.499,1.5,3.431,3.817,0.6,0.6,2.229,2.126
5671.0,2018-07-24 17:29:19.063143,2018-07-24 18:25:19.666921,20602238.193,-1.499,1.5,3.431,3.818,0.6,0.6,2.229,2.126
5672.0,2018-07-24 18:27:19.727968,2018-07-24 19:23:20.278434,20605718.805,-1.499,1.5,3.431,3.818,0.6,0.6,2.229,2.126
5673.0,2018-07-24 19:25:20.328648,2018-07-24 20:21:20.826112,20609199.353,-1.499,1.5,3.431,3.818,0.6,0.6,2.229,2.126
5674.0,2018-07-24 20:23:20.896511,2018-07-24 21:19:21.434770,20612679.961,-1.499,1.5,3.431,3.819,0.6,0.6,2.229,2.126
5675.0,2018-07-24 21:21:21.494412,2018-07-24 22:17:22.166622,20616160.693,-1.499,1.5,3.431,3.819,0.6,0.6,2.23,2.126
5676.0,2018-07-24 22:19:22.215563,2018-07-24 23:15:22.773104,20619641.3,-1.499,1.5,3.431,3.819,0.6,0.6,2.23,2.126
5677.0,2018-07-24 23:17:22.842417,2018-07-25 00:13:23.503239,20623122.03,-1.499,1.5,3.431,3.819,0.6,0.6,2.23,2.126
5678.0,2018-07-25 00:15:23.561725,2018-07-25 01:11:24.232096,20626602.759,-1.499,1.5,3.431,3.819,0.6,0.6,2.23,2.126
5679.0,2018-07-25 01:13:24.279766,2018-07-25 02:09:24.865919,20630083.392,-1.499,1.5,3.432,3.819,0.6,0.6,2.23,2.126
5680.0,2018-07-25 02:11:24.933853,2018-07-25 03:07:25.529766,20633564.056,-1.499,1.5,3.431,3.82,0.6,0.6,2.23,2.126
5681.0,2018-07-25 03:09:25.571270,2018-07-25 04:05:26.207737,20637044.734,-1.499,1.5,3.432,3.82,0.6,0.6,2.23,2.127
5682.0,2018-07-25 04:07:26.269935,2018-07-25 05:03:26.884608,20640525.411,-1.499,1.5,3.432,3.82,0.6,0.6,2.23,2.127
5683.0,2018-07-25 05:05:26.935843,2018-07-25 06:01:27.497663,20644006.024,-1.499,1.5,3.433,3.82,0.6,0.6,2.23,2.127
5684.0,2018-07-25 06:03:27.537701,2018-07-25 06:59:28.233802,20647486.76,-1.499,1.5,3.433,3.82,0.6,0.6,2.231,2.127
5685.0,2018-07-25 07:01:28.294097,2018-07-25 07:57:28.923250,20650967.45,-1.499,1.5,3.433,3.82,0.6,0.6,2.231,2.127
5686.0,2018-07-25 07:59:28.986447,2018-07-25 08:55:29.697516,20654448.224,-1.499,1.5,3.433,3.82,0.6,0.6,2.231,2.127
5687.0,2018-07-25 08:57:29.749951,2018-07-25 09:53:30.314424,20657928.841,-1.499,1.5,3.433,3.821,0.6,0.6,2.231,2.127
5688.0,2018-07-25 09:55:30.355705,2018-07-25 10:51:31.015571,20661409.542,-1.499,1.5,3.433,3.821,0.6,0.6,2.231,2.127
5689.0,2018-07-25 10:53:31.084849,2018-07-25 11:49:31.746181,20664890.273,-1.499,1.5,3.433,3.821,0.6,0.6,2.231,2.127
5690.0,2018-07-25 11:51:31.804788,2018-07-25 12:47:32.444645,20668370.971,-1.499,1.5,3.434,3.821,0.6,0.6,2.231,2.127
5691.0,2018-07-25 12:49:32.492754,2018-07-25 13:45:33.048590,20671851.575,-1.499,1.5,3.434,3.822,0.6,0.6,2.231,2.127
5692.0,2018-07-25 13:47:33.117117,2018-07-25 14:43:33.744977,20675332.271,-1.499,1.5,3.434,3.822,0.6,0.6,2.231,2.128
5693.0,2018-07-25 14:45:33.802648,2018-07-25 15:41:34.346885,20678812.873,-1.499,1.5,3.434,3.822,0.6,0.6,2.231,2.127
5694.0,2018-07-25 15:43:34.393666,2018-07-25 16:39:34.947118,20682293.474,-1.499,1.5,3.435,3.822,0.6,0.6,2.231,2.128
5695.0,2018-07-25 16:41:35.014210,2018-07-25 17:37:35.608208,20685774.135,-1.499,1.5,3.435,3.822,0.6,0.6,2.232,2.128
5696.0,2018-07-25 17:39:35.664214,2018-07-25 18:35:36.173872,20689254.7,-1.499,1.5,3.435,3.823,0.6,0.6,2.232,2.128
5697.0,2018-07-25 18:37:36.219119,2018-07-25 19:33:36.831945,20692735.358,-1.499,1.5,3.435,3.823,0.6,0.6,2.232,2.128
5698.0,2018-07-25 19:35:36.897673,2018-07-25 20:31:37.488659,20696216.015,-1.499,1.5,3.435,3.823,0.6,0.6,2.232,2.128
5699.0,2018-07-25 20:33:37.543445,2018-07-25 21:29:38.144237,20699696.671,-1.499,1.5,3.435,3.823,0.6,0.6,2.232,2.128
5700.0,2018-07-25 21:31:38.188193,2018-07-25 22:27:38.766920,20703177.293,-1.499,1.5,3.436,3.823,0.6,0.6,2.232,2.128
5701.0,2018-07-25 22:29:38.831358,2018-07-25 23:25:39.451542,20706657.978,-1.499,1.5,3.436,3.823,0.6,0.6,2.232,2.128
5702.0,2018-07-25 23:27:39.505098,2018-07-26 00:23:40.103363,20710138.63,-1.499,1.5,3.436,3.823,0.6,0.6,2.232,2.128
5703.0,2018-07-26 00:25:40.146060,2018-07-26 01:21:40.816712,20713619.343,-1.499,1.5,3.436,3.824,0.6,0.6,2.232,2.129
5704.0,2018-07-26 01:23:40.879952,2018-07-26 02:19:41.435083,20717099.962,-1.499,1.5,3.436,3.824,0.6,0.6,2.232,2.128
5705.0,2018-07-26 02:21:41.487179,2018-07-26 03:17:42.020436,20720580.547,-1.499,1.5,3.436,3.824,0.6,0.6,2.233,2.129
5706.0,2018-07-26 03:19:42.061693,2018-07-26 04:15:42.698337,20724061.225,-1.499,1.5,3.436,3.824,0.6,0.6,2.233,2.129
5707.0,2018-07-26 04:17:42.760276,2018-07-26 05:13:43.374878,20727541.901,-1.499,1.5,3.437,3.825,0.6,0.6,2.233,2.129
5708.0,2018-07-26 05:15:43.425869,2018-07-26 06:11:43.987453,20731022.514,-1.499,1.5,3.437,3.825,0.6,0.6,2.233,2.129
5709.0,2018-07-26 06:13:44.027385,2018-07-26 07:09:44.629956,20734503.156,-1.499,1.5,3.437,3.825,0.6,0.6,2.233,2.129
5710.0,2018-07-26 07:11:44.690519,2018-07-26 08:07:45.250438,20737983.777,-1.499,1.5,3.437,3.825,0.6,0.6,2.233,2.129
5711.0,2018-07-26 08:09:45.302589,2018-07-26 09:05:45.834201,20741464.361,-1.499,1.499,3.438,3.826,0.6,0.6,2.233,2.129
5712.0,2018-07-26 09:07:45.877214,2018-07-26 10:03:46.485463,20744945.012,-1.499,1.499,3.438,3.826,0.6,0.6,2.233,2.129
5713.0,2018-07-26 10:05:46.517465,2018-07-26 11:01:47.104022,20748425.631,-1.499,1.5,3.438,3.826,0.6,0.6,2.233,2.129
5714.0,2018-07-26 11:03:47.187541,2018-07-26 11:59:47.814424,20751906.341,-1.499,1.5,3.438,3.826,0.6,0.6,2.233,2.129
5715.0,2018-07-26 12:01:47.855800,2018-07-26 12:57:48.461190,20755386.988,-1.499,1.5,3.439,3.827,0.6,0.6,2.234,2.129
5716.0,2018-07-26 12:59:48.522956,2018-07-26 13:55:49.075221,20758867.602,-1.499,1.5,3.439,3.827,0.6,0.6,2.234,2.13
5717.0,2018-07-26 13:57:49.126082,2018-07-26 14:53:49.781701,20762348.308,-1.499,1.5,3.439,3.827,0.6,0.6,2.234,2.13
5718.0,2018-07-26 14:55:49.821723,2018-07-26 15:51:52.661630,20765831.188,-1.499,1.5,3.44,3.817,0.6,0.6,2.234,2.13
5719.0,2018-07-26 15:53:52.716966,2018-07-26 16:49:53.362064,20769311.889,-1.499,1.5,3.439,3.827,0.6,0.6,2.234,2.13
5720.0,2018-07-26 16:51:53.417600,2018-07-26 17:47:54.094218,20772792.621,-1.499,1.5,3.44,3.828,0.6,0.6,2.234,2.13
5721.0,2018-07-26 17:49:54.149279,2018-07-26 18:45:54.731894,20776273.258,-1.499,1.5,3.44,3.828,0.6,0.6,2.234,2.13
5722.0,2018-07-26 18:47:54.786807,2018-07-26 19:43:55.369457,20779753.896,-1.499,1.499,3.44,3.828,0.6,0.6,2.234,2.13
5723.0,2018-07-26 19:45:55.425324,2018-07-26 20:41:56.102295,20783234.629,-1.499,1.499,3.44,3.828,0.6,0.6,2.234,2.13
5724.0,2018-07-26 20:43:56.157133,2018-07-26 21:39:56.740723,20786715.267,-1.499,1.5,3.441,3.829,0.6,0.6,2.235,2.13
5725.0,2018-07-26 21:41:56.796616,2018-07-26 22:37:57.411244,20790195.938,-1.499,1.5,3.441,3.828,0.6,0.6,2.235,2.13
5726.0,2018-07-26 22:39:57.465892,2018-07-26 23:35:58.111445,20793676.638,-1.499,1.5,3.441,3.829,0.6,0.6,2.235,2.13
5727.0,2018-07-26 23:37:58.167162,2018-07-27 00:33:58.843907,20797157.37,-1.499,1.5,3.442,3.829,0.6,0.6,2.235,2.131
5728.0,2018-07-27 00:35:58.900421,2018-07-27 01:31:59.516547,20800638.043,-1.499,1.499,3.442,3.829,0.6,0.6,2.235,2.13
5729.0,2018-07-27 01:33:59.570051,2018-07-27 02:30:00.183805,20804118.71,-1.499,1.5,3.442,3.829,0.6,0.6,2.235,2.131
5730.0,2018-07-27 02:32:00.238214,2018-07-27 03:28:00.912682,20807599.439,-1.499,1.5,3.442,3.83,0.6,0.6,2.235,2.131
5731.0,2018-07-27 03:30:00.968176,2018-07-27 04:26:01.613256,20811080.14,-1.499,1.5,3.443,3.83,0.6,0.6,2.235,2.131
5732.0,2018-07-27 04:28:01.669918,2018-07-27 05:24:02.348101,20814560.875,-1.499,1.5,3.442,3.83,0.6,0.6,2.235,2.131
5733.0,2018-07-27 05:26:02.401796,2018-07-27 06:22:03.015846,20818041.542,-1.499,1.5,3.443,3.83,0.6,0.6,2.235,2.131
5734.0,2018-07-27 06:24:03.070299,2018-07-27 07:20:03.744985,20821522.271,-1.499,1.5,3.443,3.83,0.6,0.6,2.235,2.131
5735.0,2018-07-27 07:22:03.800603,2018-07-27 08:18:04.415046,20825002.942,-1.499,1.5,3.443,3.83,0.6,0.6,2.236,2.131
5736.0,2018-07-27 08:20:04.471785,2018-07-27 09:16:05.181891,20828483.708,-1.499,1.5,3.443,3.83,0.6,0.6,2.236,2.131
5737.0,2018-07-27 09:18:05.235710,2018-07-27 10:14:05.850220,20831964.377,-1.499,1.5,3.444,3.831,0.6,0.6,2.236,2.131
5738.0,2018-07-27 10:16:05.904945,2018-07-27 11:12:06.552869,20835445.079,-1.499,1.5,3.444,3.831,0.6,0.6,2.236,2.131
5739.0,2018-07-27 11:14:06.604575,2018-07-27 12:10:07.285372,20838925.812,-1.499,1.5,3.444,3.831,0.6,0.6,2.236,2.131
5740.0,2018-07-27 12:12:07.342286,2018-07-27 13:08:07.954988,20842406.481,-1.499,1.5,3.445,3.831,0.6,0.6,2.236,2.132
5741.0,2018-07-27 13:10:08.008820,2018-07-27 14:06:08.685894,20845887.212,-1.499,1.5,3.445,3.831,0.6,0.6,2.236,2.132
5742.0,2018-07-27 14:08:08.744596,2018-07-27 15:04:09.298472,20849367.825,-1.499,1.5,3.445,3.832,0.6,0.6,2.236,2.132
5743.0,2018-07-27 15:06:09.353952,2018-07-27 16:02:09.995242,20852848.522,-1.499,1.499,3.445,3.832,0.6,0.6,2.236,2.132
5744.0,2018-07-27 16:04:10.048065,2018-07-27 17:00:10.691295,20856329.218,-1.499,1.499,3.446,3.832,0.6,0.6,2.237,2.132
5745.0,2018-07-27 17:02:10.748813,2018-07-27 17:58:11.425089,20859809.952,-1.499,1.499,3.446,3.833,0.6,0.6,2.237,2.132
5746.0,2018-07-27 18:00:11.479447,2018-07-27 18:56:12.095286,20863290.622,-1.499,1.5,3.446,3.833,0.6,0.6,2.237,2.132
5747.0,2018-07-27 18:58:12.154623,2018-07-27 19:54:12.803573,20866771.33,-1.499,1.5,3.446,3.832,0.6,0.6,2.237,2.132
5748.0,2018-07-27 19:56:12.859956,2018-07-27 20:52:13.503143,20870252.03,-1.499,1.5,3.446,3.833,0.6,0.6,2.237,2.132
5749.0,2018-07-27 20:54:13.556640,2018-07-27 21:50:14.139132,20873732.666,-1.499,1.5,3.446,3.833,0.6,0.6,2.237,2.132
5750.0,2018-07-27 21:52:14.197266,2018-07-27 22:48:14.875429,20877213.402,-1.499,1.499,3.446,3.834,0.6,0.6,2.237,2.132
5751.0,2018-07-27 22:50:14.930758,2018-07-27 23:46:15.540348,20880694.067,-1.499,1.5,3.447,3.834,0.6,0.6,2.237,2.132
5752.0,2018-07-27 23:48:15.592749,2018-07-28 00:44:16.313437,20884174.84,-1.499,1.499,3.447,3.834,0.6,0.6,2.237,2.132
5753.0,2018-07-28 00:46:16.370614,2018-07-28 01:42:16.983749,20887655.51,-1.499,1.5,3.447,3.834,0.6,0.6,2.237,2.133
5754.0,2018-07-28 01:44:17.037700,2018-07-28 02:40:17.683710,20891136.21,-1.499,1.5,3.447,3.834,0.6,0.6,2.237,2.132
5755.0,2018-07-28 02:42:17.742579,2018-07-28 03:38:18.390513,20894616.917,-1.499,1.5,3.448,3.834,0.6,0.6,2.238,2.133
5756.0,2018-07-28 03:40:18.446225,2018-07-28 04:36:19.189507,20898097.716,-1.499,1.5,3.448,3.834,0.6,0.6,2.238,2.133
5757.0,2018-07-28 04:38:19.242517,2018-07-28 05:34:19.886812,20901578.413,-1.499,1.5,3.448,3.835,0.6,0.6,2.238,2.133
5758.0,2018-07-28 05:36:19.944589,2018-07-28 06:32:20.613962,20905059.14,-1.499,1.5,3.448,3.835,0.6,0.6,2.238,2.133
5759.0,2018-07-28 06:34:20.676528,2018-07-28 07:30:21.324394,20908539.851,-1.499,1.5,3.449,3.835,0.6,0.6,2.238,2.133
5760.0,2018-07-28 07:32:21.376297,2018-07-28 08:28:22.049235,20912020.576,-1.499,1.5,3.449,3.835,0.6,0.6,2.238,2.133
5761.0,2018-07-28 08:30:22.105857,2018-07-28 09:26:22.741371,20915501.268,-1.499,1.5,3.449,3.836,0.6,0.6,2.238,2.133
5762.0,2018-07-28 09:28:22.802750,2018-07-28 10:24:23.448223,20918981.975,-1.499,1.499,3.45,3.836,0.6,0.6,2.238,2.133
5763.0,2018-07-28 10:26:23.499109,2018-07-28 11:22:24.122673,20922462.649,-1.499,1.5,3.45,3.836,0.6,0.6,2.238,2.133
5764.0,2018-07-28 11:24:24.178008,2018-07-28 12:20:24.858259,20925943.385,-1.499,1.5,3.45,3.836,0.6,0.6,2.239,2.133
5765.0,2018-07-28 12:22:24.918540,2018-07-28 13:18:25.561002,20929424.088,-1.499,1.5,3.45,3.836,0.6,0.6,2.239,2.133
5766.0,2018-07-28 13:20:25.610119,2018-07-28 14:16:26.293309,20932904.82,-1.499,1.5,3.451,3.837,0.6,0.6,2.239,2.134
5767.0,2018-07-28 14:18:26.347360,2018-07-28 15:14:26.930783,20936385.457,-1.499,1.5,3.45,3.837,0.6,0.6,2.239,2.134
5768.0,2018-07-28 15:16:26.989510,2018-07-28 16:12:27.566573,20939866.093,-1.499,1.499,3.451,3.837,0.6,0.6,2.239,2.134
5769.0,2018-07-28 16:14:27.614313,2018-07-28 17:10:28.263549,20943346.79,-1.499,1.499,3.451,3.837,0.6,0.6,2.239,2.134
5770.0,2018-07-28 17:12:28.316149,2018-07-28 18:08:28.896843,20946827.423,-1.499,1.5,3.451,3.837,0.6,0.6,2.239,2.134
5771.0,2018-07-28 18:10:28.954223,2018-07-28 19:06:29.559967,20950308.086,-1.499,1.5,3.452,3.838,0.6,0.6,2.239,2.134
5772.0,2018-07-28 19:08:29.621941,2018-07-28 20:04:30.268631,20953788.795,-1.499,1.5,3.452,3.838,0.6,0.6,2.239,2.134
5773.0,2018-07-28 20:06:30.319785,2018-07-28 21:02:30.897597,20957269.424,-1.499,1.499,3.452,3.838,0.6,0.6,2.239,2.134
5774.0,2018-07-28 21:04:30.953457,2018-07-28 22:00:31.603129,20960750.13,-1.499,1.5,3.452,3.838,0.6,0.6,2.239,2.134
5775.0,2018-07-28 22:02:31.663526,2018-07-28 22:58:32.307092,20964230.834,-1.499,1.5,3.453,3.839,0.6,0.6,2.24,2.134
5776.0,2018-07-28 23:00:32.356750,2018-07-28 23:56:33.040915,20967711.567,-1.499,1.5,3.453,3.839,0.6,0.6,2.24,2.134
5777.0,2018-07-28 23:58:33.095491,2018-07-29 00:54:33.679988,20971192.206,-1.499,1.499,3.453,3.839,0.6,0.6,2.24,2.134
5778.0,2018-07-29 00:56:33.739114,2018-07-29 01:52:34.411196,20974672.938,-1.499,1.499,3.453,3.839,0.6,0.6,2.24,2.134
5779.0,2018-07-29 01:54:34.459441,2018-07-29 02:50:35.109832,20978153.636,-1.499,1.499,3.453,3.84,0.6,0.6,2.24,2.134
5780.0,2018-07-29 02:52:35.163032,2018-07-29 03:48:35.776114,20981634.303,-1.499,1.5,3.454,3.84,0.6,0.6,2.24,2.135
5781.0,2018-07-29 03:50:35.834145,2018-07-29 04:46:36.472336,20985114.999,-1.499,1.5,3.454,3.84,0.6,0.6,2.24,2.135
5782.0,2018-07-29 04:48:36.535126,2018-07-29 05:44:37.182793,20988595.709,-1.499,1.5,3.454,3.84,0.6,0.6,2.24,2.135
5783.0,2018-07-29 05:46:37.234582,2018-07-29 06:42:37.845190,20992076.372,-1.499,1.5,3.454,3.84,0.6,0.6,2.24,2.135
5784.0,2018-07-29 06:44:37.901672,2018-07-29 07:40:38.474836,20995557.001,-1.499,1.5,3.454,3.84,0.6,0.6,2.24,2.135
5785.0,2018-07-29 07:42:38.536023,2018-07-29 08:38:39.181172,20999037.708,-1.499,1.5,3.454,3.841,0.6,0.6,2.241,2.135
5786.0,2018-07-29 08:40:39.231535,2018-07-29 09:36:39.917046,21002518.444,-1.499,1.5,3.455,3.841,0.6,0.6,2.241,2.135
5787.0,2018-07-29 09:38:39.972086,2018-07-29 10:34:40.588755,21005999.115,-1.499,1.5,3.455,3.841,0.6,0.6,2.241,2.135
5788.0,2018-07-29 10:36:40.648753,2018-07-29 11:32:41.228252,21009479.755,-1.499,1.5,3.455,3.841,0.6,0.6,2.241,2.135
5789.0,2018-07-29 11:34:41.277269,2018-07-29 12:30:41.897922,21012960.424,-1.499,1.5,3.455,3.841,0.6,0.6,2.241,2.135
5790.0,2018-07-29 12:32:41.951617,2018-07-29 13:28:42.534670,21016441.061,-1.499,1.499,3.456,3.842,0.6,0.6,2.241,2.135
5791.0,2018-07-29 13:30:42.593302,2018-07-29 14:26:43.170555,21019921.697,-1.499,1.499,3.456,3.842,0.6,0.6,2.241,2.135
5792.0,2018-07-29 14:28:43.218335,2018-07-29 15:24:43.805079,21023402.332,-1.499,1.5,3.456,3.842,0.6,0.6,2.241,2.135
5793.0,2018-07-29 15:26:43.857536,2018-07-29 16:22:44.500419,21026883.027,-1.499,1.5,3.456,3.842,0.6,0.6,2.241,2.136
5794.0,2018-07-29 16:24:44.542024,2018-07-29 17:20:45.147560,21030363.674,-1.499,1.5,3.456,3.842,0.6,0.6,2.242,2.136
5795.0,2018-07-29 17:22:45.209379,2018-07-29 18:18:45.793073,21033844.32,-1.499,1.5,3.457,3.842,0.6,0.6,2.242,2.136
5796.0,2018-07-29 18:20:45.843872,2018-07-29 19:16:46.374554,21037324.901,-1.499,1.5,3.457,3.843,0.6,0.6,2.242,2.136
5797.0,2018-07-29 19:18:46.414546,2018-07-29 20:14:47.079605,21040805.606,-1.499,1.5,3.457,3.843,0.6,0.6,2.242,2.136
5798.0,2018-07-29 20:16:47.140015,2018-07-29 21:12:47.689642,21044286.216,-1.499,1.5,3.457,3.844,0.6,0.6,2.242,2.136
5799.0,2018-07-29 21:14:47.739229,2018-07-29 22:10:48.360696,21047766.887,-1.499,1.5,3.457,3.844,0.6,0.6,2.242,2.136
5800.0,2018-07-29 22:12:48.430633,2018-07-29 23:08:49.030296,21051247.557,-1.499,1.5,3.457,3.844,0.6,0.6,2.242,2.136
5801.0,2018-07-29 23:10:49.089448,2018-07-30 00:06:49.635951,21054728.162,-1.499,1.499,3.458,3.844,0.6,0.6,2.242,2.136
5802.0,2018-07-30 00:08:49.684229,2018-07-30 01:04:50.333727,21058208.86,-1.499,1.5,3.458,3.844,0.6,0.6,2.242,2.136
5803.0,2018-07-30 01:06:50.402160,2018-07-30 02:02:51.030092,21061689.557,-1.499,1.5,3.458,3.845,0.6,0.6,2.242,2.136
5804.0,2018-07-30 02:04:51.087736,2018-07-30 03:00:51.631103,21065170.158,-1.499,1.5,3.458,3.845,0.6,0.6,2.242,2.136
5805.0,2018-07-30 03:02:51.677462,2018-07-30 03:58:52.261118,21068650.788,-1.499,1.5,3.459,3.845,0.6,0.6,2.242,2.136
5806.0,2018-07-30 04:00:52.327486,2018-07-30 04:56:52.920549,21072131.447,-1.499,1.5,3.459,3.845,0.6,0.6,2.243,2.136
5807.0,2018-07-30 04:58:52.976203,2018-07-30 05:54:53.609972,21075612.136,-1.499,1.5,3.459,3.845,0.6,0.6,2.243,2.137
5808.0,2018-07-30 05:56:53.654983,2018-07-30 06:52:54.267090,21079092.794,-1.499,1.5,3.46,3.845,0.6,0.6,2.243,2.137
5809.0,2018-07-30 06:54:54.332494,2018-07-30 07:50:54.922935,21082573.449,-1.499,1.5,3.459,3.845,0.6,0.6,2.243,2.137
5810.0,2018-07-30 07:52:54.977368,2018-07-30 08:48:55.577423,21086054.104,-1.499,1.499,3.46,3.845,0.6,0.6,2.243,2.137
5811.0,2018-07-30 08:50:55.620977,2018-07-30 09:46:56.261897,21089534.788,-1.499,1.5,3.46,3.845,0.6,0.6,2.243,2.137
5812.0,2018-07-30 09:48:56.325984,2018-07-30 10:44:56.976408,21093015.503,-1.499,1.5,3.46,3.846,0.6,0.6,2.243,2.137
5813.0,2018-07-30 10:46:57.029625,2018-07-30 11:42:57.658268,21096496.185,-1.499,1.5,3.46,3.846,0.6,0.6,2.243,2.137
5814.0,2018-07-30 11:44:57.700483,2018-07-30 12:40:58.338647,21099976.865,-1.499,1.5,3.46,3.846,0.6,0.6,2.243,2.137
5815.0,2018-07-30 12:42:58.401296,2018-07-30 13:38:59.049262,21103457.576,-1.499,1.5,3.46,3.846,0.6,0.6,2.243,2.137
5816.0,2018-07-30 13:40:59.101198,2018-07-30 14:36:59.664897,21106938.191,-1.499,1.5,3.461,3.847,0.6,0.6,2.243,2.137
5817.0,2018-07-30 14:38:59.705972,2018-07-30 15:35:00.404060,21110418.931,-1.499,1.5,3.461,3.847,0.6,0.6,2.243,2.137
5818.0,2018-07-30 15:37:00.465592,2018-07-30 16:33:01.079241,21113899.606,-1.499,1.5,3.461,3.847,0.6,0.6,2.243,2.137
5819.0,2018-07-30 16:35:01.129550,2018-07-30 17:31:01.752888,21117380.279,-1.499,1.499,3.461,3.847,0.6,0.6,2.244,2.138
5820.0,2018-07-30 17:33:01.823850,2018-07-30 18:29:02.488094,21120861.015,-1.499,1.5,3.462,3.847,0.6,0.6,2.244,2.138
5821.0,2018-07-30 18:31:02.548068,2018-07-30 19:27:03.190609,21124341.717,-1.499,1.5,3.462,3.847,0.6,0.6,2.244,2.138
5822.0,2018-07-30 19:29:03.239805,2018-07-30 20:25:03.892152,21127822.419,-1.499,1.499,3.462,3.848,0.6,0.6,2.244,2.138
5823.0,2018-07-30 20:27:03.961796,2018-07-30 21:23:04.623349,21131303.15,-1.499,1.5,3.462,3.848,0.6,0.6,2.244,2.138
5824.0,2018-07-30 21:25:04.682175,2018-07-30 22:21:05.353536,21134783.88,-1.499,1.5,3.462,3.848,0.6,0.6,2.244,2.138
5825.0,2018-07-30 22:23:05.401712,2018-07-30 23:19:06.051334,21138264.578,-1.499,1.5,3.463,3.848,0.6,0.6,2.244,2.138
5826.0,2018-07-30 23:21:06.119909,2018-07-31 00:17:06.747705,21141745.274,-1.499,1.5,3.463,3.848,0.6,0.6,2.244,2.138
5827.0,2018-07-31 00:19:06.805267,2018-07-31 01:15:07.442214,21145225.969,-1.499,1.5,3.463,3.848,0.6,0.6,2.244,2.138
5828.0,2018-07-31 01:17:07.488834,2018-07-31 02:13:08.197567,21148706.724,-1.499,1.5,3.463,3.848,0.6,0.6,2.244,2.138
5829.0,2018-07-31 02:15:08.264907,2018-07-31 03:11:08.921135,21152187.448,-1.499,1.5,3.464,3.849,0.6,0.6,2.244,2.138
5830.0,2018-07-31 03:13:08.977454,2018-07-31 04:09:09.674717,21155668.201,-1.499,1.5,3.464,3.849,0.6,0.6,2.244,2.138
5831.0,2018-07-31 04:11:09.720108,2018-07-31 05:07:10.364459,21159148.891,-1.499,1.5,3.464,3.849,0.6,0.6,2.245,2.138
5832.0,2018-07-31 05:09:10.430235,2018-07-31 06:05:11.083877,21162629.61,-1.499,1.499,3.464,3.849,0.6,0.6,2.245,2.139
5833.0,2018-07-31 06:07:11.138765,2018-07-31 07:03:11.771407,21166110.298,-1.499,1.5,3.464,3.85,0.6,0.6,2.245,2.139
5834.0,2018-07-31 07:05:11.815515,2018-07-31 08:01:12.457325,21169590.984,-1.499,1.5,3.464,3.849,0.6,0.6,2.245,2.139
5835.0,2018-07-31 08:03:12.521878,2018-07-31 08:59:13.173405,21173071.7,-1.499,1.5,3.465,3.85,0.6,0.6,2.245,2.139
5836.0,2018-07-31 09:01:13.227035,2018-07-31 09:57:13.888043,21176552.415,-1.499,1.5,3.465,3.85,0.6,0.6,2.245,2.139
5837.0,2018-07-31 09:59:13.930840,2018-07-31 10:55:14.569952,21180033.096,-1.499,1.5,3.465,3.85,0.6,0.6,2.245,2.139
5838.0,2018-07-31 10:57:14.633186,2018-07-31 11:53:15.250662,21183513.777,-1.499,1.499,3.466,3.85,0.6,0.6,2.245,2.139
5839.0,2018-07-31 11:55:15.303156,2018-07-31 12:51:15.930307,21186994.457,-1.499,1.5,3.465,3.851,0.6,0.6,2.245,2.139
5840.0,2018-07-31 12:53:15.972139,2018-07-31 13:49:16.679842,21190475.206,-1.499,1.5,3.466,3.851,0.6,0.6,2.245,2.139
5841.0,2018-07-31 13:51:16.733214,2018-07-31 14:47:17.362686,21193955.889,-1.499,1.5,3.466,3.851,0.6,0.6,2.245,2.139
5842.0,2018-07-31 14:49:17.405325,2018-07-31 15:45:18.106654,21197436.633,-1.499,1.499,3.466,3.851,0.6,0.6,2.246,2.139
5843.0,2018-07-31 15:47:18.169713,2018-07-31 16:43:18.868262,21200917.395,-1.499,1.5,3.466,3.852,0.6,0.6,2.246,2.139
5844.0,2018-07-31 16:45:18.932516,2018-07-31 17:41:19.614506,21204398.141,-1.499,1.499,3.466,3.852,0.6,0.6,2.246,2.14
5845.0,2018-07-31 17:43:19.667910,2018-07-31 18:39:20.359653,21207878.886,-1.499,1.5,3.466,3.852,0.6,0.6,2.246,2.14
5846.0,2018-07-31 18:41:20.402352,2018-07-31 19:37:21.103673,21211359.63,-1.499,1.5,3.466,3.852,0.6,0.6,2.246,2.14
5847.0,2018-07-31 19:39:21.166837,2018-07-31 20:35:21.783633,21214840.31,-1.499,1.499,3.467,3.852,0.6,0.6,2.246,2.14
5848.0,2018-07-31 20:37:21.835615,2018-07-31 21:33:22.399523,21218320.926,-1.499,1.5,3.467,3.852,0.6,0.6,2.246,2.14
5849.0,2018-07-31 21:35:22.440709,2018-07-31 22:31:23.107982,21221801.634,-1.499,1.5,3.467,3.853,0.6,0.6,2.246,2.14
5850.0,2018-07-31 22:33:23.169678,2018-07-31 23:29:23.815185,21225282.342,-1.499,1.5,3.467,3.853,0.6,0.6,2.246,2.14
5851.0,2018-07-31 23:31:23.866222,2018-08-01 00:27:24.490371,21228763.017,-1.499,1.5,3.468,3.853,0.6,0.6,2.246,2.14
5852.0,2018-08-01 00:29:24.530461,2018-08-01 01:25:25.164353,21232243.691,-1.499,1.5,3.467,3.853,0.6,0.6,2.246,2.14
5853.0,2018-08-01 01:27:25.225030,2018-08-01 02:23:25.837013,21235724.364,-1.499,1.5,3.468,3.854,0.6,0.6,2.247,2.14
5854.0,2018-08-01 02:25:25.886599,2018-08-01 03:21:26.477115,21239205.004,-1.499,1.5,3.468,3.854,0.6,0.6,2.247,2.14
5855.0,2018-08-01 03:23:26.547064,2018-08-01 04:19:27.178519,21242685.705,-1.499,1.5,3.468,3.854,0.6,0.6,2.247,2.14
5856.0,2018-08-01 04:21:27.237672,2018-08-01 05:17:27.878471,21246166.405,-1.499,1.5,3.468,3.854,0.6,0.6,2.247,2.14
5857.0,2018-08-01 05:19:27.926974,2018-08-01 06:15:28.577048,21249647.104,-1.499,1.5,3.468,3.854,0.6,0.6,2.247,2.14
5858.0,2018-08-01 06:17:28.645915,2018-08-01 07:13:29.305820,21253127.832,-1.499,1.5,3.468,3.854,0.6,0.6,2.247,2.14
5859.0,2018-08-01 07:15:29.363800,2018-08-01 08:11:30.033431,21256608.56,-1.499,1.5,3.468,3.855,0.6,0.6,2.247,2.14
5860.0,2018-08-01 08:13:30.080324,2018-08-01 09:09:30.696770,21260089.223,-1.499,1.5,3.469,3.855,0.6,0.6,2.247,2.141
5861.0,2018-08-01 09:11:30.764241,2018-08-01 10:07:31.453030,21263569.98,-1.499,1.5,3.469,3.856,0.6,0.6,2.247,2.141
5862.0,2018-08-01 10:09:31.509734,2018-08-01 11:05:32.114410,21267050.641,-1.499,1.5,3.469,3.856,0.6,0.6,2.248,2.141
5863.0,2018-08-01 11:07:32.160530,2018-08-01 12:03:32.805811,21270531.332,-1.499,1.5,3.469,3.856,0.6,0.6,2.248,2.141
5864.0,2018-08-01 12:05:32.871938,2018-08-01 13:01:33.464529,21274011.991,-1.499,1.5,3.469,3.856,0.6,0.6,2.248,2.141
5865.0,2018-08-01 13:03:33.520185,2018-08-01 13:59:34.059363,21277492.586,-1.499,1.5,3.469,3.856,0.6,0.6,2.248,2.141
5866.0,2018-08-01 14:01:34.103965,2018-08-01 14:57:34.684304,21280973.211,-1.499,1.5,3.47,3.856,0.6,0.6,2.248,2.141
5867.0,2018-08-01 14:59:34.749313,2018-08-01 15:55:35.401187,21284453.928,-1.499,1.5,3.47,3.856,0.6,0.6,2.248,2.141
5868.0,2018-08-01 15:57:35.455393,2018-08-01 16:53:36.116973,21287934.643,-1.499,1.5,3.47,3.857,0.6,0.6,2.248,2.141
5869.0,2018-08-01 16:55:36.191502,2018-08-01 17:51:36.800269,21291415.327,-1.499,1.5,3.47,3.857,0.6,0.6,2.248,2.141
5870.0,2018-08-01 17:53:36.863894,2018-08-01 18:49:37.450722,21294895.977,-1.499,1.499,3.47,3.857,0.6,0.6,2.248,2.141
5871.0,2018-08-01 18:51:37.503644,2018-08-01 19:47:38.256246,21298376.783,-1.499,1.5,3.471,3.857,0.6,0.6,2.248,2.142
5872.0,2018-08-01 19:49:38.298465,2018-08-01 20:45:38.935921,21301857.462,-1.499,1.5,3.471,3.857,0.6,0.6,2.248,2.141
5873.0,2018-08-01 20:47:38.966946,2018-08-01 21:43:39.645301,21305338.172,-1.499,1.5,3.471,3.858,0.6,0.6,2.248,2.142
5874.0,2018-08-01 21:45:39.696967,2018-08-01 22:41:40.322519,21308818.849,-1.499,1.5,3.471,3.858,0.6,0.6,2.248,2.142
5875.0,2018-08-01 22:43:40.363108,2018-08-01 23:39:41.029385,21312299.556,-1.499,1.499,3.471,3.858,0.6,0.6,2.249,2.142
5876.0,2018-08-01 23:41:41.059043,2018-08-02 00:37:41.703005,21315780.23,-1.499,1.5,3.471,3.858,0.6,0.6,2.249,2.142
5877.0,2018-08-02 00:39:41.783953,2018-08-02 01:35:42.437443,21319260.964,-1.499,1.5,3.472,3.858,0.6,0.6,2.249,2.142
5878.0,2018-08-02 01:37:42.476712,2018-08-02 02:33:43.139863,21322741.666,-1.499,1.5,3.472,3.858,0.6,0.6,2.249,2.142
5879.0,2018-08-02 02:35:43.168314,2018-08-02 03:31:43.779115,21326222.306,-1.499,1.5,3.472,3.859,0.6,0.6,2.249,2.142
5880.0,2018-08-02 03:33:43.828014,2018-08-02 04:29:44.510509,21329703.037,-1.499,1.5,3.472,3.859,0.6,0.6,2.249,2.142
5881.0,2018-08-02 04:31:44.548427,2018-08-02 05:27:45.146984,21333183.673,-1.499,1.5,3.472,3.859,0.6,0.6,2.249,2.142
5882.0,2018-08-02 05:29:45.205359,2018-08-02 06:25:45.875588,21336664.402,-1.499,1.5,3.472,3.859,0.6,0.6,2.249,2.142
5883.0,2018-08-02 06:27:45.954479,2018-08-02 07:23:46.571984,21340145.098,-1.499,1.5,3.473,3.859,0.6,0.6,2.249,2.142
5884.0,2018-08-02 07:25:46.639946,2018-08-02 08:21:47.267007,21343625.794,-1.499,1.5,3.473,3.859,0.6,0.6,2.249,2.143
5885.0,2018-08-02 08:23:47.323993,2018-08-02 09:19:48.023093,21347106.55,-1.499,1.5,3.473,3.859,0.6,0.6,2.249,2.143
5886.0,2018-08-02 09:21:48.069151,2018-08-02 10:17:48.652521,21350587.179,-1.499,1.5,3.474,3.859,0.6,0.6,2.249,2.143
5887.0,2018-08-02 10:19:48.687819,2018-08-02 11:15:49.280628,21354067.807,-1.499,1.5,3.474,3.86,0.6,0.6,2.249,2.143
5888.0,2018-08-02 11:17:49.336134,2018-08-02 12:13:50.063082,21357548.59,-1.499,1.5,3.475,3.86,0.6,0.6,2.249,2.143
5889.0,2018-08-02 12:15:50.139103,2018-08-02 13:11:50.800888,21361029.327,-1.499,1.5,3.474,3.86,0.6,0.6,2.249,2.143
5890.0,2018-08-02 13:13:50.847239,2018-08-02 14:09:51.462626,21364509.989,-1.499,1.499,3.475,3.86,0.6,0.6,2.25,2.143
5891.0,2018-08-02 14:11:51.529351,2018-08-02 15:07:52.123005,21367990.65,-1.499,1.5,3.474,3.86,0.6,0.6,2.25,2.143
5892.0,2018-08-02 15:09:52.147677,2018-08-02 16:05:52.844321,21371471.371,-1.499,1.5,3.475,3.861,0.6,0.6,2.25,2.143
5893.0,2018-08-02 16:07:52.889450,2018-08-02 17:03:53.471139,21374951.998,-1.499,1.5,3.475,3.861,0.6,0.6,2.25,2.143
5894.0,2018-08-02 17:05:53.536379,2018-08-02 18:01:54.127350,21378432.654,-1.499,1.5,3.475,3.861,0.6,0.6,2.25,2.143
5895.0,2018-08-02 18:03:54.213297,2018-08-02 18:59:54.813527,21381913.34,-1.499,1.5,3.475,3.861,0.6,0.6,2.25,2.144
5896.0,2018-08-02 19:01:54.888426,2018-08-02 19:57:55.497671,21385394.024,-1.499,1.5,3.475,3.862,0.6,0.6,2.25,2.144
5897.0,2018-08-02 19:59:55.561496,2018-08-02 20:55:56.148954,21388874.675,-1.499,1.5,3.475,3.862,0.6,0.6,2.25,2.144
5898.0,2018-08-02 20:57:56.201829,2018-08-02 21:53:56.892413,21392355.419,-1.499,1.5,3.475,3.862,0.6,0.6,2.25,2.144
5899.0,2018-08-02 21:55:56.934327,2018-08-02 22:51:57.509401,21395836.036,-1.499,1.499,3.475,3.862,0.6,0.6,2.25,2.144
5900.0,2018-08-02 22:53:57.540591,2018-08-02 23:49:58.156377,21399316.683,-1.499,1.499,3.475,3.862,0.6,0.6,2.25,2.144
5901.0,2018-08-02 23:51:58.238998,2018-08-03 00:47:58.895396,21402797.422,-1.499,1.499,3.476,3.862,0.6,0.6,2.251,2.144
5902.0,2018-08-03 00:49:58.967338,2018-08-03 01:45:59.633059,21406278.16,-1.499,1.5,3.476,3.863,0.6,0.6,2.251,2.144
