Repository: Oliver191/MSc_Thesis_Predictive_Maintenance_Batteries

# MSc_Thesis_Predictive_Maintenance_Batteries
The GitHub repository accompanying the MSc Thesis at Esade written by Oliver Caspers regarding the topic “Predictive Maintenance for Lithium-Ion Batteries: Predicting the Remaining Useful Life (RUL) using Data-Driven Machine Learning based on Real-World Battery Datasets”.

SNL_Final.ipynb: The main Jupyter Notebook which contains the main code used to load, clean, and transform the SNL data. Four initial models are evaluated and a RF is chosen to be optimized. The RF is trained to predict the RUL on the training data and optimized using the validation data. Finally, the model is tested using independent testing data from UL.

File: SNL_Cycle_Timeseries_Data/SNL_18650_NMC_25C_40-60_0.5-3C_a_cycle_data.csv (part 19 of 38)
Cycle_Index,Start_Time,End_Time,Test_Time (s),Min_Current (A),Max_Current (A),Min_Voltage (V),Max_Voltage (V),Charge_Capacity (Ah),Discharge_Capacity (Ah),Charge_Energy (Wh),Discharge_Energy (Wh)
6206.0,2018-07-22 00:43:35.469289,2018-07-22 01:19:35.795620,15467900.519,-8.998,1.499,3.067,3.776,0.6,0.6,2.203,1.922
6207.0,2018-07-22 01:21:35.829844,2018-07-22 01:57:36.085802,15470180.809,-8.999,1.499,3.067,3.776,0.6,0.6,2.203,1.922
6208.0,2018-07-22 01:59:36.162753,2018-07-22 02:35:36.535768,15472461.259,-8.998,1.499,3.067,3.776,0.6,0.6,2.204,1.922
6209.0,2018-07-22 02:37:36.561996,2018-07-22 03:13:37.020906,15474741.744,-8.998,1.499,3.067,3.776,0.6,0.6,2.204,1.923
6210.0,2018-07-22 03:15:37.059166,2018-07-22 03:51:37.322899,15477022.046,-8.998,1.499,3.067,3.776,0.6,0.6,2.203,1.922
6211.0,2018-07-22 03:53:37.403969,2018-07-22 04:29:37.784693,15479302.508,-8.998,1.5,3.067,3.776,0.6,0.6,2.204,1.922
6212.0,2018-07-22 04:31:37.846242,2018-07-22 05:07:38.219308,15481582.942,-8.998,1.499,3.067,3.776,0.6,0.6,2.204,1.922
6213.0,2018-07-22 05:09:38.261265,2018-07-22 05:45:38.532488,15483863.255,-8.998,1.499,3.068,3.776,0.6,0.6,2.204,1.922
6214.0,2018-07-22 05:47:38.616973,2018-07-22 06:23:38.973814,15486143.697,-8.998,1.499,3.067,3.776,0.6,0.6,2.204,1.922
6215.0,2018-07-22 06:25:39.007658,2018-07-22 07:01:39.387867,15488424.111,-8.998,1.499,3.068,3.776,0.6,0.6,2.204,1.922
6216.0,2018-07-22 07:03:39.464595,2018-07-22 07:39:39.805524,15490704.529,-8.998,1.499,3.068,3.776,0.6,0.6,2.204,1.922
6217.0,2018-07-22 07:41:39.862568,2018-07-22 08:17:40.289453,15492985.012,-8.998,1.499,3.068,3.776,0.6,0.6,2.204,1.922
6218.0,2018-07-22 08:19:40.327432,2018-07-22 08:55:40.683607,15495265.407,-8.998,1.499,3.067,3.776,0.6,0.6,2.204,1.922
6219.0,2018-07-22 08:57:40.764464,2018-07-22 09:33:41.113152,15497545.836,-8.998,1.499,3.069,3.776,0.6,0.6,2.204,1.923
6220.0,2018-07-22 09:35:41.174226,2018-07-22 10:11:41.546541,15499826.27,-8.998,1.499,3.068,3.776,0.6,0.6,2.204,1.923
6221.0,2018-07-22 10:13:41.619469,2018-07-22 10:49:41.952956,15502106.676,-8.998,1.499,3.068,3.776,0.6,0.6,2.204,1.922
6222.0,2018-07-22 10:51:42.037614,2018-07-22 11:27:42.425526,15504387.149,-8.998,1.5,3.068,3.776,0.6,0.6,2.204,1.922
6223.0,2018-07-22 11:29:42.490664,2018-07-22 12:05:42.871002,15506667.594,-8.998,1.499,3.068,3.776,0.6,0.6,2.204,1.923
6224.0,2018-07-22 12:07:42.916592,2018-07-22 12:43:43.320375,15508948.043,-8.998,1.499,3.068,3.776,0.6,0.6,2.204,1.923
6225.0,2018-07-22 12:45:43.346763,2018-07-22 13:21:43.742652,15511228.466,-8.998,1.499,3.068,3.776,0.6,0.6,2.204,1.922
6226.0,2018-07-22 13:23:43.780535,2018-07-22 13:59:44.137381,15513508.86,-8.998,1.499,3.068,3.776,0.6,0.6,2.204,1.923
6227.0,2018-07-22 14:01:44.218177,2018-07-22 14:37:44.567212,15515789.29,-8.998,1.5,3.068,3.776,0.6,0.6,2.204,1.923
6228.0,2018-07-22 14:39:44.597064,2018-07-22 15:15:44.906998,15518069.63,-8.998,1.5,3.068,3.776,0.6,0.6,2.204,1.922
6229.0,2018-07-22 15:17:44.979935,2018-07-22 15:53:45.282148,15520350.005,-8.998,1.5,3.069,3.776,0.6,0.6,2.204,1.922
6230.0,2018-07-22 15:55:45.366797,2018-07-22 16:31:45.754743,15522630.478,-8.999,1.499,3.068,3.776,0.6,0.6,2.204,1.922
6231.0,2018-07-22 16:33:45.819927,2018-07-22 17:09:46.137526,15524910.861,-8.998,1.499,3.069,3.776,0.6,0.6,2.204,1.922
6232.0,2018-07-22 17:11:46.214391,2018-07-22 17:47:46.555326,15527191.278,-8.998,1.499,3.069,3.776,0.6,0.6,2.204,1.922
6233.0,2018-07-22 17:49:46.581120,2018-07-22 18:25:46.945355,15529471.668,-8.998,1.499,3.069,3.776,0.6,0.6,2.204,1.923
6234.0,2018-07-22 18:27:46.982998,2018-07-22 19:03:47.276912,15531752.0,-8.999,1.499,3.068,3.776,0.6,0.6,2.204,1.922
6235.0,2018-07-22 19:05:47.357459,2018-07-22 19:41:47.768392,15534032.491,-8.998,1.5,3.068,3.776,0.6,0.6,2.204,1.923
6236.0,2018-07-22 19:43:47.798331,2018-07-22 20:19:48.170636,15536312.894,-8.999,1.499,3.069,3.776,0.6,0.6,2.204,1.922
6237.0,2018-07-22 20:21:48.212290,2018-07-22 20:57:48.545446,15538593.268,-8.998,1.5,3.069,3.776,0.6,0.6,2.204,1.923
6238.0,2018-07-22 20:59:48.598635,2018-07-22 21:35:48.923652,15540873.647,-8.999,1.5,3.069,3.777,0.6,0.6,2.204,1.922
6239.0,2018-07-22 21:37:48.957208,2018-07-22 22:13:49.305190,15543154.028,-8.998,1.5,3.069,3.777,0.6,0.6,2.204,1.923
6240.0,2018-07-22 22:15:49.350566,2018-07-22 22:51:49.722475,15545434.445,-8.999,1.499,3.069,3.776,0.6,0.6,2.204,1.923
6241.0,2018-07-22 22:53:49.779447,2018-07-22 23:29:50.112162,15547714.835,-8.998,1.5,3.069,3.776,0.6,0.6,2.204,1.922
6242.0,2018-07-22 23:31:50.149529,2018-07-23 00:07:50.505440,15549995.228,-8.999,1.499,3.069,3.777,0.6,0.6,2.204,1.923
6243.0,2018-07-23 00:09:50.554511,2018-07-23 00:45:50.871467,15552275.594,-8.998,1.499,3.069,3.776,0.6,0.6,2.204,1.923
6244.0,2018-07-23 00:47:50.932166,2018-07-23 01:23:51.334705,15554556.058,-8.999,1.5,3.069,3.777,0.6,0.6,2.204,1.923
6245.0,2018-07-23 01:25:51.407104,2018-07-23 02:01:51.739342,15556836.462,-8.998,1.499,3.069,3.777,0.6,0.6,2.204,1.923
6246.0,2018-07-23 02:03:51.792107,2018-07-23 02:39:52.147746,15559116.871,-8.999,1.5,3.069,3.777,0.6,0.6,2.204,1.923
6247.0,2018-07-23 02:41:52.212230,2018-07-23 03:17:52.591075,15561397.314,-8.998,1.499,3.069,3.777,0.6,0.6,2.204,1.923
6248.0,2018-07-23 03:19:52.667285,2018-07-23 03:55:52.976142,15563677.699,-8.999,1.499,3.069,3.776,0.6,0.6,2.204,1.923
6249.0,2018-07-23 03:57:53.001520,2018-07-23 04:33:53.364896,15565958.088,-8.998,1.499,3.069,3.777,0.6,0.6,2.204,1.923
6250.0,2018-07-23 04:35:53.433229,2018-07-23 05:11:53.819636,15568238.543,-8.999,1.499,3.069,3.777,0.6,0.6,2.204,1.923
6251.0,2018-07-23 05:13:53.868272,2018-07-23 05:49:54.184554,15570518.908,-8.998,1.499,3.07,3.777,0.6,0.6,2.204,1.923
6252.0,2018-07-23 05:51:54.244917,2018-07-23 06:27:54.615703,15572799.339,-8.999,1.499,3.07,3.777,0.6,0.6,2.204,1.923
6253.0,2018-07-23 06:29:54.691410,2018-07-23 07:05:55.030444,15575079.753,-8.998,1.499,3.07,3.777,0.6,0.6,2.204,1.923
6254.0,2018-07-23 07:07:55.086546,2018-07-23 07:43:55.511605,15577360.235,-8.998,1.499,3.07,3.777,0.6,0.6,2.204,1.923
6255.0,2018-07-23 07:45:55.579652,2018-07-23 08:21:55.934580,15579640.658,-8.998,1.499,3.069,3.777,0.6,0.6,2.204,1.923
6256.0,2018-07-23 08:23:56.014366,2018-07-23 08:59:56.393050,15581921.116,-8.998,1.499,3.07,3.777,0.6,0.6,2.204,1.923
6257.0,2018-07-23 09:01:56.453518,2018-07-23 09:37:56.824542,15584201.548,-8.998,1.5,3.07,3.777,0.6,0.6,2.204,1.923
6258.0,2018-07-23 09:39:56.898772,2018-07-23 10:15:57.297604,15586482.021,-8.998,1.499,3.07,3.777,0.6,0.6,2.204,1.923
6259.0,2018-07-23 10:17:57.383521,2018-07-23 10:53:57.774563,15588762.498,-8.998,1.499,3.07,3.777,0.6,0.6,2.204,1.923
6260.0,2018-07-23 10:55:57.841096,2018-07-23 11:31:58.192949,15591042.916,-8.998,1.5,3.071,3.777,0.6,0.6,2.204,1.923
6261.0,2018-07-23 11:33:58.239982,2018-07-23 12:09:58.646545,15593323.37,-8.998,1.499,3.07,3.777,0.6,0.6,2.204,1.923
6262.0,2018-07-23 12:11:58.705438,2018-07-23 12:47:59.104485,15595603.827,-8.998,1.499,3.07,3.777,0.6,0.6,2.204,1.923
6263.0,2018-07-23 12:49:59.143943,2018-07-23 13:25:59.535265,15597884.258,-8.998,1.5,3.07,3.777,0.6,0.6,2.204,1.924
6264.0,2018-07-23 13:27:59.586446,2018-07-23 14:03:59.939087,15600164.662,-8.998,1.499,3.07,3.777,0.6,0.6,2.204,1.923
6265.0,2018-07-23 14:06:00.002146,2018-07-23 14:42:00.440670,15602445.164,-8.998,1.499,3.07,3.777,0.6,0.6,2.204,1.923
6266.0,2018-07-23 14:44:00.484347,2018-07-23 15:20:00.852761,15604725.576,-8.998,1.499,3.07,3.777,0.6,0.6,2.204,1.923
6267.0,2018-07-23 15:22:00.939549,2018-07-23 15:58:01.299843,15607006.023,-8.998,1.499,3.07,3.777,0.6,0.6,2.204,1.923
6268.0,2018-07-23 16:00:01.366776,2018-07-23 16:36:01.782211,15609286.505,-8.998,1.499,3.071,3.777,0.6,0.6,2.204,1.923
6269.0,2018-07-23 16:38:01.829886,2018-07-23 17:14:02.206819,15611566.93,-8.998,1.499,3.07,3.777,0.6,0.6,2.204,1.923
6270.0,2018-07-23 17:16:02.266295,2018-07-23 17:52:02.604175,15613847.327,-8.998,1.499,3.071,3.777,0.6,0.6,2.204,1.924
6271.0,2018-07-23 17:54:02.644186,2018-07-23 18:30:02.973880,15616127.697,-8.998,1.499,3.07,3.777,0.6,0.6,2.204,1.923
6272.0,2018-07-23 18:32:03.025543,2018-07-23 19:08:03.441452,15618408.164,-8.998,1.5,3.07,3.777,0.6,0.6,2.204,1.923
6273.0,2018-07-23 19:10:03.473284,2018-07-23 19:46:03.818500,15620688.541,-8.998,1.499,3.07,3.777,0.6,0.6,2.204,1.923
6274.0,2018-07-23 19:48:03.893585,2018-07-23 20:24:04.199662,15622968.923,-8.998,1.499,3.071,3.777,0.6,0.6,2.204,1.923
6275.0,2018-07-23 20:26:04.254995,2018-07-23 21:02:04.615500,15625249.338,-8.998,1.499,3.07,3.777,0.6,0.6,2.204,1.923
6276.0,2018-07-23 21:04:04.682386,2018-07-23 21:40:05.034951,15627529.758,-8.998,1.5,3.071,3.778,0.6,0.6,2.204,1.924
6277.0,2018-07-23 21:42:05.113539,2018-07-23 22:18:05.520676,15629810.244,-8.998,1.499,3.07,3.778,0.6,0.6,2.204,1.923
6278.0,2018-07-23 22:20:05.579569,2018-07-23 22:56:05.978543,15632090.702,-8.998,1.499,3.071,3.777,0.6,0.6,2.204,1.923
6279.0,2018-07-23 22:58:06.017947,2018-07-23 23:34:06.409067,15634371.132,-8.998,1.499,3.071,3.777,0.6,0.6,2.204,1.923
6280.0,2018-07-23 23:36:06.460013,2018-07-24 00:12:06.906009,15636651.629,-8.998,1.499,3.071,3.777,0.6,0.6,2.204,1.924
6281.0,2018-07-24 00:14:06.937687,2018-07-24 00:50:07.313746,15638932.037,-8.998,1.499,3.07,3.777,0.6,0.6,2.204,1.923
6282.0,2018-07-24 00:52:07.388515,2018-07-24 01:28:07.772439,15641212.495,-8.998,1.499,3.071,3.777,0.6,0.6,2.205,1.923
6283.0,2018-07-24 01:30:07.843169,2018-07-24 02:06:08.234670,15643492.958,-8.998,1.499,3.071,3.778,0.6,0.6,2.205,1.923
6284.0,2018-07-24 02:08:08.285923,2018-07-24 02:44:08.669836,15645773.393,-8.998,1.499,3.072,3.778,0.6,0.6,2.205,1.924
6285.0,2018-07-24 02:46:08.701712,2018-07-24 03:22:09.046668,15648053.77,-8.998,1.5,3.07,3.778,0.6,0.6,2.205,1.923
6286.0,2018-07-24 03:24:09.121547,2018-07-24 04:00:09.490157,15650334.213,-8.998,1.499,3.071,3.778,0.6,0.6,2.205,1.924
6287.0,2018-07-24 04:02:09.545478,2018-07-24 04:38:09.906521,15652614.63,-8.998,1.499,3.071,3.778,0.6,0.6,2.204,1.923
6288.0,2018-07-24 04:40:09.942549,2018-07-24 05:16:10.296152,15654895.019,-8.998,1.499,3.071,3.777,0.6,0.6,2.204,1.923
6289.0,2018-07-24 05:18:10.375322,2018-07-24 05:54:10.752364,15657175.475,-8.998,1.499,3.07,3.778,0.6,0.6,2.205,1.923
6290.0,2018-07-24 05:56:10.812152,2018-07-24 06:32:11.119429,15659455.842,-8.998,1.499,3.071,3.777,0.6,0.6,2.205,1.923
6291.0,2018-07-24 06:34:11.159680,2018-07-24 07:10:11.490366,15661736.213,-8.998,1.499,3.071,3.778,0.6,0.6,2.204,1.923
6292.0,2018-07-24 07:12:11.573789,2018-07-24 07:48:11.959305,15664016.682,-8.998,1.5,3.071,3.778,0.6,0.6,2.205,1.923
6293.0,2018-07-24 07:50:11.991824,2018-07-24 08:26:12.307403,15666297.03,-8.998,1.5,3.07,3.778,0.6,0.6,2.205,1.923
6294.0,2018-07-24 08:28:12.352030,2018-07-24 09:04:12.691555,15668577.415,-8.998,1.499,3.071,3.778,0.6,0.6,2.205,1.924
6295.0,2018-07-24 09:06:12.716678,2018-07-24 09:42:13.142310,15670857.865,-8.998,1.5,3.071,3.778,0.6,0.6,2.205,1.923
6296.0,2018-07-24 09:44:13.179603,2018-07-24 10:20:13.566767,15673138.29,-8.998,1.5,3.071,3.778,0.6,0.6,2.205,1.924
6297.0,2018-07-24 10:22:13.615873,2018-07-24 10:58:13.995434,15675418.718,-8.998,1.499,3.07,3.778,0.6,0.6,2.204,1.923
6298.0,2018-07-24 11:00:14.056325,2018-07-24 11:36:14.365773,15677699.089,-8.998,1.499,3.071,3.778,0.6,0.6,2.204,1.924
6299.0,2018-07-24 11:38:14.407114,2018-07-24 12:14:14.708858,15679979.432,-8.998,1.5,3.071,3.778,0.6,0.6,2.204,1.923
6300.0,2018-07-24 12:16:14.824583,2018-07-24 12:52:15.243622,15682259.967,-8.998,1.5,3.071,3.778,0.6,0.6,2.205,1.924
6301.0,2018-07-24 12:54:15.246271,2018-07-24 13:30:15.533067,15684540.256,-8.998,1.499,3.071,3.778,0.6,0.6,2.205,1.923
6302.0,2018-07-24 13:32:15.610038,2018-07-24 14:08:16.045194,15686820.768,-8.998,1.499,3.071,3.778,0.6,0.6,2.205,1.924
6303.0,2018-07-24 14:10:16.040219,2018-07-24 14:46:16.499028,15689101.222,-8.998,1.499,3.071,3.778,0.6,0.6,2.205,1.924
6304.0,2018-07-24 14:48:16.568469,2018-07-24 15:24:16.926249,15691381.649,-8.998,1.499,3.071,3.778,0.6,0.6,2.204,1.924
6305.0,2018-07-24 15:26:16.944835,2018-07-24 16:02:17.232159,15693661.955,-8.998,1.5,3.071,3.778,0.6,0.6,2.205,1.923
6306.0,2018-07-24 16:04:17.231326,2018-07-24 16:40:17.635933,15695942.359,-8.998,1.499,3.071,3.778,0.6,0.6,2.205,1.924
6307.0,2018-07-24 16:42:17.647008,2018-07-24 17:18:17.950176,15698222.673,-8.998,1.5,3.071,3.778,0.6,0.6,2.204,1.923
6308.0,2018-07-24 17:20:18.035218,2018-07-24 17:56:18.423931,15700503.147,-8.998,1.499,3.071,3.778,0.6,0.6,2.205,1.924
6309.0,2018-07-24 17:58:18.489316,2018-07-24 18:34:18.776421,15702783.499,-8.998,1.5,3.071,3.778,0.6,0.6,2.205,1.923
6310.0,2018-07-24 18:36:18.822565,2018-07-24 19:12:19.227137,15705063.95,-8.998,1.499,3.071,3.778,0.6,0.6,2.205,1.924
6311.0,2018-07-24 19:14:19.316549,2018-07-24 19:50:19.713616,15707344.437,-8.998,1.5,3.071,3.778,0.6,0.6,2.205,1.923
6312.0,2018-07-24 19:52:19.751998,2018-07-24 20:28:20.062882,15709624.786,-8.998,1.499,3.071,3.778,0.6,0.6,2.205,1.924
6313.0,2018-07-24 20:30:20.175393,2018-07-24 21:06:20.588206,15711905.311,-8.998,1.5,3.071,3.778,0.6,0.6,2.205,1.924
6314.0,2018-07-24 21:08:20.587526,2018-07-24 21:44:21.054809,15714185.778,-8.998,1.499,3.071,3.778,0.6,0.6,2.205,1.924
6315.0,2018-07-24 21:46:21.096992,2018-07-24 22:22:21.557002,15716466.28,-8.998,1.5,3.071,3.778,0.6,0.6,2.205,1.923
6316.0,2018-07-24 22:24:21.642351,2018-07-24 23:00:22.094528,15718746.818,-8.998,1.5,3.071,3.778,0.6,0.6,2.205,1.923
6317.0,2018-07-24 23:02:22.191848,2018-07-24 23:38:22.449083,15721027.172,-8.998,1.499,3.071,3.778,0.6,0.6,2.205,1.923
6318.0,2018-07-24 23:40:22.495596,2018-07-25 00:16:22.807343,15723307.53,-8.998,1.5,3.071,3.778,0.6,0.6,2.204,1.924
6319.0,2018-07-25 00:18:22.865503,2018-07-25 00:54:23.294374,15725588.017,-8.998,1.5,3.071,3.778,0.6,0.6,2.205,1.924
6320.0,2018-07-25 00:56:23.364191,2018-07-25 01:32:23.754292,15727868.477,-8.998,1.499,3.071,3.778,0.6,0.6,2.205,1.924
6321.0,2018-07-25 01:34:23.836144,2018-07-25 02:10:24.281058,15730149.004,-8.998,1.499,3.071,3.778,0.6,0.6,2.205,1.924
6322.0,2018-07-25 02:12:24.312249,2018-07-25 02:48:24.733872,15732429.457,-8.998,1.499,3.071,3.778,0.6,0.6,2.205,1.924
6323.0,2018-07-25 02:50:24.823556,2018-07-25 03:26:25.378460,15734710.101,-8.998,1.499,3.071,3.778,0.6,0.6,2.205,1.924
6324.0,2018-07-25 03:28:25.480072,2018-07-25 04:04:25.808400,15736990.531,-8.998,1.499,3.071,3.778,0.6,0.6,2.204,1.924
6325.0,2018-07-25 04:06:25.921631,2018-07-25 04:42:26.273299,15739270.996,-8.998,1.499,3.071,3.778,0.6,0.6,2.205,1.924
6326.0,2018-07-25 04:44:26.336150,2018-07-25 05:20:26.585961,15741551.309,-8.998,1.499,3.071,3.778,0.6,0.6,2.205,1.923
6327.0,2018-07-25 05:22:26.597701,2018-07-25 05:58:26.965192,15743831.688,-8.999,1.499,3.072,3.778,0.6,0.6,2.205,1.924
6328.0,2018-07-25 06:00:27.019936,2018-07-25 06:36:27.348082,15746112.071,-8.998,1.5,3.071,3.778,0.6,0.6,2.205,1.923
6329.0,2018-07-25 06:38:27.414300,2018-07-25 07:14:27.859349,15748392.582,-8.998,1.5,3.071,3.778,0.6,0.6,2.205,1.924
6330.0,2018-07-25 07:16:27.937170,2018-07-25 07:52:28.294391,15750673.017,-8.998,1.5,3.071,3.778,0.6,0.6,2.205,1.924
6331.0,2018-07-25 07:54:28.397754,2018-07-25 08:30:28.792268,15752953.515,-8.998,1.499,3.072,3.778,0.6,0.6,2.205,1.924
6332.0,2018-07-25 08:32:28.844975,2018-07-25 09:08:29.106645,15755233.83,-8.998,1.499,3.071,3.778,0.6,0.6,2.205,1.923
6333.0,2018-07-25 09:10:29.108624,2018-07-25 09:46:29.487819,15757514.211,-8.999,1.5,3.072,3.778,0.6,0.6,2.205,1.924
6334.0,2018-07-25 09:48:29.501707,2018-07-25 10:24:29.810477,15759794.533,-8.998,1.499,3.071,3.778,0.6,0.6,2.205,1.924
6335.0,2018-07-25 10:26:29.835984,2018-07-25 11:02:30.207115,15762074.93,-8.998,1.499,3.072,3.778,0.6,0.6,2.205,1.924
6336.0,2018-07-25 11:04:30.314582,2018-07-25 11:40:30.623130,15764355.346,-8.998,1.5,3.071,3.778,0.6,0.6,2.205,1.923
6337.0,2018-07-25 11:42:30.617112,2018-07-25 12:18:30.949026,15766635.672,-8.999,1.499,3.072,3.778,0.6,0.6,2.205,1.924
6338.0,2018-07-25 12:20:30.986143,2018-07-25 12:56:31.310496,15768916.033,-8.998,1.499,3.072,3.778,0.6,0.6,2.204,1.924
6339.0,2018-07-25 12:58:31.390665,2018-07-25 13:34:31.800991,15771196.524,-8.998,1.499,3.072,3.778,0.6,0.6,2.205,1.924
6340.0,2018-07-25 13:36:31.892986,2018-07-25 14:12:32.358180,15773477.081,-8.998,1.499,3.071,3.778,0.6,0.6,2.205,1.924
6341.0,2018-07-25 14:14:32.430844,2018-07-25 14:50:32.857391,15775757.58,-8.998,1.499,3.072,3.778,0.6,0.6,2.205,1.924
6342.0,2018-07-25 14:52:32.972955,2018-07-25 15:28:33.266637,15778037.99,-8.998,1.5,3.071,3.778,0.6,0.6,2.204,1.924
6343.0,2018-07-25 15:30:33.300318,2018-07-25 16:06:33.617752,15780318.341,-8.998,1.499,3.072,3.778,0.6,0.6,2.205,1.924
6344.0,2018-07-25 16:08:33.725627,2018-07-25 16:44:34.191517,15782598.915,-8.998,1.499,3.071,3.778,0.6,0.6,2.205,1.924
6345.0,2018-07-25 16:46:34.279982,2018-07-25 17:22:34.738318,15784879.461,-8.998,1.5,3.071,3.778,0.6,0.6,2.204,1.924
6346.0,2018-07-25 17:24:34.807445,2018-07-25 18:00:35.101659,15787159.825,-8.998,1.5,3.071,3.778,0.6,0.6,2.204,1.924
6347.0,2018-07-25 18:02:35.213665,2018-07-25 18:38:35.687571,15789440.411,-8.998,1.499,3.072,3.778,0.6,0.6,2.205,1.924
6348.0,2018-07-25 18:40:35.780244,2018-07-25 19:16:36.059011,15791720.782,-8.998,1.499,3.071,3.778,0.6,0.6,2.205,1.924
6349.0,2018-07-25 19:18:36.163519,2018-07-25 19:54:36.497331,15794001.22,-8.998,1.5,3.072,3.778,0.6,0.6,2.205,1.924
6350.0,2018-07-25 19:56:36.582071,2018-07-25 20:32:36.970673,15796281.694,-8.998,1.499,3.071,3.778,0.6,0.6,2.204,1.924
6351.0,2018-07-25 20:34:37.005028,2018-07-25 21:10:37.448917,15798562.172,-8.998,1.499,3.072,3.778,0.6,0.6,2.205,1.924
6352.0,2018-07-25 21:12:37.526363,2018-07-25 21:48:37.962677,15800842.686,-8.998,1.499,3.071,3.778,0.6,0.6,2.204,1.923
6353.0,2018-07-25 21:50:37.958237,2018-07-25 22:26:38.386997,15803123.11,-8.998,1.499,3.071,3.778,0.6,0.6,2.205,1.924
6354.0,2018-07-25 22:28:38.425691,2018-07-25 23:04:38.847093,15805403.57,-8.998,1.499,3.071,3.778,0.6,0.6,2.204,1.924
6355.0,2018-07-25 23:06:38.960108,2018-07-25 23:42:39.310884,15807684.034,-8.998,1.499,3.071,3.778,0.6,0.6,2.205,1.924
6356.0,2018-07-25 23:44:39.341817,2018-07-26 00:20:39.841675,15809964.565,-8.998,1.5,3.071,3.778,0.6,0.6,2.205,1.924
6357.0,2018-07-26 00:22:39.915978,2018-07-26 00:58:40.314662,15812245.038,-8.998,1.499,3.071,3.778,0.6,0.6,2.205,1.924
6358.0,2018-07-26 01:00:40.431971,2018-07-26 01:36:40.822759,15814525.546,-8.998,1.5,3.071,3.778,0.6,0.6,2.205,1.924
6359.0,2018-07-26 01:38:40.857955,2018-07-26 02:14:41.210023,15816805.933,-8.998,1.499,3.071,3.778,0.6,0.6,2.205,1.924
6360.0,2018-07-26 02:16:41.225977,2018-07-26 02:52:41.570380,15819086.293,-8.998,1.499,3.071,3.778,0.6,0.6,2.205,1.923
6361.0,2018-07-26 02:52:41.570505,2018-07-26 06:39:19.666996,15832684.39,-1.499,1.5,1.999,4.2,2.133,2.555,8.396,9.331
6362.0,2018-07-26 06:39:19.690560,2018-07-26 10:42:54.990147,15847299.713,-1.499,1.499,1.999,4.2,2.556,2.557,9.86,9.34
6363.0,2018-07-26 10:42:55.093812,2018-07-26 14:46:26.601432,15861911.324,-1.499,1.5,1.998,4.2,2.555,2.556,9.856,9.337
6364.0,2018-07-26 14:46:26.601553,2018-07-26 14:47:26.709272,15861971.432,0.0,0.0,2.711,2.721,0.0,0.0,0.0,0.0
6365.0,2018-08-03 07:48:00.012417,2018-08-03 11:52:12.635846,15876634.068,-1.499,1.5,1.999,4.2,2.545,2.567,9.854,9.372
6366.0,2018-08-03 11:52:12.667158,2018-08-03 15:56:28.454123,15891289.886,-1.499,1.5,1.999,4.2,2.568,2.564,9.903,9.364
6367.0,2018-08-03 15:56:28.485230,2018-08-03 20:00:30.554755,15905931.987,-1.499,1.5,1.998,4.2,2.563,2.562,9.887,9.356
6368.0,2018-08-03 20:00:30.554881,2018-08-03 22:13:56.201522,15913937.634,-8.998,1.499,2.705,4.2,2.285,1.8,8.718,6.156
6369.0,2018-08-03 22:15:56.258877,2018-08-03 22:51:56.756306,15916218.189,-8.998,1.499,3.096,3.794,0.6,0.6,2.22,1.926
6370.0,2018-08-03 22:53:56.809932,2018-08-03 23:29:57.214377,15918498.647,-8.998,1.499,3.096,3.793,0.6,0.6,2.216,1.927
6371.0,2018-08-03 23:31:57.268142,2018-08-04 00:07:57.637657,15920779.07,-8.998,1.499,3.096,3.794,0.6,0.6,2.215,1.927
6372.0,2018-08-04 00:09:57.691516,2018-08-04 00:45:58.123805,15923059.556,-8.998,1.499,3.096,3.794,0.6,0.6,2.215,1.927
6373.0,2018-08-04 00:47:58.177912,2018-08-04 01:23:58.610277,15925340.043,-8.998,1.499,3.096,3.794,0.6,0.6,2.216,1.928
6374.0,2018-08-04 01:25:58.664479,2018-08-04 02:01:59.128271,15927620.561,-8.998,1.499,3.095,3.794,0.6,0.6,2.215,1.928
6375.0,2018-08-04 02:03:59.182655,2018-08-04 02:39:59.588543,15929901.021,-8.998,1.499,3.096,3.795,0.6,0.6,2.215,1.928
6376.0,2018-08-04 02:41:59.646876,2018-08-04 03:18:00.052747,15932181.485,-8.998,1.499,3.096,3.795,0.6,0.6,2.215,1.929
6377.0,2018-08-04 03:20:00.107383,2018-08-04 03:56:00.482306,15934461.915,-8.998,1.499,3.096,3.795,0.6,0.6,2.215,1.929
6378.0,2018-08-04 03:58:00.540744,2018-08-04 04:34:01.009639,15936742.442,-8.998,1.499,3.096,3.795,0.6,0.6,2.216,1.928
6379.0,2018-08-04 04:36:01.064319,2018-08-04 05:12:01.494697,15939022.927,-8.998,1.499,3.096,3.795,0.6,0.6,2.215,1.929
6380.0,2018-08-04 05:14:01.553741,2018-08-04 05:50:01.960790,15941303.393,-8.998,1.499,3.095,3.795,0.6,0.6,2.215,1.929
6381.0,2018-08-04 05:52:02.016074,2018-08-04 06:28:02.447061,15943583.879,-8.998,1.499,3.095,3.795,0.6,0.6,2.215,1.929
6382.0,2018-08-04 06:30:02.506467,2018-08-04 07:06:02.945734,15945864.378,-8.998,1.499,3.095,3.795,0.6,0.6,2.215,1.929
6383.0,2018-08-04 07:08:03.001445,2018-08-04 07:44:03.464389,15948144.897,-8.998,1.5,3.096,3.795,0.6,0.6,2.215,1.93
6384.0,2018-08-04 07:46:03.516278,2018-08-04 08:22:03.979712,15950425.412,-8.998,1.499,3.095,3.795,0.6,0.6,2.215,1.929
6385.0,2018-08-04 08:24:04.035733,2018-08-04 09:00:04.499504,15952705.932,-8.998,1.499,3.096,3.795,0.6,0.6,2.215,1.929
6386.0,2018-08-04 09:02:04.551863,2018-08-04 09:38:04.953468,15954986.386,-8.998,1.499,3.095,3.795,0.6,0.6,2.215,1.929
6387.0,2018-08-04 09:40:05.009796,2018-08-04 10:16:05.380424,15957266.813,-8.998,1.499,3.095,3.795,0.6,0.6,2.215,1.929
6388.0,2018-08-04 10:18:05.432894,2018-08-04 10:54:05.928612,15959547.361,-8.998,1.5,3.095,3.795,0.6,0.6,2.215,1.93
6389.0,2018-08-04 10:56:05.985223,2018-08-04 11:32:06.387774,15961827.82,-8.998,1.499,3.095,3.795,0.6,0.6,2.215,1.93
6390.0,2018-08-04 11:34:06.440577,2018-08-04 12:10:06.874876,15964108.307,-8.998,1.499,3.095,3.795,0.6,0.6,2.215,1.929
6391.0,2018-08-04 12:12:06.931872,2018-08-04 12:48:07.366426,15966388.799,-8.998,1.499,3.095,3.795,0.6,0.6,2.215,1.93
6392.0,2018-08-04 12:50:07.419810,2018-08-04 13:26:07.855017,15968669.287,-8.998,1.499,3.095,3.795,0.6,0.6,2.215,1.93
6393.0,2018-08-04 13:28:07.912518,2018-08-04 14:04:08.348108,15970949.78,-8.998,1.499,3.095,3.795,0.6,0.6,2.215,1.93
6394.0,2018-08-04 14:06:08.401935,2018-08-04 14:42:08.837770,15973230.27,-8.998,1.5,3.095,3.795,0.6,0.6,2.215,1.929
6395.0,2018-08-04 14:44:08.895584,2018-08-04 15:20:09.268946,15975510.701,-8.998,1.499,3.095,3.795,0.6,0.6,2.215,1.93
6396.0,2018-08-04 15:22:09.322995,2018-08-04 15:58:09.696936,15977791.129,-8.998,1.499,3.095,3.795,0.6,0.6,2.215,1.929
6397.0,2018-08-04 16:00:09.755026,2018-08-04 16:36:10.128937,15980071.561,-8.998,1.499,3.095,3.795,0.6,0.6,2.215,1.93
6398.0,2018-08-04 16:38:10.183204,2018-08-04 17:14:10.588740,15982352.021,-8.998,1.499,3.095,3.795,0.6,0.6,2.215,1.93
6399.0,2018-08-04 17:16:10.646888,2018-08-04 17:52:10.990282,15984632.423,-8.998,1.5,3.095,3.795,0.6,0.6,2.215,1.93
6400.0,2018-08-04 17:54:11.044869,2018-08-04 18:30:11.419780,15986912.852,-8.998,1.499,3.096,3.795,0.6,0.6,2.215,1.93
6401.0,2018-08-04 18:32:11.478315,2018-08-04 19:08:11.885001,15989193.317,-8.998,1.5,3.096,3.795,0.6,0.6,2.215,1.93
6402.0,2018-08-04 19:10:11.939876,2018-08-04 19:46:12.315114,15991473.747,-8.998,1.499,3.096,3.795,0.6,0.6,2.215,1.93
6403.0,2018-08-04 19:48:12.373862,2018-08-04 20:24:12.772727,15993754.205,-8.998,1.499,3.096,3.795,0.6,0.6,2.215,1.93
6404.0,2018-08-04 20:26:12.835306,2018-08-04 21:02:13.241975,15996034.674,-8.998,1.5,3.096,3.795,0.6,0.6,2.215,1.93
6405.0,2018-08-04 21:04:13.300766,2018-08-04 21:40:13.668654,15998315.101,-8.998,1.499,3.096,3.796,0.6,0.6,2.215,1.93
6406.0,2018-08-04 21:42:13.723624,2018-08-04 22:18:14.099294,16000595.532,-8.998,1.499,3.096,3.796,0.6,0.6,2.215,1.93
6407.0,2018-08-04 22:20:14.150562,2018-08-04 22:56:14.550003,16002875.982,-8.998,1.499,3.096,3.795,0.6,0.6,2.215,1.93
6408.0,2018-08-04 22:58:14.613041,2018-08-04 23:34:14.989304,16005156.422,-8.998,1.499,3.096,3.795,0.6,0.6,2.215,1.93
6409.0,2018-08-04 23:36:15.048574,2018-08-05 00:12:15.432957,16007436.865,-8.998,1.499,3.096,3.795,0.6,0.6,2.215,1.93
6410.0,2018-08-05 00:14:15.488368,2018-08-05 00:50:15.833608,16009717.266,-8.998,1.499,3.096,3.795,0.6,0.6,2.215,1.93
6411.0,2018-08-05 00:52:15.885225,2018-08-05 01:28:16.347640,16011997.78,-8.998,1.5,3.096,3.795,0.6,0.6,2.215,1.931
6412.0,2018-08-05 01:30:16.395406,2018-08-05 02:06:16.897342,16014278.33,-8.998,1.499,3.095,3.796,0.6,0.6,2.215,1.93
6413.0,2018-08-05 02:08:16.957223,2018-08-05 02:44:17.326700,16016558.759,-8.998,1.499,3.096,3.796,0.6,0.6,2.215,1.93
6414.0,2018-08-05 02:46:17.382493,2018-08-05 03:22:17.744239,16018839.177,-8.998,1.499,3.096,3.796,0.6,0.6,2.215,1.93
6415.0,2018-08-05 03:24:17.796078,2018-08-05 04:00:18.227641,16021119.66,-8.998,1.499,3.096,3.796,0.6,0.6,2.215,1.93
6416.0,2018-08-05 04:02:18.275600,2018-08-05 04:38:18.684152,16023400.116,-8.998,1.499,3.096,3.796,0.6,0.6,2.216,1.93
6417.0,2018-08-05 04:40:18.743872,2018-08-05 05:16:19.144661,16025680.577,-8.998,1.499,3.096,3.796,0.6,0.6,2.216,1.93
6418.0,2018-08-05 05:18:19.200579,2018-08-05 05:54:19.625155,16027961.057,-8.998,1.499,3.096,3.796,0.6,0.6,2.216,1.93
6419.0,2018-08-05 05:56:19.677445,2018-08-05 06:32:20.078692,16030241.511,-8.998,1.499,3.096,3.796,0.6,0.6,2.216,1.93
6420.0,2018-08-05 06:34:20.126913,2018-08-05 07:10:20.567215,16032521.999,-8.998,1.499,3.096,3.796,0.6,0.6,2.216,1.931
6421.0,2018-08-05 07:12:20.627409,2018-08-05 07:48:21.060302,16034802.493,-8.998,1.499,3.096,3.796,0.6,0.6,2.216,1.931
6422.0,2018-08-05 07:50:21.116718,2018-08-05 08:26:21.573547,16037083.006,-8.998,1.499,3.096,3.796,0.6,0.6,2.216,1.931
6423.0,2018-08-05 08:28:21.626344,2018-08-05 09:04:22.028789,16039363.461,-8.998,1.5,3.096,3.796,0.6,0.6,2.216,1.93
6424.0,2018-08-05 09:06:22.077764,2018-08-05 09:42:22.550881,16041643.983,-8.998,1.5,3.097,3.796,0.6,0.6,2.216,1.931
6425.0,2018-08-05 09:44:22.611668,2018-08-05 10:20:23.046059,16043924.478,-8.998,1.499,3.096,3.796,0.6,0.6,2.216,1.93
6426.0,2018-08-05 10:22:23.103205,2018-08-05 10:58:23.498572,16046204.931,-8.998,1.499,3.097,3.796,0.6,0.6,2.216,1.931
6427.0,2018-08-05 11:00:23.551834,2018-08-05 11:36:23.955177,16048485.387,-8.998,1.499,3.097,3.796,0.6,0.6,2.216,1.931
6428.0,2018-08-05 11:38:24.004567,2018-08-05 12:14:24.415774,16050765.848,-8.998,1.499,3.097,3.796,0.6,0.6,2.216,1.931
6429.0,2018-08-05 12:16:24.476827,2018-08-05 12:52:24.911337,16053046.344,-8.998,1.499,3.097,3.796,0.6,0.6,2.216,1.931
6430.0,2018-08-05 12:54:24.968628,2018-08-05 13:30:25.426803,16055326.859,-8.998,1.5,3.097,3.797,0.6,0.6,2.216,1.931
6431.0,2018-08-05 13:32:25.480124,2018-08-05 14:08:25.883838,16057607.316,-8.998,1.499,3.097,3.797,0.6,0.6,2.216,1.931
6432.0,2018-08-05 14:10:25.933483,2018-08-05 14:46:26.344880,16059887.777,-8.998,1.499,3.097,3.797,0.6,0.6,2.216,1.931
6433.0,2018-08-05 14:48:26.406192,2018-08-05 15:24:26.809742,16062168.242,-8.998,1.499,3.097,3.797,0.6,0.6,2.216,1.931
6434.0,2018-08-05 15:26:26.867183,2018-08-05 16:02:27.325641,16064448.758,-8.998,1.499,3.097,3.797,0.6,0.6,2.216,1.931
6435.0,2018-08-05 16:04:27.379586,2018-08-05 16:40:27.814675,16066729.247,-8.998,1.5,3.098,3.797,0.6,0.6,2.216,1.931
6436.0,2018-08-05 16:42:27.864587,2018-08-05 17:18:28.245738,16069009.678,-8.998,1.499,3.097,3.797,0.6,0.6,2.216,1.931
6437.0,2018-08-05 17:20:28.307530,2018-08-05 17:56:28.743615,16071290.176,-8.998,1.499,3.098,3.797,0.6,0.6,2.216,1.931
6438.0,2018-08-05 17:58:28.801472,2018-08-05 18:34:29.198064,16073570.63,-8.998,1.499,3.097,3.797,0.6,0.6,2.216,1.931
6439.0,2018-08-05 18:36:29.252211,2018-08-05 19:12:29.656967,16075851.089,-8.998,1.499,3.097,3.797,0.6,0.6,2.216,1.931
6440.0,2018-08-05 19:14:29.707067,2018-08-05 19:50:30.151128,16078131.583,-8.998,1.499,3.098,3.797,0.6,0.6,2.216,1.931
6441.0,2018-08-05 19:52:30.212844,2018-08-05 20:28:30.617919,16080412.05,-8.998,1.499,3.098,3.797,0.6,0.6,2.216,1.931
6442.0,2018-08-05 20:30:30.675969,2018-08-05 21:06:31.104686,16082692.537,-8.998,1.499,3.097,3.797,0.6,0.6,2.216,1.931
6443.0,2018-08-05 21:08:31.159019,2018-08-05 21:44:31.501896,16084972.934,-8.998,1.499,3.098,3.797,0.6,0.6,2.216,1.931
6444.0,2018-08-05 21:46:31.552189,2018-08-05 22:22:31.933998,16087253.366,-8.998,1.499,3.097,3.797,0.6,0.6,2.216,1.931
6445.0,2018-08-05 22:24:31.996326,2018-08-05 23:00:32.370166,16089533.802,-8.998,1.499,3.098,3.797,0.6,0.6,2.216,1.931
6446.0,2018-08-05 23:02:32.428450,2018-08-05 23:38:32.826244,16091814.259,-8.998,1.499,3.098,3.797,0.6,0.6,2.216,1.931
6447.0,2018-08-05 23:40:32.880763,2018-08-06 00:16:33.255590,16094094.688,-8.998,1.499,3.097,3.797,0.6,0.6,2.216,1.931
6448.0,2018-08-06 00:18:33.306280,2018-08-06 00:54:33.751310,16096375.184,-8.998,1.499,3.098,3.797,0.6,0.6,2.216,1.931
6449.0,2018-08-06 00:56:33.813902,2018-08-06 01:32:34.220129,16098655.652,-8.998,1.5,3.098,3.797,0.6,0.6,2.216,1.931
6450.0,2018-08-06 01:34:34.278949,2018-08-06 02:10:34.677567,16100936.11,-8.998,1.499,3.098,3.797,0.6,0.6,2.216,1.931
6451.0,2018-08-06 02:12:34.732172,2018-08-06 02:48:35.107259,16103216.54,-8.998,1.499,3.098,3.797,0.6,0.6,2.216,1.931
6452.0,2018-08-06 02:50:35.158021,2018-08-06 03:26:35.572034,16105497.004,-8.998,1.499,3.098,3.797,0.6,0.6,2.216,1.931
6453.0,2018-08-06 03:28:35.634796,2018-08-06 04:04:36.103565,16107777.536,-8.998,1.499,3.098,3.797,0.6,0.6,2.216,1.932
6454.0,2018-08-06 04:06:36.162195,2018-08-06 04:42:36.654240,16110058.087,-8.998,1.499,3.098,3.798,0.6,0.6,2.216,1.932
6455.0,2018-08-06 04:44:36.709260,2018-08-06 05:20:37.147229,16112338.579,-8.998,1.499,3.098,3.798,0.6,0.6,2.216,1.931
6456.0,2018-08-06 05:22:37.198342,2018-08-06 05:58:37.597314,16114619.03,-8.998,1.499,3.098,3.798,0.6,0.6,2.216,1.931
6457.0,2018-08-06 06:00:37.660233,2018-08-06 06:36:38.098528,16116899.531,-8.998,1.499,3.098,3.798,0.6,0.6,2.216,1.931
6458.0,2018-08-06 06:38:38.157629,2018-08-06 07:14:38.587392,16119180.02,-8.998,1.499,3.098,3.798,0.6,0.6,2.216,1.931
6459.0,2018-08-06 07:16:38.635442,2018-08-06 07:52:39.056094,16121460.488,-8.998,1.499,3.098,3.798,0.6,0.6,2.216,1.931
6460.0,2018-08-06 07:54:39.112386,2018-08-06 08:30:39.506272,16123740.939,-8.998,1.499,3.098,3.798,0.6,0.6,2.216,1.931
6461.0,2018-08-06 08:32:39.558558,2018-08-06 09:08:39.965163,16126021.397,-8.998,1.499,3.098,3.798,0.6,0.6,2.216,1.932
6462.0,2018-08-06 09:10:40.017951,2018-08-06 09:46:40.403496,16128301.836,-8.998,1.499,3.099,3.798,0.6,0.6,2.216,1.932
6463.0,2018-08-06 09:48:40.466606,2018-08-06 10:24:40.880698,16130582.313,-8.998,1.5,3.1,3.798,0.6,0.6,2.216,1.932
6464.0,2018-08-06 10:26:40.930811,2018-08-06 11:02:41.405893,16132862.838,-8.998,1.499,3.098,3.798,0.6,0.6,2.216,1.932
6465.0,2018-08-06 11:04:41.467821,2018-08-06 11:40:41.904451,16135143.337,-8.998,1.499,3.098,3.798,0.6,0.6,2.216,1.931
6466.0,2018-08-06 11:42:41.947041,2018-08-06 12:18:42.376129,16137423.808,-8.998,1.499,3.098,3.798,0.6,0.6,2.216,1.931
6467.0,2018-08-06 12:20:42.430438,2018-08-06 12:56:42.789344,16139704.222,-8.998,1.5,3.098,3.798,0.6,0.6,2.216,1.931
6468.0,2018-08-06 12:58:42.855447,2018-08-06 13:34:43.362677,16141984.795,-8.998,1.499,3.098,3.798,0.6,0.6,2.217,1.931
6469.0,2018-08-06 13:36:43.409419,2018-08-06 14:12:43.784170,16144265.216,-8.998,1.499,3.098,3.798,0.6,0.6,2.216,1.931
6470.0,2018-08-06 14:14:43.842958,2018-08-06 14:50:44.256907,16146545.689,-8.998,1.499,3.098,3.798,0.6,0.6,2.217,1.931
6471.0,2018-08-06 14:52:44.311749,2018-08-06 15:28:44.640414,16148826.073,-8.998,1.499,3.098,3.798,0.6,0.6,2.216,1.931
6472.0,2018-08-06 15:30:44.707083,2018-08-06 16:06:45.090615,16151106.523,-8.998,1.499,3.098,3.798,0.6,0.6,2.217,1.932
6473.0,2018-08-06 16:08:45.137730,2018-08-06 16:44:45.575683,16153387.008,-8.998,1.5,3.098,3.798,0.6,0.6,2.217,1.932
6474.0,2018-08-06 16:46:45.634718,2018-08-06 17:22:45.971479,16155667.404,-8.998,1.499,3.098,3.798,0.6,0.6,2.216,1.931
6475.0,2018-08-06 17:24:46.042091,2018-08-06 18:00:46.464749,16157947.897,-8.998,1.499,3.098,3.798,0.6,0.6,2.217,1.931
6476.0,2018-08-06 18:02:46.515947,2018-08-06 18:38:46.837103,16160228.269,-8.999,1.499,3.098,3.798,0.6,0.6,2.217,1.931
6477.0,2018-08-06 18:40:46.900053,2018-08-06 19:16:47.276145,16162508.708,-8.998,1.499,3.098,3.798,0.6,0.6,2.217,1.932
6478.0,2018-08-06 19:18:47.319590,2018-08-06 19:54:47.687830,16164789.12,-8.998,1.499,3.098,3.798,0.6,0.6,2.217,1.932
6479.0,2018-08-06 19:56:47.743031,2018-08-06 20:32:48.103190,16167069.535,-8.998,1.499,3.098,3.798,0.6,0.6,2.217,1.932
6480.0,2018-08-06 20:34:48.169939,2018-08-06 21:10:48.647821,16169350.08,-8.998,1.499,3.099,3.798,0.6,0.6,2.217,1.932
6481.0,2018-08-06 21:12:48.695234,2018-08-06 21:48:49.040338,16171630.473,-8.998,1.499,3.098,3.798,0.6,0.6,2.217,1.931
6482.0,2018-08-06 21:50:49.099534,2018-08-06 22:26:49.530324,16173910.963,-8.998,1.499,3.099,3.799,0.6,0.6,2.217,1.932
6483.0,2018-08-06 22:28:49.601217,2018-08-06 23:04:49.961872,16176191.394,-8.998,1.499,3.099,3.798,0.6,0.6,2.217,1.932
6484.0,2018-08-06 23:06:50.013296,2018-08-06 23:42:50.366016,16178471.798,-8.998,1.499,3.099,3.798,0.6,0.6,2.217,1.932
6485.0,2018-08-06 23:44:50.428941,2018-08-07 00:20:50.836528,16180752.269,-8.998,1.499,3.099,3.799,0.6,0.6,2.217,1.932
6486.0,2018-08-07 00:22:50.880249,2018-08-07 00:58:51.280264,16183032.713,-8.998,1.5,3.099,3.798,0.6,0.6,2.217,1.932
6487.0,2018-08-07 01:00:51.335749,2018-08-07 01:36:51.727802,16185313.16,-8.998,1.499,3.099,3.799,0.6,0.6,2.217,1.932
6488.0,2018-08-07 01:38:51.794960,2018-08-07 02:14:52.210740,16187593.643,-8.998,1.499,3.099,3.799,0.6,0.6,2.217,1.932
6489.0,2018-08-07 02:16:52.258530,2018-08-07 02:52:52.604116,16189874.036,-8.998,1.499,3.098,3.799,0.6,0.6,2.217,1.931
6490.0,2018-08-07 02:54:52.663544,2018-08-07 03:30:53.094854,16192154.527,-8.998,1.499,3.099,3.799,0.6,0.6,2.217,1.932
6491.0,2018-08-07 03:32:53.134894,2018-08-07 04:08:53.558612,16194434.991,-8.998,1.499,3.099,3.799,0.6,0.6,2.217,1.932
6492.0,2018-08-07 04:10:53.609899,2018-08-07 04:46:53.993437,16196715.426,-8.998,1.499,3.099,3.799,0.6,0.6,2.217,1.932
6493.0,2018-08-07 04:48:54.056587,2018-08-07 05:24:54.494734,16198995.927,-8.998,1.499,3.099,3.799,0.6,0.6,2.217,1.932
6494.0,2018-08-07 05:26:54.538022,2018-08-07 06:02:54.937251,16201276.37,-8.998,1.499,3.099,3.799,0.6,0.6,2.217,1.932
6495.0,2018-08-07 06:04:54.992510,2018-08-07 06:40:55.415617,16203556.848,-8.998,1.499,3.099,3.799,0.6,0.6,2.217,1.932
6496.0,2018-08-07 06:42:55.482571,2018-08-07 07:18:55.897782,16205837.33,-8.998,1.499,3.1,3.799,0.6,0.6,2.217,1.932
6497.0,2018-08-07 07:20:55.945327,2018-08-07 07:56:56.352614,16208117.785,-8.998,1.499,3.099,3.799,0.6,0.6,2.217,1.932
6498.0,2018-08-07 07:58:56.411702,2018-08-07 08:34:56.842684,16210398.275,-8.998,1.5,3.1,3.799,0.6,0.6,2.217,1.932
6499.0,2018-08-07 08:36:56.882483,2018-08-07 09:12:57.305923,16212678.738,-8.998,1.499,3.099,3.799,0.6,0.6,2.217,1.932
6500.0,2018-08-07 09:14:57.357411,2018-08-07 09:50:57.741762,16214959.174,-8.998,1.499,3.1,3.799,0.6,0.6,2.217,1.932
6501.0,2018-08-07 09:52:57.805150,2018-08-07 10:28:58.181441,16217239.614,-8.998,1.499,3.099,3.799,0.6,0.6,2.217,1.932
6502.0,2018-08-07 10:30:58.225023,2018-08-07 11:06:58.624843,16219520.057,-8.998,1.499,3.099,3.799,0.6,0.6,2.217,1.932
6503.0,2018-08-07 11:08:58.680125,2018-08-07 11:44:59.072216,16221800.504,-8.998,1.499,3.1,3.799,0.6,0.6,2.217,1.932
6504.0,2018-08-07 11:46:59.139252,2018-08-07 12:22:59.492287,16224080.925,-8.998,1.5,3.1,3.799,0.6,0.6,2.217,1.932
6505.0,2018-08-07 12:24:59.539856,2018-08-07 13:00:59.947564,16226361.38,-8.998,1.499,3.1,3.799,0.6,0.6,2.217,1.932
6506.0,2018-08-07 13:03:00.006784,2018-08-07 13:39:00.406778,16228641.839,-8.998,1.499,3.1,3.799,0.6,0.6,2.217,1.932
6507.0,2018-08-07 13:41:00.446729,2018-08-07 14:17:00.839210,16230922.271,-8.998,1.499,3.1,3.799,0.6,0.6,2.217,1.932
6508.0,2018-08-07 14:19:00.890919,2018-08-07 14:55:01.244253,16233202.677,-8.998,1.499,3.1,3.799,0.6,0.6,2.217,1.932
6509.0,2018-08-07 14:57:01.307672,2018-08-07 15:33:01.746980,16235483.179,-8.998,1.5,3.1,3.8,0.6,0.6,2.217,1.933
6510.0,2018-08-07 15:35:01.790912,2018-08-07 16:11:02.159979,16237763.592,-8.998,1.499,3.1,3.8,0.6,0.6,2.217,1.932
6511.0,2018-08-07 16:13:02.215393,2018-08-07 16:49:02.545257,16240043.978,-8.998,1.499,3.1,3.8,0.6,0.6,2.217,1.932
6512.0,2018-08-07 16:51:02.612465,2018-08-07 17:27:02.965622,16242324.398,-8.998,1.499,3.101,3.8,0.6,0.6,2.217,1.932
6513.0,2018-08-07 17:29:03.013281,2018-08-07 18:05:03.421126,16244604.853,-8.998,1.499,3.1,3.8,0.6,0.6,2.217,1.932
6514.0,2018-08-07 18:07:03.480545,2018-08-07 18:43:03.849405,16246885.282,-8.998,1.499,3.101,3.8,0.6,0.6,2.217,1.932
6515.0,2018-08-07 18:45:03.920477,2018-08-07 19:21:04.344027,16249165.776,-8.998,1.499,3.101,3.8,0.6,0.6,2.217,1.932
6516.0,2018-08-07 19:23:04.395724,2018-08-07 19:59:04.780410,16251446.213,-8.998,1.499,3.101,3.8,0.6,0.6,2.217,1.933
6517.0,2018-08-07 20:01:04.843729,2018-08-07 20:37:05.283023,16253726.715,-8.998,1.499,3.101,3.8,0.6,0.6,2.217,1.933
6518.0,2018-08-07 20:39:05.327110,2018-08-07 21:15:05.727762,16256007.16,-8.998,1.499,3.101,3.8,0.6,0.6,2.217,1.933
6519.0,2018-08-07 21:17:05.783258,2018-08-07 21:53:06.175951,16258287.608,-8.998,1.499,3.101,3.8,0.6,0.6,2.217,1.933
6520.0,2018-08-07 21:55:06.243455,2018-08-07 22:31:06.628210,16260568.06,-8.998,1.499,3.101,3.8,0.6,0.6,2.217,1.933
6521.0,2018-08-07 22:33:06.675905,2018-08-07 23:09:07.084165,16262848.516,-8.998,1.499,3.101,3.8,0.6,0.6,2.217,1.933
6522.0,2018-08-07 23:11:07.143938,2018-08-07 23:47:07.575560,16265129.008,-8.998,1.5,3.101,3.8,0.6,0.6,2.217,1.933
6523.0,2018-08-07 23:49:07.615664,2018-08-08 00:25:08.008445,16267409.441,-8.998,1.499,3.101,3.8,0.6,0.6,2.217,1.933
6524.0,2018-08-08 00:27:08.060204,2018-08-08 01:03:08.413883,16269689.846,-8.998,1.499,3.101,3.8,0.6,0.6,2.217,1.933
6525.0,2018-08-08 01:05:08.477304,2018-08-08 01:41:08.948196,16271970.38,-8.998,1.499,3.101,3.801,0.6,0.6,2.218,1.933
6526.0,2018-08-08 01:43:08.992279,2018-08-08 02:19:09.392926,16274250.825,-8.998,1.499,3.101,3.8,0.6,0.6,2.217,1.933
6527.0,2018-08-08 02:21:09.448667,2018-08-08 02:57:09.841634,16276531.274,-8.998,1.499,3.101,3.8,0.6,0.6,2.217,1.933
6528.0,2018-08-08 02:59:09.909090,2018-08-08 03:35:10.388046,16278811.82,-8.998,1.499,3.1,3.801,0.6,0.6,2.218,1.933
6529.0,2018-08-08 03:37:10.436318,2018-08-08 04:13:10.782726,16281092.215,-8.998,1.499,3.101,3.8,0.6,0.6,2.217,1.933
6530.0,2018-08-08 04:15:10.842509,2018-08-08 04:51:11.180832,16283372.613,-8.998,1.499,3.101,3.801,0.6,0.6,2.217,1.933
6531.0,2018-08-08 04:53:11.220946,2018-08-08 05:29:11.645197,16285653.077,-8.998,1.499,3.101,3.801,0.6,0.6,2.217,1.933
6532.0,2018-08-08 05:31:11.697240,2018-08-08 06:07:12.145075,16287933.577,-8.998,1.499,3.101,3.801,0.6,0.6,2.218,1.933
6533.0,2018-08-08 06:09:12.208839,2018-08-08 06:45:12.617642,16290214.05,-8.998,1.499,3.101,3.801,0.6,0.6,2.218,1.933
6534.0,2018-08-08 06:47:12.661936,2018-08-08 07:23:13.094475,16292494.527,-8.998,1.499,3.101,3.801,0.6,0.6,2.217,1.933
6535.0,2018-08-08 07:25:13.150718,2018-08-08 08:01:13.575491,16294775.008,-8.999,1.499,3.101,3.801,0.6,0.6,2.218,1.933
6536.0,2018-08-08 08:03:13.643255,2018-08-08 08:39:14.122727,16297055.555,-8.998,1.499,3.101,3.801,0.6,0.6,2.218,1.933
6537.0,2018-08-08 08:41:14.171268,2018-08-08 09:17:14.549509,16299335.982,-8.998,1.499,3.101,3.801,0.6,0.6,2.218,1.933
6538.0,2018-08-08 09:19:14.609917,2018-08-08 09:55:14.980086,16301616.412,-8.998,1.499,3.101,3.801,0.6,0.6,2.218,1.933
6539.0,2018-08-08 09:57:15.020560,2018-08-08 10:33:15.476520,16303896.909,-8.998,1.499,3.102,3.801,0.6,0.6,2.218,1.933
6540.0,2018-08-08 10:35:15.528698,2018-08-08 11:11:15.945530,16306177.378,-8.998,1.499,3.101,3.801,0.6,0.6,2.218,1.933
6541.0,2018-08-08 11:13:16.009654,2018-08-08 11:49:16.439910,16308457.872,-8.998,1.499,3.101,3.801,0.6,0.6,2.218,1.933
6542.0,2018-08-08 11:51:16.499497,2018-08-08 12:27:16.883650,16310738.316,-8.998,1.499,3.101,3.801,0.6,0.6,2.218,1.933
6543.0,2018-08-08 12:29:16.951693,2018-08-08 13:05:17.398652,16313018.831,-8.998,1.5,3.1,3.801,0.6,0.6,2.218,1.931
