Repository: Oliver191/MSc_Thesis_Predictive_Maintenance_Batteries

# MSc_Thesis_Predictive_Maintenance_Batteries
The GitHub repository accompanying the MSc Thesis at Esade written by Oliver Caspers regarding the topic “Predictive Maintenance for Lithium-Ion Batteries: Predicting the Remaining Useful Life (RUL) using Data-Driven Machine Learning based on Real-World Battery Datasets”.

SNL_Final.ipynb: The main Jupyter Notebook which contains the main code used to load, clean, and transform the SNL data. Four initial models are evaluated and a RF is chosen to be optimized. The RF is trained to predict the RUL on the training data and optimized using the validation data. Finally, the model is tested using independent testing data from UL.

File: SNL_Cycle_Timeseries_Data/SNL_18650_NMC_25C_40-60_0.5-3C_b_cycle_data.csv (part 27 of 33)
Cycle_Index,Start_Time,End_Time,Test_Time (s),Min_Current (A),Max_Current (A),Min_Voltage (V),Max_Voltage (V),Charge_Capacity (Ah),Discharge_Capacity (Ah),Charge_Energy (Wh),Discharge_Energy (Wh)
8950.0,2018-10-24 20:53:24.873120,2018-10-24 21:29:25.086816,21773848.741,-8.999,1.499,2.992,3.793,0.6,0.6,2.211,1.883
8951.0,2018-10-24 21:31:25.142766,2018-10-24 22:07:25.348260,21776129.003,-8.999,1.499,2.993,3.792,0.6,0.6,2.211,1.884
8952.0,2018-10-24 22:09:25.415729,2018-10-24 22:45:25.643877,21778409.298,-8.999,1.499,2.993,3.792,0.6,0.6,2.211,1.885
8953.0,2018-10-24 22:47:25.691595,2018-10-24 23:23:25.911814,21780689.566,-8.999,1.499,2.993,3.792,0.6,0.6,2.211,1.884
8954.0,2018-10-24 23:25:25.939463,2018-10-25 00:01:26.151250,21782969.806,-8.999,1.499,2.993,3.792,0.6,0.6,2.21,1.885
8955.0,2018-10-25 00:03:26.190471,2018-10-25 00:39:26.456204,21785250.111,-8.999,1.499,2.994,3.792,0.6,0.6,2.211,1.885
8956.0,2018-10-25 00:41:26.538181,2018-10-25 01:17:26.764292,21787530.419,-8.999,1.499,2.995,3.792,0.6,0.6,2.21,1.885
8957.0,2018-10-25 01:19:26.795149,2018-10-25 01:55:26.981762,21789810.636,-9.0,1.499,2.995,3.792,0.6,0.6,2.21,1.885
8958.0,2018-10-25 01:57:27.055114,2018-10-25 02:33:27.233345,21792090.888,-8.999,1.5,2.996,3.792,0.6,0.6,2.211,1.886
8959.0,2018-10-25 02:35:27.287230,2018-10-25 03:11:27.519551,21794371.174,-8.999,1.499,2.996,3.792,0.6,0.6,2.211,1.886
8960.0,2018-10-25 03:13:27.584611,2018-10-25 03:49:27.839755,21796651.494,-8.999,1.499,2.996,3.792,0.6,0.6,2.211,1.886
8961.0,2018-10-25 03:51:27.885257,2018-10-25 04:27:28.131945,21798931.786,-8.999,1.499,2.997,3.792,0.6,0.6,2.211,1.887
8962.0,2018-10-25 04:29:28.157499,2018-10-25 05:05:28.396272,21801212.051,-8.999,1.5,2.997,3.792,0.6,0.6,2.211,1.887
8963.0,2018-10-25 05:07:28.464623,2018-10-25 05:43:28.663799,21803492.318,-8.999,1.499,2.997,3.792,0.6,0.6,2.211,1.887
8964.0,2018-10-25 05:45:28.712436,2018-10-25 06:21:28.965719,21805772.62,-8.999,1.5,2.998,3.792,0.6,0.6,2.211,1.887
8965.0,2018-10-25 06:23:28.994594,2018-10-25 06:59:29.208688,21808052.863,-9.0,1.499,2.998,3.792,0.6,0.6,2.211,1.887
8966.0,2018-10-25 07:01:29.280299,2018-10-25 07:37:29.610854,21810333.265,-9.0,1.499,2.998,3.792,0.6,0.6,2.211,1.888
8967.0,2018-10-25 07:39:29.660675,2018-10-25 08:15:29.953846,21812613.608,-9.0,1.499,2.998,3.792,0.6,0.6,2.211,1.888
8968.0,2018-10-25 08:17:29.990140,2018-10-25 08:53:30.250296,21814893.905,-9.0,1.499,2.999,3.792,0.6,0.6,2.21,1.888
8969.0,2018-10-25 08:55:30.329326,2018-10-25 09:31:30.643387,21817174.298,-9.0,1.499,2.998,3.792,0.6,0.6,2.211,1.888
8970.0,2018-10-25 09:33:30.702734,2018-10-25 10:09:30.915120,21819454.57,-8.999,1.499,2.999,3.792,0.6,0.6,2.21,1.888
8971.0,2018-10-25 10:11:30.990771,2018-10-25 10:47:31.310188,21821734.965,-8.999,1.5,2.999,3.792,0.6,0.6,2.21,1.888
8972.0,2018-10-25 10:49:31.378135,2018-10-25 11:25:31.545277,21824015.2,-9.0,1.499,2.999,3.792,0.6,0.6,2.21,1.888
8973.0,2018-10-25 11:27:31.624750,2018-10-25 12:03:31.814799,21826295.469,-9.0,1.499,2.999,3.792,0.6,0.6,2.21,1.888
8974.0,2018-10-25 12:05:31.842956,2018-10-25 12:41:32.024230,21828575.679,-9.0,1.499,2.999,3.792,0.6,0.6,2.21,1.888
8975.0,2018-10-25 12:43:32.063917,2018-10-25 13:19:32.243388,21830855.898,-9.0,1.5,3.002,3.792,0.6,0.6,2.21,1.889
8976.0,2018-10-25 13:21:32.319911,2018-10-25 13:57:32.504122,21833136.159,-9.0,1.499,3.002,3.792,0.6,0.6,2.21,1.89
8977.0,2018-10-25 13:59:32.529430,2018-10-25 14:35:32.736191,21835416.391,-9.0,1.5,3.003,3.792,0.6,0.6,2.21,1.89
8978.0,2018-10-25 14:37:32.772988,2018-10-25 15:13:33.002312,21837696.657,-8.999,1.499,3.003,3.791,0.6,0.6,2.21,1.89
8979.0,2018-10-25 15:15:33.050357,2018-10-25 15:51:33.271657,21839976.926,-9.0,1.499,3.003,3.792,0.6,0.6,2.21,1.89
8980.0,2018-10-25 15:53:33.299990,2018-10-25 16:29:33.544046,21842257.198,-8.999,1.499,3.003,3.792,0.6,0.6,2.21,1.891
8981.0,2018-10-25 16:31:33.615237,2018-10-25 17:07:33.757533,21844537.412,-8.999,1.499,3.003,3.792,0.6,0.6,2.21,1.89
8982.0,2018-10-25 17:09:33.808896,2018-10-25 17:45:34.004940,21846817.659,-8.999,1.499,3.004,3.792,0.6,0.6,2.21,1.89
8983.0,2018-10-25 17:47:34.036242,2018-10-25 18:23:34.255012,21849097.909,-8.999,1.499,3.004,3.792,0.6,0.6,2.21,1.89
8984.0,2018-10-25 18:25:34.297838,2018-10-25 19:01:34.508344,21851378.163,-8.999,1.499,3.004,3.792,0.6,0.6,2.21,1.891
8985.0,2018-10-25 19:03:34.593567,2018-10-25 19:39:34.795824,21853658.45,-9.0,1.499,3.005,3.792,0.6,0.6,2.21,1.891
8986.0,2018-10-25 19:41:34.830309,2018-10-25 20:17:35.024288,21855938.679,-9.0,1.499,3.005,3.792,0.6,0.6,2.21,1.891
8987.0,2018-10-25 20:19:35.101561,2018-10-25 20:55:35.349934,21858219.004,-9.0,1.5,3.005,3.792,0.6,0.6,2.21,1.891
8988.0,2018-10-25 20:57:35.407341,2018-10-25 21:33:35.616127,21860499.271,-8.999,1.499,3.004,3.792,0.6,0.6,2.21,1.891
8989.0,2018-10-25 21:35:35.653987,2018-10-25 22:11:35.916996,21862779.571,-8.999,1.499,3.005,3.792,0.6,0.6,2.21,1.891
8990.0,2018-10-25 22:13:35.997504,2018-10-25 22:49:36.282954,21865059.937,-9.0,1.499,3.006,3.792,0.6,0.6,2.21,1.892
8991.0,2018-10-25 22:51:36.312084,2018-10-25 23:27:36.526715,21867340.181,-8.999,1.499,3.005,3.792,0.6,0.6,2.21,1.891
8992.0,2018-10-25 23:29:36.567434,2018-10-26 00:05:36.742342,21869620.397,-9.0,1.499,3.004,3.792,0.6,0.6,2.21,1.891
8993.0,2018-10-26 00:07:36.810085,2018-10-26 00:43:37.008454,21871900.663,-8.999,1.499,3.003,3.792,0.6,0.6,2.211,1.89
8994.0,2018-10-26 00:45:37.056530,2018-10-26 01:21:37.246553,21874180.901,-8.999,1.499,3.005,3.792,0.6,0.6,2.211,1.891
8995.0,2018-10-26 01:23:37.274798,2018-10-26 01:59:37.581177,21876461.236,-8.999,1.499,3.005,3.792,0.6,0.6,2.211,1.892
8996.0,2018-10-26 02:01:37.652285,2018-10-26 02:37:37.888194,21878741.543,-8.999,1.499,3.005,3.792,0.6,0.6,2.211,1.891
8997.0,2018-10-26 02:39:37.970695,2018-10-26 03:15:38.229811,21881021.884,-8.999,1.499,3.004,3.792,0.6,0.6,2.211,1.891
8998.0,2018-10-26 03:17:38.292730,2018-10-26 03:53:38.512231,21883302.167,-8.999,1.499,3.005,3.792,0.6,0.6,2.211,1.891
8999.0,2018-10-26 03:55:38.586748,2018-10-26 04:31:38.767064,21885582.421,-8.999,1.499,3.005,3.792,0.6,0.6,2.21,1.892
9000.0,2018-10-26 04:33:38.821795,2018-10-26 05:09:39.149892,21887862.804,-9.0,1.499,3.006,3.792,0.6,0.6,2.211,1.892
9001.0,2018-10-26 05:11:39.216219,2018-10-26 05:47:39.411215,21890143.066,-8.999,1.499,3.006,3.792,0.6,0.6,2.21,1.892
9002.0,2018-10-26 05:49:39.488925,2018-10-26 06:25:39.706984,21892423.361,-9.0,1.499,3.014,3.792,0.6,0.6,2.21,1.894
9003.0,2018-10-26 06:27:39.733656,2018-10-26 07:03:40.006174,21894703.661,-9.0,1.499,3.015,3.791,0.6,0.6,2.21,1.897
9004.0,2018-10-26 07:05:40.044451,2018-10-26 07:41:40.214605,21896983.869,-9.0,1.499,3.016,3.791,0.6,0.6,2.21,1.897
9005.0,2018-10-26 07:43:40.264433,2018-10-26 08:19:40.489151,21899264.144,-8.999,1.499,3.015,3.791,0.6,0.6,2.21,1.897
9006.0,2018-10-26 08:21:40.550395,2018-10-26 08:57:40.829576,21901544.484,-8.999,1.499,3.015,3.791,0.6,0.6,2.21,1.897
9007.0,2018-10-26 08:59:40.855587,2018-10-26 09:35:41.126611,21903824.781,-8.999,1.499,3.015,3.791,0.6,0.6,2.21,1.897
9008.0,2018-10-26 09:37:41.163584,2018-10-26 10:13:41.332158,21906104.987,-8.999,1.499,3.015,3.791,0.6,0.6,2.21,1.897
9009.0,2018-10-26 10:15:41.381167,2018-10-26 10:51:41.604218,21908385.259,-9.0,1.499,3.015,3.791,0.6,0.6,2.21,1.897
9010.0,2018-10-26 10:53:41.633275,2018-10-26 11:29:41.785284,21910665.44,-8.999,1.499,3.016,3.791,0.6,0.6,2.21,1.897
9011.0,2018-10-26 11:31:41.825875,2018-10-26 12:07:42.062835,21912945.717,-8.999,1.499,3.015,3.791,0.6,0.6,2.21,1.898
9012.0,2018-10-26 12:09:42.114625,2018-10-26 12:45:42.311724,21915225.966,-8.999,1.499,3.016,3.791,0.6,0.6,2.21,1.897
9013.0,2018-10-26 12:47:42.374751,2018-10-26 13:23:42.594684,21917506.249,-9.0,1.499,3.016,3.791,0.6,0.6,2.21,1.898
9014.0,2018-10-26 13:25:42.669106,2018-10-26 14:01:42.943261,21919786.598,-8.999,1.499,3.017,3.791,0.6,0.6,2.21,1.898
9015.0,2018-10-26 14:03:43.029450,2018-10-26 14:39:43.295760,21922066.95,-8.999,1.499,3.016,3.791,0.6,0.6,2.21,1.898
9016.0,2018-10-26 14:41:43.330984,2018-10-26 15:17:43.557789,21924347.212,-8.999,1.499,3.016,3.792,0.6,0.6,2.21,1.897
9017.0,2018-10-26 15:19:43.636005,2018-10-26 15:55:43.792122,21926627.447,-8.999,1.499,3.008,3.792,0.6,0.6,2.21,1.896
9018.0,2018-10-26 15:57:43.819213,2018-10-26 16:33:44.060865,21928907.715,-9.0,1.499,3.017,3.793,0.6,0.6,2.211,1.893
9019.0,2018-10-26 16:35:44.099379,2018-10-26 17:11:44.332808,21931187.987,-8.999,1.499,3.018,3.791,0.6,0.6,2.21,1.898
9020.0,2018-10-26 17:13:44.382959,2018-10-26 17:49:44.576846,21933468.231,-9.0,1.499,3.017,3.791,0.6,0.6,2.21,1.898
9021.0,2018-10-26 17:51:44.638425,2018-10-26 18:27:44.886491,21935748.541,-8.999,1.499,3.015,3.792,0.6,0.6,2.21,1.898
9022.0,2018-10-26 18:29:44.928255,2018-10-26 19:05:45.167816,21938028.822,-8.999,1.499,3.016,3.792,0.6,0.6,2.21,1.897
9023.0,2018-10-26 19:07:45.252535,2018-10-26 19:43:45.515193,21940309.17,-9.0,1.499,3.017,3.792,0.6,0.6,2.21,1.898
9024.0,2018-10-26 19:45:45.580053,2018-10-26 20:21:45.771937,21942589.426,-9.0,1.499,3.008,3.792,0.6,0.6,2.21,1.896
9025.0,2018-10-26 20:23:45.848305,2018-10-26 20:59:46.125644,21944869.78,-8.999,1.499,3.011,3.794,0.6,0.6,2.211,1.896
9026.0,2018-10-26 21:01:46.182300,2018-10-26 21:37:46.357693,21947150.012,-8.999,1.499,3.016,3.793,0.6,0.6,2.211,1.893
9027.0,2018-10-26 21:39:46.394463,2018-10-26 22:15:46.530295,21949430.185,-9.0,1.499,3.018,3.792,0.6,0.6,2.21,1.898
9028.0,2018-10-26 22:17:46.578238,2018-10-26 22:53:46.736921,21951710.391,-9.0,1.499,3.018,3.792,0.6,0.6,2.21,1.898
9029.0,2018-10-26 22:55:46.765164,2018-10-26 23:31:46.915302,21953990.57,-9.0,1.499,3.015,3.792,0.6,0.6,2.21,1.897
9030.0,2018-10-26 23:33:46.954717,2018-10-27 00:09:47.158488,21956270.813,-8.999,1.499,3.01,3.792,0.6,0.6,2.21,1.896
9031.0,2018-10-27 00:11:47.209360,2018-10-27 00:47:47.467261,21958551.122,-8.999,1.499,3.017,3.793,0.6,0.6,2.211,1.895
9032.0,2018-10-27 00:49:47.529808,2018-10-27 01:25:47.717094,21960831.372,-8.999,1.5,3.009,3.792,0.6,0.6,2.21,1.896
9033.0,2018-10-27 01:27:47.759843,2018-10-27 02:03:47.938431,21963111.593,-8.999,1.499,3.01,3.794,0.6,0.6,2.211,1.893
9034.0,2018-10-27 02:05:47.992288,2018-10-27 02:41:48.162532,21965391.817,-8.999,1.499,3.01,3.794,0.6,0.6,2.211,1.893
9035.0,2018-10-27 02:43:48.227747,2018-10-27 03:19:48.358530,21967672.013,-8.999,1.499,3.01,3.794,0.6,0.6,2.211,1.893
9036.0,2018-10-27 03:21:48.435192,2018-10-27 03:57:48.713553,21969952.368,-9.0,1.499,3.01,3.794,0.6,0.6,2.211,1.893
9037.0,2018-10-27 03:59:48.770398,2018-10-27 04:35:49.040126,21972232.695,-8.999,1.499,3.011,3.794,0.6,0.6,2.211,1.894
9038.0,2018-10-27 04:37:49.077102,2018-10-27 05:13:49.275938,21974512.93,-8.999,1.499,3.01,3.794,0.6,0.6,2.211,1.893
9039.0,2018-10-27 05:15:49.355712,2018-10-27 05:51:49.608955,21976793.263,-8.999,1.499,3.011,3.794,0.6,0.6,2.211,1.894
9040.0,2018-10-27 05:53:49.637631,2018-10-27 06:29:49.882645,21979073.537,-9.0,1.499,3.01,3.794,0.6,0.6,2.211,1.894
9041.0,2018-10-27 06:31:49.922737,2018-10-27 07:07:50.127794,21981353.782,-9.0,1.499,3.01,3.794,0.6,0.6,2.212,1.893
9042.0,2018-10-27 07:09:50.210443,2018-10-27 07:45:50.407353,21983634.062,-8.999,1.499,3.01,3.794,0.6,0.6,2.211,1.893
9043.0,2018-10-27 07:47:50.439019,2018-10-27 08:23:50.596064,21985914.25,-8.999,1.499,3.01,3.794,0.6,0.6,2.211,1.893
9044.0,2018-10-27 08:25:50.638974,2018-10-27 09:01:50.881322,21988194.536,-8.999,1.499,3.009,3.794,0.6,0.6,2.212,1.893
9045.0,2018-10-27 09:03:50.967177,2018-10-27 09:39:51.201491,21990474.856,-8.999,1.499,3.01,3.794,0.6,0.6,2.212,1.893
9046.0,2018-10-27 09:41:51.266770,2018-10-27 10:17:51.522974,21992755.177,-8.999,1.499,3.01,3.794,0.6,0.6,2.212,1.893
9047.0,2018-10-27 10:19:51.568658,2018-10-27 10:55:51.816358,21995035.471,-9.0,1.499,3.009,3.794,0.6,0.6,2.212,1.893
9048.0,2018-10-27 10:57:51.873685,2018-10-27 11:33:52.112953,21997315.767,-9.0,1.499,3.008,3.794,0.6,0.6,2.212,1.892
9049.0,2018-10-27 11:35:52.150429,2018-10-27 12:11:52.381863,21999596.036,-9.0,1.499,3.009,3.795,0.6,0.6,2.212,1.892
9050.0,2018-10-27 12:13:52.462089,2018-10-27 12:49:52.685164,22001876.34,-8.999,1.499,3.009,3.795,0.6,0.6,2.212,1.893
9051.0,2018-10-27 12:51:52.745780,2018-10-27 13:27:52.991772,22004156.646,-9.0,1.499,3.01,3.795,0.6,0.6,2.212,1.893
9052.0,2018-10-27 13:29:53.032780,2018-10-27 14:05:53.208206,22006436.863,-8.999,1.499,3.01,3.794,0.6,0.6,2.212,1.893
9053.0,2018-10-27 14:07:53.291651,2018-10-27 14:43:53.583420,22008717.238,-8.999,1.5,3.011,3.795,0.6,0.6,2.212,1.894
9054.0,2018-10-27 14:45:53.647318,2018-10-27 15:21:53.899557,22010997.554,-8.999,1.499,3.011,3.794,0.6,0.6,2.212,1.894
9055.0,2018-10-27 15:23:53.974835,2018-10-27 15:59:54.218716,22013277.873,-8.999,1.499,3.011,3.794,0.6,0.6,2.212,1.894
9056.0,2018-10-27 16:01:54.274196,2018-10-27 16:37:54.541216,22015558.196,-8.999,1.499,3.011,3.795,0.6,0.6,2.212,1.893
9057.0,2018-10-27 16:39:54.608053,2018-10-27 17:15:54.929110,22017838.584,-8.999,1.499,3.011,3.795,0.6,0.6,2.212,1.894
9058.0,2018-10-27 17:17:54.944907,2018-10-27 17:53:55.257971,22020118.912,-8.999,1.499,3.011,3.795,0.6,0.6,2.212,1.894
9059.0,2018-10-27 17:55:55.347912,2018-10-27 18:31:55.590642,22022399.245,-8.999,1.499,3.01,3.795,0.6,0.6,2.212,1.893
9060.0,2018-10-27 18:33:55.692080,2018-10-27 19:09:55.863686,22024679.518,-8.999,1.499,3.011,3.795,0.6,0.6,2.212,1.893
9061.0,2018-10-27 19:11:55.976621,2018-10-27 19:47:56.139871,22026959.794,-8.999,1.499,3.012,3.795,0.6,0.6,2.212,1.894
9062.0,2018-10-27 19:49:56.233008,2018-10-27 20:25:56.575525,22029240.23,-8.999,1.499,3.011,3.795,0.6,0.6,2.212,1.894
9063.0,2018-10-27 20:27:56.648999,2018-10-27 21:03:56.858393,22031520.513,-9.0,1.499,3.011,3.795,0.6,0.6,2.212,1.894
9064.0,2018-10-27 21:05:56.974799,2018-10-27 21:41:57.175679,22033800.83,-8.999,1.499,3.011,3.795,0.6,0.6,2.212,1.894
9065.0,2018-10-27 21:43:57.209652,2018-10-27 22:19:57.277635,22036080.932,-8.999,1.499,3.011,3.795,0.6,0.6,2.212,1.894
9066.0,2018-10-27 22:21:57.291639,2018-10-27 22:57:57.538414,22038361.193,-8.999,1.5,3.011,3.795,0.6,0.6,2.212,1.894
9067.0,2018-10-27 22:59:57.595124,2018-10-27 23:35:57.927135,22040641.582,-9.0,1.499,3.011,3.795,0.6,0.6,2.212,1.894
9068.0,2018-10-27 23:37:58.026633,2018-10-28 00:13:58.194235,22042921.849,-9.0,1.5,3.011,3.795,0.6,0.6,2.212,1.894
9069.0,2018-10-28 00:15:58.211453,2018-10-28 00:51:58.495614,22045202.15,-8.999,1.5,3.012,3.795,0.6,0.6,2.212,1.894
9070.0,2018-10-28 00:53:58.524182,2018-10-28 01:29:58.831111,22047482.486,-8.999,1.499,3.012,3.795,0.6,0.6,2.212,1.894
9071.0,2018-10-28 01:31:58.933709,2018-10-28 02:07:59.138612,22049762.793,-8.999,1.499,3.011,3.795,0.6,0.6,2.212,1.894
9072.0,2018-10-28 02:09:59.190090,2018-10-28 02:45:59.449169,22052043.104,-8.999,1.499,3.011,3.796,0.6,0.6,2.212,1.894
9073.0,2018-10-28 02:47:59.449586,2018-10-28 03:23:59.762636,22054323.417,-9.0,1.499,3.011,3.795,0.6,0.6,2.212,1.894
9074.0,2018-10-28 03:25:59.868250,2018-10-28 04:02:00.016890,22056603.671,-9.0,1.499,3.011,3.795,0.6,0.6,2.212,1.894
9075.0,2018-10-28 04:04:00.102880,2018-10-28 04:40:00.336581,22058883.991,-9.0,1.499,3.012,3.795,0.6,0.6,2.212,1.895
9076.0,2018-10-28 04:42:00.402670,2018-10-28 05:18:00.596926,22061164.251,-8.999,1.499,3.011,3.795,0.6,0.6,2.212,1.894
9077.0,2018-10-28 05:20:00.612131,2018-10-28 05:56:00.892286,22063444.547,-8.999,1.499,3.012,3.795,0.6,0.6,2.212,1.894
9078.0,2018-10-28 05:58:00.887489,2018-10-28 06:34:01.096882,22065724.751,-8.999,1.499,3.011,3.796,0.6,0.6,2.212,1.894
9079.0,2018-10-28 06:36:01.166238,2018-10-28 07:12:01.273498,22068004.928,-8.999,1.499,3.011,3.795,0.6,0.6,2.212,1.893
9080.0,2018-10-28 07:14:01.354009,2018-10-28 07:50:01.671512,22070285.326,-8.999,1.499,3.012,3.796,0.6,0.6,2.212,1.894
9081.0,2018-10-28 07:52:01.669946,2018-10-28 08:28:01.885390,22072565.54,-8.999,1.5,3.011,3.796,0.6,0.6,2.212,1.894
9082.0,2018-10-28 08:30:01.957632,2018-10-28 09:06:02.227440,22074845.882,-9.0,1.499,3.012,3.796,0.6,0.6,2.212,1.894
9083.0,2018-10-28 09:08:02.248973,2018-10-28 09:44:02.479360,22077126.134,-8.999,1.499,3.011,3.796,0.6,0.6,2.212,1.894
9084.0,2018-10-28 09:46:02.481162,2018-10-28 10:22:02.515481,22079406.17,-8.999,1.499,3.012,3.796,0.6,0.6,2.212,1.894
9085.0,2018-10-28 10:24:02.591069,2018-10-28 11:00:02.741968,22081686.396,-8.999,1.499,3.013,3.796,0.6,0.6,2.212,1.894
9086.0,2018-10-28 11:02:02.735118,2018-10-28 11:38:03.033658,22083966.688,-8.999,1.499,3.012,3.796,0.6,0.6,2.212,1.895
9087.0,2018-10-28 11:40:03.100875,2018-10-28 12:16:03.203810,22086246.858,-8.999,1.499,3.012,3.796,0.6,0.6,2.212,1.894
9088.0,2018-10-28 12:18:03.219883,2018-10-28 12:54:03.376811,22088527.031,-8.999,1.499,3.012,3.796,0.6,0.6,2.212,1.894
9089.0,2018-10-28 12:56:03.373171,2018-10-28 13:32:03.584381,22090807.239,-8.999,1.499,3.012,3.796,0.6,0.6,2.212,1.894
9090.0,2018-10-28 13:34:03.623506,2018-10-28 14:10:03.795470,22093087.45,-8.999,1.499,3.013,3.796,0.6,0.6,2.212,1.894
9091.0,2018-10-28 14:12:03.877330,2018-10-28 14:48:04.072034,22095367.726,-8.999,1.499,3.012,3.796,0.6,0.6,2.212,1.894
9092.0,2018-10-28 14:50:04.071456,2018-10-28 15:26:04.320253,22097647.975,-9.0,1.499,3.013,3.796,0.6,0.6,2.213,1.895
9093.0,2018-10-28 15:28:04.393721,2018-10-28 16:04:04.540695,22099928.195,-8.999,1.499,3.013,3.796,0.6,0.6,2.213,1.894
9094.0,2018-10-28 16:06:04.656726,2018-10-28 16:42:04.857555,22102208.512,-8.999,1.499,3.014,3.796,0.6,0.6,2.213,1.895
9095.0,2018-10-28 16:44:04.922606,2018-10-28 17:20:05.084070,22104488.738,-8.999,1.499,3.013,3.796,0.6,0.6,2.213,1.895
9096.0,2018-10-28 17:22:05.160679,2018-10-28 17:58:05.376382,22106769.031,-8.999,1.5,3.013,3.796,0.6,0.6,2.213,1.894
9097.0,2018-10-28 18:00:05.401978,2018-10-28 18:36:05.578236,22109049.233,-8.999,1.5,3.013,3.796,0.6,0.6,2.213,1.894
9098.0,2018-10-28 18:38:05.584157,2018-10-28 19:14:05.689618,22111329.344,-8.999,1.499,3.014,3.796,0.6,0.6,2.213,1.895
9099.0,2018-10-28 19:16:05.769477,2018-10-28 19:52:06.054450,22113609.709,-9.0,1.499,3.013,3.797,0.6,0.6,2.213,1.895
9100.0,2018-10-28 19:54:06.114642,2018-10-28 20:30:06.422750,22115890.077,-8.999,1.499,3.013,3.796,0.6,0.6,2.213,1.894
9101.0,2018-10-28 20:32:06.494418,2018-10-28 21:08:06.700489,22118170.355,-8.999,1.499,3.014,3.797,0.6,0.6,2.213,1.894
9102.0,2018-10-28 21:10:06.752406,2018-10-28 21:46:06.887384,22120450.542,-8.999,1.5,3.013,3.796,0.6,0.6,2.213,1.895
9103.0,2018-10-28 21:48:06.950916,2018-10-28 22:24:07.202325,22122730.857,-8.999,1.499,3.014,3.797,0.6,0.6,2.213,1.895
9104.0,2018-10-28 22:26:07.277131,2018-10-28 23:02:07.426558,22125011.081,-8.999,1.499,3.014,3.797,0.6,0.6,2.213,1.895
9105.0,2018-10-28 23:04:07.481641,2018-10-28 23:40:07.653925,22127291.308,-8.999,1.499,3.013,3.797,0.6,0.6,2.213,1.895
9106.0,2018-10-28 23:42:07.720337,2018-10-29 00:18:07.821813,22129571.476,-8.999,1.499,3.013,3.797,0.6,0.6,2.213,1.895
9107.0,2018-10-29 00:20:07.899740,2018-10-29 00:56:08.055200,22131851.71,-8.999,1.499,3.013,3.797,0.6,0.6,2.213,1.894
9108.0,2018-10-29 00:58:08.081878,2018-10-29 01:34:08.353805,22134132.008,-8.999,1.499,3.014,3.797,0.6,0.6,2.213,1.894
9109.0,2018-10-29 01:36:08.360309,2018-10-29 02:12:08.404617,22136412.059,-8.999,1.499,3.013,3.797,0.6,0.6,2.213,1.894
9110.0,2018-10-29 02:14:08.485084,2018-10-29 02:50:08.677146,22138692.332,-8.999,1.499,3.014,3.797,0.6,0.6,2.213,1.895
9111.0,2018-10-29 02:52:08.706418,2018-10-29 03:28:08.952465,22140972.607,-8.999,1.5,3.013,3.797,0.6,0.6,2.213,1.894
9112.0,2018-10-29 03:30:09.055665,2018-10-29 04:06:09.262050,22143252.916,-8.999,1.499,3.013,3.797,0.6,0.6,2.213,1.894
9113.0,2018-10-29 04:08:09.283057,2018-10-29 04:44:09.481036,22145533.135,-8.999,1.499,3.014,3.797,0.6,0.6,2.213,1.894
9114.0,2018-10-29 04:46:09.513349,2018-10-29 05:22:09.640537,22147813.295,-8.999,1.5,3.013,3.797,0.6,0.6,2.213,1.894
9115.0,2018-10-29 05:24:09.653237,2018-10-29 06:00:09.896889,22150093.551,-8.999,1.499,3.013,3.797,0.6,0.6,2.213,1.894
9116.0,2018-10-29 06:02:09.983290,2018-10-29 06:38:10.156009,22152373.81,-8.999,1.499,3.013,3.797,0.6,0.6,2.213,1.894
9117.0,2018-10-29 06:40:10.222448,2018-10-29 07:16:10.355290,22154654.01,-8.999,1.5,3.014,3.797,0.6,0.6,2.213,1.894
9118.0,2018-10-29 07:16:10.355422,2018-10-29 10:57:31.655146,22167935.31,-1.5,1.5,1.998,4.2,2.103,2.505,8.299,9.143
9119.0,2018-10-29 10:57:31.748862,2018-10-29 14:48:08.381806,22181772.036,-1.5,1.5,1.998,4.2,2.464,2.465,9.571,8.916
9120.0,2018-10-29 14:48:08.484460,2018-10-29 18:38:33.683604,22195597.338,-1.5,1.5,1.998,4.2,2.462,2.464,9.584,8.909
9121.0,2018-10-29 18:38:33.683710,2018-10-29 18:39:33.827610,22195657.482,0.0,0.0,2.727,2.737,0.0,0.0,0.0,0.0
9122.0,2018-11-08 09:00:55.006153,2018-11-08 12:48:46.315217,22209338.797,-1.5,1.5,1.998,4.2,2.419,2.442,9.473,8.778
9123.0,2018-11-08 12:48:46.409390,2018-11-08 16:37:05.979677,22223038.462,-1.5,1.5,1.999,4.2,2.449,2.446,9.554,8.81
9124.0,2018-11-08 16:37:06.104522,2018-11-08 20:21:05.865867,22236478.348,-1.5,1.5,1.997,4.2,2.394,2.393,9.36,8.537
9125.0,2018-11-08 20:21:05.865989,2018-11-08 22:21:21.508791,22243693.991,-9.0,1.499,2.725,4.2,1.956,1.8,7.523,5.647
9126.0,2018-11-08 22:23:21.563348,2018-11-08 22:59:21.716813,22245974.199,-9.0,1.499,2.738,3.735,0.6,0.6,2.179,1.781
9127.0,2018-11-08 23:01:21.771798,2018-11-08 23:37:21.924584,22248254.407,-9.0,1.5,2.74,3.734,0.6,0.6,2.172,1.782
9128.0,2018-11-08 23:39:21.979349,2018-11-09 00:15:22.131338,22250534.613,-9.0,1.499,2.744,3.734,0.6,0.6,2.171,1.785
9129.0,2018-11-09 00:17:22.185449,2018-11-09 00:53:22.336623,22252814.819,-8.999,1.499,2.748,3.733,0.6,0.6,2.171,1.788
9130.0,2018-11-09 00:55:22.390480,2018-11-09 01:31:22.607367,22255095.089,-8.999,1.499,2.754,3.732,0.6,0.6,2.17,1.792
9131.0,2018-11-09 01:33:22.660904,2018-11-09 02:09:22.845948,22257375.328,-9.0,1.499,2.757,3.731,0.6,0.6,2.17,1.794
9132.0,2018-11-09 02:11:22.903121,2018-11-09 02:47:23.091088,22259655.573,-8.999,1.5,2.725,3.731,0.6,0.6,2.17,1.79
9133.0,2018-11-09 02:49:23.147630,2018-11-09 03:25:23.330976,22261935.813,-9.0,1.499,2.729,3.73,0.6,0.6,2.169,1.79
9134.0,2018-11-09 03:27:23.383399,2018-11-09 04:03:23.503543,22264215.986,-9.0,1.5,2.729,3.73,0.6,0.6,2.169,1.782
9135.0,2018-11-09 04:05:23.559427,2018-11-09 04:41:23.710143,22266496.192,-9.0,1.499,2.728,3.731,0.6,0.6,2.17,1.782
9136.0,2018-11-09 04:43:23.761789,2018-11-09 05:19:23.919649,22268776.402,-8.999,1.499,2.732,3.735,0.6,0.6,2.172,1.78
9137.0,2018-11-09 05:21:23.974800,2018-11-09 05:57:24.100505,22271056.583,-9.0,1.499,2.729,3.733,0.6,0.6,2.171,1.779
9138.0,2018-11-09 05:59:24.159133,2018-11-09 06:35:24.346384,22273336.828,-8.999,1.499,2.735,3.736,0.6,0.6,2.172,1.779
9139.0,2018-11-09 06:37:24.400895,2018-11-09 07:13:24.619027,22275617.101,-8.999,1.499,2.737,3.735,0.6,0.6,2.172,1.781
9140.0,2018-11-09 07:15:24.677525,2018-11-09 07:51:24.863543,22277897.346,-9.0,1.5,2.739,3.735,0.6,0.6,2.172,1.782
9141.0,2018-11-09 07:53:24.917194,2018-11-09 08:29:25.165085,22280177.647,-9.0,1.499,2.733,3.735,0.6,0.6,2.172,1.781
9142.0,2018-11-09 08:31:25.222367,2018-11-09 09:07:25.407123,22282457.889,-8.999,1.499,2.737,3.736,0.6,0.6,2.172,1.783
9143.0,2018-11-09 09:09:25.460120,2018-11-09 09:45:25.644189,22284738.126,-9.0,1.5,2.733,3.735,0.6,0.6,2.172,1.781
9144.0,2018-11-09 09:47:25.700944,2018-11-09 10:23:25.884714,22287018.367,-9.0,1.499,2.741,3.736,0.6,0.6,2.172,1.783
9145.0,2018-11-09 10:25:25.937354,2018-11-09 11:01:26.151798,22289298.634,-9.0,1.5,2.74,3.734,0.6,0.6,2.172,1.785
9146.0,2018-11-09 11:03:26.208159,2018-11-09 11:39:26.390764,22291578.873,-8.999,1.499,2.736,3.735,0.6,0.6,2.172,1.783
9147.0,2018-11-09 11:41:26.442894,2018-11-09 12:17:26.585206,22293859.067,-9.0,1.5,2.74,3.736,0.6,0.6,2.172,1.784
9148.0,2018-11-09 12:19:26.644079,2018-11-09 12:55:26.832396,22296139.314,-8.999,1.499,2.736,3.735,0.6,0.6,2.172,1.784
9149.0,2018-11-09 12:57:26.887355,2018-11-09 13:33:27.044044,22298419.526,-8.999,1.499,2.736,3.735,0.6,0.6,2.172,1.783
9150.0,2018-11-09 13:35:27.102492,2018-11-09 14:11:27.352320,22300699.834,-9.0,1.5,2.74,3.735,0.6,0.6,2.172,1.784
9151.0,2018-11-09 14:13:27.406819,2018-11-09 14:49:27.656404,22302980.138,-9.0,1.5,2.736,3.735,0.6,0.6,2.172,1.785
9152.0,2018-11-09 14:51:27.714585,2018-11-09 15:27:27.963917,22305260.446,-8.999,1.499,2.732,3.735,0.6,0.6,2.172,1.783
9153.0,2018-11-09 15:29:28.018063,2018-11-09 16:05:28.235670,22307540.718,-8.999,1.499,2.733,3.735,0.6,0.6,2.172,1.784
9154.0,2018-11-09 16:07:28.293499,2018-11-09 16:43:28.479411,22309820.961,-8.999,1.499,2.733,3.736,0.6,0.6,2.172,1.783
9155.0,2018-11-09 16:45:28.533289,2018-11-09 17:21:28.749941,22312101.232,-9.0,1.499,2.733,3.736,0.6,0.6,2.172,1.783
9156.0,2018-11-09 17:23:28.807467,2018-11-09 17:59:28.992493,22314381.475,-9.0,1.5,2.733,3.736,0.6,0.6,2.172,1.783
9157.0,2018-11-09 18:01:29.045921,2018-11-09 18:37:29.293125,22316661.775,-9.0,1.499,2.743,3.735,0.6,0.6,2.172,1.785
9158.0,2018-11-09 18:39:29.350193,2018-11-09 19:15:29.597123,22318942.079,-9.0,1.5,2.736,3.735,0.6,0.6,2.171,1.786
9159.0,2018-11-09 19:17:29.650133,2018-11-09 19:53:29.803057,22321222.285,-9.0,1.499,2.734,3.736,0.6,0.6,2.172,1.783
9160.0,2018-11-09 19:55:29.859807,2018-11-09 20:31:30.012286,22323502.494,-8.999,1.499,2.734,3.736,0.6,0.6,2.172,1.783
9161.0,2018-11-09 20:33:30.064978,2018-11-09 21:09:30.248388,22325782.73,-8.999,1.499,2.734,3.736,0.6,0.6,2.172,1.784
9162.0,2018-11-09 21:11:30.304856,2018-11-09 21:47:30.527144,22328063.009,-8.999,1.499,2.74,3.736,0.6,0.6,2.172,1.784
9163.0,2018-11-09 21:49:30.587335,2018-11-09 22:25:30.801138,22330343.283,-8.999,1.499,2.731,3.736,0.6,0.6,2.172,1.781
9164.0,2018-11-09 22:27:30.857436,2018-11-09 23:03:31.063626,22332623.546,-8.999,1.499,2.732,3.736,0.6,0.6,2.172,1.781
9165.0,2018-11-09 23:05:31.115755,2018-11-09 23:41:31.298046,22334903.78,-8.999,1.499,2.734,3.737,0.6,0.6,2.172,1.781
9166.0,2018-11-09 23:43:31.345970,2018-11-10 00:19:31.551206,22337184.033,-9.0,1.499,2.74,3.736,0.6,0.6,2.172,1.782
9167.0,2018-11-10 00:21:31.610593,2018-11-10 00:57:31.791416,22339464.273,-9.0,1.499,2.732,3.736,0.6,0.6,2.172,1.784
9168.0,2018-11-10 00:59:31.846555,2018-11-10 01:35:32.003182,22341744.485,-8.999,1.499,2.731,3.736,0.6,0.6,2.172,1.783
9169.0,2018-11-10 01:37:32.054077,2018-11-10 02:13:32.280339,22344024.762,-8.999,1.5,2.73,3.736,0.6,0.6,2.172,1.782
9170.0,2018-11-10 02:15:32.342571,2018-11-10 02:51:32.529205,22346305.011,-8.999,1.499,2.729,3.736,0.6,0.6,2.172,1.781
9171.0,2018-11-10 02:53:32.587237,2018-11-10 03:29:32.796728,22348585.279,-9.0,1.499,2.729,3.736,0.6,0.6,2.172,1.782
9172.0,2018-11-10 03:31:32.850551,2018-11-10 04:07:33.036176,22350865.518,-8.999,1.499,2.73,3.736,0.6,0.6,2.172,1.781
9173.0,2018-11-10 04:09:33.085820,2018-11-10 04:45:33.247456,22353145.729,-9.0,1.499,2.73,3.736,0.6,0.6,2.172,1.781
9174.0,2018-11-10 04:47:33.308388,2018-11-10 05:23:33.492425,22355425.974,-8.999,1.5,2.733,3.736,0.6,0.6,2.172,1.784
9175.0,2018-11-10 05:25:33.549008,2018-11-10 06:01:33.724553,22357706.207,-8.999,1.5,2.732,3.735,0.6,0.6,2.171,1.784
9176.0,2018-11-10 06:03:33.776969,2018-11-10 06:39:34.022442,22359986.504,-8.999,1.499,2.736,3.736,0.6,0.6,2.172,1.785
9177.0,2018-11-10 06:41:34.070784,2018-11-10 07:17:34.261024,22362266.743,-8.999,1.499,2.737,3.735,0.6,0.6,2.171,1.783
9178.0,2018-11-10 07:19:34.320791,2018-11-10 07:55:34.471472,22364546.954,-8.999,1.499,2.74,3.736,0.6,0.6,2.172,1.785
9179.0,2018-11-10 07:57:34.526948,2018-11-10 08:33:34.684678,22366827.167,-8.999,1.499,2.734,3.736,0.6,0.6,2.172,1.785
9180.0,2018-11-10 08:35:34.735969,2018-11-10 09:11:34.963095,22369107.445,-8.999,1.499,2.736,3.737,0.6,0.6,2.173,1.783
9181.0,2018-11-10 09:13:35.025700,2018-11-10 09:49:35.182184,22371387.664,-8.999,1.499,2.739,3.737,0.6,0.6,2.172,1.783
9182.0,2018-11-10 09:51:35.240655,2018-11-10 10:27:35.419596,22373667.902,-8.999,1.499,2.735,3.737,0.6,0.6,2.172,1.783
9183.0,2018-11-10 10:29:35.473673,2018-11-10 11:05:35.660012,22375948.142,-8.999,1.5,2.736,3.737,0.6,0.6,2.172,1.783
9184.0,2018-11-10 11:07:35.710032,2018-11-10 11:43:35.903659,22378228.386,-8.999,1.499,2.734,3.737,0.6,0.6,2.172,1.783
9185.0,2018-11-10 11:45:35.965119,2018-11-10 12:21:36.181588,22380508.664,-9.0,1.499,2.735,3.737,0.6,0.6,2.173,1.783
9186.0,2018-11-10 12:23:36.238723,2018-11-10 12:59:36.446850,22382788.929,-9.0,1.499,2.733,3.737,0.6,0.6,2.173,1.782
9187.0,2018-11-10 13:01:36.499969,2018-11-10 13:37:36.652571,22385069.135,-8.999,1.499,2.736,3.737,0.6,0.6,2.172,1.783
9188.0,2018-11-10 13:39:36.701280,2018-11-10 14:15:36.923558,22387349.406,-8.999,1.499,2.736,3.736,0.6,0.6,2.172,1.786
9189.0,2018-11-10 14:17:36.983772,2018-11-10 14:53:37.197752,22389629.68,-8.999,1.499,2.736,3.736,0.6,0.6,2.172,1.785
9190.0,2018-11-10 14:55:37.253712,2018-11-10 15:31:37.459271,22391909.941,-9.0,1.5,2.737,3.737,0.6,0.6,2.173,1.784
9191.0,2018-11-10 15:33:37.511214,2018-11-10 16:09:37.692933,22394190.175,-8.999,1.499,2.739,3.737,0.6,0.6,2.173,1.783
9192.0,2018-11-10 16:11:37.740583,2018-11-10 16:47:37.929748,22396470.412,-9.0,1.499,2.736,3.736,0.6,0.6,2.172,1.784
9193.0,2018-11-10 16:49:37.988727,2018-11-10 17:25:38.169471,22398750.652,-8.999,1.499,2.736,3.737,0.6,0.6,2.173,1.783
9194.0,2018-11-10 17:27:38.224225,2018-11-10 18:03:38.443330,22401030.925,-9.0,1.499,2.738,3.737,0.6,0.6,2.173,1.784
9195.0,2018-11-10 18:05:38.493966,2018-11-10 18:41:38.719859,22403311.202,-8.999,1.499,2.739,3.737,0.6,0.6,2.173,1.785
9196.0,2018-11-10 18:43:38.781755,2018-11-10 19:19:39.030724,22405591.513,-8.999,1.499,2.737,3.737,0.6,0.6,2.173,1.785
9197.0,2018-11-10 19:21:39.088630,2018-11-10 19:57:39.329193,22407871.811,-9.0,1.499,2.751,3.737,0.6,0.6,2.173,1.784
9198.0,2018-11-10 19:59:39.382959,2018-11-10 20:35:39.599846,22410152.082,-8.999,1.499,2.736,3.737,0.6,0.6,2.173,1.785
9199.0,2018-11-10 20:37:39.649443,2018-11-10 21:13:39.904688,22412432.387,-9.0,1.499,2.739,3.737,0.6,0.6,2.173,1.783
9200.0,2018-11-10 21:15:39.965838,2018-11-10 21:51:40.212923,22414712.695,-8.999,1.5,2.726,3.738,0.6,0.6,2.173,1.781
9201.0,2018-11-10 21:53:40.269768,2018-11-10 22:29:40.445810,22416992.928,-8.999,1.499,2.722,3.737,0.6,0.6,2.173,1.779
9202.0,2018-11-10 22:31:40.498541,2018-11-10 23:07:40.713184,22419273.195,-8.999,1.499,2.722,3.738,0.6,0.6,2.173,1.778
9203.0,2018-11-10 23:09:40.761703,2018-11-10 23:45:41.046237,22421553.528,-9.0,1.499,2.725,3.737,0.6,0.6,2.173,1.781
9204.0,2018-11-10 23:47:41.106338,2018-11-11 00:23:41.319833,22423833.802,-8.999,1.499,2.73,3.737,0.6,0.6,2.173,1.777
9205.0,2018-11-11 00:25:41.375699,2018-11-11 01:01:41.565296,22426114.047,-8.999,1.499,2.721,3.738,0.6,0.6,2.173,1.777
9206.0,2018-11-11 01:03:41.616934,2018-11-11 01:39:41.829120,22428394.311,-8.999,1.499,2.723,3.738,0.6,0.6,2.173,1.777
9207.0,2018-11-11 01:41:41.892132,2018-11-11 02:17:42.080382,22430674.562,-8.999,1.499,2.719,3.738,0.6,0.6,2.173,1.776
9208.0,2018-11-11 02:19:42.139072,2018-11-11 02:55:42.287801,22432954.77,-9.0,1.499,2.722,3.738,0.6,0.6,2.173,1.78
9209.0,2018-11-11 02:57:42.342453,2018-11-11 03:33:42.592300,22435235.074,-8.999,1.499,2.727,3.738,0.6,0.6,2.173,1.78
9210.0,2018-11-11 03:35:42.642823,2018-11-11 04:11:42.868731,22437515.351,-8.999,1.499,2.728,3.738,0.6,0.6,2.173,1.779
9211.0,2018-11-11 04:13:42.930561,2018-11-11 04:49:43.085675,22439795.568,-8.999,1.499,2.726,3.738,0.6,0.6,2.173,1.781
9212.0,2018-11-11 04:51:43.143375,2018-11-11 05:27:43.383908,22442075.866,-9.0,1.499,2.726,3.738,0.6,0.6,2.173,1.779
9213.0,2018-11-11 05:29:43.437548,2018-11-11 06:05:43.654117,22444356.136,-9.0,1.499,2.715,3.738,0.6,0.6,2.173,1.78
9214.0,2018-11-11 06:07:43.703800,2018-11-11 06:43:43.896493,22446636.379,-8.999,1.499,2.739,3.737,0.6,0.6,2.173,1.781
9215.0,2018-11-11 06:45:43.957406,2018-11-11 07:21:44.141441,22448916.623,-9.0,1.499,2.723,3.737,0.6,0.6,2.173,1.779
9216.0,2018-11-11 07:23:44.197979,2018-11-11 07:59:44.404634,22451196.887,-8.999,1.499,2.727,3.738,0.6,0.6,2.173,1.777
9217.0,2018-11-11 08:01:44.456913,2018-11-11 08:37:44.733194,22453477.215,-9.0,1.499,2.727,3.738,0.6,0.6,2.173,1.785
9218.0,2018-11-11 08:39:44.781260,2018-11-11 09:15:45.002314,22455757.484,-8.999,1.499,2.724,3.738,0.6,0.6,2.173,1.784
9219.0,2018-11-11 09:17:45.061836,2018-11-11 09:53:45.243328,22458037.725,-8.999,1.499,2.73,3.738,0.6,0.6,2.173,1.781
9220.0,2018-11-11 09:55:45.314297,2018-11-11 10:31:45.549499,22460318.032,-8.999,1.499,2.736,3.738,0.6,0.6,2.173,1.782
9221.0,2018-11-11 10:33:45.600690,2018-11-11 11:09:45.765304,22462598.247,-9.0,1.499,2.73,3.738,0.6,0.6,2.173,1.781
9222.0,2018-11-11 11:11:45.827775,2018-11-11 11:47:46.015146,22464878.497,-9.0,1.499,2.727,3.738,0.6,0.6,2.173,1.782
9223.0,2018-11-11 11:49:46.057761,2018-11-11 12:25:46.298570,22467158.781,-8.999,1.499,2.732,3.738,0.6,0.6,2.174,1.78
9224.0,2018-11-11 12:27:46.352343,2018-11-11 13:03:46.522461,22469439.004,-9.0,1.499,2.73,3.738,0.6,0.6,2.174,1.78
9225.0,2018-11-11 13:05:46.587776,2018-11-11 13:41:46.812131,22471719.294,-9.0,1.499,2.725,3.739,0.6,0.6,2.174,1.779
9226.0,2018-11-11 13:43:46.857631,2018-11-11 14:19:47.073439,22473999.555,-8.999,1.499,2.749,3.738,0.6,0.6,2.174,1.782
9227.0,2018-11-11 14:21:47.130216,2018-11-11 14:57:47.368664,22476279.851,-8.999,1.499,2.751,3.739,0.6,0.6,2.174,1.783
9228.0,2018-11-11 14:59:47.436847,2018-11-11 15:35:47.666991,22478560.149,-8.999,1.499,2.751,3.739,0.6,0.6,2.174,1.782
9229.0,2018-11-11 15:37:47.715458,2018-11-11 16:13:47.874579,22480840.357,-8.999,1.499,2.738,3.739,0.6,0.6,2.174,1.782
9230.0,2018-11-11 16:15:47.934478,2018-11-11 16:51:48.085254,22483120.567,-9.0,1.499,2.736,3.739,0.6,0.6,2.174,1.782
9231.0,2018-11-11 16:53:48.125300,2018-11-11 17:29:48.329731,22485400.812,-8.999,1.499,2.743,3.739,0.6,0.6,2.174,1.782
9232.0,2018-11-11 17:31:48.380777,2018-11-11 18:07:48.545423,22487681.027,-8.999,1.5,2.736,3.739,0.6,0.6,2.174,1.781
9233.0,2018-11-11 18:09:48.608055,2018-11-11 18:45:48.764270,22489961.246,-8.999,1.499,2.741,3.739,0.6,0.6,2.174,1.784
9234.0,2018-11-11 18:47:48.806951,2018-11-11 19:23:48.985889,22492241.468,-8.999,1.499,2.75,3.738,0.6,0.6,2.173,1.787
9235.0,2018-11-11 19:25:49.040130,2018-11-11 20:01:49.179455,22494521.661,-9.0,1.499,2.735,3.739,0.6,0.6,2.174,1.784
9236.0,2018-11-11 20:03:49.245061,2018-11-11 20:39:49.469691,22496801.952,-9.0,1.499,2.736,3.739,0.6,0.6,2.174,1.784
9237.0,2018-11-11 20:41:49.515472,2018-11-11 21:17:49.731536,22499082.214,-8.999,1.5,2.769,3.738,0.6,0.6,2.174,1.787
9238.0,2018-11-11 21:19:49.788826,2018-11-11 21:55:49.965270,22501362.447,-8.999,1.499,2.739,3.736,0.6,0.6,2.172,1.788
9239.0,2018-11-11 21:57:50.033730,2018-11-11 22:33:50.263900,22503642.746,-8.999,1.499,2.748,3.738,0.6,0.6,2.174,1.787
9240.0,2018-11-11 22:35:50.312369,2018-11-11 23:11:50.440281,22505922.922,-9.0,1.499,2.742,3.737,0.6,0.6,2.173,1.785
9241.0,2018-11-11 23:13:50.499939,2018-11-11 23:49:50.743845,22508203.226,-8.999,1.5,2.741,3.739,0.6,0.6,2.174,1.785
9242.0,2018-11-11 23:51:50.814647,2018-11-12 00:27:51.081176,22510483.563,-9.0,1.499,2.732,3.739,0.6,0.6,2.174,1.786
9243.0,2018-11-12 00:29:51.132303,2018-11-12 01:05:51.297018,22512763.779,-9.0,1.5,2.715,3.739,0.6,0.6,2.174,1.782
9244.0,2018-11-12 01:07:51.359604,2018-11-12 01:43:51.578261,22515044.06,-9.0,1.499,2.719,3.739,0.6,0.6,2.175,1.782
9245.0,2018-11-12 01:45:51.621035,2018-11-12 02:21:51.800013,22517324.282,-9.0,1.499,2.731,3.738,0.6,0.6,2.173,1.784
9246.0,2018-11-12 02:23:51.854177,2018-11-12 02:59:51.993754,22519604.476,-9.0,1.499,2.721,3.738,0.6,0.6,2.174,1.783
9247.0,2018-11-12 03:01:52.059283,2018-11-12 03:37:52.315082,22521884.797,-8.999,1.499,2.735,3.74,0.6,0.6,2.175,1.784
9248.0,2018-11-12 03:39:52.360903,2018-11-12 04:15:52.545837,22524165.028,-9.0,1.499,2.723,3.74,0.6,0.6,2.175,1.782
9249.0,2018-11-12 04:17:52.602837,2018-11-12 04:53:52.779194,22526445.261,-9.0,1.499,2.724,3.74,0.6,0.6,2.175,1.783
9250.0,2018-11-12 04:55:52.847229,2018-11-12 05:31:53.046316,22528725.528,-9.0,1.499,2.735,3.739,0.6,0.6,2.175,1.784
9251.0,2018-11-12 05:33:53.094880,2018-11-12 06:09:53.316714,22531005.799,-8.999,1.499,2.74,3.739,0.6,0.6,2.174,1.786
9252.0,2018-11-12 06:11:53.376577,2018-11-12 06:47:53.589978,22533286.072,-9.0,1.499,2.738,3.739,0.6,0.6,2.174,1.786
9253.0,2018-11-12 06:49:53.630048,2018-11-12 07:25:53.803733,22535566.286,-8.999,1.499,2.746,3.739,0.6,0.6,2.174,1.787
9254.0,2018-11-12 07:27:53.855164,2018-11-12 08:03:54.020373,22537846.502,-9.0,1.499,2.744,3.739,0.6,0.6,2.174,1.789
9255.0,2018-11-12 08:05:54.079159,2018-11-12 08:41:54.290228,22540126.772,-9.0,1.499,2.743,3.739,0.6,0.6,2.174,1.787
9256.0,2018-11-12 08:43:54.360394,2018-11-12 09:19:54.563279,22542407.045,-8.999,1.499,2.746,3.739,0.6,0.6,2.174,1.79
9257.0,2018-11-12 09:21:54.613758,2018-11-12 09:57:54.776930,22544687.259,-9.0,1.499,2.744,3.739,0.6,0.6,2.174,1.786
9258.0,2018-11-12 09:59:54.838996,2018-11-12 10:35:54.993720,22546967.476,-9.0,1.499,2.747,3.739,0.6,0.6,2.174,1.788
9259.0,2018-11-12 10:37:55.035517,2018-11-12 11:13:55.162630,22549247.645,-9.0,1.499,2.742,3.739,0.6,0.6,2.174,1.788
9260.0,2018-11-12 11:15:55.227991,2018-11-12 11:51:55.420957,22551527.903,-9.0,1.499,2.739,3.738,0.6,0.6,2.174,1.789
9261.0,2018-11-12 11:53:55.466567,2018-11-12 12:29:55.651259,22553808.133,-8.999,1.499,2.735,3.738,0.6,0.6,2.174,1.789
9262.0,2018-11-12 12:31:55.708201,2018-11-12 13:07:55.915671,22556088.398,-9.0,1.5,2.734,3.738,0.6,0.6,2.174,1.789
9263.0,2018-11-12 13:09:55.984242,2018-11-12 13:45:56.152028,22558368.634,-9.0,1.499,2.732,3.738,0.6,0.6,2.174,1.789
9264.0,2018-11-12 13:47:56.200523,2018-11-12 14:23:56.416510,22560648.899,-9.0,1.5,2.729,3.739,0.6,0.6,2.174,1.787
9265.0,2018-11-12 14:25:56.470596,2018-11-12 15:01:56.641582,22562929.124,-9.0,1.499,2.743,3.739,0.6,0.6,2.175,1.788
9266.0,2018-11-12 15:03:56.707107,2018-11-12 15:39:56.910399,22565209.392,-8.999,1.499,2.713,3.737,0.6,0.6,2.173,1.792
9267.0,2018-11-12 15:41:56.965906,2018-11-12 16:17:57.170700,22567489.653,-9.0,1.499,2.733,3.739,0.6,0.6,2.174,1.792
9268.0,2018-11-12 16:19:57.237740,2018-11-12 16:55:57.465603,22569769.948,-9.0,1.499,2.756,3.739,0.6,0.6,2.174,1.793
9269.0,2018-11-12 16:57:57.512956,2018-11-12 17:33:57.669884,22572050.152,-9.0,1.499,2.756,3.738,0.6,0.6,2.174,1.792
9270.0,2018-11-12 17:35:57.728645,2018-11-12 18:11:57.939738,22574330.422,-9.0,1.5,2.753,3.739,0.6,0.6,2.174,1.793
9271.0,2018-11-12 18:13:58.009881,2018-11-12 18:49:58.244103,22576610.726,-9.0,1.499,2.757,3.738,0.6,0.6,2.174,1.792
9272.0,2018-11-12 18:51:58.294634,2018-11-12 19:27:58.426668,22578890.909,-9.0,1.499,2.755,3.738,0.6,0.6,2.174,1.793
9273.0,2018-11-12 19:29:58.488391,2018-11-12 20:05:58.611849,22581171.094,-9.0,1.5,2.723,3.739,0.6,0.6,2.174,1.792
9274.0,2018-11-12 20:07:58.653784,2018-11-12 20:43:58.893907,22583451.376,-9.0,1.5,2.757,3.738,0.6,0.6,2.174,1.791
9275.0,2018-11-12 20:45:58.947205,2018-11-12 21:21:59.116688,22585731.599,-8.999,1.5,2.757,3.739,0.6,0.6,2.174,1.794
9276.0,2018-11-12 21:23:59.181607,2018-11-12 21:59:59.374129,22588011.856,-8.999,1.499,2.724,3.739,0.6,0.6,2.174,1.791
9277.0,2018-11-12 22:01:59.419502,2018-11-12 22:37:59.541332,22590292.023,-9.0,1.499,2.729,3.739,0.6,0.6,2.174,1.783
9278.0,2018-11-12 22:39:59.598002,2018-11-12 23:15:59.773953,22592572.256,-9.0,1.5,2.734,3.739,0.6,0.6,2.174,1.792
9279.0,2018-11-12 23:17:59.842319,2018-11-12 23:54:00.041471,22594852.524,-8.999,1.499,2.728,3.738,0.6,0.6,2.174,1.787
9280.0,2018-11-12 23:56:00.090025,2018-11-13 00:32:00.249489,22597132.732,-9.0,1.5,2.735,3.739,0.6,0.6,2.174,1.791
9281.0,2018-11-13 00:34:00.309335,2018-11-13 01:10:00.460498,22599412.943,-9.0,1.499,2.731,3.739,0.6,0.6,2.174,1.791
9282.0,2018-11-13 01:12:00.500418,2018-11-13 01:48:00.674263,22601693.156,-9.0,1.499,2.726,3.738,0.6,0.6,2.174,1.79
9283.0,2018-11-13 01:50:00.725790,2018-11-13 02:26:00.891268,22603973.373,-8.999,1.499,2.736,3.739,0.6,0.6,2.174,1.791
9284.0,2018-11-13 02:28:00.954351,2018-11-13 03:04:01.143033,22606253.625,-8.999,1.499,2.77,3.738,0.6,0.6,2.174,1.792
9285.0,2018-11-13 03:06:01.186469,2018-11-13 03:42:01.335794,22608533.818,-8.999,1.499,2.735,3.739,0.6,0.6,2.174,1.791
9286.0,2018-11-13 03:44:01.390776,2018-11-13 04:20:01.531779,22610814.014,-9.0,1.5,2.745,3.739,0.6,0.6,2.174,1.793
9287.0,2018-11-13 04:22:01.598144,2018-11-13 04:58:01.761871,22613094.244,-8.999,1.499,2.736,3.738,0.6,0.6,2.174,1.792
9288.0,2018-11-13 05:00:01.808353,2018-11-13 05:36:01.995155,22615374.477,-9.0,1.499,2.758,3.739,0.6,0.6,2.174,1.795
9289.0,2018-11-13 05:38:02.053222,2018-11-13 06:14:02.231822,22617654.714,-8.999,1.499,2.755,3.738,0.6,0.6,2.174,1.793
