Repository: Oliver191/MSc_Thesis_Predictive_Maintenance_Batteries

# MSc_Thesis_Predictive_Maintenance_Batteries
The GitHub repository accompanying the MSc Thesis at Esade written by Oliver Caspers regarding the topic “Predictive Maintenance for Lithium-Ion Batteries: Predicting the Remaining Useful Life (RUL) using Data-Driven Machine Learning based on Real-World Battery Datasets”.

SNL_Final.ipynb: The main Jupyter Notebook which contains the main code used to load, clean, and transform the SNL data. Four initial models are evaluated and a RF is chosen to be optimized. The RF is trained to predict the RUL on the training data and optimized using the validation data. Finally, the model is tested using independent testing data from UL.

File: SNL_Cycle_Timeseries_Data/SNL_18650_NMC_25C_40-60_0.5-0.5C_a_cycle_data.csv (part 30 of 32)
Cycle_Index,Start_Time,End_Time,Test_Time (s),Min_Current (A),Max_Current (A),Min_Voltage (V),Max_Voltage (V),Charge_Capacity (Ah),Discharge_Capacity (Ah),Charge_Energy (Wh),Discharge_Energy (Wh)
10140.0,2019-07-10 22:12:02.453976,2019-07-11 01:13:35.978292,36750198.272,-1.5,1.5,2.719,4.2,1.989,1.8,7.649,6.414
10141.0,2019-07-11 01:15:36.002980,2019-07-11 02:11:35.378934,36753677.673,-1.5,1.5,3.184,3.787,0.6,0.6,2.212,2.024
10142.0,2019-07-11 02:13:35.405648,2019-07-11 03:09:34.813444,36757157.107,-1.5,1.5,3.182,3.787,0.6,0.6,2.21,2.024
10143.0,2019-07-11 03:11:34.838442,2019-07-11 04:07:34.278169,36760636.572,-1.5,1.5,3.181,3.787,0.6,0.6,2.21,2.024
10144.0,2019-07-11 04:09:34.305562,2019-07-11 05:05:33.683264,36764115.977,-1.5,1.5,3.18,3.788,0.6,0.6,2.209,2.024
10145.0,2019-07-11 05:07:33.712744,2019-07-11 06:03:33.118274,36767595.412,-1.5,1.5,3.179,3.788,0.6,0.6,2.209,2.024
10146.0,2019-07-11 06:05:33.146156,2019-07-11 07:01:32.602096,36771074.896,-1.5,1.5,3.178,3.788,0.6,0.6,2.209,2.024
10147.0,2019-07-11 07:03:32.627431,2019-07-11 07:59:32.024320,36774554.318,-1.5,1.5,3.177,3.788,0.6,0.6,2.209,2.024
10148.0,2019-07-11 08:01:32.047726,2019-07-11 08:57:31.472545,36778033.766,-1.5,1.5,3.177,3.788,0.6,0.6,2.209,2.024
10149.0,2019-07-11 08:59:31.494368,2019-07-11 09:55:30.931410,36781513.225,-1.5,1.5,3.176,3.788,0.6,0.6,2.209,2.024
10150.0,2019-07-11 09:57:30.959416,2019-07-11 10:53:30.440472,36784992.734,-1.5,1.5,3.175,3.788,0.6,0.6,2.209,2.024
10151.0,2019-07-11 10:55:30.466842,2019-07-11 11:51:30.014701,36788472.309,-1.5,1.5,3.175,3.788,0.6,0.6,2.209,2.024
10152.0,2019-07-11 11:53:30.039520,2019-07-11 12:49:29.685987,36791951.98,-1.5,1.5,3.174,3.788,0.6,0.6,2.209,2.024
10153.0,2019-07-11 12:51:29.709349,2019-07-11 13:47:29.228066,36795431.522,-1.5,1.5,3.173,3.788,0.6,0.6,2.209,2.024
10154.0,2019-07-11 13:49:29.249936,2019-07-11 14:45:28.734225,36798911.028,-1.5,1.5,3.173,3.788,0.6,0.6,2.209,2.024
10155.0,2019-07-11 14:47:28.762298,2019-07-11 15:43:28.212218,36802390.506,-1.5,1.5,3.172,3.788,0.6,0.6,2.209,2.024
10156.0,2019-07-11 15:45:28.238704,2019-07-11 16:41:27.646311,36805869.94,-1.5,1.5,3.171,3.788,0.6,0.6,2.209,2.024
10157.0,2019-07-11 16:43:27.671147,2019-07-11 17:39:27.098603,36809349.393,-1.5,1.5,3.171,3.788,0.6,0.6,2.209,2.024
10158.0,2019-07-11 17:41:27.121676,2019-07-11 18:37:26.483107,36812828.777,-1.5,1.5,3.17,3.788,0.6,0.6,2.209,2.024
10159.0,2019-07-11 18:39:26.512362,2019-07-11 19:35:25.886039,36816308.18,-1.5,1.5,3.169,3.788,0.6,0.6,2.209,2.024
10160.0,2019-07-11 19:37:25.913404,2019-07-11 20:33:25.290968,36819787.585,-1.5,1.5,3.169,3.788,0.6,0.6,2.208,2.024
10161.0,2019-07-11 20:35:25.316587,2019-07-11 21:31:24.706505,36823267.0,-1.5,1.5,3.168,3.788,0.6,0.6,2.208,2.024
10162.0,2019-07-11 21:33:24.730411,2019-07-11 22:29:24.077717,36826746.372,-1.5,1.5,3.167,3.788,0.6,0.6,2.208,2.023
10163.0,2019-07-11 22:31:24.099979,2019-07-11 23:27:23.474712,36830225.769,-1.5,1.5,3.166,3.788,0.6,0.6,2.209,2.023
10164.0,2019-07-11 23:29:23.495079,2019-07-12 00:25:22.882322,36833705.176,-1.5,1.5,3.166,3.788,0.6,0.6,2.208,2.023
10165.0,2019-07-12 00:27:22.908673,2019-07-12 01:23:22.276886,36837184.571,-1.5,1.5,3.165,3.788,0.6,0.6,2.208,2.023
10166.0,2019-07-12 01:25:22.309301,2019-07-12 02:21:21.752082,36840664.046,-1.5,1.5,3.165,3.787,0.6,0.6,2.208,2.023
10167.0,2019-07-12 02:23:21.775248,2019-07-12 03:19:21.246231,36844143.54,-1.5,1.5,3.164,3.787,0.6,0.6,2.208,2.023
10168.0,2019-07-12 03:21:21.275390,2019-07-12 04:17:20.649464,36847622.943,-1.5,1.5,3.163,3.788,0.6,0.6,2.208,2.023
10169.0,2019-07-12 04:19:20.669220,2019-07-12 05:15:20.008325,36851102.302,-1.5,1.5,3.162,3.788,0.6,0.6,2.208,2.023
10170.0,2019-07-12 05:17:20.034007,2019-07-12 06:13:19.431625,36854581.726,-1.5,1.5,3.162,3.787,0.6,0.6,2.208,2.023
10171.0,2019-07-12 06:15:19.463493,2019-07-12 07:11:18.889232,36858061.183,-1.5,1.5,3.161,3.787,0.6,0.6,2.208,2.023
10172.0,2019-07-12 07:13:18.911475,2019-07-12 08:09:18.287035,36861540.581,-1.5,1.5,3.16,3.787,0.6,0.6,2.208,2.023
10173.0,2019-07-12 08:11:18.315500,2019-07-12 09:07:17.765901,36865020.06,-1.5,1.5,3.16,3.787,0.6,0.6,2.208,2.023
10174.0,2019-07-12 09:09:17.784939,2019-07-12 10:05:17.419837,36868499.714,-1.5,1.5,3.159,3.787,0.6,0.6,2.208,2.023
10175.0,2019-07-12 10:07:17.445227,2019-07-12 11:03:16.967902,36871979.262,-1.5,1.5,3.159,3.787,0.6,0.6,2.208,2.023
10176.0,2019-07-12 11:05:16.999626,2019-07-12 12:01:16.566213,36875458.86,-1.5,1.5,3.158,3.787,0.6,0.6,2.207,2.023
10177.0,2019-07-12 12:03:16.588656,2019-07-12 12:59:16.058414,36878938.352,-1.5,1.5,3.158,3.788,0.6,0.6,2.208,2.022
10178.0,2019-07-12 13:01:16.087221,2019-07-12 13:57:15.538487,36882417.832,-1.5,1.5,3.157,3.787,0.6,0.6,2.207,2.022
10179.0,2019-07-12 13:59:15.557783,2019-07-12 14:55:15.083835,36885897.378,-1.5,1.5,3.156,3.787,0.6,0.6,2.207,2.022
10180.0,2019-07-12 14:57:15.109505,2019-07-12 15:53:14.585674,36889376.88,-1.5,1.5,3.156,3.787,0.6,0.6,2.207,2.022
10181.0,2019-07-12 15:55:14.617547,2019-07-12 16:51:14.090636,36892856.385,-1.5,1.5,3.155,3.787,0.6,0.6,2.207,2.022
10182.0,2019-07-12 16:53:14.113257,2019-07-12 17:49:13.598786,36896335.893,-1.5,1.5,3.155,3.787,0.6,0.6,2.207,2.022
10183.0,2019-07-12 17:51:13.627623,2019-07-12 18:47:13.079049,36899815.373,-1.5,1.5,3.155,3.787,0.6,0.6,2.207,2.022
10184.0,2019-07-12 18:49:13.098543,2019-07-12 19:45:12.593516,36903294.887,-1.5,1.5,3.153,3.787,0.6,0.6,2.207,2.022
10185.0,2019-07-12 19:47:12.619189,2019-07-12 20:43:11.986073,36906774.28,-1.5,1.5,3.153,3.787,0.6,0.6,2.207,2.022
10186.0,2019-07-12 20:45:12.017838,2019-07-12 21:41:11.427924,36910253.722,-1.5,1.5,3.152,3.787,0.6,0.6,2.207,2.022
10187.0,2019-07-12 21:43:11.450162,2019-07-12 22:39:10.872593,36913733.167,-1.5,1.5,3.152,3.787,0.6,0.6,2.207,2.022
10188.0,2019-07-12 22:41:10.900923,2019-07-12 23:37:10.272827,36917212.567,-1.5,1.5,3.151,3.787,0.6,0.6,2.207,2.022
10189.0,2019-07-12 23:39:10.291622,2019-07-13 00:35:09.629094,36920691.923,-1.5,1.5,3.15,3.786,0.6,0.6,2.207,2.022
10190.0,2019-07-13 00:37:09.653858,2019-07-13 01:33:09.065830,36924171.36,-1.5,1.5,3.15,3.787,0.6,0.6,2.207,2.022
10191.0,2019-07-13 01:35:09.096672,2019-07-13 02:31:08.442739,36927650.737,-1.5,1.5,3.149,3.786,0.6,0.6,2.207,2.022
10192.0,2019-07-13 02:33:08.464143,2019-07-13 03:29:07.853341,36931130.147,-1.5,1.5,3.148,3.786,0.6,0.6,2.207,2.022
10193.0,2019-07-13 03:31:07.880636,2019-07-13 04:27:07.250790,36934609.545,-1.5,1.5,3.148,3.786,0.6,0.6,2.206,2.021
10194.0,2019-07-13 04:29:07.268779,2019-07-13 05:25:06.651370,36938088.945,-1.5,1.5,3.147,3.786,0.6,0.6,2.206,2.021
10195.0,2019-07-13 05:27:06.675522,2019-07-13 06:23:06.070344,36941568.364,-1.5,1.5,3.147,3.786,0.6,0.6,2.206,2.021
10196.0,2019-07-13 06:25:06.100412,2019-07-13 07:21:05.569793,36945047.864,-1.5,1.5,3.146,3.786,0.6,0.6,2.206,2.021
10197.0,2019-07-13 07:23:05.590587,2019-07-13 08:19:04.978866,36948527.273,-1.5,1.5,3.146,3.786,0.6,0.6,2.206,2.021
10198.0,2019-07-13 08:21:05.005567,2019-07-13 09:17:04.436977,36952006.731,-1.5,1.5,3.145,3.786,0.6,0.6,2.206,2.021
10199.0,2019-07-13 09:19:04.470127,2019-07-13 10:15:03.882612,36955486.177,-1.5,1.5,3.144,3.786,0.6,0.6,2.206,2.021
10200.0,2019-07-13 10:17:03.905930,2019-07-13 11:13:03.346395,36958965.64,-1.5,1.5,3.144,3.786,0.6,0.6,2.206,2.021
10201.0,2019-07-13 11:15:03.376219,2019-07-13 12:11:02.829207,36962445.123,-1.5,1.5,3.143,3.786,0.6,0.6,2.206,2.021
10202.0,2019-07-13 12:13:02.849440,2019-07-13 13:09:02.408905,36965924.703,-1.5,1.5,3.143,3.786,0.6,0.6,2.206,2.021
10203.0,2019-07-13 13:11:02.435594,2019-07-13 14:07:01.913668,36969404.208,-1.5,1.5,3.142,3.786,0.6,0.6,2.206,2.021
10204.0,2019-07-13 14:09:01.946520,2019-07-13 15:05:01.405865,36972883.7,-1.5,1.5,3.141,3.786,0.6,0.6,2.206,2.021
10205.0,2019-07-13 15:07:01.427301,2019-07-13 16:03:00.977446,36976363.271,-1.5,1.5,3.141,3.786,0.6,0.6,2.206,2.021
10206.0,2019-07-13 16:05:00.991720,2019-07-13 17:01:00.522933,36979842.817,-1.5,1.5,3.141,3.786,0.6,0.6,2.206,2.021
10207.0,2019-07-13 17:03:00.543394,2019-07-13 17:59:00.055988,36983322.35,-1.5,1.5,3.14,3.786,0.6,0.6,2.206,2.021
10208.0,2019-07-13 18:01:00.082737,2019-07-13 18:56:59.576422,36986801.87,-1.5,1.5,3.139,3.786,0.6,0.6,2.205,2.021
10209.0,2019-07-13 18:58:59.593681,2019-07-13 19:54:59.083963,36990281.378,-1.5,1.5,3.139,3.786,0.6,0.6,2.205,2.021
10210.0,2019-07-13 19:56:59.123074,2019-07-13 20:52:58.578940,36993760.873,-1.5,1.5,3.138,3.786,0.6,0.6,2.205,2.021
10211.0,2019-07-13 20:54:58.608529,2019-07-13 21:50:58.076905,36997240.371,-1.5,1.5,3.137,3.786,0.6,0.6,2.205,2.02
10212.0,2019-07-13 21:52:58.112601,2019-07-13 22:48:57.577704,37000719.872,-1.5,1.5,3.137,3.786,0.6,0.6,2.205,2.02
10213.0,2019-07-13 22:50:57.603925,2019-07-13 23:46:56.955937,37004199.25,-1.5,1.5,3.136,3.786,0.6,0.6,2.205,2.02
10214.0,2019-07-13 23:48:56.988129,2019-07-14 00:44:56.383228,37007678.677,-1.5,1.5,3.135,3.786,0.6,0.6,2.205,2.02
10215.0,2019-07-14 00:46:56.405688,2019-07-14 01:42:55.797209,37011158.091,-1.5,1.5,3.134,3.786,0.6,0.6,2.205,2.02
10216.0,2019-07-14 01:44:55.825852,2019-07-14 02:40:55.135888,37014637.43,-1.5,1.5,3.133,3.786,0.6,0.6,2.205,2.02
10217.0,2019-07-14 02:42:55.154775,2019-07-14 03:38:54.492214,37018116.786,-1.5,1.5,3.133,3.786,0.6,0.6,2.205,2.02
10218.0,2019-07-14 03:40:54.532803,2019-07-14 04:36:53.882377,37021596.176,-1.5,1.5,3.132,3.786,0.6,0.6,2.205,2.02
10219.0,2019-07-14 04:38:53.897798,2019-07-14 05:34:53.274999,37025075.569,-1.5,1.5,3.131,3.786,0.6,0.6,2.205,2.02
10220.0,2019-07-14 05:36:53.296493,2019-07-14 06:32:52.686145,37028554.98,-1.5,1.5,3.131,3.786,0.6,0.6,2.205,2.02
10221.0,2019-07-14 06:34:52.698043,2019-07-14 07:30:52.068318,37032034.362,-1.5,1.5,3.13,3.786,0.6,0.6,2.204,2.02
10222.0,2019-07-14 07:32:52.102096,2019-07-14 08:28:51.534075,37035513.828,-1.5,1.5,3.129,3.786,0.6,0.6,2.204,2.02
10223.0,2019-07-14 08:30:51.571875,2019-07-14 09:26:51.029846,37038993.324,-1.5,1.5,3.129,3.786,0.6,0.6,2.204,2.02
10224.0,2019-07-14 09:28:51.044862,2019-07-14 10:24:50.531033,37042472.825,-1.5,1.5,3.128,3.785,0.6,0.6,2.204,2.02
10225.0,2019-07-14 10:26:50.552332,2019-07-14 11:22:50.081979,37045952.376,-1.5,1.5,3.128,3.785,0.6,0.6,2.204,2.019
10226.0,2019-07-14 11:24:50.093779,2019-07-14 12:20:49.573665,37049431.868,-1.5,1.5,3.127,3.786,0.6,0.6,2.204,2.019
10227.0,2019-07-14 12:22:49.607579,2019-07-14 13:18:49.178369,37052911.472,-1.5,1.5,3.127,3.785,0.6,0.6,2.204,2.019
10228.0,2019-07-14 13:20:49.218560,2019-07-14 14:16:48.802113,37056391.096,-1.5,1.5,3.123,3.785,0.6,0.6,2.204,2.019
10229.0,2019-07-14 14:18:48.817579,2019-07-14 15:14:48.367174,37059870.661,-1.5,1.5,3.125,3.786,0.6,0.6,2.204,2.019
10230.0,2019-07-14 15:16:48.404777,2019-07-14 16:12:47.951833,37063350.246,-1.5,1.5,3.125,3.786,0.6,0.6,2.204,2.019
10231.0,2019-07-14 16:14:47.980023,2019-07-14 17:10:47.524140,37066829.818,-1.5,1.5,3.125,3.786,0.6,0.6,2.204,2.019
10232.0,2019-07-14 17:12:47.558806,2019-07-14 18:08:47.224740,37070309.519,-1.5,1.5,3.124,3.786,0.6,0.6,2.204,2.019
10233.0,2019-07-14 18:10:47.250329,2019-07-14 19:06:46.804166,37073789.098,-1.5,1.5,3.12,3.785,0.6,0.6,2.204,2.017
10234.0,2019-07-14 19:08:46.835846,2019-07-14 20:04:46.308427,37077268.602,-1.5,1.5,3.119,3.789,0.6,0.6,2.206,2.017
10235.0,2019-07-14 20:06:46.346333,2019-07-14 21:02:45.768801,37080748.063,-1.5,1.5,3.119,3.789,0.6,0.6,2.206,2.017
10236.0,2019-07-14 21:04:45.797178,2019-07-14 22:00:45.232103,37084227.526,-1.5,1.5,3.118,3.789,0.6,0.6,2.206,2.017
10237.0,2019-07-14 22:02:45.251136,2019-07-14 22:58:44.682617,37087706.977,-1.5,1.5,3.117,3.789,0.6,0.6,2.206,2.016
10238.0,2019-07-14 23:00:44.707616,2019-07-14 23:56:44.057302,37091186.351,-1.5,1.5,3.12,3.789,0.6,0.6,2.206,2.018
10239.0,2019-07-14 23:58:44.072703,2019-07-15 00:54:43.481383,37094665.775,-1.5,1.5,3.119,3.785,0.6,0.6,2.204,2.018
10240.0,2019-07-15 00:56:43.502945,2019-07-15 01:52:42.861194,37098145.155,-1.5,1.5,3.119,3.785,0.6,0.6,2.204,2.018
10241.0,2019-07-15 01:54:42.873272,2019-07-15 02:50:42.212526,37101624.506,-1.5,1.5,3.118,3.785,0.6,0.6,2.203,2.018
10242.0,2019-07-15 02:52:42.246116,2019-07-15 03:48:41.597633,37105103.892,-1.5,1.5,3.118,3.785,0.6,0.6,2.203,2.018
10243.0,2019-07-15 03:50:41.637128,2019-07-15 04:46:41.000757,37108583.295,-1.5,1.5,3.117,3.785,0.6,0.6,2.203,2.018
10244.0,2019-07-15 04:48:41.015098,2019-07-15 05:44:40.328066,37112062.622,-1.5,1.5,3.117,3.785,0.6,0.6,2.203,2.018
10245.0,2019-07-15 05:46:40.364209,2019-07-15 06:42:39.736164,37115542.03,-1.5,1.5,3.116,3.784,0.6,0.6,2.203,2.018
10246.0,2019-07-15 06:44:39.762615,2019-07-15 07:40:39.162248,37119021.456,-1.5,1.5,3.115,3.785,0.6,0.6,2.203,2.018
10247.0,2019-07-15 07:42:39.179300,2019-07-15 08:38:38.606817,37122500.901,-1.5,1.5,3.115,3.785,0.6,0.6,2.203,2.018
10248.0,2019-07-15 08:40:38.645695,2019-07-15 09:36:38.122418,37125980.416,-1.5,1.5,3.113,3.784,0.6,0.6,2.203,2.018
10249.0,2019-07-15 09:38:38.161779,2019-07-15 10:34:37.743485,37129460.037,-1.5,1.5,3.111,3.788,0.6,0.6,2.204,2.017
10250.0,2019-07-15 10:36:37.773572,2019-07-15 11:32:37.337155,37132939.631,-1.5,1.5,3.113,3.788,0.6,0.6,2.205,2.018
10251.0,2019-07-15 11:34:37.357926,2019-07-15 12:30:36.902987,37136419.197,-1.5,1.5,3.112,3.789,0.6,0.6,2.204,2.018
10252.0,2019-07-15 12:32:36.930324,2019-07-15 13:28:36.488147,37139898.782,-1.5,1.5,3.108,3.789,0.6,0.6,2.204,2.015
10253.0,2019-07-15 13:30:36.521747,2019-07-15 14:26:36.055932,37143378.35,-1.5,1.5,3.107,3.789,0.6,0.6,2.205,2.016
10254.0,2019-07-15 14:28:36.090937,2019-07-15 15:24:35.679427,37146857.973,-1.5,1.5,3.106,3.789,0.6,0.6,2.205,2.015
10255.0,2019-07-15 15:26:35.720686,2019-07-15 16:22:35.243781,37150337.538,-1.5,1.5,3.107,3.789,0.6,0.6,2.205,2.015
10256.0,2019-07-15 16:24:35.275766,2019-07-15 17:20:34.749272,37153817.043,-1.5,1.5,3.108,3.789,0.6,0.6,2.205,2.016
10257.0,2019-07-15 17:22:34.771977,2019-07-15 18:18:34.226765,37157296.521,-1.5,1.5,3.106,3.787,0.6,0.6,2.204,2.015
10258.0,2019-07-15 18:20:34.255798,2019-07-15 19:16:33.801031,37160776.095,-1.5,1.5,3.105,3.789,0.6,0.6,2.205,2.015
10259.0,2019-07-15 19:18:33.820891,2019-07-15 20:14:33.285100,37164255.579,-1.5,1.5,3.108,3.79,0.6,0.6,2.205,2.016
10260.0,2019-07-15 20:16:33.311056,2019-07-15 21:12:32.694042,37167734.988,-1.5,1.5,3.108,3.785,0.6,0.6,2.202,2.017
10261.0,2019-07-15 21:14:32.710575,2019-07-15 22:10:32.058900,37171214.353,-1.5,1.5,3.108,3.784,0.6,0.6,2.202,2.017
10262.0,2019-07-15 22:12:32.081561,2019-07-15 23:08:31.520522,37174693.814,-1.5,1.5,3.107,3.784,0.6,0.6,2.202,2.017
10263.0,2019-07-15 23:10:31.533751,2019-07-16 00:06:30.969506,37178173.263,-1.5,1.5,3.106,3.784,0.6,0.6,2.202,2.017
10264.0,2019-07-16 00:08:31.004690,2019-07-16 01:04:30.406187,37181652.7,-1.5,1.5,3.102,3.784,0.6,0.6,2.202,2.016
10265.0,2019-07-16 01:06:30.431921,2019-07-16 02:02:29.783143,37185132.077,-1.5,1.5,3.104,3.785,0.6,0.6,2.203,2.017
10266.0,2019-07-16 02:04:29.814914,2019-07-16 03:00:29.287378,37188611.581,-1.5,1.5,3.104,3.784,0.6,0.6,2.202,2.017
10267.0,2019-07-16 03:02:29.309817,2019-07-16 03:58:28.687470,37192090.981,-1.5,1.5,3.104,3.784,0.6,0.6,2.202,2.017
10268.0,2019-07-16 04:00:28.698069,2019-07-16 04:56:28.101415,37195570.395,-1.5,1.5,3.103,3.784,0.6,0.6,2.202,2.017
10269.0,2019-07-16 04:58:28.136065,2019-07-16 05:54:27.551666,37199049.846,-1.5,1.5,3.102,3.784,0.6,0.6,2.202,2.017
10270.0,2019-07-16 05:56:27.587050,2019-07-16 06:52:27.035869,37202529.33,-1.5,1.5,3.102,3.784,0.6,0.6,2.201,2.017
10271.0,2019-07-16 06:54:27.046149,2019-07-16 07:50:26.555661,37206008.85,-1.5,1.5,3.101,3.783,0.6,0.6,2.201,2.016
10272.0,2019-07-16 07:52:26.588818,2019-07-16 08:48:26.080243,37209488.374,-1.5,1.5,3.098,3.784,0.6,0.6,2.201,2.015
10273.0,2019-07-16 08:50:26.104300,2019-07-16 09:46:25.577247,37212967.871,-1.5,1.5,3.096,3.788,0.6,0.6,2.204,2.014
10274.0,2019-07-16 09:48:25.607520,2019-07-16 10:44:25.139834,37216447.434,-1.5,1.5,3.099,3.787,0.6,0.6,2.204,2.016
10275.0,2019-07-16 10:46:25.176453,2019-07-16 11:42:24.658808,37219926.953,-1.5,1.5,3.099,3.784,0.6,0.6,2.201,2.016
10276.0,2019-07-16 11:44:24.670417,2019-07-16 12:40:24.118488,37223406.412,-1.5,1.5,3.099,3.786,0.6,0.6,2.203,2.016
10277.0,2019-07-16 12:42:24.136251,2019-07-16 13:38:23.768585,37226886.062,-1.5,1.5,3.098,3.787,0.6,0.6,2.202,2.016
10278.0,2019-07-16 13:40:23.823962,2019-07-16 14:36:23.403505,37230365.697,-1.5,1.5,3.098,3.787,0.6,0.6,2.202,2.016
10279.0,2019-07-16 14:38:23.446512,2019-07-16 15:34:23.020026,37233845.314,-1.5,1.5,3.097,3.787,0.6,0.6,2.202,2.016
10280.0,2019-07-16 15:36:23.053631,2019-07-16 16:32:22.561333,37237324.855,-1.5,1.5,3.097,3.784,0.6,0.6,2.201,2.016
10281.0,2019-07-16 16:34:22.616973,2019-07-16 17:30:22.074806,37240804.369,-1.5,1.5,3.096,3.787,0.6,0.6,2.201,2.016
10282.0,2019-07-16 17:32:22.089874,2019-07-16 18:28:21.591837,37244283.886,-1.5,1.5,3.096,3.783,0.6,0.6,2.201,2.016
10283.0,2019-07-16 18:30:21.644301,2019-07-16 19:26:21.049263,37247763.343,-1.5,1.5,3.096,3.783,0.6,0.6,2.201,2.016
10284.0,2019-07-16 19:28:21.092292,2019-07-16 20:24:20.540674,37251242.835,-1.5,1.5,3.094,3.785,0.6,0.6,2.201,2.015
10285.0,2019-07-16 20:26:20.558804,2019-07-16 21:22:19.972915,37254722.267,-1.5,1.5,3.094,3.783,0.6,0.6,2.201,2.015
10286.0,2019-07-16 21:24:20.012791,2019-07-16 22:20:19.392368,37258201.686,-1.5,1.5,3.091,3.786,0.6,0.6,2.202,2.014
10287.0,2019-07-16 22:22:19.438563,2019-07-16 23:18:18.736940,37261681.031,-1.5,1.5,3.09,3.786,0.6,0.6,2.202,2.014
10288.0,2019-07-16 23:20:18.742301,2019-07-17 00:16:18.209053,37265160.503,-1.5,1.5,3.09,3.786,0.6,0.6,2.202,2.014
10289.0,2019-07-17 00:18:18.236290,2019-07-17 01:14:17.606271,37268639.9,-1.5,1.5,3.092,3.784,0.6,0.6,2.201,2.015
10290.0,2019-07-17 01:16:17.623772,2019-07-17 02:12:16.943291,37272119.237,-1.5,1.5,3.091,3.783,0.6,0.6,2.2,2.015
10291.0,2019-07-17 02:14:16.967025,2019-07-17 03:10:16.345453,37275598.639,-1.5,1.5,3.089,3.783,0.6,0.6,2.2,2.015
10292.0,2019-07-17 03:12:16.343967,2019-07-17 04:08:15.687778,37279077.982,-1.5,1.5,3.09,3.783,0.6,0.6,2.2,2.015
10293.0,2019-07-17 04:10:15.723661,2019-07-17 05:06:15.188853,37282557.483,-1.5,1.5,3.09,3.783,0.6,0.6,2.2,2.015
10294.0,2019-07-17 05:08:15.230835,2019-07-17 06:04:14.661186,37286036.955,-1.5,1.5,3.089,3.782,0.6,0.6,2.2,2.015
10295.0,2019-07-17 06:06:14.693668,2019-07-17 07:02:14.167878,37289516.462,-1.5,1.5,3.089,3.782,0.6,0.6,2.2,2.015
10296.0,2019-07-17 07:04:14.222384,2019-07-17 08:00:13.599833,37292995.894,-1.5,1.5,3.088,3.782,0.6,0.6,2.2,2.015
10297.0,2019-07-17 08:02:13.597938,2019-07-17 08:58:13.018961,37296475.313,-1.5,1.5,3.088,3.783,0.6,0.6,2.2,2.015
10298.0,2019-07-17 09:00:13.070157,2019-07-17 09:56:12.597401,37299954.891,-1.5,1.5,3.087,3.782,0.6,0.6,2.2,2.015
10299.0,2019-07-17 09:58:12.608191,2019-07-17 10:54:12.179695,37303434.474,-1.5,1.5,3.086,3.782,0.6,0.6,2.2,2.015
10300.0,2019-07-17 10:56:12.180960,2019-07-17 11:52:11.671347,37306913.965,-1.5,1.5,3.084,3.782,0.6,0.6,2.2,2.015
10301.0,2019-07-17 11:54:11.710354,2019-07-17 12:50:11.228822,37310393.523,-1.5,1.5,3.086,3.782,0.6,0.6,2.2,2.015
10302.0,2019-07-17 12:52:11.274065,2019-07-17 13:48:10.836196,37313873.13,-1.5,1.5,3.086,3.782,0.6,0.6,2.199,2.015
10303.0,2019-07-17 13:50:10.872258,2019-07-17 14:46:10.384787,37317352.679,-1.5,1.5,3.085,3.782,0.6,0.6,2.199,2.015
10304.0,2019-07-17 14:48:10.395997,2019-07-17 15:44:09.886838,37320832.181,-1.5,1.5,3.085,3.782,0.6,0.6,2.199,2.015
10305.0,2019-07-17 15:46:09.901202,2019-07-17 16:42:09.448207,37324311.742,-1.5,1.5,3.084,3.782,0.6,0.6,2.199,2.015
10306.0,2019-07-17 16:44:09.468868,2019-07-17 17:40:08.950451,37327791.244,-1.5,1.5,3.083,3.782,0.6,0.6,2.199,2.014
10307.0,2019-07-17 17:42:08.977150,2019-07-17 18:38:08.377188,37331270.671,-1.5,1.5,3.083,3.782,0.6,0.6,2.199,2.014
10308.0,2019-07-17 18:40:08.410126,2019-07-17 19:36:07.854007,37334750.148,-1.5,1.5,3.082,3.782,0.6,0.6,2.199,2.014
10309.0,2019-07-17 19:38:07.908703,2019-07-17 20:34:07.333579,37338229.627,-1.5,1.5,3.082,3.782,0.6,0.6,2.199,2.014
10310.0,2019-07-17 20:36:07.347454,2019-07-17 21:32:06.752911,37341709.047,-1.5,1.5,3.082,3.782,0.6,0.6,2.199,2.014
10311.0,2019-07-17 21:34:06.804002,2019-07-17 22:30:06.158838,37345188.453,-1.5,1.5,3.08,3.782,0.6,0.6,2.199,2.014
10312.0,2019-07-17 22:32:06.200417,2019-07-17 23:28:05.598604,37348667.893,-1.5,1.5,3.08,3.782,0.6,0.6,2.199,2.014
10313.0,2019-07-17 23:30:05.614987,2019-07-18 00:26:04.947330,37352147.241,-1.5,1.5,3.079,3.782,0.6,0.6,2.199,2.014
10314.0,2019-07-18 00:28:05.000913,2019-07-18 01:24:04.376511,37355626.67,-1.5,1.5,3.078,3.782,0.6,0.6,2.199,2.014
10315.0,2019-07-18 01:26:04.373728,2019-07-18 02:22:03.777157,37359106.071,-1.5,1.5,3.078,3.782,0.6,0.6,2.199,2.014
10316.0,2019-07-18 02:24:03.795976,2019-07-18 03:20:03.164543,37362585.458,-1.5,1.5,3.077,3.782,0.6,0.6,2.199,2.014
10317.0,2019-07-18 03:22:03.204901,2019-07-18 04:18:02.491668,37366064.786,-1.5,1.5,3.077,3.782,0.6,0.6,2.198,2.014
10318.0,2019-07-18 04:20:02.522541,2019-07-18 05:16:01.915024,37369544.209,-1.5,1.5,3.076,3.782,0.6,0.6,2.198,2.013
10319.0,2019-07-18 05:18:01.967526,2019-07-18 06:14:01.325566,37373023.619,-1.5,1.5,3.075,3.782,0.6,0.6,2.198,2.013
10320.0,2019-07-18 06:16:01.337471,2019-07-18 07:12:00.749398,37376503.043,-1.5,1.5,3.075,3.782,0.6,0.6,2.198,2.013
10321.0,2019-07-18 07:14:00.803687,2019-07-18 08:10:00.180266,37379982.474,-1.5,1.5,3.074,3.782,0.6,0.6,2.198,2.013
10322.0,2019-07-18 08:12:00.175903,2019-07-18 09:07:59.654689,37383461.949,-1.5,1.5,3.074,3.782,0.6,0.6,2.198,2.013
10323.0,2019-07-18 09:09:59.703516,2019-07-18 10:05:59.178307,37386941.472,-1.5,1.5,3.072,3.781,0.6,0.6,2.198,2.011
10324.0,2019-07-18 10:07:59.233955,2019-07-18 11:03:58.712973,37390421.007,-1.5,1.5,3.073,3.781,0.6,0.6,2.198,2.013
10325.0,2019-07-18 11:05:58.754242,2019-07-18 12:01:58.199048,37393900.493,-1.5,1.5,3.072,3.781,0.6,0.6,2.198,2.013
10326.0,2019-07-18 12:03:58.199686,2019-07-18 12:59:57.672388,37397379.966,-1.5,1.5,3.07,3.784,0.6,0.6,2.198,2.012
10327.0,2019-07-18 13:01:57.722795,2019-07-18 13:57:57.232895,37400859.527,-1.5,1.5,3.07,3.783,0.6,0.6,2.199,2.013
10328.0,2019-07-18 13:59:57.273996,2019-07-18 14:55:56.718386,37404339.012,-1.5,1.5,3.07,3.782,0.6,0.6,2.198,2.013
10329.0,2019-07-18 14:57:56.734501,2019-07-18 15:53:56.222778,37407818.517,-1.5,1.5,3.071,3.782,0.6,0.6,2.198,2.013
10330.0,2019-07-18 15:55:56.278337,2019-07-18 16:51:55.792493,37411298.086,-1.5,1.5,3.07,3.781,0.6,0.6,2.197,2.013
10331.0,2019-07-18 16:53:55.820888,2019-07-18 17:49:55.333745,37414777.628,-1.5,1.5,3.069,3.781,0.6,0.6,2.197,2.013
10332.0,2019-07-18 17:51:55.368420,2019-07-18 18:47:54.893795,37418257.188,-1.5,1.5,3.069,3.781,0.6,0.6,2.197,2.013
10333.0,2019-07-18 18:49:54.934792,2019-07-18 19:45:54.363157,37421736.657,-1.5,1.5,3.068,3.781,0.6,0.6,2.197,2.013
10334.0,2019-07-18 19:47:54.410221,2019-07-18 20:43:53.725997,37425216.02,-1.5,1.5,3.067,3.781,0.6,0.6,2.197,2.013
10335.0,2019-07-18 20:45:53.732303,2019-07-18 21:41:53.106910,37428695.401,-1.5,1.5,3.067,3.781,0.6,0.6,2.197,2.013
10336.0,2019-07-18 21:43:53.150357,2019-07-18 22:39:52.443036,37432174.737,-1.5,1.5,3.066,3.78,0.6,0.6,2.197,2.012
10337.0,2019-07-18 22:41:52.476934,2019-07-18 23:37:51.797234,37435654.091,-1.5,1.5,3.065,3.78,0.6,0.6,2.197,2.012
10338.0,2019-07-18 23:39:51.837057,2019-07-19 00:35:51.200630,37439133.495,-1.5,1.5,3.064,3.78,0.6,0.6,2.197,2.012
10339.0,2019-07-19 00:37:51.215222,2019-07-19 01:33:50.591122,37442612.885,-1.5,1.5,3.064,3.78,0.6,0.6,2.197,2.012
10340.0,2019-07-19 01:35:50.627449,2019-07-19 02:31:50.124821,37446092.419,-1.5,1.5,3.063,3.78,0.6,0.6,2.196,2.012
10341.0,2019-07-19 02:33:50.167375,2019-07-19 03:29:49.614612,37449571.909,-1.5,1.5,3.062,3.78,0.6,0.6,2.196,2.012
10342.0,2019-07-19 03:31:49.616497,2019-07-19 04:27:48.966832,37453051.261,-1.5,1.5,3.062,3.78,0.6,0.6,2.196,2.012
10343.0,2019-07-19 04:29:48.974637,2019-07-19 05:25:48.352283,37456530.646,-1.5,1.5,3.06,3.78,0.6,0.6,2.196,2.012
10344.0,2019-07-19 05:27:48.350718,2019-07-19 06:23:47.678121,37460009.972,-1.5,1.5,3.06,3.78,0.6,0.6,2.196,2.012
10345.0,2019-07-19 06:25:47.698229,2019-07-19 07:21:47.109971,37463489.404,-1.5,1.5,3.059,3.78,0.6,0.6,2.196,2.012
10346.0,2019-07-19 07:23:47.114470,2019-07-19 08:19:46.548076,37466968.842,-1.5,1.5,3.059,3.78,0.6,0.6,2.196,2.011
10347.0,2019-07-19 08:21:46.559181,2019-07-19 09:17:45.943598,37470448.238,-1.5,1.5,3.058,3.78,0.6,0.6,2.196,2.011
10348.0,2019-07-19 09:19:45.960978,2019-07-19 10:15:45.420003,37473927.714,-1.5,1.5,3.057,3.78,0.6,0.6,2.196,2.011
10349.0,2019-07-19 10:17:45.443292,2019-07-19 11:13:45.008572,37477407.302,-1.5,1.5,3.057,3.78,0.6,0.6,2.196,2.011
10350.0,2019-07-19 11:15:45.053583,2019-07-19 12:11:44.600052,37480886.894,-1.5,1.5,3.056,3.78,0.6,0.6,2.196,2.011
10351.0,2019-07-19 12:13:44.604506,2019-07-19 13:09:44.022855,37484366.317,-1.5,1.5,3.056,3.78,0.6,0.6,2.196,2.011
10352.0,2019-07-19 13:11:44.033661,2019-07-19 14:07:43.527091,37487845.821,-1.5,1.5,3.055,3.779,0.6,0.6,2.196,2.011
10353.0,2019-07-19 14:09:43.528362,2019-07-19 15:05:43.049776,37491325.344,-1.5,1.5,3.055,3.78,0.6,0.6,2.195,2.011
10354.0,2019-07-19 15:07:43.072953,2019-07-19 16:03:42.622566,37494804.916,-1.5,1.5,3.054,3.779,0.6,0.6,2.195,2.011
10355.0,2019-07-19 16:05:42.620978,2019-07-19 17:01:42.027003,37498284.321,-1.5,1.5,3.054,3.779,0.6,0.6,2.195,2.011
10356.0,2019-07-19 17:03:42.062839,2019-07-19 17:59:41.575067,37501763.869,-1.5,1.5,3.053,3.779,0.6,0.6,2.195,2.011
10357.0,2019-07-19 18:01:41.601632,2019-07-19 18:57:41.017088,37505243.311,-1.5,1.5,3.052,3.779,0.6,0.6,2.195,2.011
10358.0,2019-07-19 18:59:41.065602,2019-07-19 19:55:40.508976,37508722.803,-1.5,1.5,3.051,3.779,0.6,0.6,2.195,2.011
10359.0,2019-07-19 19:57:40.547753,2019-07-19 20:53:39.862377,37512202.156,-1.5,1.5,3.051,3.779,0.6,0.6,2.195,2.011
10360.0,2019-07-19 20:55:39.907182,2019-07-19 21:51:39.265219,37515681.559,-1.5,1.5,3.05,3.779,0.6,0.6,2.195,2.01
10361.0,2019-07-19 21:53:39.300624,2019-07-19 22:49:38.733272,37519161.027,-1.5,1.5,3.049,3.779,0.6,0.6,2.195,2.01
10362.0,2019-07-19 22:51:38.743354,2019-07-19 23:47:38.188101,37522640.482,-1.5,1.5,3.048,3.779,0.6,0.6,2.195,2.01
10363.0,2019-07-19 23:49:38.204343,2019-07-20 00:45:37.645604,37526119.94,-1.5,1.5,3.047,3.779,0.6,0.6,2.195,2.01
10364.0,2019-07-20 00:47:37.699235,2019-07-20 01:43:36.996570,37529599.29,-1.5,1.5,3.047,3.779,0.6,0.6,2.195,2.01
10365.0,2019-07-20 01:45:37.024930,2019-07-20 02:41:36.350041,37533078.644,-1.5,1.5,3.046,3.779,0.6,0.6,2.194,2.01
10366.0,2019-07-20 02:43:36.384511,2019-07-20 03:39:35.768853,37536558.063,-1.5,1.5,3.045,3.779,0.6,0.6,2.194,2.01
10367.0,2019-07-20 03:41:35.778197,2019-07-20 04:37:35.127771,37540037.422,-1.5,1.5,3.045,3.779,0.6,0.6,2.194,2.01
10368.0,2019-07-20 04:39:35.127458,2019-07-20 05:35:34.582960,37543516.877,-1.5,1.5,3.044,3.779,0.6,0.6,2.194,2.01
10369.0,2019-07-20 05:37:34.620072,2019-07-20 06:33:34.040784,37546996.335,-1.5,1.5,3.044,3.779,0.6,0.6,2.194,2.01
10370.0,2019-07-20 06:35:34.052781,2019-07-20 07:31:33.314025,37550475.608,-1.5,1.5,3.043,3.779,0.6,0.6,2.194,2.009
10371.0,2019-07-20 07:33:33.363343,2019-07-20 08:29:32.824145,37553955.118,-1.5,1.5,3.042,3.779,0.6,0.6,2.194,2.009
10372.0,2019-07-20 08:31:32.848332,2019-07-20 09:27:32.258894,37557434.553,-1.5,1.5,3.042,3.779,0.6,0.6,2.194,2.009
10373.0,2019-07-20 09:29:32.258017,2019-07-20 10:25:31.696752,37560913.991,-1.5,1.5,3.042,3.779,0.6,0.6,2.194,2.009
10374.0,2019-07-20 10:27:31.702010,2019-07-20 11:23:31.168943,37564393.463,-1.5,1.5,3.041,3.779,0.6,0.6,2.194,2.009
10375.0,2019-07-20 11:25:31.196106,2019-07-20 12:21:30.722348,37567873.016,-1.5,1.5,3.041,3.779,0.6,0.6,2.194,2.009
10376.0,2019-07-20 12:23:30.724526,2019-07-20 13:19:30.325682,37571352.62,-1.5,1.5,3.04,3.779,0.6,0.6,2.194,2.009
10377.0,2019-07-20 13:21:30.334206,2019-07-20 14:17:29.776065,37574832.07,-1.5,1.5,3.04,3.779,0.6,0.6,2.194,2.009
10378.0,2019-07-20 14:19:29.774966,2019-07-20 15:15:29.276126,37578311.57,-1.5,1.5,3.039,3.779,0.6,0.6,2.194,2.009
10379.0,2019-07-20 15:17:29.281595,2019-07-20 16:13:28.810994,37581791.105,-1.5,1.5,3.039,3.779,0.6,0.6,2.194,2.009
10380.0,2019-07-20 16:15:28.854018,2019-07-20 17:11:28.302184,37585270.596,-1.5,1.5,3.038,3.779,0.6,0.6,2.193,2.009
10381.0,2019-07-20 17:13:28.335723,2019-07-20 18:09:27.890048,37588750.184,-1.5,1.5,3.038,3.779,0.6,0.6,2.193,2.009
10382.0,2019-07-20 18:11:27.914425,2019-07-20 19:07:27.341001,37592229.635,-1.5,1.5,3.037,3.778,0.6,0.6,2.193,2.009
10383.0,2019-07-20 19:09:27.340240,2019-07-20 20:05:26.732259,37595709.026,-1.5,1.5,3.036,3.778,0.6,0.6,2.193,2.009
10384.0,2019-07-20 20:07:26.784444,2019-07-20 21:03:26.235407,37599188.529,-1.5,1.5,3.035,3.778,0.6,0.6,2.193,2.009
10385.0,2019-07-20 21:05:26.278253,2019-07-20 22:01:25.663244,37602667.957,-1.5,1.5,3.034,3.778,0.6,0.6,2.193,2.008
10386.0,2019-07-20 22:03:25.696346,2019-07-20 22:59:25.124827,37606147.419,-1.5,1.5,3.034,3.778,0.6,0.6,2.193,2.008
10387.0,2019-07-20 23:01:25.179766,2019-07-20 23:57:24.542222,37609626.836,-1.5,1.5,3.033,3.778,0.6,0.6,2.193,2.008
10388.0,2019-07-20 23:59:24.587615,2019-07-21 00:55:23.977902,37613106.272,-1.5,1.5,3.032,3.778,0.6,0.6,2.193,2.008
10389.0,2019-07-21 00:57:23.998352,2019-07-21 01:53:23.432382,37616585.726,-1.5,1.5,3.032,3.778,0.6,0.6,2.193,2.008
10390.0,2019-07-21 01:55:23.458718,2019-07-21 02:51:22.904761,37620065.199,-1.5,1.5,3.031,3.778,0.6,0.6,2.193,2.008
10391.0,2019-07-21 02:53:22.921646,2019-07-21 03:49:22.286369,37623544.58,-1.5,1.5,3.031,3.778,0.6,0.6,2.192,2.008
10392.0,2019-07-21 03:51:22.324901,2019-07-21 04:47:21.701613,37627023.996,-1.5,1.5,3.03,3.778,0.6,0.6,2.192,2.008
10393.0,2019-07-21 04:49:21.746333,2019-07-21 05:45:21.119780,37630503.414,-1.5,1.5,3.029,3.778,0.6,0.6,2.192,2.008
10394.0,2019-07-21 05:47:21.154998,2019-07-21 06:43:20.571870,37633982.866,-1.5,1.5,3.029,3.778,0.6,0.6,2.192,2.008
10395.0,2019-07-21 06:45:20.613112,2019-07-21 07:41:20.042195,37637462.336,-1.5,1.5,3.028,3.778,0.6,0.6,2.192,2.007
10396.0,2019-07-21 07:43:20.089631,2019-07-21 08:39:19.640551,37640941.934,-1.5,1.5,3.027,3.778,0.6,0.6,2.192,2.007
10397.0,2019-07-21 08:41:19.678684,2019-07-21 09:37:19.101677,37644421.396,-1.5,1.5,3.027,3.778,0.6,0.6,2.192,2.007
10398.0,2019-07-21 09:39:19.114705,2019-07-21 10:35:18.549975,37647900.844,-1.5,1.5,3.026,3.778,0.6,0.6,2.192,2.007
10399.0,2019-07-21 10:37:18.569323,2019-07-21 11:33:18.126231,37651380.42,-1.5,1.5,3.026,3.778,0.6,0.6,2.192,2.007
10400.0,2019-07-21 11:35:18.167407,2019-07-21 12:31:17.674555,37654859.968,-1.5,1.5,3.026,3.777,0.6,0.6,2.192,2.007
10401.0,2019-07-21 12:33:17.675148,2019-07-21 13:29:17.288895,37658339.583,-1.5,1.5,3.025,3.777,0.6,0.6,2.192,2.007
10402.0,2019-07-21 13:31:17.342908,2019-07-21 14:27:16.891357,37661819.185,-1.5,1.5,3.025,3.777,0.6,0.6,2.192,2.007
10403.0,2019-07-21 14:29:16.904839,2019-07-21 15:25:16.356857,37665298.651,-1.5,1.5,3.024,3.777,0.6,0.6,2.192,2.007
10404.0,2019-07-21 15:27:16.376929,2019-07-21 16:23:15.919677,37668778.214,-1.5,1.5,3.024,3.777,0.6,0.6,2.191,2.007
10405.0,2019-07-21 16:25:15.914885,2019-07-21 17:21:15.470492,37672257.764,-1.5,1.5,3.023,3.777,0.6,0.6,2.191,2.007
10406.0,2019-07-21 17:23:15.487594,2019-07-21 18:19:14.978046,37675737.272,-1.5,1.5,3.023,3.777,0.6,0.6,2.191,2.007
10407.0,2019-07-21 18:21:15.016952,2019-07-21 19:17:14.504212,37679216.798,-1.5,1.5,3.022,3.777,0.6,0.6,2.191,2.007
10408.0,2019-07-21 19:19:14.533991,2019-07-21 20:15:13.971170,37682696.265,-1.5,1.5,3.022,3.777,0.6,0.6,2.191,2.007
10409.0,2019-07-21 20:17:14.022637,2019-07-21 21:13:13.518963,37686175.813,-1.5,1.5,3.021,3.777,0.6,0.6,2.191,2.007
10410.0,2019-07-21 21:15:13.529806,2019-07-21 22:11:12.944808,37689655.239,-1.5,1.5,3.02,3.777,0.6,0.6,2.191,2.006
10411.0,2019-07-21 22:13:12.946137,2019-07-21 23:09:12.404903,37693134.699,-1.5,1.5,3.02,3.777,0.6,0.6,2.191,2.006
10412.0,2019-07-21 23:11:12.412455,2019-07-22 00:07:11.774234,37696614.068,-1.5,1.5,3.019,3.777,0.6,0.6,2.191,2.006
10413.0,2019-07-22 00:09:11.787875,2019-07-22 01:05:11.130299,37700093.424,-1.5,1.5,3.019,3.777,0.6,0.6,2.191,2.006
10414.0,2019-07-22 01:07:11.150147,2019-07-22 02:03:10.442584,37703572.736,-1.5,1.5,3.018,3.777,0.6,0.6,2.191,2.006
10415.0,2019-07-22 02:05:10.452578,2019-07-22 03:01:09.897490,37707052.191,-1.5,1.5,3.017,3.777,0.6,0.6,2.191,2.006
10416.0,2019-07-22 03:03:09.913772,2019-07-22 03:59:09.277308,37710531.571,-1.5,1.5,3.016,3.777,0.6,0.6,2.191,2.006
10417.0,2019-07-22 04:01:09.315362,2019-07-22 04:57:08.724268,37714011.018,-1.5,1.5,3.016,3.777,0.6,0.6,2.191,2.006
10418.0,2019-07-22 04:59:08.750713,2019-07-22 05:55:08.127943,37717490.422,-1.5,1.5,3.015,3.777,0.6,0.6,2.19,2.006
10419.0,2019-07-22 05:57:08.136087,2019-07-22 06:53:07.470286,37720969.764,-1.5,1.5,3.015,3.777,0.6,0.6,2.19,2.006
10420.0,2019-07-22 06:55:07.502807,2019-07-22 07:51:06.804963,37724449.099,-1.5,1.5,3.014,3.777,0.6,0.6,2.19,2.005
10421.0,2019-07-22 07:53:06.828036,2019-07-22 08:49:06.220676,37727928.515,-1.5,1.5,3.009,3.777,0.6,0.6,2.19,2.003
10422.0,2019-07-22 08:51:06.249936,2019-07-22 09:47:05.686040,37731407.98,-1.5,1.5,3.008,3.78,0.6,0.6,2.192,2.003
10423.0,2019-07-22 09:49:05.736951,2019-07-22 10:45:05.201090,37734887.495,-1.5,1.5,3.008,3.781,0.6,0.6,2.193,2.003
10424.0,2019-07-22 10:47:05.211549,2019-07-22 11:43:04.719639,37738367.014,-1.5,1.5,3.008,3.78,0.6,0.6,2.192,2.003
10425.0,2019-07-22 11:45:04.767563,2019-07-22 12:41:04.335251,37741846.629,-1.5,1.5,3.009,3.78,0.6,0.6,2.192,2.003
10426.0,2019-07-22 12:43:04.389783,2019-07-22 13:39:03.907924,37745326.202,-1.5,1.5,3.008,3.779,0.6,0.6,2.191,2.004
10427.0,2019-07-22 13:41:03.937464,2019-07-22 14:37:03.437124,37748805.731,-1.5,1.5,3.007,3.779,0.6,0.6,2.191,2.004
10428.0,2019-07-22 14:39:03.519868,2019-07-22 15:35:02.922819,37752285.217,-1.5,1.5,3.007,3.779,0.6,0.6,2.191,2.004
10429.0,2019-07-22 15:37:02.886852,2019-07-22 16:33:02.536653,37755764.831,-1.5,1.5,3.006,3.779,0.6,0.6,2.191,2.004
10430.0,2019-07-22 16:35:02.616383,2019-07-22 17:31:02.075595,37759244.37,-1.5,1.5,3.007,3.779,0.6,0.6,2.191,2.003
10431.0,2019-07-22 17:33:02.114727,2019-07-22 18:29:01.664875,37762723.959,-1.5,1.5,3.007,3.779,0.6,0.6,2.191,2.003
10432.0,2019-07-22 18:31:01.632351,2019-07-22 19:27:01.194970,37766203.489,-1.5,1.5,3.006,3.779,0.6,0.6,2.191,2.003
10433.0,2019-07-22 19:29:01.246906,2019-07-22 20:25:00.759504,37769683.053,-1.5,1.5,3.004,3.78,0.6,0.6,2.191,2.002
10434.0,2019-07-22 20:27:00.770657,2019-07-22 21:23:00.216995,37773162.511,-1.5,1.5,3.003,3.78,0.6,0.6,2.192,2.002
10435.0,2019-07-22 21:25:00.296607,2019-07-22 22:20:59.614963,37776641.909,-1.5,1.5,3.001,3.779,0.6,0.6,2.191,2.002
10436.0,2019-07-22 22:22:59.591432,2019-07-22 23:18:58.984489,37780121.278,-1.5,1.5,3.001,3.779,0.6,0.6,2.191,2.002
10437.0,2019-07-22 23:20:59.060689,2019-07-23 00:16:58.606549,37783600.9,-1.5,1.5,3.001,3.779,0.6,0.6,2.191,2.002
10438.0,2019-07-23 00:18:58.689048,2019-07-23 01:14:58.044148,37787080.338,-1.5,1.5,3.0,3.779,0.6,0.6,2.191,2.002
10439.0,2019-07-23 01:16:58.085738,2019-07-23 02:12:57.328060,37790559.622,-1.5,1.5,3.0,3.779,0.6,0.6,2.191,2.002
10440.0,2019-07-23 02:14:57.375730,2019-07-23 03:10:56.880117,37794039.174,-1.5,1.5,2.998,3.779,0.6,0.6,2.191,2.002
10441.0,2019-07-23 03:12:56.931863,2019-07-23 04:08:56.292233,37797518.586,-1.5,1.5,2.998,3.779,0.6,0.6,2.191,2.002
10442.0,2019-07-23 04:10:56.352300,2019-07-23 05:06:55.646918,37800997.941,-1.5,1.5,2.997,3.779,0.6,0.6,2.191,2.002
10443.0,2019-07-23 05:08:55.681706,2019-07-23 06:04:55.113659,37804477.408,-1.5,1.5,2.997,3.779,0.6,0.6,2.19,2.001
10444.0,2019-07-23 06:06:55.138843,2019-07-23 07:02:54.536016,37807956.83,-1.5,1.5,2.996,3.779,0.6,0.6,2.191,2.001
10445.0,2019-07-23 07:04:54.598720,2019-07-23 08:00:53.945916,37811436.24,-1.5,1.5,2.995,3.779,0.6,0.6,2.191,2.001
10446.0,2019-07-23 08:02:53.952400,2019-07-23 08:58:53.515151,37814915.809,-1.5,1.5,2.995,3.78,0.6,0.6,2.191,2.001
10447.0,2019-07-23 09:00:53.481009,2019-07-23 09:56:52.962559,37818395.256,-1.5,1.5,2.994,3.78,0.6,0.6,2.191,2.001
10448.0,2019-07-23 09:58:53.043950,2019-07-23 10:54:52.491174,37821874.785,-1.5,1.5,2.995,3.779,0.6,0.6,2.191,2.001
10449.0,2019-07-23 10:56:52.485271,2019-07-23 11:52:51.981466,37825354.275,-1.5,1.5,2.994,3.779,0.6,0.6,2.19,2.001
10450.0,2019-07-23 11:54:51.971212,2019-07-23 12:50:51.500422,37828833.794,-1.5,1.5,2.994,3.779,0.6,0.6,2.19,2.001
10451.0,2019-07-23 12:52:51.527633,2019-07-23 13:48:51.022492,37832313.316,-1.5,1.5,2.993,3.779,0.6,0.6,2.19,2.001
10452.0,2019-07-23 13:50:51.056020,2019-07-23 14:46:50.688503,37835792.982,-1.5,1.5,2.991,3.779,0.6,0.6,2.19,2.0
10453.0,2019-07-23 14:48:50.759629,2019-07-23 15:44:50.170559,37839272.464,-1.5,1.5,2.991,3.779,0.6,0.6,2.19,2.0
10454.0,2019-07-23 15:46:50.154343,2019-07-23 16:42:49.687339,37842751.981,-1.5,1.5,2.992,3.779,0.6,0.6,2.19,2.001
10455.0,2019-07-23 16:44:49.661893,2019-07-23 17:40:49.113899,37846231.408,-1.5,1.5,2.991,3.778,0.6,0.6,2.19,2.001
10456.0,2019-07-23 17:42:49.172920,2019-07-23 18:38:48.747040,37849711.041,-1.5,1.5,2.99,3.777,0.6,0.6,2.189,2.001
10457.0,2019-07-23 18:40:48.718611,2019-07-23 19:36:48.133638,37853190.428,-1.5,1.5,2.99,3.779,0.6,0.6,2.19,2.001
10458.0,2019-07-23 19:38:48.142816,2019-07-23 20:34:47.460884,37856669.755,-1.5,1.5,2.989,3.779,0.6,0.6,2.19,2.001
10459.0,2019-07-23 20:36:47.429509,2019-07-23 21:32:46.994524,37860149.288,-1.5,1.5,2.988,3.778,0.6,0.6,2.19,2.0
10460.0,2019-07-23 21:34:47.047506,2019-07-23 22:30:46.343684,37863628.638,-1.5,1.5,2.988,3.778,0.6,0.6,2.189,2.001
10461.0,2019-07-23 22:32:46.340353,2019-07-23 23:28:45.662857,37867107.957,-1.5,1.5,2.988,3.779,0.6,0.6,2.189,2.0
10462.0,2019-07-23 23:30:45.743653,2019-07-24 00:26:45.095498,37870587.389,-1.5,1.5,2.986,3.778,0.6,0.6,2.189,2.0
10463.0,2019-07-24 00:28:45.104230,2019-07-24 01:24:44.515310,37874066.809,-1.5,1.5,2.986,3.778,0.6,0.6,2.19,2.0
10464.0,2019-07-24 01:26:44.483585,2019-07-24 02:22:43.860192,37877546.154,-1.5,1.5,2.985,3.778,0.6,0.6,2.189,2.0
10465.0,2019-07-24 02:24:43.881292,2019-07-24 03:20:43.347976,37881025.642,-1.5,1.5,2.983,3.778,0.6,0.6,2.189,1.999
10466.0,2019-07-24 03:22:43.312601,2019-07-24 04:18:42.838543,37884505.132,-1.5,1.5,2.984,3.779,0.6,0.6,2.19,1.999
10467.0,2019-07-24 04:20:42.887535,2019-07-24 05:16:42.285423,37887984.579,-1.5,1.5,2.984,3.778,0.6,0.6,2.189,2.0
10468.0,2019-07-24 05:18:42.371793,2019-07-24 06:14:41.813134,37891464.107,-1.5,1.5,2.983,3.778,0.6,0.6,2.189,2.0
10469.0,2019-07-24 06:16:41.780805,2019-07-24 07:12:41.347564,37894943.641,-1.5,1.5,2.976,3.787,0.6,0.6,2.191,1.995
10470.0,2019-07-24 07:14:41.333457,2019-07-24 08:10:40.667275,37898422.961,-1.5,1.5,2.977,3.783,0.6,0.6,2.192,1.996
10471.0,2019-07-24 08:12:40.721786,2019-07-24 09:08:40.317906,37901902.612,-1.5,1.5,2.979,3.78,0.6,0.6,2.191,1.997
10472.0,2019-07-24 09:10:40.378635,2019-07-24 10:06:40.081397,37905382.375,-1.5,1.5,2.978,3.78,0.6,0.6,2.19,1.998
10473.0,2019-07-24 10:08:40.070470,2019-07-24 11:04:39.785979,37908862.08,-1.5,1.5,2.977,3.777,0.6,0.6,2.189,1.999
10474.0,2019-07-24 11:06:39.765859,2019-07-24 12:02:39.290999,37912341.585,-1.5,1.5,2.978,3.78,0.6,0.6,2.19,1.998
10475.0,2019-07-24 12:04:39.308569,2019-07-24 13:00:38.866970,37915821.161,-1.5,1.5,2.977,3.78,0.6,0.6,2.19,1.997
10476.0,2019-07-24 13:02:38.932942,2019-07-24 13:58:38.567744,37919300.862,-1.5,1.5,2.976,3.779,0.6,0.6,2.19,1.998
10477.0,2019-07-24 14:00:38.577436,2019-07-24 14:56:38.253075,37922780.547,-1.5,1.5,2.976,3.781,0.6,0.6,2.19,1.997
10478.0,2019-07-24 14:58:38.328532,2019-07-24 15:54:37.966967,37926260.261,-1.5,1.5,2.976,3.78,0.6,0.6,2.19,1.998
10479.0,2019-07-24 15:56:38.048937,2019-07-24 16:52:37.512599,37929739.807,-1.5,1.5,2.976,3.78,0.6,0.6,2.19,1.998
10480.0,2019-07-24 16:54:37.569508,2019-07-24 17:50:37.186487,37933219.48,-1.5,1.5,2.976,3.779,0.6,0.6,2.189,1.998
10481.0,2019-07-24 17:52:37.171577,2019-07-24 18:48:36.613637,37936698.908,-1.501,1.5,2.975,3.779,0.6,0.6,2.189,1.998
10482.0,2019-07-24 18:50:36.699026,2019-07-24 19:46:36.122702,37940178.417,-1.5,1.5,2.975,3.779,0.6,0.6,2.189,1.998
10483.0,2019-07-24 19:48:36.198596,2019-07-24 20:44:35.681569,37943657.975,-1.5,1.5,2.977,3.778,0.6,0.6,2.188,1.999
10484.0,2019-07-24 20:46:35.748210,2019-07-24 21:42:35.165456,37947137.459,-1.5,1.5,2.977,3.777,0.6,0.6,2.188,1.999
10485.0,2019-07-24 21:44:35.128873,2019-07-24 22:40:34.386584,37950616.68,-1.5,1.5,2.976,3.775,0.6,0.6,2.187,1.999
