Repository: Oliver191/MSc_Thesis_Predictive_Maintenance_Batteries

# MSc_Thesis_Predictive_Maintenance_Batteries
The GitHub repository accompanying the MSc Thesis at Esade written by Oliver Caspers regarding the topic “Predictive Maintenance for Lithium-Ion Batteries: Predicting the Remaining Useful Life (RUL) using Data-Driven Machine Learning based on Real-World Battery Datasets”.

SNL_Final.ipynb: The main Jupyter Notebook which contains the main code used to load, clean, and transform the SNL data. Four initial models are evaluated and a RF is chosen to be optimized. The RF is trained to predict the RUL on the training data and optimized using the validation data. Finally, the model is tested using independent testing data from UL. The model is used for early and late-stage predictions, PDPs are plotted to judge model behaviour and a predicted RUL threshold is calculated as an example when to replace batteries before they reach their EOL.

SNL_Cycle_Timeseries_Data: Folder which contains all the cycle and timeseries data of all 86 cells cycled by SNL. It is available at: https://www.batteryarchive.org/snl_study.html

Pandas Pickle Data: Folder which contains all the saved data in pickle files after the SNL data was modified.

metadata.csv: Contains the metadata for all cells available at batteryarchive.org.

UL-PUR_R20-OV1_18650_NCA_23C_2.5-96.5_0.5-0.5C_a_cycle_data.csv: Contains the cycle data of a randomly selected cell of the UL study which was used as testing data. Also available at batteryarchive.org.

UL-PUR_R20-OV1_18650_NCA_23C_2.5-96.5_0.5-0.5C_a_timeseries.csv: Contains the timeseries data of a randomly selected cell of the UL study which was used as testing data. Also available at batteryarchive.org.

metadata_UL.csv: Contains the metadata of all cells cycled by UL.

File: SNL_Cycle_Timeseries_Data/SNL_18650_LFP_25C_0-100_0.5-2C_a_cycle_data.csv (part 1 of 11)
Cycle_Index,Start_Time,End_Time,Test_Time (s),Min_Current (A),Max_Current (A),Min_Voltage (V),Max_Voltage (V),Charge_Capacity (Ah),Discharge_Capacity (Ah),Charge_Energy (Wh),Discharge_Energy (Wh)
1.0,2018-02-05 15:16:24.013052,2018-02-05 19:35:13.748855,15539.748,-0.55,0.55,1.999,3.6,1.028,1.036,3.453,3.338
2.0,2018-02-05 19:35:13.811707,2018-02-05 23:52:20.114024,30966.114,-0.55,0.55,1.999,3.6,1.038,1.038,3.475,3.345
3.0,2018-02-05 23:52:20.176338,2018-02-06 04:09:17.194404,46383.194,-0.55,0.55,1.996,3.601,1.039,1.039,3.477,3.348
4.0,2018-02-06 04:09:17.194515,2018-02-06 09:39:58.724505,66224.724,-2.2,0.55,1.993,3.6,2.071,2.063,6.933,6.436
5.0,2018-02-06 09:41:58.780080,2018-02-06 12:17:51.063804,75697.063,-2.2,0.549,1.99,3.6,1.033,1.032,3.451,3.22
6.0,2018-02-06 12:19:51.122745,2018-02-06 14:55:28.174257,85154.174,-2.2,0.549,1.99,3.6,1.032,1.032,3.448,3.22
7.0,2018-02-06 14:57:28.232402,2018-02-06 17:32:56.189217,94602.189,-2.2,0.549,1.99,3.6,1.032,1.032,3.448,3.221
8.0,2018-02-06 17:34:56.243382,2018-02-06 20:10:17.221155,104043.221,-2.2,0.549,1.991,3.6,1.032,1.032,3.448,3.221
9.0,2018-02-06 20:12:17.272910,2018-02-06 22:47:35.491475,113481.491,-2.2,0.549,1.992,3.6,1.032,1.033,3.448,3.221
10.0,2018-02-06 22:49:35.544265,2018-02-07 01:24:49.729432,122915.729,-2.2,0.549,1.99,3.6,1.032,1.033,3.448,3.221
11.0,2018-02-07 01:26:49.784290,2018-02-07 04:01:59.627366,132345.627,-2.2,0.549,1.999,3.6,1.032,1.032,3.448,3.221
12.0,2018-02-07 04:03:59.677454,2018-02-07 06:39:04.779598,141770.779,-2.2,0.549,1.992,3.6,1.032,1.032,3.447,3.221
13.0,2018-02-07 06:41:04.832580,2018-02-07 09:16:08.474094,151194.474,-2.2,0.549,1.997,3.6,1.032,1.033,3.448,3.221
14.0,2018-02-07 09:18:08.528131,2018-02-07 11:53:10.718456,160616.718,-2.2,0.549,1.999,3.6,1.032,1.033,3.448,3.221
15.0,2018-02-07 11:55:10.778483,2018-02-07 14:30:09.454954,170035.454,-2.2,0.549,1.997,3.6,1.032,1.033,3.448,3.221
16.0,2018-02-07 14:32:09.503514,2018-02-07 17:07:07.705058,179453.705,-2.2,0.549,1.99,3.6,1.032,1.033,3.448,3.221
17.0,2018-02-07 17:09:07.761503,2018-02-07 19:44:01.710993,188867.71,-2.2,0.549,1.99,3.6,1.032,1.033,3.448,3.221
18.0,2018-02-07 19:46:01.766464,2018-02-07 22:20:53.573990,198279.573,-2.2,0.549,1.989,3.6,1.032,1.033,3.448,3.221
19.0,2018-02-07 22:22:53.626791,2018-02-08 00:57:45.254118,207691.254,-2.2,0.549,1.987,3.6,1.032,1.033,3.448,3.221
20.0,2018-02-08 00:59:45.303867,2018-02-08 03:34:36.046486,217102.046,-2.2,0.549,1.999,3.6,1.032,1.033,3.448,3.221
21.0,2018-02-08 03:36:36.107484,2018-02-08 06:11:20.671072,226506.671,-2.2,0.549,1.997,3.6,1.032,1.033,3.448,3.221
22.0,2018-02-08 06:13:20.733070,2018-02-08 08:48:07.737535,235913.737,-2.2,0.549,1.987,3.6,1.032,1.033,3.448,3.221
23.0,2018-02-08 08:50:07.793756,2018-02-08 11:24:54.302949,245320.302,-2.2,0.549,1.995,3.6,1.032,1.033,3.448,3.221
24.0,2018-02-08 11:26:54.356037,2018-02-08 14:01:38.304131,254724.304,-2.2,0.549,1.987,3.601,1.032,1.033,3.448,3.221
25.0,2018-02-08 14:03:38.357139,2018-02-08 16:38:18.161081,264124.161,-2.2,0.549,1.989,3.6,1.032,1.033,3.448,3.221
26.0,2018-02-08 16:40:18.229361,2018-02-08 19:14:59.422858,273525.422,-2.2,0.549,1.986,3.6,1.032,1.033,3.448,3.221
27.0,2018-02-08 19:16:59.486722,2018-02-08 21:51:37.366049,282923.366,-2.2,0.549,1.996,3.6,1.032,1.033,3.448,3.221
28.0,2018-02-08 21:53:37.412212,2018-02-09 00:28:15.440903,292321.44,-2.2,0.549,1.994,3.6,1.032,1.033,3.448,3.22
29.0,2018-02-09 00:30:15.508665,2018-02-09 03:04:52.570216,301718.57,-2.2,0.549,1.995,3.6,1.032,1.032,3.448,3.22
30.0,2018-02-09 03:06:52.626705,2018-02-09 05:41:24.803000,311110.803,-2.2,0.549,1.996,3.6,1.032,1.032,3.447,3.22
31.0,2018-02-09 05:43:24.871725,2018-02-09 08:17:56.802314,320502.802,-2.2,0.549,1.987,3.6,1.032,1.033,3.447,3.22
32.0,2018-02-09 08:19:56.851585,2018-02-09 10:54:29.695683,329895.695,-2.2,0.549,1.998,3.6,1.032,1.033,3.448,3.22
33.0,2018-02-09 10:56:29.757996,2018-02-09 13:30:56.537592,339282.537,-2.2,0.549,1.987,3.6,1.032,1.032,3.447,3.219
34.0,2018-02-09 13:32:56.603500,2018-02-09 16:07:26.430250,348672.43,-2.2,0.55,1.99,3.601,1.032,1.033,3.447,3.219
35.0,2018-02-09 16:09:26.473227,2018-02-09 18:43:55.010813,358061.01,-2.2,0.549,1.999,3.6,1.032,1.032,3.447,3.219
36.0,2018-02-09 18:45:55.060046,2018-02-09 21:20:22.583596,367448.583,-2.2,0.549,1.996,3.6,1.032,1.032,3.447,3.219
37.0,2018-02-09 21:22:22.637584,2018-02-09 23:56:51.833563,376837.833,-2.2,0.549,1.987,3.601,1.032,1.032,3.447,3.219
38.0,2018-02-09 23:58:51.894847,2018-02-10 02:33:17.263546,386223.263,-2.2,0.55,1.989,3.6,1.032,1.032,3.447,3.218
39.0,2018-02-10 02:35:17.325952,2018-02-10 05:09:40.319376,395606.319,-2.2,0.549,1.994,3.6,1.032,1.032,3.447,3.218
40.0,2018-02-10 05:11:40.379082,2018-02-10 07:46:06.040894,404992.04,-2.2,0.549,1.99,3.6,1.032,1.032,3.447,3.218
41.0,2018-02-10 07:48:06.086883,2018-02-10 10:22:28.844137,414374.844,-2.2,0.549,1.998,3.6,1.032,1.032,3.447,3.218
42.0,2018-02-10 10:24:28.887067,2018-02-10 12:58:48.503905,423754.503,-2.2,0.549,1.989,3.6,1.032,1.032,3.446,3.218
43.0,2018-02-10 13:00:48.570008,2018-02-10 15:35:08.101383,433134.101,-2.2,0.549,1.988,3.6,1.032,1.032,3.447,3.218
44.0,2018-02-10 15:37:08.159154,2018-02-10 18:11:28.479569,442514.479,-2.2,0.549,1.994,3.601,1.032,1.032,3.447,3.217
45.0,2018-02-10 18:13:28.530259,2018-02-10 20:47:48.860455,451894.86,-2.2,0.549,1.991,3.6,1.032,1.032,3.447,3.217
46.0,2018-02-10 20:49:48.904321,2018-02-10 23:24:06.552838,461272.552,-2.2,0.549,1.994,3.6,1.031,1.032,3.446,3.217
47.0,2018-02-10 23:26:06.616584,2018-02-11 02:00:22.572836,470648.572,-2.2,0.55,1.988,3.6,1.031,1.032,3.446,3.217
48.0,2018-02-11 02:02:22.622591,2018-02-11 04:36:39.131501,480025.131,-2.2,0.55,1.999,3.6,1.031,1.032,3.446,3.216
49.0,2018-02-11 04:38:39.199341,2018-02-11 07:12:51.880992,489397.88,-2.2,0.549,1.999,3.6,1.031,1.032,3.446,3.216
50.0,2018-02-11 07:14:51.929384,2018-02-11 09:49:05.961947,498771.961,-2.2,0.55,1.996,3.6,1.031,1.032,3.446,3.216
51.0,2018-02-11 09:51:06.024351,2018-02-11 12:25:21.601100,508147.601,-2.2,0.549,1.994,3.6,1.031,1.032,3.446,3.216
52.0,2018-02-11 12:27:21.648732,2018-02-11 15:01:33.675709,517519.675,-2.2,0.549,1.997,3.601,1.031,1.032,3.446,3.216
53.0,2018-02-11 15:03:33.734143,2018-02-11 17:37:46.450511,526892.45,-2.2,0.549,1.987,3.6,1.031,1.032,3.445,3.215
54.0,2018-02-11 17:39:46.489614,2018-02-11 20:13:54.985141,536260.985,-2.2,0.549,1.99,3.6,1.031,1.032,3.445,3.215
55.0,2018-02-11 20:15:55.060451,2018-02-11 22:50:03.383568,545629.383,-2.2,0.549,1.991,3.6,1.031,1.032,3.445,3.215
56.0,2018-02-11 22:52:03.432694,2018-02-12 01:26:10.205653,554996.205,-2.2,0.549,1.996,3.6,1.031,1.032,3.445,3.215
57.0,2018-02-12 01:28:10.288222,2018-02-12 04:02:17.099305,564363.099,-2.2,0.549,1.987,3.6,1.031,1.032,3.445,3.215
58.0,2018-02-12 04:04:17.184538,2018-02-12 06:38:23.158534,573729.158,-2.2,0.549,1.992,3.6,1.031,1.032,3.444,3.214
59.0,2018-02-12 06:40:23.244632,2018-02-12 09:14:30.869738,583096.869,-2.2,0.549,1.989,3.6,1.031,1.032,3.444,3.215
60.0,2018-02-12 09:16:30.898432,2018-02-12 11:50:36.306894,592462.306,-2.2,0.549,1.989,3.601,1.031,1.032,3.444,3.218
61.0,2018-02-12 11:52:36.372204,2018-02-12 14:26:39.530305,601825.53,-2.2,0.549,1.998,3.6,1.031,1.032,3.443,3.218
62.0,2018-02-12 14:28:39.613788,2018-02-12 17:02:46.960436,611192.96,-2.2,0.549,1.986,3.6,1.031,1.032,3.444,3.218
63.0,2018-02-12 17:04:47.016032,2018-02-12 19:38:47.832713,620553.832,-2.2,0.55,1.992,3.6,1.031,1.032,3.443,3.218
64.0,2018-02-12 19:40:47.881058,2018-02-12 22:14:49.989847,629915.989,-2.2,0.549,1.988,3.6,1.031,1.032,3.443,3.218
65.0,2018-02-12 22:16:50.064063,2018-02-13 00:50:52.469094,639278.469,-2.2,0.55,1.992,3.601,1.031,1.032,3.443,3.218
66.0,2018-02-13 00:52:52.507207,2018-02-13 03:26:54.428445,648640.428,-2.2,0.549,1.998,3.6,1.031,1.031,3.443,3.217
67.0,2018-02-13 03:28:54.492298,2018-02-13 06:02:55.175804,658001.175,-2.2,0.549,1.99,3.6,1.031,1.031,3.443,3.217
68.0,2018-02-13 06:04:55.200718,2018-02-13 08:38:57.204495,667363.204,-2.2,0.55,1.992,3.6,1.031,1.031,3.443,3.217
69.0,2018-02-13 08:40:57.285093,2018-02-13 11:14:55.514702,676721.514,-2.2,0.549,1.994,3.6,1.031,1.031,3.443,3.217
70.0,2018-02-13 11:16:55.552479,2018-02-13 13:50:55.821285,686081.821,-2.2,0.549,1.992,3.6,1.031,1.031,3.443,3.217
71.0,2018-02-13 13:52:55.885789,2018-02-13 16:26:52.987179,695438.987,-2.2,0.549,1.995,3.6,1.031,1.031,3.443,3.217
72.0,2018-02-13 16:28:53.027500,2018-02-13 19:02:49.150217,704795.15,-2.2,0.55,1.995,3.6,1.031,1.031,3.443,3.217
73.0,2018-02-13 19:04:49.230235,2018-02-13 21:38:48.586535,714154.586,-2.2,0.549,1.997,3.601,1.031,1.031,3.443,3.217
74.0,2018-02-13 21:40:48.625709,2018-02-14 00:14:41.599494,723507.599,-2.2,0.549,1.995,3.6,1.031,1.031,3.442,3.216
75.0,2018-02-14 00:16:41.649730,2018-02-14 02:50:36.815763,732862.815,-2.2,0.549,1.993,3.6,1.031,1.031,3.442,3.216
76.0,2018-02-14 02:52:36.880764,2018-02-14 05:26:29.118571,742215.118,-2.2,0.549,1.996,3.6,1.03,1.031,3.442,3.216
77.0,2018-02-14 05:28:29.193588,2018-02-14 08:02:25.444379,751571.444,-2.2,0.549,1.993,3.6,1.03,1.031,3.442,3.216
78.0,2018-02-14 08:04:25.496020,2018-02-14 10:38:20.597370,760926.597,-2.2,0.549,1.996,3.601,1.03,1.031,3.442,3.215
79.0,2018-02-14 10:40:20.676075,2018-02-14 13:14:12.264944,770278.264,-2.2,0.549,1.987,3.6,1.03,1.031,3.442,3.215
80.0,2018-02-14 13:16:12.321455,2018-02-14 15:49:58.335324,779624.335,-2.2,0.55,1.993,3.601,1.03,1.031,3.441,3.215
81.0,2018-02-14 15:51:58.391671,2018-02-14 18:25:47.252949,788973.252,-2.2,0.55,1.996,3.6,1.03,1.031,3.441,3.215
82.0,2018-02-14 18:27:47.313618,2018-02-14 21:01:36.563801,798322.563,-2.2,0.549,1.995,3.6,1.03,1.031,3.441,3.215
83.0,2018-02-14 21:03:36.598484,2018-02-14 23:37:26.959610,807672.959,-2.2,0.549,1.997,3.6,1.03,1.031,3.441,3.215
84.0,2018-02-14 23:39:27.001082,2018-02-15 02:13:12.750275,817018.75,-2.2,0.549,1.999,3.6,1.03,1.031,3.441,3.215
85.0,2018-02-15 02:15:12.822545,2018-02-15 04:48:59.947075,826365.947,-2.2,0.549,1.989,3.6,1.03,1.031,3.441,3.215
86.0,2018-02-15 04:50:59.989591,2018-02-15 07:24:47.962206,835713.962,-2.2,0.549,1.993,3.6,1.03,1.031,3.441,3.215
87.0,2018-02-15 07:26:48.041480,2018-02-15 10:00:35.219338,845061.219,-2.2,0.549,1.989,3.6,1.03,1.031,3.441,3.214
88.0,2018-02-15 10:02:35.269030,2018-02-15 12:36:23.213442,854409.213,-2.2,0.549,1.994,3.6,1.03,1.031,3.441,3.214
89.0,2018-02-15 12:38:23.239919,2018-02-15 15:12:05.337958,863751.337,-2.2,0.549,1.996,3.6,1.03,1.03,3.44,3.214
90.0,2018-02-15 15:14:05.385984,2018-02-15 17:47:49.495868,873095.495,-2.2,0.549,1.991,3.6,1.03,1.031,3.44,3.214
91.0,2018-02-15 17:49:49.571784,2018-02-15 20:23:33.108857,882439.108,-2.2,0.549,1.989,3.6,1.03,1.031,3.44,3.214
92.0,2018-02-15 20:25:33.149456,2018-02-15 22:59:17.018611,891783.018,-2.2,0.549,1.992,3.6,1.03,1.03,3.44,3.214
93.0,2018-02-15 23:01:17.055663,2018-02-16 01:35:02.259576,901128.259,-2.2,0.549,1.987,3.6,1.03,1.03,3.44,3.214
94.0,2018-02-16 01:37:02.295161,2018-02-16 04:10:42.925994,910468.925,-2.2,0.549,1.994,3.6,1.03,1.03,3.44,3.213
95.0,2018-02-16 04:12:42.984208,2018-02-16 06:46:25.779078,919811.779,-2.2,0.549,1.989,3.6,1.03,1.03,3.439,3.213
96.0,2018-02-16 06:48:25.863278,2018-02-16 09:22:03.384262,929149.384,-2.2,0.549,1.99,3.6,1.03,1.03,3.439,3.213
97.0,2018-02-16 09:24:03.454484,2018-02-16 11:57:43.436268,938489.436,-2.2,0.549,1.988,3.6,1.03,1.03,3.439,3.213
98.0,2018-02-16 11:59:43.465244,2018-02-16 14:33:22.854061,947828.854,-2.2,0.549,1.997,3.6,1.03,1.03,3.439,3.213
99.0,2018-02-16 14:35:22.903182,2018-02-16 17:09:01.570070,957167.57,-2.2,0.549,1.997,3.6,1.03,1.03,3.439,3.213
100.0,2018-02-16 17:11:01.638336,2018-02-16 19:44:42.021504,966508.021,-2.2,0.549,1.993,3.6,1.03,1.03,3.439,3.212
101.0,2018-02-16 19:46:42.080839,2018-02-16 22:20:18.868015,975844.868,-2.2,0.549,1.993,3.6,1.029,1.03,3.438,3.212
102.0,2018-02-16 22:22:18.912183,2018-02-17 00:55:57.688016,985183.688,-2.2,0.549,1.989,3.6,1.029,1.03,3.438,3.212
103.0,2018-02-17 00:57:57.751418,2018-02-17 03:31:31.921971,994517.921,-2.2,0.549,1.997,3.6,1.029,1.03,3.438,3.212
104.0,2018-02-17 03:33:31.997350,2018-02-17 06:07:08.488747,1003854.488,-2.2,0.549,1.993,3.6,1.029,1.03,3.438,3.212
105.0,2018-02-17 06:09:08.548456,2018-02-17 08:42:42.113352,1013188.113,-2.2,0.549,1.99,3.6,1.029,1.03,3.438,3.212
106.0,2018-02-17 08:44:42.184113,2018-02-17 11:18:13.121285,1022519.121,-2.2,0.55,1.99,3.6,1.029,1.03,3.438,3.212
107.0,2018-02-17 11:20:13.198590,2018-02-17 13:53:48.318545,1031854.318,-2.2,0.549,1.991,3.6,1.029,1.03,3.438,3.212
108.0,2018-02-17 13:55:48.346866,2018-02-17 16:29:19.094267,1041185.094,-2.2,0.549,1.991,3.6,1.029,1.03,3.438,3.211
109.0,2018-02-17 16:31:19.128898,2018-02-17 19:04:51.304333,1050517.304,-2.2,0.549,1.992,3.6,1.029,1.03,3.438,3.211
110.0,2018-02-17 19:06:51.316609,2018-02-17 21:40:22.641016,1059848.641,-2.2,0.549,1.999,3.601,1.029,1.03,3.437,3.211
111.0,2018-02-17 21:42:22.691966,2018-02-18 00:15:53.694076,1069179.694,-2.2,0.549,1.991,3.6,1.029,1.03,3.437,3.211
112.0,2018-02-18 00:17:53.720770,2018-02-18 02:51:21.207867,1078507.207,-2.2,0.549,1.991,3.6,1.029,1.03,3.437,3.211
113.0,2018-02-18 02:53:21.298104,2018-02-18 05:26:52.982927,1087838.982,-2.2,0.549,1.999,3.6,1.029,1.03,3.437,3.211
114.0,2018-02-18 05:28:53.081224,2018-02-18 08:02:23.599191,1097169.599,-2.2,0.549,1.996,3.6,1.029,1.03,3.437,3.211
115.0,2018-02-18 08:04:23.640867,2018-02-18 10:37:52.987539,1106498.987,-2.2,0.549,1.992,3.601,1.029,1.03,3.436,3.211
116.0,2018-02-18 10:39:53.002086,2018-02-18 13:13:19.263095,1115825.263,-2.2,0.549,1.992,3.6,1.029,1.03,3.437,3.211
117.0,2018-02-18 13:15:19.370412,2018-02-18 15:48:46.035863,1125152.035,-2.2,0.549,1.998,3.6,1.029,1.029,3.436,3.21
118.0,2018-02-18 15:50:46.111866,2018-02-18 18:24:10.711391,1134476.711,-2.2,0.549,1.993,3.6,1.029,1.029,3.436,3.21
119.0,2018-02-18 18:26:10.752704,2018-02-18 20:59:35.998447,1143801.998,-2.2,0.549,1.995,3.6,1.029,1.029,3.436,3.21
120.0,2018-02-18 21:01:36.068266,2018-02-18 23:34:58.144082,1153124.144,-2.2,0.549,1.995,3.6,1.029,1.029,3.436,3.21
121.0,2018-02-18 23:36:58.143700,2018-02-19 02:10:26.018069,1162452.018,-2.2,0.549,1.999,3.6,1.029,1.029,3.436,3.21
122.0,2018-02-19 02:12:26.113317,2018-02-19 04:45:49.610646,1171775.61,-2.2,0.549,1.999,3.6,1.029,1.029,3.436,3.21
123.0,2018-02-19 04:47:49.606882,2018-02-19 07:21:07.454907,1181093.454,-2.2,0.549,1.989,3.6,1.029,1.029,3.435,3.209
124.0,2018-02-19 07:23:07.551463,2018-02-19 09:56:29.332227,1190415.332,-2.2,0.549,1.993,3.6,1.029,1.029,3.435,3.21
125.0,2018-02-19 09:58:29.394441,2018-02-19 12:31:50.376053,1199736.376,-2.2,0.549,1.987,3.6,1.029,1.029,3.435,3.21
126.0,2018-02-19 12:33:50.409710,2018-02-19 15:07:09.497934,1209055.497,-2.2,0.549,1.993,3.601,1.029,1.029,3.435,3.209
127.0,2018-02-19 15:09:09.519013,2018-02-19 17:42:29.758685,1218375.758,-2.2,0.549,1.998,3.601,1.029,1.029,3.435,3.209
128.0,2018-02-19 17:44:29.831585,2018-02-19 20:17:49.975429,1227695.975,-2.2,0.549,1.992,3.6,1.029,1.029,3.435,3.209
129.0,2018-02-19 20:19:50.068664,2018-02-19 22:53:12.308290,1237018.308,-2.2,0.549,1.993,3.601,1.028,1.029,3.435,3.209
130.0,2018-02-19 22:55:12.425323,2018-02-20 01:28:32.169409,1246338.169,-2.2,0.549,1.987,3.6,1.028,1.029,3.434,3.209
131.0,2018-02-20 01:30:32.275238,2018-02-20 04:03:52.267114,1255658.267,-2.2,0.549,1.991,3.6,1.028,1.029,3.435,3.208
132.0,2018-02-20 04:05:52.298893,2018-02-20 06:39:12.100074,1264978.1,-2.2,0.549,1.991,3.6,1.028,1.029,3.434,3.208
133.0,2018-02-20 06:41:12.183035,2018-02-20 09:14:30.634660,1274296.634,-2.2,0.549,1.998,3.6,1.028,1.029,3.434,3.208
134.0,2018-02-20 09:16:30.704010,2018-02-20 11:49:47.361228,1283613.361,-2.2,0.549,1.989,3.601,1.028,1.029,3.434,3.208
135.0,2018-02-20 11:51:47.445310,2018-02-20 14:25:03.396835,1292929.396,-2.2,0.549,1.992,3.6,1.028,1.029,3.434,3.208
136.0,2018-02-20 14:27:03.431832,2018-02-20 17:00:18.484283,1302244.484,-2.2,0.549,1.992,3.6,1.028,1.029,3.434,3.208
137.0,2018-02-20 17:02:18.594004,2018-02-20 19:35:33.181714,1311559.181,-2.2,0.549,1.997,3.6,1.028,1.029,3.433,3.208
138.0,2018-02-20 19:37:33.240153,2018-02-20 22:10:47.422519,1320873.422,-2.2,0.549,1.997,3.601,1.028,1.029,3.433,3.208
139.0,2018-02-20 22:12:47.491622,2018-02-21 00:46:02.082431,1330188.082,-2.2,0.549,1.997,3.601,1.028,1.029,3.433,3.207
140.0,2018-02-21 00:48:02.162824,2018-02-21 03:21:17.945387,1339503.945,-2.2,0.549,1.988,3.6,1.028,1.028,3.433,3.207
141.0,2018-02-21 03:23:18.054743,2018-02-21 05:56:27.852234,1348813.852,-2.2,0.549,1.998,3.6,1.028,1.028,3.433,3.207
142.0,2018-02-21 05:58:27.871425,2018-02-21 08:31:41.090026,1358127.09,-2.2,0.549,1.991,3.6,1.028,1.028,3.433,3.207
143.0,2018-02-21 08:33:41.087043,2018-02-21 11:06:50.577945,1367436.577,-2.2,0.549,1.987,3.6,1.028,1.028,3.432,3.207
144.0,2018-02-21 11:08:50.671993,2018-02-21 13:42:01.862262,1376747.862,-2.2,0.549,1.991,3.601,1.028,1.028,3.432,3.207
145.0,2018-02-21 13:44:01.867862,2018-02-21 16:17:12.886536,1386058.886,-2.2,0.549,1.99,3.6,1.028,1.028,3.432,3.207
146.0,2018-02-21 16:19:12.897811,2018-02-21 18:52:21.930557,1395367.93,-2.2,0.549,1.987,3.6,1.028,1.028,3.432,3.206
147.0,2018-02-21 18:54:22.038090,2018-02-21 21:27:32.424222,1404678.424,-2.2,0.549,1.999,3.6,1.028,1.028,3.432,3.206
148.0,2018-02-21 21:29:32.505345,2018-02-22 00:02:40.024794,1413986.024,-2.2,0.549,1.994,3.6,1.027,1.028,3.431,3.206
149.0,2018-02-22 00:04:40.074768,2018-02-22 02:37:46.906364,1423292.906,-2.2,0.549,1.994,3.6,1.027,1.028,3.431,3.206
150.0,2018-02-22 02:39:47.017570,2018-02-22 05:12:55.066187,1432601.066,-2.2,0.549,1.997,3.6,1.027,1.028,3.431,3.206
151.0,2018-02-22 05:14:55.084430,2018-02-22 07:48:02.008142,1441908.008,-2.2,0.549,1.992,3.6,1.027,1.028,3.431,3.206
152.0,2018-02-22 07:50:02.087938,2018-02-22 10:23:10.167159,1451216.167,-2.2,0.549,1.989,3.6,1.027,1.028,3.431,3.205
153.0,2018-02-22 10:25:10.279108,2018-02-22 12:58:16.765399,1460522.765,-2.2,0.549,1.996,3.6,1.027,1.028,3.431,3.205
154.0,2018-02-22 13:00:16.829046,2018-02-22 15:33:20.532272,1469826.532,-2.2,0.549,1.991,3.6,1.027,1.028,3.431,3.205
155.0,2018-02-22 15:35:20.539212,2018-02-22 18:08:25.434392,1479131.434,-2.2,0.549,1.993,3.6,1.027,1.028,3.431,3.205
156.0,2018-02-22 18:10:25.519435,2018-02-22 20:43:27.822686,1488433.822,-2.2,0.549,1.996,3.6,1.027,1.028,3.43,3.205
157.0,2018-02-22 20:45:27.867879,2018-02-22 23:18:27.547595,1497733.547,-2.2,0.549,1.997,3.6,1.027,1.028,3.43,3.204
158.0,2018-02-22 23:20:27.611171,2018-02-23 01:53:28.002990,1507034.002,-2.2,0.549,1.992,3.6,1.027,1.028,3.43,3.205
159.0,2018-02-23 01:55:28.054806,2018-02-23 04:28:29.382282,1516335.382,-2.2,0.549,1.999,3.6,1.027,1.028,3.43,3.204
160.0,2018-02-23 04:30:29.455326,2018-02-23 07:03:30.125780,1525636.125,-2.2,0.549,1.999,3.6,1.027,1.028,3.43,3.205
161.0,2018-02-23 07:05:30.156452,2018-02-23 09:38:29.009433,1534935.009,-2.2,0.549,1.989,3.6,1.027,1.028,3.43,3.204
162.0,2018-02-23 09:40:29.057322,2018-02-23 12:13:30.091198,1544236.091,-2.2,0.549,1.989,3.601,1.027,1.028,3.43,3.204
163.0,2018-02-23 12:15:30.191159,2018-02-23 14:48:27.937961,1553533.937,-2.2,0.55,1.995,3.6,1.027,1.028,3.43,3.204
164.0,2018-02-23 14:50:27.959640,2018-02-23 17:23:28.914448,1562834.914,-2.2,0.549,1.989,3.6,1.027,1.028,3.43,3.204
165.0,2018-02-23 17:25:28.925360,2018-02-23 19:58:26.843676,1572132.843,-2.2,0.549,1.996,3.6,1.027,1.027,3.429,3.204
166.0,2018-02-23 20:00:26.901575,2018-02-23 22:33:24.991528,1581430.991,-2.2,0.549,1.993,3.6,1.027,1.027,3.429,3.204
167.0,2018-02-23 22:35:25.034266,2018-02-24 01:08:20.323924,1590726.323,-2.2,0.549,1.993,3.6,1.027,1.027,3.429,3.204
168.0,2018-02-24 01:10:20.346758,2018-02-24 03:43:14.011228,1600020.011,-2.2,0.549,1.998,3.6,1.027,1.027,3.428,3.204
169.0,2018-02-24 03:45:14.105105,2018-02-24 06:18:11.081580,1609317.081,-2.2,0.549,1.99,3.6,1.027,1.027,3.429,3.204
170.0,2018-02-24 06:20:11.127072,2018-02-24 08:53:08.177789,1618614.177,-2.2,0.549,1.996,3.6,1.027,1.027,3.429,3.204
171.0,2018-02-24 08:55:08.268626,2018-02-24 11:28:04.547194,1627910.547,-2.2,0.549,1.997,3.6,1.027,1.027,3.428,3.203
172.0,2018-02-24 11:30:04.650983,2018-02-24 14:02:59.841835,1637205.841,-2.2,0.549,1.994,3.6,1.027,1.027,3.428,3.203
173.0,2018-02-24 14:04:59.956973,2018-02-24 16:37:52.959099,1646498.959,-2.2,0.549,1.994,3.601,1.026,1.027,3.428,3.203
174.0,2018-02-24 16:39:52.988320,2018-02-24 19:12:46.796143,1655792.796,-2.2,0.549,1.989,3.601,1.026,1.027,3.428,3.203
175.0,2018-02-24 19:14:46.803064,2018-02-24 21:47:39.324237,1665085.324,-2.2,0.549,1.997,3.6,1.026,1.027,3.428,3.203
176.0,2018-02-24 21:49:39.338264,2018-02-25 00:22:30.439779,1674376.439,-2.2,0.549,1.992,3.6,1.026,1.027,3.428,3.203
177.0,2018-02-25 00:24:30.552430,2018-02-25 02:57:22.764269,1683668.764,-2.2,0.549,1.987,3.6,1.026,1.027,3.428,3.203
178.0,2018-02-25 02:59:22.789502,2018-02-25 05:32:12.610637,1692958.61,-2.2,0.549,1.991,3.601,1.026,1.027,3.427,3.203
179.0,2018-02-25 05:34:12.607197,2018-02-25 08:07:01.778999,1702247.778,-2.2,0.549,1.998,3.6,1.026,1.027,3.427,3.202
180.0,2018-02-25 08:09:01.808361,2018-02-25 10:41:52.047603,1711538.047,-2.2,0.549,1.986,3.601,1.026,1.027,3.427,3.202
181.0,2018-02-25 10:43:52.142860,2018-02-25 13:16:41.516538,1720827.516,-2.2,0.549,1.996,3.6,1.026,1.027,3.427,3.202
182.0,2018-02-25 13:18:41.551148,2018-02-25 15:51:30.992178,1730116.992,-2.2,0.549,1.991,3.6,1.026,1.027,3.427,3.202
183.0,2018-02-25 15:53:31.028906,2018-02-25 18:26:19.412384,1739405.412,-2.2,0.549,1.993,3.601,1.026,1.027,3.427,3.202
184.0,2018-02-25 18:28:19.418153,2018-02-25 21:01:07.239286,1748693.239,-2.2,0.549,1.995,3.6,1.026,1.027,3.426,3.202
185.0,2018-02-25 21:03:07.338446,2018-02-25 23:35:51.557707,1757977.557,-2.2,0.549,1.99,3.6,1.026,1.027,3.426,3.202
186.0,2018-02-25 23:37:51.587772,2018-02-26 02:10:36.914826,1767262.914,-2.2,0.55,1.996,3.6,1.026,1.026,3.426,3.201
187.0,2018-02-26 02:12:37.002639,2018-02-26 04:45:21.751321,1776547.751,-2.2,0.549,1.987,3.6,1.026,1.026,3.426,3.201
188.0,2018-02-26 04:47:21.771056,2018-02-26 07:20:08.224295,1785834.224,-2.2,0.549,1.993,3.6,1.026,1.027,3.426,3.201
189.0,2018-02-26 07:22:08.334583,2018-02-26 09:54:53.381955,1795119.381,-2.2,0.549,1.994,3.6,1.026,1.026,3.426,3.201
190.0,2018-02-26 09:56:53.398084,2018-02-26 12:29:39.027812,1804405.027,-2.2,0.549,1.991,3.601,1.026,1.026,3.426,3.201
191.0,2018-02-26 12:31:39.133657,2018-02-26 15:04:22.341019,1813688.341,-2.2,0.549,1.99,3.601,1.026,1.026,3.426,3.201
192.0,2018-02-26 15:06:22.375504,2018-02-26 17:39:07.121497,1822973.121,-2.2,0.549,1.993,3.601,1.026,1.026,3.425,3.201
193.0,2018-02-26 17:41:07.181912,2018-02-26 20:13:51.465330,1832257.465,-2.2,0.549,1.987,3.6,1.026,1.026,3.425,3.201
194.0,2018-02-26 20:15:51.562506,2018-02-26 22:48:35.682406,1841541.682,-2.2,0.549,1.996,3.6,1.026,1.026,3.425,3.201
195.0,2018-02-26 22:50:35.741676,2018-02-27 01:23:19.149570,1850825.149,-2.2,0.549,1.989,3.601,1.026,1.026,3.425,3.201
196.0,2018-02-27 01:25:19.246393,2018-02-27 03:57:57.794971,1860103.794,-2.2,0.549,1.998,3.6,1.026,1.026,3.424,3.2
197.0,2018-02-27 03:59:57.844996,2018-02-27 06:32:39.319353,1869385.319,-2.2,0.549,1.996,3.6,1.025,1.026,3.424,3.2
198.0,2018-02-27 06:34:39.390416,2018-02-27 09:07:18.704029,1878664.704,-2.2,0.549,1.998,3.6,1.025,1.026,3.424,3.2
199.0,2018-02-27 09:09:18.760668,2018-02-27 11:41:58.333708,1887944.333,-2.2,0.549,1.994,3.6,1.025,1.026,3.424,3.2
200.0,2018-02-27 11:43:58.402592,2018-02-27 14:16:38.085593,1897224.085,-2.2,0.549,1.993,3.601,1.025,1.026,3.424,3.2
201.0,2018-02-27 14:18:38.121227,2018-02-27 16:51:15.931389,1906501.931,-2.2,0.549,1.996,3.6,1.025,1.026,3.424,3.2
202.0,2018-02-27 16:53:15.970818,2018-02-27 19:25:54.275626,1915780.275,-2.2,0.549,1.989,3.601,1.025,1.026,3.423,3.2
203.0,2018-02-27 19:27:54.343069,2018-02-27 22:00:33.958406,1925059.958,-2.2,0.549,1.99,3.6,1.025,1.026,3.423,3.2
204.0,2018-02-27 22:02:34.011598,2018-02-28 00:35:11.175099,1934337.175,-2.2,0.549,1.99,3.6,1.025,1.026,3.423,3.2
205.0,2018-02-28 00:37:11.304348,2018-02-28 03:09:46.364508,1943612.364,-2.2,0.549,1.999,3.6,1.025,1.026,3.423,3.199
206.0,2018-02-28 03:11:46.425945,2018-02-28 05:44:23.079928,1952889.079,-2.2,0.549,1.996,3.6,1.025,1.026,3.423,3.199
207.0,2018-02-28 05:46:23.152982,2018-02-28 08:18:59.468739,1962165.468,-2.2,0.549,1.991,3.6,1.025,1.026,3.423,3.199
208.0,2018-02-28 08:20:59.522705,2018-02-28 10:53:33.838732,1971439.838,-2.2,0.549,1.99,3.6,1.025,1.026,3.422,3.199
209.0,2018-02-28 10:55:33.870546,2018-02-28 13:28:06.929610,1980712.929,-2.2,0.549,1.988,3.6,1.025,1.026,3.422,3.199
210.0,2018-02-28 13:30:06.999326,2018-02-28 16:02:39.953837,1989985.953,-2.2,0.549,1.993,3.6,1.025,1.026,3.422,3.199
211.0,2018-02-28 16:04:39.998572,2018-02-28 18:37:11.814739,1999257.814,-2.2,0.549,1.995,3.6,1.025,1.026,3.422,3.199
212.0,2018-02-28 18:39:11.926314,2018-02-28 21:11:44.350177,2008530.35,-2.2,0.549,1.994,3.6,1.025,1.025,3.422,3.199
213.0,2018-02-28 21:13:44.436208,2018-02-28 23:46:16.688949,2017802.688,-2.2,0.549,1.993,3.6,1.025,1.025,3.421,3.198
214.0,2018-02-28 23:48:16.749526,2018-03-01 02:20:48.831136,2027074.831,-2.2,0.549,1.987,3.6,1.025,1.025,3.421,3.198
215.0,2018-03-01 02:22:48.865278,2018-03-01 04:55:21.869161,2036347.869,-2.2,0.549,1.99,3.6,1.025,1.025,3.421,3.198
216.0,2018-03-01 04:57:21.941043,2018-03-01 07:29:53.149420,2045619.149,-2.2,0.549,1.994,3.6,1.025,1.025,3.421,3.198
217.0,2018-03-01 07:31:53.194305,2018-03-01 10:04:22.378433,2054888.378,-2.2,0.549,1.991,3.6,1.025,1.025,3.421,3.198
218.0,2018-03-01 10:06:22.486071,2018-03-01 12:38:52.203068,2064158.203,-2.2,0.549,1.99,3.6,1.025,1.025,3.421,3.198
219.0,2018-03-01 12:40:52.249228,2018-03-01 15:13:23.691886,2073429.691,-2.2,0.549,1.995,3.6,1.025,1.025,3.421,3.198
220.0,2018-03-01 15:15:23.804112,2018-03-01 17:47:52.347274,2082698.347,-2.2,0.549,1.998,3.6,1.024,1.025,3.421,3.198
221.0,2018-03-01 17:49:52.427638,2018-03-01 20:22:19.590679,2091965.59,-2.2,0.549,1.993,3.6,1.024,1.025,3.42,3.197
222.0,2018-03-01 20:24:19.637183,2018-03-01 22:56:47.481379,2101233.481,-2.2,0.549,1.996,3.6,1.024,1.025,3.42,3.197
223.0,2018-03-01 22:58:47.588819,2018-03-02 01:31:15.583749,2110501.583,-2.2,0.549,1.989,3.6,1.024,1.025,3.42,3.197
224.0,2018-03-02 01:33:15.533760,2018-03-02 04:05:42.085362,2119768.085,-2.2,0.549,1.992,3.6,1.024,1.025,3.42,3.197
225.0,2018-03-02 04:07:42.187315,2018-03-02 06:40:08.727346,2129034.727,-2.2,0.549,1.998,3.6,1.024,1.025,3.42,3.197
226.0,2018-03-02 06:42:08.763536,2018-03-02 09:14:34.016769,2138300.016,-2.2,0.549,1.993,3.6,1.024,1.025,3.42,3.196
227.0,2018-03-02 09:16:34.136955,2018-03-02 11:48:56.517848,2147562.517,-2.2,0.549,1.997,3.6,1.024,1.025,3.419,3.194
228.0,2018-03-02 11:50:56.674633,2018-03-02 14:23:22.521792,2156828.521,-2.2,0.549,1.998,3.6,1.024,1.025,3.421,3.189
229.0,2018-03-02 14:25:22.475324,2018-03-02 16:57:46.094235,2166092.094,-2.2,0.549,1.989,3.6,1.024,1.025,3.421,3.189
230.0,2018-03-02 16:59:46.227303,2018-03-02 19:32:10.102820,2175356.102,-2.2,0.549,1.994,3.6,1.024,1.025,3.421,3.189
231.0,2018-03-02 19:34:10.039837,2018-03-02 22:06:34.891171,2184620.891,-2.2,0.549,1.988,3.6,1.024,1.025,3.42,3.189
232.0,2018-03-02 22:08:34.977805,2018-03-03 00:40:57.900648,2193883.9,-2.2,0.549,1.99,3.6,1.024,1.025,3.42,3.189
233.0,2018-03-03 00:42:57.977174,2018-03-03 03:15:21.213167,2203147.213,-2.2,0.549,1.998,3.6,1.024,1.025,3.42,3.189
234.0,2018-03-03 03:17:21.311620,2018-03-03 05:49:42.735099,2212408.735,-2.2,0.549,1.989,3.6,1.024,1.025,3.42,3.189
235.0,2018-03-03 05:51:42.696205,2018-03-03 08:24:05.774163,2221671.774,-2.2,0.549,1.993,3.6,1.024,1.025,3.42,3.189
236.0,2018-03-03 08:26:05.757214,2018-03-03 10:58:28.742852,2230934.742,-2.2,0.549,1.991,3.6,1.024,1.025,3.42,3.189
237.0,2018-03-03 11:00:28.715874,2018-03-03 13:32:52.422357,2240198.422,-2.2,0.549,1.994,3.6,1.024,1.025,3.42,3.189
238.0,2018-03-03 13:34:52.480109,2018-03-03 16:07:12.873534,2249458.873,-2.2,0.549,1.995,3.6,1.024,1.024,3.42,3.188
239.0,2018-03-03 16:09:13.041939,2018-03-03 18:41:32.859332,2258718.859,-2.2,0.549,1.996,3.6,1.023,1.024,3.419,3.188
240.0,2018-03-03 18:43:32.825181,2018-03-03 21:15:55.789770,2267981.789,-2.2,0.549,1.996,3.6,1.024,1.024,3.42,3.188
241.0,2018-03-03 21:17:55.808396,2018-03-03 23:50:16.176721,2277242.176,-2.2,0.549,1.989,3.6,1.023,1.024,3.419,3.187
242.0,2018-03-03 23:52:16.337596,2018-03-04 02:24:37.602933,2286503.602,-2.2,0.549,1.996,3.6,1.023,1.024,3.419,3.187
243.0,2018-03-04 02:26:37.766708,2018-03-04 04:58:55.313192,2295761.313,-2.2,0.549,1.99,3.6,1.023,1.024,3.419,3.187
244.0,2018-03-04 05:00:55.472425,2018-03-04 07:33:13.353368,2305019.353,-2.2,0.549,1.987,3.6,1.023,1.024,3.419,3.187
245.0,2018-03-04 07:35:13.401341,2018-03-04 10:07:32.011856,2314278.011,-2.2,0.549,1.994,3.6,1.023,1.024,3.419,3.186
246.0,2018-03-04 10:09:31.980396,2018-03-04 12:41:49.036187,2323535.036,-2.2,0.549,1.988,3.6,1.023,1.024,3.419,3.186
247.0,2018-03-04 12:43:49.016997,2018-03-04 15:16:06.485293,2332792.485,-2.2,0.549,1.991,3.6,1.023,1.024,3.419,3.186
248.0,2018-03-04 15:18:06.478424,2018-03-04 17:50:23.044749,2342049.044,-2.2,0.549,1.988,3.6,1.023,1.024,3.419,3.186
249.0,2018-03-04 17:52:23.048758,2018-03-04 20:24:41.683101,2351307.683,-2.2,0.549,1.992,3.6,1.023,1.024,3.419,3.186
250.0,2018-03-04 20:26:41.702651,2018-03-04 22:58:58.690940,2360564.69,-2.2,0.549,1.989,3.6,1.023,1.024,3.418,3.186
251.0,2018-03-04 23:00:58.784163,2018-03-05 01:33:15.244818,2369821.244,-2.2,0.549,1.991,3.6,1.023,1.024,3.418,3.186
252.0,2018-03-05 01:35:15.223999,2018-03-05 04:07:28.118599,2379074.118,-2.2,0.549,1.988,3.6,1.023,1.024,3.418,3.186
253.0,2018-03-05 04:09:28.196519,2018-03-05 06:41:42.733963,2388328.733,-2.2,0.549,1.991,3.6,1.023,1.024,3.418,3.186
254.0,2018-03-05 06:43:42.913900,2018-03-05 09:15:56.882955,2397582.882,-2.2,0.549,1.999,3.6,1.023,1.024,3.418,3.186
255.0,2018-03-05 09:17:56.992744,2018-03-05 11:50:09.670082,2406835.67,-2.2,0.549,1.995,3.6,1.023,1.024,3.417,3.186
256.0,2018-03-05 11:52:09.640233,2018-03-05 14:24:23.537939,2416089.537,-2.2,0.549,1.987,3.6,1.023,1.024,3.417,3.186
257.0,2018-03-05 14:26:23.671615,2018-03-05 16:58:35.650384,2425341.65,-2.2,0.549,1.995,3.6,1.023,1.024,3.417,3.185
258.0,2018-03-05 17:00:35.631127,2018-03-05 19:32:45.992369,2434591.992,-2.2,0.549,1.999,3.6,1.023,1.024,3.417,3.185
259.0,2018-03-05 19:34:45.942345,2018-03-05 22:06:57.682963,2443843.682,-2.2,0.549,1.999,3.6,1.023,1.024,3.417,3.185
260.0,2018-03-05 22:08:57.855953,2018-03-06 00:41:04.630550,2453090.63,-2.2,0.549,1.997,3.6,1.023,1.023,3.416,3.185
261.0,2018-03-06 00:43:04.766871,2018-03-06 03:15:15.344991,2462341.344,-2.2,0.549,1.994,3.6,1.023,1.024,3.416,3.185
262.0,2018-03-06 03:17:15.451740,2018-03-06 05:49:25.659419,2471591.659,-2.2,0.549,1.99,3.6,1.023,1.023,3.416,3.185
263.0,2018-03-06 05:51:25.704894,2018-03-06 08:23:33.881220,2480839.881,-2.2,0.549,1.995,3.6,1.023,1.023,3.416,3.185
264.0,2018-03-06 08:25:33.955386,2018-03-06 10:57:41.655373,2490087.655,-2.2,0.549,1.989,3.6,1.023,1.023,3.416,3.185
265.0,2018-03-06 10:59:41.632390,2018-03-06 13:31:48.877159,2499334.877,-2.2,0.549,1.998,3.6,1.023,1.023,3.416,3.185
266.0,2018-03-06 13:33:48.925057,2018-03-06 16:05:54.118820,2508580.118,-2.2,0.549,1.99,3.6,1.022,1.023,3.416,3.184
267.0,2018-03-06 16:07:54.058858,2018-03-06 18:40:04.202440,2517830.202,-2.2,0.549,1.989,3.6,1.023,1.023,3.416,3.185
268.0,2018-03-06 18:42:04.252425,2018-03-06 21:14:11.580830,2527077.58,-2.2,0.549,1.998,3.6,1.022,1.023,3.416,3.184
269.0,2018-03-06 21:16:11.759282,2018-03-06 23:48:16.296302,2536322.296,-2.2,0.549,1.991,3.6,1.022,1.023,3.415,3.184
270.0,2018-03-06 23:50:16.309887,2018-03-07 02:22:23.638893,2545569.638,-2.2,0.549,1.994,3.6,1.022,1.023,3.415,3.184
271.0,2018-03-07 02:24:23.742535,2018-03-07 04:56:29.494079,2554815.494,-2.2,0.549,1.991,3.6,1.022,1.023,3.415,3.184
272.0,2018-03-07 04:58:29.528857,2018-03-07 07:30:34.792780,2564060.792,-2.2,0.549,1.995,3.6,1.022,1.023,3.415,3.184
273.0,2018-03-07 07:32:34.883162,2018-03-07 10:04:37.622135,2573303.622,-2.2,0.549,1.992,3.6,1.022,1.023,3.415,3.184
274.0,2018-03-07 10:06:37.638929,2018-03-07 12:38:44.381035,2582550.381,-2.2,0.549,1.995,3.6,1.022,1.023,3.415,3.184
275.0,2018-03-07 12:40:44.330240,2018-03-07 15:12:47.958582,2591793.958,-2.2,0.549,1.996,3.6,1.022,1.023,3.415,3.183
276.0,2018-03-07 15:14:48.085339,2018-03-07 17:46:51.934548,2601037.934,-2.2,0.549,1.987,3.6,1.022,1.023,3.415,3.183
277.0,2018-03-07 17:48:52.114521,2018-03-07 20:20:55.748066,2610281.748,-2.2,0.549,1.999,3.6,1.022,1.023,3.415,3.183
278.0,2018-03-07 20:22:55.793297,2018-03-07 22:54:57.737196,2619523.737,-2.2,0.549,1.989,3.6,1.022,1.023,3.414,3.183
279.0,2018-03-07 22:56:57.863426,2018-03-08 01:28:57.736268,2628763.736,-2.2,0.549,1.99,3.6,1.022,1.023,3.414,3.183
280.0,2018-03-08 01:30:57.877942,2018-03-08 04:02:59.204458,2638005.204,-2.2,0.549,1.989,3.6,1.022,1.023,3.414,3.183
281.0,2018-03-08 04:04:59.144946,2018-03-08 06:37:02.996828,2647248.996,-2.2,0.549,1.993,3.6,1.022,1.023,3.414,3.183
282.0,2018-03-08 06:39:02.958834,2018-03-08 09:11:01.674881,2656487.674,-2.2,0.549,1.999,3.6,1.022,1.023,3.414,3.182
283.0,2018-03-08 09:13:01.750492,2018-03-08 11:45:00.927344,2665726.927,-2.2,0.549,1.993,3.6,1.022,1.023,3.414,3.182
284.0,2018-03-08 11:47:01.047175,2018-03-08 14:19:01.482364,2674967.482,-2.2,0.549,1.997,3.6,1.022,1.023,3.414,3.182
285.0,2018-03-08 14:21:01.638032,2018-03-08 16:53:01.503815,2684207.503,-2.2,0.549,1.995,3.6,1.022,1.023,3.414,3.182
286.0,2018-03-08 16:55:01.518555,2018-03-08 19:26:59.365465,2693445.365,-2.2,0.549,1.99,3.6,1.022,1.023,3.414,3.182
287.0,2018-03-08 19:28:59.361296,2018-03-08 22:00:59.873562,2702685.873,-2.2,0.549,1.998,3.6,1.022,1.023,3.414,3.182
288.0,2018-03-08 22:02:59.854426,2018-03-09 00:34:57.848449,2711923.848,-2.2,0.549,1.993,3.6,1.022,1.023,3.413,3.182
289.0,2018-03-09 00:36:57.841099,2018-03-09 03:08:54.901492,2721160.901,-2.2,0.549,1.993,3.6,1.022,1.022,3.413,3.182
290.0,2018-03-09 03:10:54.936487,2018-03-09 05:42:52.092408,2730398.092,-2.2,0.55,1.999,3.6,1.022,1.022,3.413,3.182
291.0,2018-03-09 05:44:52.075654,2018-03-09 08:16:46.164561,2739632.164,-2.2,0.549,1.989,3.6,1.022,1.022,3.413,3.182
292.0,2018-03-09 08:18:46.216491,2018-03-09 10:50:42.294879,2748868.294,-2.2,0.549,1.99,3.6,1.022,1.022,3.413,3.182
293.0,2018-03-09 10:52:42.261994,2018-03-09 13:24:36.051670,2758102.051,-2.2,0.549,1.992,3.6,1.022,1.022,3.413,3.181
294.0,2018-03-09 13:26:36.024314,2018-03-09 15:58:31.676933,2767337.676,-2.2,0.549,1.99,3.6,1.022,1.022,3.413,3.182
295.0,2018-03-09 16:00:31.720557,2018-03-09 18:32:26.428693,2776572.428,-2.2,0.549,1.989,3.6,1.022,1.022,3.413,3.182
296.0,2018-03-09 18:34:26.385256,2018-03-09 21:06:21.019061,2785807.019,-2.2,0.549,1.993,3.6,1.022,1.022,3.413,3.181
297.0,2018-03-09 21:08:21.169895,2018-03-09 23:40:13.664474,2795039.664,-2.2,0.549,1.999,3.6,1.021,1.022,3.412,3.181
298.0,2018-03-09 23:42:13.693848,2018-03-10 02:14:08.702151,2804274.702,-2.2,0.549,1.999,3.6,1.021,1.022,3.412,3.181
299.0,2018-03-10 02:16:08.645356,2018-03-10 04:48:01.641257,2813507.641,-2.2,0.549,1.995,3.6,1.021,1.022,3.412,3.181
300.0,2018-03-10 04:50:01.682160,2018-03-10 07:21:53.939481,2822739.939,-2.2,0.549,1.993,3.6,1.021,1.022,3.412,3.181
301.0,2018-03-10 07:23:53.889354,2018-03-10 09:55:44.777670,2831970.777,-2.2,0.549,1.998,3.6,1.021,1.022,3.412,3.181
302.0,2018-03-10 09:57:44.728288,2018-03-10 12:29:36.401655,2841202.401,-2.2,0.549,1.999,3.6,1.021,1.022,3.412,3.181
303.0,2018-03-10 12:31:36.416620,2018-03-10 15:03:25.716000,2850431.715,-2.2,0.549,1.991,3.6,1.021,1.022,3.412,3.18
304.0,2018-03-10 15:05:25.823168,2018-03-10 17:37:16.713283,2859662.713,-2.2,0.549,1.998,3.6,1.021,1.022,3.412,3.18
305.0,2018-03-10 17:39:16.883184,2018-03-10 20:11:08.432142,2868894.432,-2.2,0.549,1.991,3.6,1.021,1.022,3.411,3.18
306.0,2018-03-10 20:13:08.510193,2018-03-10 22:44:57.998273,2878123.998,-2.2,0.549,1.991,3.6,1.021,1.022,3.411,3.18
307.0,2018-03-10 22:46:58.012154,2018-03-11 01:18:49.090897,2887355.09,-2.2,0.549,1.991,3.6,1.021,1.022,3.411,3.18
308.0,2018-03-11 01:20:49.198980,2018-03-11 03:52:38.590465,2896584.59,-2.2,0.549,1.99,3.6,1.021,1.022,3.411,3.18
309.0,2018-03-11 03:54:38.540776,2018-03-11 06:26:27.175657,2905813.175,-2.2,0.55,1.999,3.6,1.021,1.022,3.411,3.18
310.0,2018-03-11 06:28:27.279249,2018-03-11 09:00:17.720014,2915043.72,-2.2,0.549,1.989,3.6,1.021,1.022,3.411,3.18
311.0,2018-03-11 09:02:17.854922,2018-03-11 11:34:08.139929,2924274.139,-2.2,0.549,1.993,3.6,1.021,1.022,3.411,3.179
312.0,2018-03-11 11:36:08.149898,2018-03-11 14:07:58.621773,2933504.621,-2.2,0.549,1.995,3.6,1.021,1.022,3.411,3.179
313.0,2018-03-11 14:09:58.787641,2018-03-11 16:41:46.222929,2942732.222,-2.2,0.549,1.998,3.6,1.021,1.022,3.41,3.179
314.0,2018-03-11 16:43:46.258968,2018-03-11 19:15:31.802067,2951957.802,-2.2,0.549,1.998,3.6,1.021,1.022,3.41,3.179
315.0,2018-03-11 19:17:31.955355,2018-03-11 21:49:19.259120,2961185.259,-2.2,0.549,1.994,3.6,1.021,1.022,3.41,3.179
316.0,2018-03-11 21:51:19.219946,2018-03-12 00:23:03.472355,2970409.472,-2.2,0.549,1.996,3.6,1.021,1.021,3.41,3.178
317.0,2018-03-12 00:25:03.579633,2018-03-12 02:56:48.052407,2979634.052,-2.2,0.549,1.992,3.6,1.021,1.021,3.41,3.178
318.0,2018-03-12 02:58:47.993687,2018-03-12 05:30:32.124725,2988858.124,-2.2,0.549,1.993,3.6,1.021,1.021,3.41,3.178
319.0,2018-03-12 05:32:32.149606,2018-03-12 08:04:18.688791,2998084.688,-2.2,0.549,1.997,3.6,1.021,1.021,3.41,3.178
320.0,2018-03-12 08:06:18.847998,2018-03-12 10:38:05.104129,3007311.104,-2.2,0.549,1.998,3.6,1.021,1.021,3.41,3.178
321.0,2018-03-12 10:40:05.037361,2018-03-12 13:11:49.019076,3016535.019,-2.2,0.549,1.995,3.6,1.021,1.021,3.41,3.178
322.0,2018-03-12 13:13:49.160679,2018-03-12 15:45:30.418928,3025756.418,-2.2,0.549,1.993,3.6,1.021,1.021,3.409,3.178
323.0,2018-03-12 15:47:30.514575,2018-03-12 18:19:14.013013,3034980.013,-2.2,0.549,1.994,3.6,1.02,1.021,3.409,3.177
324.0,2018-03-12 18:21:14.034819,2018-03-12 20:52:59.971554,3044205.971,-2.2,0.549,1.988,3.6,1.021,1.021,3.409,3.177
325.0,2018-03-12 20:54:59.923554,2018-03-12 23:26:43.053098,3053429.053,-2.2,0.549,1.989,3.6,1.02,1.021,3.409,3.177
326.0,2018-03-12 23:28:43.087143,2018-03-13 02:00:25.336011,3062651.336,-2.2,0.549,1.997,3.6,1.02,1.021,3.409,3.177
327.0,2018-03-13 02:02:25.450318,2018-03-13 04:34:07.439185,3071873.439,-2.2,0.549,1.993,3.6,1.02,1.021,3.409,3.177
328.0,2018-03-13 04:36:07.477106,2018-03-13 07:07:50.612960,3081096.612,-2.2,0.549,1.988,3.6,1.02,1.021,3.409,3.177
329.0,2018-03-13 07:09:50.670542,2018-03-13 09:41:32.581884,3090318.581,-2.2,0.549,1.997,3.6,1.02,1.021,3.408,3.177
330.0,2018-03-13 09:43:32.531296,2018-03-13 12:15:11.457694,3099537.457,-2.2,0.549,1.997,3.6,1.02,1.021,3.408,3.177
331.0,2018-03-13 12:17:11.560242,2018-03-13 14:48:50.383231,3108756.383,-2.2,0.549,1.99,3.6,1.02,1.021,3.408,3.177
332.0,2018-03-13 14:50:50.529656,2018-03-13 17:22:29.046547,3117975.046,-2.2,0.549,1.999,3.6,1.02,1.021,3.408,3.177
333.0,2018-03-13 17:24:29.017252,2018-03-13 19:56:07.663041,3127193.663,-2.2,0.549,1.993,3.6,1.02,1.021,3.408,3.176
334.0,2018-03-13 19:58:07.614839,2018-03-13 22:29:47.831001,3136413.831,-2.2,0.549,1.988,3.6,1.02,1.021,3.408,3.176
335.0,2018-03-13 22:31:47.891108,2018-03-14 01:03:28.182534,3145634.182,-2.2,0.549,1.999,3.6,1.02,1.021,3.408,3.176
336.0,2018-03-14 01:05:28.257396,2018-03-14 03:37:04.397906,3154850.397,-2.2,0.549,1.999,3.6,1.02,1.021,3.407,3.176
337.0,2018-03-14 03:39:04.527485,2018-03-14 06:10:41.990238,3164067.99,-2.2,0.549,1.997,3.6,1.02,1.021,3.407,3.176
338.0,2018-03-14 06:12:42.130099,2018-03-14 08:44:15.398488,3173281.398,-2.2,0.549,1.988,3.6,1.02,1.021,3.407,3.176
339.0,2018-03-14 08:46:15.510515,2018-03-14 11:17:53.453059,3182499.453,-2.2,0.549,1.991,3.6,1.02,1.021,3.407,3.176
340.0,2018-03-14 11:19:53.388404,2018-03-14 13:51:30.800197,3191716.8,-2.2,0.549,1.991,3.6,1.02,1.021,3.407,3.176
341.0,2018-03-14 13:53:30.933083,2018-03-14 16:25:04.963614,3200930.963,-2.2,0.549,1.999,3.6,1.02,1.021,3.407,3.175
342.0,2018-03-14 16:27:05.038602,2018-03-14 18:58:40.302619,3210146.302,-2.2,0.549,1.99,3.6,1.02,1.021,3.407,3.176
343.0,2018-03-14 19:00:40.446330,2018-03-14 21:32:16.950220,3219362.95,-2.2,0.549,1.994,3.6,1.02,1.021,3.407,3.175
