Repository: Oliver191/MSc_Thesis_Predictive_Maintenance_Batteries

# MSc_Thesis_Predictive_Maintenance_Batteries
The GitHub repository accompanying the MSc Thesis at Esade written by Oliver Caspers regarding the topic “Predictive Maintenance for Lithium-Ion Batteries: Predicting the Remaining Useful Life (RUL) using Data-Driven Machine Learning based on Real-World Battery Datasets”.

SNL_Final.ipynb: The main Jupyter Notebook which contains the main code used to load, clean, and transform the SNL data. Four initial models are evaluated and a RF is chosen to be optimized. The RF is trained to predict the RUL on the training data and optimized using the validation data. Finally, the model is tested using independent testing data from UL.

File: SNL_Cycle_Timeseries_Data/SNL_18650_LFP_25C_0-100_0.5-3C_c_cycle_data.csv (part 1 of 11)
Cycle_Index,Start_Time,End_Time,Test_Time (s),Min_Current (A),Max_Current (A),Min_Voltage (V),Max_Voltage (V),Charge_Capacity (Ah),Discharge_Capacity (Ah),Charge_Energy (Wh),Discharge_Energy (Wh)
1.0,2017-08-07 08:50:38.003200,2017-08-07 13:09:57.478551,15569.478,-0.55,0.55,1.999,3.6,1.019,1.039,3.436,3.341
2.0,2017-08-07 13:09:57.541212,2017-08-07 17:28:01.839848,31053.839,-0.55,0.55,1.997,3.6,1.044,1.04,3.5,3.347
3.0,2017-08-07 17:28:02.000866,2017-08-07 21:45:41.642686,46513.642,-0.549,0.55,1.999,3.6,1.044,1.041,3.499,3.349
4.0,2017-08-07 21:45:41.642815,2017-08-08 02:58:21.584740,65273.584,-3.3,0.55,1.985,3.6,2.08,2.066,6.97,6.272
5.0,2017-08-08 03:00:21.625196,2017-08-08 05:27:00.468718,74192.468,-3.3,0.55,1.99,3.6,1.035,1.033,3.463,3.136
6.0,2017-08-08 05:29:00.504042,2017-08-08 07:55:19.283510,83091.283,-3.3,0.55,1.99,3.6,1.034,1.032,3.46,3.136
7.0,2017-08-08 07:57:19.318357,2017-08-08 10:23:26.783509,91978.783,-3.3,0.55,1.997,3.6,1.034,1.032,3.459,3.135
8.0,2017-08-08 10:25:26.847130,2017-08-08 12:51:24.450635,100856.45,-3.3,0.55,1.991,3.6,1.033,1.032,3.458,3.135
9.0,2017-08-08 12:53:24.508956,2017-08-08 15:19:15.940134,109727.94,-3.3,0.55,1.999,3.6,1.033,1.032,3.457,3.134
10.0,2017-08-08 15:21:15.998592,2017-08-08 17:46:56.867470,118588.867,-3.3,0.55,1.987,3.6,1.033,1.031,3.455,3.133
11.0,2017-08-08 17:48:56.920940,2017-08-08 20:14:38.598822,127450.598,-3.3,0.55,1.991,3.6,1.033,1.031,3.455,3.133
12.0,2017-08-08 20:16:38.655231,2017-08-08 22:42:11.961152,136303.961,-3.3,0.55,1.986,3.6,1.032,1.031,3.454,3.132
13.0,2017-08-08 22:44:12.016346,2017-08-09 01:09:41.626279,145153.626,-3.3,0.55,1.989,3.6,1.032,1.031,3.453,3.132
14.0,2017-08-09 01:11:41.653591,2017-08-09 03:37:08.201370,154000.201,-3.3,0.55,1.991,3.6,1.032,1.031,3.452,3.132
15.0,2017-08-09 03:39:08.248445,2017-08-09 06:04:30.350008,162842.35,-3.3,0.55,1.987,3.6,1.032,1.031,3.452,3.132
16.0,2017-08-09 06:06:30.388254,2017-08-09 08:31:46.702967,171678.702,-3.3,0.55,1.987,3.6,1.032,1.03,3.451,3.131
17.0,2017-08-09 08:33:46.736919,2017-08-09 10:59:01.166345,180513.166,-3.3,0.55,1.983,3.6,1.032,1.03,3.45,3.131
18.0,2017-08-09 11:01:01.227653,2017-08-09 13:26:15.379301,189347.379,-3.3,0.55,1.982,3.6,1.032,1.03,3.45,3.131
19.0,2017-08-09 13:28:15.406916,2017-08-09 15:53:23.777616,198175.777,-3.3,0.55,1.982,3.6,1.031,1.03,3.449,3.13
20.0,2017-08-09 15:55:23.828414,2017-08-09 18:20:28.808380,207000.808,-3.3,0.55,1.999,3.6,1.031,1.03,3.449,3.129
21.0,2017-08-09 18:22:28.837390,2017-08-09 20:47:34.627429,215826.627,-3.3,0.55,1.996,3.6,1.031,1.03,3.448,3.129
22.0,2017-08-09 20:49:34.680928,2017-08-09 23:14:36.040897,224648.04,-3.3,0.55,1.994,3.6,1.031,1.03,3.447,3.129
23.0,2017-08-09 23:16:36.061440,2017-08-10 01:41:34.634121,233466.634,-3.3,0.55,1.999,3.6,1.031,1.029,3.447,3.128
24.0,2017-08-10 01:43:34.675956,2017-08-10 04:08:31.473861,242283.473,-3.3,0.55,1.997,3.6,1.03,1.029,3.446,3.128
25.0,2017-08-10 04:10:31.501098,2017-08-10 06:35:24.153275,251096.153,-3.3,0.55,1.991,3.6,1.03,1.029,3.445,3.128
26.0,2017-08-10 06:37:24.184508,2017-08-10 09:02:17.092373,259909.092,-3.3,0.55,1.99,3.6,1.03,1.029,3.445,3.127
27.0,2017-08-10 09:04:17.122598,2017-08-10 11:29:08.766902,268720.766,-3.3,0.55,1.983,3.6,1.03,1.029,3.445,3.127
28.0,2017-08-10 11:31:08.822441,2017-08-10 13:55:57.446098,277529.446,-3.3,0.55,1.983,3.6,1.03,1.029,3.444,3.127
29.0,2017-08-10 13:57:57.483742,2017-08-10 16:22:45.536666,286337.536,-3.3,0.55,1.986,3.6,1.03,1.029,3.444,3.127
30.0,2017-08-10 16:24:45.599085,2017-08-10 18:49:32.005028,295144.005,-3.3,0.55,1.983,3.6,1.03,1.028,3.443,3.126
31.0,2017-08-10 18:51:32.064296,2017-08-10 21:16:16.526366,303948.526,-3.3,0.55,1.986,3.6,1.03,1.028,3.443,3.125
32.0,2017-08-10 21:18:16.580393,2017-08-10 23:42:55.580057,312747.58,-3.3,0.55,1.983,3.6,1.029,1.028,3.442,3.125
33.0,2017-08-10 23:44:55.603407,2017-08-11 02:09:34.817635,321546.817,-3.3,0.55,1.993,3.6,1.029,1.028,3.442,3.125
34.0,2017-08-11 02:11:34.864577,2017-08-11 04:36:12.653892,330344.653,-3.3,0.55,1.99,3.6,1.029,1.028,3.442,3.124
35.0,2017-08-11 04:38:12.670954,2017-08-11 07:02:47.894422,339139.894,-3.3,0.55,1.989,3.6,1.029,1.028,3.441,3.124
36.0,2017-08-11 07:04:47.952680,2017-08-11 09:29:21.702308,347933.702,-3.3,0.55,1.999,3.6,1.029,1.028,3.44,3.123
37.0,2017-08-11 09:31:21.751402,2017-08-11 11:55:53.199064,356725.199,-3.3,0.55,1.984,3.6,1.029,1.028,3.44,3.123
38.0,2017-08-11 11:57:53.246394,2017-08-11 14:22:23.125454,365515.125,-3.3,0.55,1.988,3.6,1.029,1.027,3.44,3.123
39.0,2017-08-11 14:24:23.173574,2017-08-11 16:48:50.484465,374302.484,-3.3,0.55,1.992,3.6,1.029,1.027,3.439,3.122
40.0,2017-08-11 16:50:50.526456,2017-08-11 19:15:17.416784,383089.416,-3.3,0.55,1.982,3.6,1.028,1.027,3.439,3.122
41.0,2017-08-11 19:17:17.454107,2017-08-11 21:41:43.365562,391875.365,-3.3,0.55,1.987,3.6,1.028,1.027,3.438,3.122
42.0,2017-08-11 21:43:43.431942,2017-08-12 00:08:08.272908,400660.272,-3.3,0.55,1.997,3.6,1.028,1.027,3.438,3.121
43.0,2017-08-12 00:10:08.299667,2017-08-12 02:34:28.317569,409440.317,-3.3,0.55,1.986,3.6,1.028,1.027,3.437,3.121
44.0,2017-08-12 02:36:28.348603,2017-08-12 05:00:49.000293,418221.0,-3.3,0.55,1.982,3.6,1.028,1.027,3.437,3.121
45.0,2017-08-12 05:02:49.070123,2017-08-12 07:27:07.189603,426999.189,-3.3,0.55,1.989,3.6,1.028,1.026,3.436,3.12
46.0,2017-08-12 07:29:07.242444,2017-08-12 09:53:25.397550,435777.397,-3.3,0.55,1.996,3.6,1.028,1.026,3.436,3.12
47.0,2017-08-12 09:55:25.436105,2017-08-12 12:19:39.581256,444551.581,-3.3,0.55,1.997,3.6,1.027,1.026,3.435,3.119
48.0,2017-08-12 12:21:39.612719,2017-08-12 14:45:53.433525,453325.433,-3.3,0.55,1.99,3.6,1.027,1.026,3.435,3.119
49.0,2017-08-12 14:47:53.490520,2017-08-12 17:12:06.221018,462098.221,-3.3,0.55,1.997,3.6,1.027,1.026,3.434,3.119
50.0,2017-08-12 17:14:06.260178,2017-08-12 19:38:16.870761,470868.87,-3.3,0.55,1.999,3.6,1.027,1.026,3.434,3.119
51.0,2017-08-12 19:40:16.927875,2017-08-12 22:04:25.821079,479637.821,-3.3,0.55,1.986,3.6,1.027,1.026,3.433,3.118
52.0,2017-08-12 22:06:25.870379,2017-08-13 00:30:33.570463,488405.57,-3.3,0.55,1.983,3.6,1.027,1.026,3.433,3.118
53.0,2017-08-13 00:32:33.607753,2017-08-13 02:56:40.234771,497172.234,-3.3,0.55,1.995,3.6,1.027,1.025,3.433,3.117
54.0,2017-08-13 02:58:40.277315,2017-08-13 05:22:45.119119,505937.119,-3.3,0.55,1.993,3.6,1.027,1.025,3.433,3.117
55.0,2017-08-13 05:24:45.162051,2017-08-13 07:48:49.175872,514701.175,-3.3,0.55,1.989,3.6,1.026,1.025,3.432,3.117
56.0,2017-08-13 07:50:49.218260,2017-08-13 10:14:51.757339,523463.757,-3.3,0.55,1.999,3.6,1.026,1.025,3.432,3.117
57.0,2017-08-13 10:16:51.789322,2017-08-13 12:40:52.776203,532224.776,-3.3,0.55,1.995,3.6,1.026,1.025,3.431,3.116
58.0,2017-08-13 12:42:52.800724,2017-08-13 15:06:53.290275,540985.29,-3.3,0.55,1.99,3.6,1.026,1.025,3.431,3.116
59.0,2017-08-13 15:08:53.341439,2017-08-13 17:32:52.791843,549744.791,-3.3,0.55,1.994,3.6,1.026,1.025,3.431,3.116
60.0,2017-08-13 17:34:52.842803,2017-08-13 19:58:51.590533,558503.59,-3.3,0.55,1.992,3.6,1.026,1.025,3.43,3.116
61.0,2017-08-13 20:00:51.605152,2017-08-13 22:24:49.737048,567261.737,-3.3,0.55,1.994,3.6,1.026,1.025,3.43,3.115
62.0,2017-08-13 22:26:49.805597,2017-08-14 00:50:45.011951,576017.011,-3.3,0.55,1.997,3.6,1.026,1.025,3.429,3.115
63.0,2017-08-14 00:52:45.075092,2017-08-14 03:16:39.272243,584771.272,-3.3,0.55,1.991,3.6,1.026,1.024,3.429,3.115
64.0,2017-08-14 03:18:39.315830,2017-08-14 05:42:32.715267,593524.715,-3.3,0.55,1.984,3.6,1.026,1.024,3.429,3.115
65.0,2017-08-14 05:44:32.783550,2017-08-14 08:08:24.624087,602276.624,-3.3,0.55,1.985,3.6,1.025,1.024,3.429,3.114
66.0,2017-08-14 08:10:24.662957,2017-08-14 10:34:16.541175,611028.541,-3.3,0.55,1.988,3.6,1.025,1.024,3.428,3.113
67.0,2017-08-14 10:36:16.585639,2017-08-14 13:00:05.998012,619777.998,-3.3,0.55,1.995,3.6,1.025,1.024,3.428,3.113
68.0,2017-08-14 13:02:06.023968,2017-08-14 15:25:53.510311,628525.51,-3.3,0.55,1.997,3.6,1.025,1.024,3.427,3.113
69.0,2017-08-14 15:27:53.545171,2017-08-14 17:51:40.084862,637272.084,-3.3,0.55,1.989,3.6,1.025,1.024,3.427,3.113
70.0,2017-08-14 17:53:40.125584,2017-08-14 20:17:26.168479,646018.168,-3.3,0.55,1.991,3.6,1.025,1.024,3.427,3.113
71.0,2017-08-14 20:19:26.228095,2017-08-14 22:43:12.031808,654764.031,-3.3,0.55,1.986,3.6,1.025,1.024,3.426,3.112
72.0,2017-08-14 22:45:12.118309,2017-08-15 01:08:56.843025,663508.843,-3.3,0.55,1.993,3.6,1.025,1.024,3.426,3.112
73.0,2017-08-15 01:10:56.922997,2017-08-15 03:34:41.346427,672253.346,-3.3,0.55,1.994,3.6,1.025,1.023,3.426,3.112
74.0,2017-08-15 03:36:41.388237,2017-08-15 06:00:22.910857,680994.91,-3.3,0.55,1.994,3.6,1.024,1.023,3.425,3.111
75.0,2017-08-15 06:02:22.940946,2017-08-15 08:26:04.376824,689736.376,-3.3,0.55,1.987,3.6,1.024,1.023,3.425,3.111
76.0,2017-08-15 08:28:04.432658,2017-08-15 10:51:43.585747,698475.585,-3.3,0.55,1.982,3.6,1.024,1.023,3.425,3.111
77.0,2017-08-15 10:53:43.657075,2017-08-15 13:17:23.415228,707215.415,-3.3,0.55,1.991,3.6,1.024,1.023,3.425,3.11
78.0,2017-08-15 13:19:23.469167,2017-08-15 15:43:03.454097,715955.454,-3.3,0.55,1.994,3.6,1.024,1.023,3.424,3.11
79.0,2017-08-15 15:45:03.490492,2017-08-15 18:08:39.640826,724691.64,-3.3,0.55,1.986,3.6,1.024,1.023,3.424,3.11
80.0,2017-08-15 18:10:39.719615,2017-08-15 20:34:13.338380,733425.338,-3.3,0.55,1.994,3.6,1.024,1.023,3.424,3.11
81.0,2017-08-15 20:36:13.424001,2017-08-15 22:59:48.501182,742160.501,-3.3,0.55,1.994,3.6,1.024,1.023,3.423,3.109
82.0,2017-08-15 23:01:48.564651,2017-08-16 01:25:21.165814,750893.165,-3.3,0.55,1.999,3.6,1.024,1.023,3.423,3.109
83.0,2017-08-16 01:27:21.203055,2017-08-16 03:50:52.910281,759624.91,-3.3,0.55,1.997,3.6,1.024,1.022,3.422,3.109
84.0,2017-08-16 03:52:52.982333,2017-08-16 06:16:23.404988,768355.404,-3.3,0.55,1.986,3.6,1.024,1.022,3.422,3.108
85.0,2017-08-16 06:18:23.418700,2017-08-16 08:41:53.809057,777085.809,-3.3,0.55,1.984,3.6,1.024,1.022,3.422,3.108
86.0,2017-08-16 08:43:53.872886,2017-08-16 11:07:24.899261,785816.899,-3.3,0.55,1.992,3.6,1.023,1.022,3.422,3.108
87.0,2017-08-16 11:09:24.946136,2017-08-16 13:32:53.613199,794545.613,-3.3,0.55,1.99,3.6,1.023,1.022,3.421,3.108
88.0,2017-08-16 13:34:53.659008,2017-08-16 15:58:20.912864,803272.912,-3.3,0.55,1.983,3.6,1.023,1.022,3.421,3.107
89.0,2017-08-16 16:00:20.955256,2017-08-16 18:23:47.229294,811999.229,-3.3,0.55,1.997,3.6,1.023,1.022,3.421,3.107
90.0,2017-08-16 18:25:47.297826,2017-08-16 20:49:12.052789,820724.052,-3.3,0.55,1.99,3.6,1.023,1.022,3.42,3.107
91.0,2017-08-16 20:51:12.082451,2017-08-16 23:14:35.405749,829447.405,-3.3,0.55,1.986,3.6,1.023,1.022,3.42,3.106
92.0,2017-08-16 23:16:35.456883,2017-08-17 01:39:58.718269,838170.718,-3.3,0.55,1.999,3.6,1.023,1.022,3.42,3.106
93.0,2017-08-17 01:41:58.790673,2017-08-17 04:05:19.673836,846891.673,-3.3,0.55,1.985,3.6,1.023,1.022,3.419,3.106
94.0,2017-08-17 04:07:19.700655,2017-08-17 06:30:39.571924,855611.571,-3.3,0.55,1.993,3.6,1.023,1.021,3.419,3.106
95.0,2017-08-17 06:32:39.646626,2017-08-17 08:55:59.346244,864331.346,-3.3,0.55,1.995,3.6,1.023,1.021,3.419,3.105
96.0,2017-08-17 08:57:59.405129,2017-08-17 11:21:17.320108,873049.32,-3.3,0.55,1.992,3.6,1.023,1.021,3.418,3.105
97.0,2017-08-17 11:23:17.352339,2017-08-17 13:46:35.104283,881767.104,-3.3,0.55,1.985,3.6,1.022,1.021,3.418,3.104
98.0,2017-08-17 13:48:35.178276,2017-08-17 16:11:53.844286,890485.844,-3.3,0.55,1.998,3.6,1.022,1.021,3.418,3.104
99.0,2017-08-17 16:13:53.886109,2017-08-17 18:37:09.176920,899201.176,-3.3,0.55,1.999,3.6,1.022,1.021,3.418,3.104
100.0,2017-08-17 18:39:09.233488,2017-08-17 21:02:23.116020,907915.116,-3.3,0.55,1.982,3.6,1.022,1.021,3.417,3.103
101.0,2017-08-17 21:04:23.147181,2017-08-17 23:27:36.672721,916628.672,-3.3,0.55,1.989,3.6,1.022,1.021,3.417,3.103
102.0,2017-08-17 23:29:36.740377,2017-08-18 01:52:49.374370,925341.374,-3.3,0.55,1.999,3.6,1.022,1.021,3.417,3.103
103.0,2017-08-18 01:54:49.415206,2017-08-18 04:18:01.809505,934053.809,-3.3,0.55,1.993,3.6,1.022,1.021,3.416,3.103
104.0,2017-08-18 04:20:01.885562,2017-08-18 06:43:12.187440,942764.187,-3.3,0.55,1.983,3.6,1.022,1.021,3.416,3.102
105.0,2017-08-18 06:45:12.269244,2017-08-18 09:08:22.408468,951474.408,-3.3,0.55,1.986,3.6,1.022,1.02,3.416,3.102
106.0,2017-08-18 09:10:22.490155,2017-08-18 11:33:31.954602,960183.954,-3.3,0.55,1.987,3.6,1.022,1.02,3.415,3.102
107.0,2017-08-18 11:35:32.027032,2017-08-18 13:58:40.634738,968892.634,-3.3,0.55,1.992,3.6,1.022,1.02,3.415,3.102
108.0,2017-08-18 14:00:40.704945,2017-08-18 16:23:48.240430,977600.24,-3.3,0.55,1.987,3.6,1.021,1.02,3.415,3.102
109.0,2017-08-18 16:25:48.306327,2017-08-18 18:48:55.140419,986307.14,-3.3,0.55,1.989,3.6,1.021,1.02,3.415,3.101
110.0,2017-08-18 18:50:55.201068,2017-08-18 21:13:59.075822,995011.075,-3.3,0.55,1.997,3.6,1.021,1.02,3.414,3.101
111.0,2017-08-18 21:15:59.126246,2017-08-18 23:39:03.972241,1003715.972,-3.3,0.55,1.991,3.6,1.021,1.02,3.414,3.101
112.0,2017-08-18 23:41:04.045627,2017-08-19 02:04:06.267952,1012418.267,-3.3,0.55,1.989,3.6,1.021,1.02,3.414,3.1
113.0,2017-08-19 02:06:06.328105,2017-08-19 04:29:09.294177,1021121.294,-3.3,0.55,1.986,3.6,1.021,1.02,3.414,3.1
114.0,2017-08-19 04:31:09.374701,2017-08-19 06:54:10.489433,1029822.489,-3.3,0.55,1.984,3.6,1.021,1.02,3.413,3.1
115.0,2017-08-19 06:56:10.555237,2017-08-19 09:19:11.594892,1038523.594,-3.3,0.55,1.992,3.6,1.021,1.02,3.413,3.1
116.0,2017-08-19 09:21:11.677168,2017-08-19 11:44:12.203130,1047224.203,-3.3,0.55,1.992,3.6,1.021,1.019,3.413,3.099
117.0,2017-08-19 11:46:12.238718,2017-08-19 14:09:11.151888,1055923.151,-3.3,0.55,1.984,3.6,1.021,1.02,3.412,3.099
118.0,2017-08-19 14:11:11.200430,2017-08-19 16:34:10.749027,1064622.749,-3.3,0.55,1.994,3.6,1.021,1.019,3.412,3.099
119.0,2017-08-19 16:36:10.749216,2017-08-19 18:59:07.521308,1073319.521,-3.3,0.55,1.999,3.6,1.021,1.019,3.412,3.099
120.0,2017-08-19 19:01:07.624934,2017-08-19 21:24:03.767180,1082015.767,-3.3,0.55,1.983,3.6,1.02,1.019,3.411,3.099
121.0,2017-08-19 21:26:03.847809,2017-08-19 23:48:59.203143,1090711.203,-3.3,0.55,1.992,3.6,1.02,1.019,3.411,3.098
122.0,2017-08-19 23:50:59.291267,2017-08-20 02:13:54.071784,1099406.071,-3.3,0.55,1.988,3.6,1.02,1.019,3.411,3.098
123.0,2017-08-20 02:15:54.166196,2017-08-20 04:38:48.308360,1108100.308,-3.3,0.55,1.994,3.6,1.02,1.019,3.411,3.097
124.0,2017-08-20 04:40:48.408285,2017-08-20 07:03:42.878055,1116794.878,-3.3,0.55,1.999,3.6,1.02,1.019,3.41,3.097
125.0,2017-08-20 07:05:42.921083,2017-08-20 09:28:34.359802,1125486.359,-3.3,0.55,1.989,3.6,1.02,1.019,3.41,3.096
126.0,2017-08-20 09:30:34.387501,2017-08-20 11:53:24.063965,1134176.063,-3.3,0.55,1.993,3.6,1.02,1.018,3.409,3.095
127.0,2017-08-20 11:55:24.119026,2017-08-20 14:18:12.804935,1142864.804,-3.3,0.55,1.982,3.6,1.02,1.019,3.409,3.096
128.0,2017-08-20 14:20:12.807793,2017-08-20 16:43:03.407390,1151555.407,-3.3,0.55,1.984,3.6,1.02,1.019,3.409,3.095
129.0,2017-08-20 16:45:03.410332,2017-08-20 19:07:52.361255,1160244.361,-3.3,0.55,1.982,3.6,1.02,1.018,3.409,3.095
130.0,2017-08-20 19:09:52.445517,2017-08-20 21:32:39.492814,1168931.492,-3.3,0.55,1.994,3.6,1.02,1.018,3.409,3.095
131.0,2017-08-20 21:34:39.554547,2017-08-20 23:57:25.194111,1177617.194,-3.3,0.55,1.992,3.6,1.019,1.018,3.408,3.094
132.0,2017-08-20 23:59:25.175277,2017-08-21 02:22:10.256752,1186302.256,-3.3,0.55,1.996,3.6,1.019,1.018,3.408,3.094
133.0,2017-08-21 02:24:10.323147,2017-08-21 04:46:54.777205,1194986.777,-3.3,0.55,1.986,3.6,1.019,1.018,3.407,3.094
134.0,2017-08-21 04:48:54.841493,2017-08-21 07:11:39.751685,1203671.751,-3.3,0.55,1.983,3.6,1.019,1.018,3.407,3.093
135.0,2017-08-21 07:13:39.790814,2017-08-21 09:36:23.862979,1212355.862,-3.3,0.55,1.985,3.6,1.019,1.018,3.407,3.093
136.0,2017-08-21 09:38:23.874317,2017-08-21 12:01:09.130808,1221041.13,-3.3,0.55,1.989,3.6,1.019,1.018,3.407,3.093
137.0,2017-08-21 12:03:09.138119,2017-08-21 14:25:50.759358,1229722.759,-3.3,0.55,1.984,3.6,1.019,1.018,3.406,3.093
138.0,2017-08-21 14:27:50.870540,2017-08-21 16:50:34.718560,1238406.718,-3.3,0.55,1.991,3.6,1.019,1.018,3.406,3.093
139.0,2017-08-21 16:52:34.830207,2017-08-21 19:15:15.524973,1247087.524,-3.3,0.55,1.999,3.6,1.019,1.017,3.406,3.092
140.0,2017-08-21 19:17:15.620253,2017-08-21 21:39:55.920258,1255767.92,-3.3,0.55,1.998,3.6,1.019,1.017,3.405,3.092
141.0,2017-08-21 21:41:55.967675,2017-08-22 00:04:36.434848,1264448.434,-3.3,0.55,1.993,3.6,1.019,1.017,3.405,3.092
142.0,2017-08-22 00:06:36.434257,2017-08-22 02:29:15.942648,1273127.942,-3.3,0.55,1.994,3.6,1.018,1.017,3.405,3.092
143.0,2017-08-22 02:31:15.985797,2017-08-22 04:53:52.903059,1281804.903,-3.3,0.55,1.994,3.6,1.018,1.017,3.404,3.092
144.0,2017-08-22 04:55:52.986130,2017-08-22 07:18:30.310881,1290482.31,-3.3,0.55,1.997,3.6,1.018,1.017,3.404,3.091
145.0,2017-08-22 07:20:30.312133,2017-08-22 09:43:04.204836,1299156.204,-3.3,0.55,1.987,3.6,1.018,1.017,3.404,3.09
146.0,2017-08-22 09:45:04.216795,2017-08-22 12:07:42.122106,1307834.122,-3.3,0.55,1.989,3.6,1.018,1.017,3.404,3.089
147.0,2017-08-22 12:09:42.162845,2017-08-22 14:32:17.558558,1316509.558,-3.3,0.55,1.984,3.6,1.018,1.017,3.404,3.09
148.0,2017-08-22 14:34:17.569213,2017-08-22 16:56:51.406737,1325183.406,-3.3,0.55,1.997,3.6,1.018,1.017,3.403,3.09
149.0,2017-08-22 16:58:51.432626,2017-08-22 19:21:24.133395,1333856.133,-3.3,0.55,1.992,3.6,1.018,1.017,3.403,3.09
150.0,2017-08-22 19:23:24.192874,2017-08-22 21:45:53.299639,1342525.299,-3.3,0.55,1.99,3.6,1.018,1.017,3.402,3.09
151.0,2017-08-22 21:47:53.370781,2017-08-23 00:10:24.263994,1351196.263,-3.3,0.55,1.985,3.6,1.018,1.017,3.402,3.09
152.0,2017-08-23 00:12:24.271216,2017-08-23 02:34:53.377655,1359865.377,-3.3,0.55,1.991,3.6,1.018,1.016,3.402,3.089
153.0,2017-08-23 02:36:53.396562,2017-08-23 04:59:23.006805,1368535.006,-3.3,0.55,1.993,3.6,1.018,1.016,3.402,3.089
154.0,2017-08-23 05:01:23.053900,2017-08-23 07:23:52.476937,1377204.476,-3.3,0.55,1.992,3.6,1.017,1.016,3.401,3.088
155.0,2017-08-23 07:25:52.524375,2017-08-23 09:48:22.090798,1385874.09,-3.3,0.55,1.996,3.6,1.017,1.016,3.401,3.088
156.0,2017-08-23 09:50:22.117111,2017-08-23 12:12:47.691065,1394539.691,-3.3,0.55,1.987,3.6,1.017,1.016,3.401,3.088
157.0,2017-08-23 12:14:47.720158,2017-08-23 14:37:14.509867,1403206.509,-3.3,0.55,1.988,3.6,1.017,1.016,3.401,3.088
158.0,2017-08-23 14:39:14.624821,2017-08-23 17:01:40.851252,1411872.851,-3.3,0.55,1.988,3.6,1.017,1.016,3.4,3.087
159.0,2017-08-23 17:03:40.907149,2017-08-23 19:26:05.649599,1420537.649,-3.3,0.55,1.994,3.6,1.017,1.016,3.4,3.087
160.0,2017-08-23 19:28:05.694489,2017-08-23 21:50:29.839073,1429201.839,-3.3,0.55,1.996,3.6,1.017,1.016,3.4,3.087
161.0,2017-08-23 21:52:29.872058,2017-08-24 00:14:54.301605,1437866.301,-3.3,0.55,1.998,3.6,1.017,1.016,3.4,3.087
162.0,2017-08-24 00:16:54.359668,2017-08-24 02:39:15.016265,1446527.016,-3.3,0.55,1.986,3.6,1.017,1.016,3.399,3.087
163.0,2017-08-24 02:41:15.026399,2017-08-24 05:03:36.022291,1455188.022,-3.3,0.55,1.995,3.6,1.017,1.016,3.399,3.087
164.0,2017-08-24 05:05:36.110804,2017-08-24 07:27:54.933758,1463846.933,-3.3,0.55,1.986,3.6,1.017,1.016,3.399,3.086
165.0,2017-08-24 07:29:55.046331,2017-08-24 09:52:15.656876,1472507.656,-3.3,0.55,1.992,3.6,1.017,1.016,3.399,3.086
166.0,2017-08-24 09:54:15.652228,2017-08-24 12:16:36.024469,1481168.024,-3.3,0.55,1.988,3.6,1.017,1.016,3.399,3.086
167.0,2017-08-24 12:18:36.022056,2017-08-24 14:40:56.396154,1489828.396,-3.3,0.55,1.983,3.6,1.017,1.015,3.399,3.086
168.0,2017-08-24 14:42:56.502877,2017-08-24 17:05:14.630844,1498486.63,-3.3,0.55,1.987,3.6,1.016,1.015,3.398,3.085
169.0,2017-08-24 17:07:14.652212,2017-08-24 19:29:32.863372,1507144.863,-3.3,0.55,1.996,3.6,1.016,1.015,3.398,3.085
170.0,2017-08-24 19:31:32.968837,2017-08-24 21:53:48.406870,1515800.406,-3.3,0.55,1.987,3.6,1.016,1.015,3.398,3.085
171.0,2017-08-24 21:55:48.439656,2017-08-25 00:18:04.334587,1524456.334,-3.3,0.55,1.985,3.6,1.016,1.015,3.397,3.085
172.0,2017-08-25 00:20:04.331850,2017-08-25 02:42:20.235785,1533112.235,-3.3,0.55,1.993,3.6,1.016,1.015,3.397,3.085
173.0,2017-08-25 02:44:20.304422,2017-08-25 05:06:32.661738,1541764.661,-3.3,0.55,1.986,3.6,1.016,1.015,3.397,3.084
174.0,2017-08-25 05:08:32.731678,2017-08-25 07:30:46.308115,1550418.308,-3.3,0.55,1.982,3.6,1.016,1.015,3.396,3.084
175.0,2017-08-25 07:32:46.382605,2017-08-25 09:54:58.543126,1559070.543,-3.3,0.55,1.988,3.6,1.016,1.015,3.396,3.084
176.0,2017-08-25 09:56:58.628616,2017-08-25 12:19:11.507703,1567723.507,-3.3,0.55,1.991,3.6,1.016,1.015,3.396,3.084
177.0,2017-08-25 12:21:11.557513,2017-08-25 14:43:22.292743,1576374.292,-3.3,0.55,1.993,3.6,1.016,1.015,3.396,3.083
178.0,2017-08-25 14:45:22.355007,2017-08-25 17:07:31.845562,1585023.845,-3.3,0.55,1.99,3.6,1.016,1.015,3.395,3.083
179.0,2017-08-25 17:09:31.898118,2017-08-25 19:31:41.522563,1593673.522,-3.3,0.55,1.991,3.6,1.016,1.014,3.395,3.083
180.0,2017-08-25 19:33:41.507372,2017-08-25 21:55:49.901591,1602321.901,-3.3,0.55,1.99,3.6,1.016,1.014,3.395,3.083
181.0,2017-08-25 21:57:49.912959,2017-08-26 00:19:57.566071,1610969.566,-3.3,0.55,1.996,3.6,1.015,1.014,3.395,3.082
182.0,2017-08-26 00:21:57.640763,2017-08-26 02:44:05.671606,1619617.671,-3.3,0.55,1.986,3.6,1.015,1.014,3.394,3.082
183.0,2017-08-26 02:46:05.746655,2017-08-26 05:08:13.168145,1628265.168,-3.3,0.55,1.993,3.6,1.015,1.014,3.394,3.082
184.0,2017-08-26 05:10:13.188181,2017-08-26 07:32:18.953821,1636910.953,-3.3,0.55,1.993,3.6,1.015,1.014,3.394,3.082
185.0,2017-08-26 07:34:18.930123,2017-08-26 09:56:23.144581,1645555.144,-3.3,0.55,1.99,3.6,1.015,1.014,3.394,3.082
186.0,2017-08-26 09:58:23.136956,2017-08-26 12:20:27.465245,1654199.465,-3.3,0.55,1.985,3.6,1.015,1.014,3.393,3.081
187.0,2017-08-26 12:22:27.519643,2017-08-26 14:44:31.429951,1662843.429,-3.3,0.55,1.982,3.6,1.015,1.014,3.393,3.081
188.0,2017-08-26 14:46:31.497187,2017-08-26 17:08:33.366274,1671485.366,-3.3,0.55,1.993,3.6,1.015,1.014,3.393,3.081
189.0,2017-08-26 17:10:33.419451,2017-08-26 19:32:34.443070,1680126.443,-3.3,0.55,1.986,3.6,1.015,1.014,3.392,3.081
190.0,2017-08-26 19:34:34.509965,2017-08-26 21:56:36.655076,1688768.655,-3.3,0.55,1.986,3.6,1.015,1.014,3.392,3.08
191.0,2017-08-26 21:58:36.718219,2017-08-27 00:20:36.172373,1697408.172,-3.3,0.55,1.988,3.6,1.015,1.014,3.392,3.08
192.0,2017-08-27 00:22:36.177655,2017-08-27 02:44:36.504774,1706048.504,-3.3,0.55,1.996,3.6,1.015,1.013,3.392,3.08
193.0,2017-08-27 02:46:36.567719,2017-08-27 05:08:35.359374,1714687.359,-3.3,0.55,1.984,3.6,1.014,1.013,3.391,3.08
194.0,2017-08-27 05:10:35.402613,2017-08-27 07:32:34.286450,1723326.286,-3.3,0.55,1.984,3.6,1.014,1.013,3.391,3.08
195.0,2017-08-27 07:34:34.330365,2017-08-27 09:56:31.833407,1731963.833,-3.3,0.55,1.99,3.6,1.014,1.013,3.391,3.08
196.0,2017-08-27 09:58:31.895395,2017-08-27 12:20:27.295435,1740599.295,-3.3,0.55,1.992,3.6,1.014,1.013,3.391,3.079
197.0,2017-08-27 12:22:27.337532,2017-08-27 14:44:21.595432,1749233.595,-3.3,0.55,1.998,3.6,1.014,1.013,3.39,3.079
198.0,2017-08-27 14:46:21.632877,2017-08-27 17:08:17.675965,1757869.675,-3.3,0.55,1.991,3.6,1.014,1.013,3.39,3.079
199.0,2017-08-27 17:10:17.698288,2017-08-27 19:32:12.373361,1766504.373,-3.3,0.55,1.985,3.6,1.014,1.013,3.39,3.079
200.0,2017-08-27 19:34:12.392839,2017-08-27 21:56:08.681838,1775140.681,-3.3,0.55,1.992,3.6,1.014,1.013,3.39,3.079
201.0,2017-08-27 21:58:08.733003,2017-08-28 00:20:04.217800,1783776.217,-3.3,0.55,1.986,3.6,1.014,1.013,3.39,3.079
202.0,2017-08-28 00:22:04.213761,2017-08-28 02:43:58.488198,1792410.488,-3.3,0.55,1.991,3.6,1.014,1.013,3.39,3.078
203.0,2017-08-28 02:45:58.523080,2017-08-28 05:07:49.967219,1801041.967,-3.3,0.55,1.992,3.6,1.014,1.013,3.389,3.078
204.0,2017-08-28 05:09:49.955100,2017-08-28 07:31:40.862136,1809672.862,-3.3,0.55,1.997,3.6,1.014,1.013,3.389,3.078
205.0,2017-08-28 07:33:40.919502,2017-08-28 09:55:31.782287,1818303.782,-3.3,0.55,1.997,3.6,1.014,1.013,3.389,3.078
206.0,2017-08-28 09:57:31.869236,2017-08-28 12:19:20.250648,1826932.25,-3.3,0.55,1.99,3.6,1.014,1.013,3.389,3.078
207.0,2017-08-28 12:21:20.361053,2017-08-28 14:43:08.157389,1835560.157,-3.3,0.55,1.988,3.6,1.014,1.013,3.388,3.078
208.0,2017-08-28 14:45:08.228067,2017-08-28 15:33:08.802578,1838560.802,0.549,0.55,2.985,3.354,0.458,0.0,1.502,0.0
210.0,2017-09-06 08:43:26.007750,2017-09-06 12:58:47.197703,1853892.0,-0.55,0.55,1.997,3.6,1.009,1.027,3.401,3.301
211.0,2017-09-06 12:58:47.322819,2017-09-06 17:12:49.402988,1869134.205,-0.55,0.55,1.998,3.6,1.033,1.029,3.462,3.307
212.0,2017-09-06 17:12:49.434499,2017-09-06 21:26:22.708622,1884347.511,-0.55,0.55,1.997,3.6,1.032,1.029,3.462,3.308
213.0,2017-09-06 21:26:22.708743,2017-09-07 02:33:06.844460,1902751.647,-3.3,0.55,1.983,3.6,2.054,2.039,6.887,6.158
214.0,2017-09-07 02:35:06.901753,2017-09-07 04:58:55.564460,1911500.367,-3.3,0.55,1.988,3.6,1.022,1.019,3.42,3.083
215.0,2017-09-07 05:00:55.621468,2017-09-07 07:24:30.799781,1920235.602,-3.3,0.55,1.983,3.6,1.021,1.019,3.417,3.083
216.0,2017-09-07 07:26:30.854496,2017-09-07 09:49:57.798367,1928962.6,-3.3,0.55,1.986,3.6,1.021,1.019,3.416,3.082
217.0,2017-09-07 09:51:57.855457,2017-09-07 12:15:16.091532,1937680.894,-3.3,0.55,1.983,3.6,1.02,1.019,3.415,3.082
218.0,2017-09-07 12:17:16.150535,2017-09-07 14:40:32.084670,1946396.887,-3.3,0.55,1.988,3.6,1.02,1.019,3.415,3.081
219.0,2017-09-07 14:42:32.137652,2017-09-07 17:05:42.507848,1955107.31,-3.3,0.55,1.985,3.6,1.02,1.018,3.413,3.081
220.0,2017-09-07 17:07:42.565785,2017-09-07 19:30:49.612183,1963814.414,-3.3,0.55,1.987,3.6,1.02,1.018,3.413,3.08
221.0,2017-09-07 19:32:49.664844,2017-09-07 21:55:52.508516,1972517.311,-3.3,0.55,1.991,3.6,1.019,1.018,3.412,3.079
222.0,2017-09-07 21:57:52.565225,2017-09-08 00:20:51.802596,1981216.605,-3.3,0.55,1.992,3.6,1.019,1.018,3.411,3.079
223.0,2017-09-08 00:22:51.857021,2017-09-08 02:45:47.737973,1989912.54,-3.3,0.55,1.989,3.6,1.019,1.018,3.41,3.078
224.0,2017-09-08 02:47:47.800322,2017-09-08 05:10:40.717071,1998605.519,-3.3,0.55,1.997,3.6,1.019,1.017,3.41,3.077
225.0,2017-09-08 05:12:40.766802,2017-09-08 07:35:32.470659,2007297.273,-3.3,0.55,1.999,3.6,1.019,1.017,3.409,3.077
226.0,2017-09-08 07:37:32.522260,2017-09-08 10:00:20.599330,2015985.401,-3.3,0.55,1.998,3.6,1.018,1.017,3.408,3.076
227.0,2017-09-08 10:02:20.662059,2017-09-08 12:25:05.406555,2024670.209,-3.3,0.55,1.983,3.6,1.018,1.017,3.408,3.076
228.0,2017-09-08 12:27:05.459170,2017-09-08 14:49:49.782500,2033354.585,-3.3,0.55,1.998,3.6,1.018,1.017,3.408,3.075
229.0,2017-09-08 14:51:49.840064,2017-09-08 17:14:30.608880,2042035.411,-3.3,0.55,1.998,3.6,1.018,1.017,3.407,3.074
230.0,2017-09-08 17:16:30.665806,2017-09-08 19:39:09.504874,2050714.307,-3.3,0.55,1.983,3.6,1.018,1.017,3.406,3.074
231.0,2017-09-08 19:41:09.557493,2017-09-08 22:03:49.389096,2059394.191,-3.3,0.55,1.996,3.6,1.018,1.016,3.406,3.073
232.0,2017-09-08 22:05:49.439964,2017-09-09 00:28:25.507808,2068070.31,-3.3,0.55,1.993,3.6,1.018,1.016,3.405,3.073
233.0,2017-09-09 00:30:25.566202,2017-09-09 02:53:01.810832,2076746.613,-3.3,0.55,1.996,3.6,1.017,1.016,3.405,3.072
234.0,2017-09-09 02:55:01.861020,2017-09-09 05:17:33.088108,2085417.89,-3.3,0.55,1.983,3.6,1.017,1.016,3.404,3.071
235.0,2017-09-09 05:19:33.137591,2017-09-09 07:42:05.707979,2094090.51,-3.3,0.55,1.995,3.6,1.017,1.016,3.404,3.071
236.0,2017-09-09 07:44:05.758922,2017-09-09 10:06:36.250283,2102761.052,-3.3,0.55,1.991,3.6,1.017,1.016,3.403,3.07
237.0,2017-09-09 10:08:36.314845,2017-09-09 12:31:05.955212,2111430.757,-3.3,0.55,1.999,3.6,1.017,1.015,3.403,3.07
238.0,2017-09-09 12:33:06.000845,2017-09-09 14:55:32.015699,2120096.818,-3.3,0.55,1.993,3.6,1.017,1.015,3.402,3.069
239.0,2017-09-09 14:57:32.083452,2017-09-09 17:19:58.196441,2128762.999,-3.3,0.55,1.997,3.6,1.016,1.015,3.402,3.069
240.0,2017-09-09 17:21:58.255635,2017-09-09 19:44:22.712756,2137427.515,-3.3,0.55,1.997,3.6,1.016,1.015,3.401,3.068
241.0,2017-09-09 19:46:22.760431,2017-09-09 22:08:46.023497,2146090.826,-3.3,0.55,1.992,3.6,1.016,1.015,3.401,3.068
242.0,2017-09-09 22:10:46.088900,2017-09-10 00:33:05.867551,2154750.67,-3.3,0.55,1.982,3.6,1.016,1.015,3.4,3.067
243.0,2017-09-10 00:35:05.913904,2017-09-10 02:57:26.512473,2163411.315,-3.3,0.55,1.991,3.6,1.016,1.015,3.4,3.067
244.0,2017-09-10 02:59:26.572461,2017-09-10 05:21:45.020293,2172069.822,-3.3,0.55,1.988,3.6,1.016,1.015,3.4,3.066
245.0,2017-09-10 05:23:45.090363,2017-09-10 07:46:03.474580,2180728.277,-3.3,0.55,1.993,3.6,1.016,1.014,3.399,3.065
246.0,2017-09-10 07:48:03.523524,2017-09-10 10:10:21.028289,2189385.83,-3.3,0.55,1.987,3.6,1.016,1.014,3.399,3.065
247.0,2017-09-10 10:12:21.085742,2017-09-10 12:34:36.456101,2198041.258,-3.3,0.55,1.985,3.6,1.015,1.014,3.398,3.065
248.0,2017-09-10 12:36:36.518519,2017-09-10 14:58:49.399046,2206694.201,-3.3,0.55,1.99,3.6,1.015,1.014,3.398,3.064
249.0,2017-09-10 15:00:49.462720,2017-09-10 17:23:01.531132,2215346.333,-3.3,0.55,1.998,3.6,1.015,1.014,3.397,3.064
250.0,2017-09-10 17:25:01.594310,2017-09-10 19:47:11.438727,2223996.241,-3.3,0.55,1.993,3.6,1.015,1.014,3.397,3.063
251.0,2017-09-10 19:49:11.497767,2017-09-10 22:11:18.951509,2232643.754,-3.3,0.55,1.987,3.6,1.015,1.014,3.396,3.063
252.0,2017-09-10 22:13:19.002994,2017-09-11 00:35:27.497196,2241292.299,-3.3,0.55,1.983,3.6,1.015,1.014,3.396,3.062
253.0,2017-09-11 00:37:27.542657,2017-09-11 02:59:35.672642,2249940.475,-3.3,0.55,1.988,3.6,1.015,1.013,3.396,3.062
254.0,2017-09-11 03:01:35.742360,2017-09-11 05:23:40.001173,2258584.803,-3.3,0.55,1.988,3.6,1.014,1.013,3.395,3.062
255.0,2017-09-11 05:25:40.057939,2017-09-11 07:47:44.598948,2267229.401,-3.3,0.55,1.986,3.6,1.014,1.013,3.395,3.061
256.0,2017-09-11 07:49:44.646192,2017-09-11 10:11:47.733816,2275872.536,-3.3,0.55,1.993,3.6,1.014,1.013,3.395,3.058
257.0,2017-09-11 10:13:47.790102,2017-09-11 12:35:51.722612,2284516.525,-3.3,0.55,1.987,3.6,1.014,1.013,3.394,3.059
258.0,2017-09-11 12:37:51.791183,2017-09-11 14:59:53.223903,2293158.026,-3.3,0.55,1.996,3.6,1.014,1.013,3.394,3.058
259.0,2017-09-11 15:01:53.291368,2017-09-11 17:23:51.470791,2301796.273,-3.3,0.55,1.997,3.6,1.014,1.012,3.393,3.058
260.0,2017-09-11 17:25:51.517849,2017-09-11 19:47:49.004767,2310433.807,-3.3,0.55,1.987,3.6,1.014,1.012,3.393,3.058
261.0,2017-09-11 19:49:49.059453,2017-09-11 22:11:47.257200,2319072.059,-3.3,0.55,1.987,3.6,1.014,1.012,3.393,3.057
262.0,2017-09-11 22:13:47.320215,2017-09-12 00:35:44.322221,2327709.124,-3.3,0.55,1.986,3.6,1.014,1.012,3.392,3.057
263.0,2017-09-12 00:37:44.375937,2017-09-12 02:59:40.473397,2336345.275,-3.3,0.55,1.999,3.6,1.013,1.012,3.392,3.057
264.0,2017-09-12 03:01:40.532188,2017-09-12 05:23:35.203303,2344980.005,-3.3,0.55,1.991,3.6,1.013,1.012,3.391,3.057
265.0,2017-09-12 05:25:35.264990,2017-09-12 07:47:25.268333,2353610.07,-3.3,0.55,1.987,3.6,1.013,1.012,3.391,3.056
266.0,2017-09-12 07:49:25.320564,2017-09-12 10:11:19.180913,2362243.983,-3.3,0.55,1.993,3.6,1.013,1.012,3.391,3.055
267.0,2017-09-12 10:13:19.225303,2017-09-12 12:35:09.237621,2370874.04,-3.3,0.55,1.988,3.6,1.013,1.012,3.39,3.055
268.0,2017-09-12 12:37:09.302111,2017-09-12 14:58:58.870304,2379503.672,-3.3,0.55,1.997,3.6,1.013,1.012,3.39,3.055
269.0,2017-09-12 15:00:58.921314,2017-09-12 17:22:47.829975,2388132.632,-3.3,0.55,1.99,3.6,1.013,1.011,3.389,3.055
270.0,2017-09-12 17:24:47.855119,2017-09-12 19:46:35.879636,2396760.682,-3.3,0.55,1.993,3.6,1.013,1.011,3.389,3.054
271.0,2017-09-12 19:48:35.959337,2017-09-12 22:10:23.770905,2405388.573,-3.3,0.55,1.984,3.6,1.013,1.011,3.389,3.054
272.0,2017-09-12 22:12:23.795356,2017-09-13 00:34:08.998348,2414013.8,-3.3,0.55,1.99,3.6,1.012,1.011,3.388,3.053
273.0,2017-09-13 00:36:09.041129,2017-09-13 02:57:53.328081,2422638.13,-3.3,0.55,1.982,3.6,1.012,1.011,3.388,3.053
274.0,2017-09-13 02:59:53.403719,2017-09-13 05:21:37.726708,2431262.529,-3.3,0.55,1.999,3.6,1.012,1.011,3.388,3.052
275.0,2017-09-13 05:23:37.787919,2017-09-13 07:45:07.448467,2439872.251,-3.3,0.55,1.99,3.6,1.012,0.999,3.387,3.007
276.0,2017-09-13 07:47:07.503735,2017-09-13 10:07:50.696629,2448435.499,-3.3,0.55,1.997,3.6,1.006,1.007,3.368,3.038
277.0,2017-09-13 10:09:50.751887,2017-09-13 12:30:43.783998,2457008.586,-3.3,0.55,1.996,3.6,1.007,1.007,3.37,3.038
278.0,2017-09-13 12:32:43.838842,2017-09-13 14:53:42.780374,2465587.582,-3.3,0.55,1.992,3.6,1.007,1.007,3.371,3.039
279.0,2017-09-13 14:55:42.835568,2017-09-13 17:16:44.742962,2474169.545,-3.3,0.55,1.995,3.6,1.008,1.007,3.373,3.04
280.0,2017-09-13 17:18:44.799193,2017-09-13 19:39:48.858286,2482753.66,-3.3,0.55,1.986,3.6,1.008,1.008,3.374,3.04
281.0,2017-09-13 19:41:48.913091,2017-09-13 22:02:54.222584,2491339.025,-3.3,0.55,1.989,3.6,1.008,1.008,3.375,3.041
282.0,2017-09-13 22:04:54.277975,2017-09-14 00:26:01.609351,2499926.411,-3.3,0.55,1.984,3.6,1.009,1.008,3.375,3.041
283.0,2017-09-14 00:28:01.664977,2017-09-14 02:49:10.981396,2508515.783,-3.3,0.55,1.992,3.6,1.009,1.008,3.376,3.034
284.0,2017-09-14 02:51:11.027061,2017-09-14 05:12:18.046929,2517102.849,-3.3,0.55,1.99,3.6,1.009,1.008,3.377,3.037
285.0,2017-09-14 05:14:18.101066,2017-09-14 07:35:25.137969,2525689.94,-3.3,0.55,1.983,3.6,1.009,1.008,3.377,3.039
286.0,2017-09-14 07:37:25.189723,2017-09-14 09:58:32.876581,2534277.679,-3.3,0.55,1.991,3.6,1.009,1.008,3.377,3.04
287.0,2017-09-14 10:00:32.931914,2017-09-14 12:21:41.172012,2542865.974,-3.3,0.55,1.997,3.6,1.009,1.008,3.377,3.04
288.0,2017-09-14 12:23:41.225574,2017-09-14 14:44:50.085748,2551454.888,-3.3,0.55,1.99,3.6,1.009,1.008,3.377,3.041
289.0,2017-09-14 14:46:50.137566,2017-09-14 17:07:56.779284,2560041.581,-3.3,0.55,1.996,3.6,1.009,1.008,3.377,3.04
290.0,2017-09-14 17:09:56.834192,2017-09-14 19:31:04.111142,2568628.913,-3.3,0.55,1.995,3.6,1.009,1.008,3.377,3.041
291.0,2017-09-14 19:33:04.170156,2017-09-14 21:54:12.186894,2577216.989,-3.3,0.55,1.986,3.6,1.009,1.008,3.377,3.041
292.0,2017-09-14 21:56:12.243242,2017-09-15 00:17:18.820474,2585803.623,-3.3,0.55,1.998,3.6,1.009,1.008,3.377,3.041
293.0,2017-09-15 00:19:18.879939,2017-09-15 02:40:23.555264,2594388.357,-3.3,0.55,1.997,3.6,1.009,1.008,3.376,3.041
294.0,2017-09-15 02:42:23.614240,2017-09-15 05:03:26.943319,2602971.745,-3.3,0.55,1.983,3.6,1.009,1.008,3.376,3.04
295.0,2017-09-15 05:05:26.999640,2017-09-15 07:26:34.015608,2611558.818,-3.3,0.55,1.988,3.6,1.009,1.008,3.377,3.04
296.0,2017-09-15 07:28:34.075348,2017-09-15 09:49:39.566950,2620144.369,-3.3,0.55,1.987,3.6,1.009,1.008,3.376,3.04
297.0,2017-09-15 09:51:39.628109,2017-09-15 12:12:45.812056,2628730.614,-3.3,0.55,1.993,3.6,1.009,1.008,3.376,3.04
298.0,2017-09-15 12:14:45.859709,2017-09-15 14:35:50.046987,2637314.849,-3.3,0.55,1.992,3.6,1.009,1.008,3.376,3.04
299.0,2017-09-15 14:37:50.109191,2017-09-15 16:58:52.547376,2645897.349,-3.3,0.55,1.991,3.6,1.008,1.008,3.375,3.04
300.0,2017-09-15 17:00:52.602313,2017-09-15 19:21:56.598291,2654481.4,-3.3,0.55,1.994,3.6,1.009,1.008,3.376,3.04
301.0,2017-09-15 19:23:56.653740,2017-09-15 21:45:00.742957,2663065.545,-3.3,0.55,1.988,3.6,1.009,1.008,3.376,3.039
302.0,2017-09-15 21:47:00.798824,2017-09-16 00:08:04.576386,2671649.378,-3.3,0.55,1.984,3.6,1.009,1.007,3.376,3.039
303.0,2017-09-16 00:10:04.630656,2017-09-16 02:31:07.130567,2680231.933,-3.3,0.55,1.983,3.6,1.009,1.007,3.376,3.039
304.0,2017-09-16 02:33:07.184998,2017-09-16 04:54:06.594361,2688811.396,-3.3,0.55,1.983,3.6,1.008,1.007,3.375,3.039
305.0,2017-09-16 04:56:06.647839,2017-09-16 07:17:07.306555,2697392.109,-3.3,0.55,1.999,3.6,1.008,1.007,3.375,3.038
306.0,2017-09-16 07:19:07.361208,2017-09-16 09:40:06.614676,2705971.417,-3.3,0.55,1.988,3.6,1.008,1.007,3.375,3.038
307.0,2017-09-16 09:42:06.668261,2017-09-16 12:03:05.783973,2714550.586,-3.3,0.55,1.996,3.6,1.008,1.006,3.375,3.034
308.0,2017-09-16 12:05:05.839363,2017-09-16 14:26:05.154583,2723129.957,-3.3,0.55,1.988,3.6,1.008,1.007,3.374,3.038
309.0,2017-09-16 14:28:05.209842,2017-09-16 16:49:04.337460,2731709.14,-3.3,0.55,1.996,3.6,1.008,1.007,3.374,3.038
310.0,2017-09-16 16:51:04.392066,2017-09-16 19:12:01.930561,2740286.733,-3.3,0.55,1.99,3.6,1.008,1.007,3.374,3.037
311.0,2017-09-16 19:14:01.985324,2017-09-16 21:34:59.304519,2748864.107,-3.3,0.55,1.988,3.6,1.008,1.007,3.374,3.037
312.0,2017-09-16 21:36:59.358562,2017-09-16 23:57:56.114100,2757440.916,-3.3,0.55,1.985,3.6,1.008,1.007,3.374,3.037
313.0,2017-09-16 23:59:56.168825,2017-09-17 02:20:51.554669,2766016.357,-3.3,0.55,1.988,3.6,1.008,1.007,3.374,3.036
314.0,2017-09-17 02:22:51.612643,2017-09-17 04:43:45.913123,2774590.715,-3.3,0.55,1.984,3.6,1.008,1.007,3.374,3.036
315.0,2017-09-17 04:45:45.968898,2017-09-17 07:06:40.173831,2783164.976,-3.3,0.55,1.995,3.6,1.008,1.007,3.374,3.036
316.0,2017-09-17 07:08:40.226513,2017-09-17 09:29:35.290238,2791740.092,-3.3,0.55,1.993,3.6,1.008,1.007,3.374,3.035
317.0,2017-09-17 09:31:35.341951,2017-09-17 11:52:28.486245,2800313.288,-3.3,0.55,1.989,3.6,1.008,1.007,3.373,3.035
318.0,2017-09-17 11:54:28.542515,2017-09-17 14:15:21.802293,2808886.604,-3.3,0.55,1.993,3.6,1.008,1.007,3.373,3.035
319.0,2017-09-17 14:17:21.855125,2017-09-17 16:38:12.873501,2817457.676,-3.3,0.55,1.992,3.6,1.008,1.006,3.373,3.035
320.0,2017-09-17 16:40:12.927022,2017-09-17 19:01:04.902865,2826029.705,-3.3,0.55,1.984,3.6,1.008,1.006,3.373,3.035
321.0,2017-09-17 19:03:04.959171,2017-09-17 21:23:55.752478,2834600.555,-3.3,0.55,1.983,3.6,1.007,1.006,3.372,3.034
322.0,2017-09-17 21:25:55.809191,2017-09-17 23:46:28.799399,2843153.601,-3.3,0.55,1.997,3.6,1.007,0.989,3.372,2.96
323.0,2017-09-17 23:48:28.854670,2017-09-18 02:07:43.960077,2851628.762,-3.3,0.55,1.99,3.6,0.996,0.997,3.336,2.989
324.0,2017-09-18 02:09:44.010073,2017-09-18 04:29:07.563500,2860112.366,-3.3,0.55,1.986,3.6,0.997,0.997,3.338,2.99
325.0,2017-09-18 04:31:07.618738,2017-09-18 06:50:38.905261,2868603.707,-3.3,0.55,1.999,3.6,0.998,0.997,3.34,2.991
326.0,2017-09-18 06:52:38.960404,2017-09-18 09:12:12.198355,2877097.0,-3.3,0.55,1.991,3.6,0.998,0.997,3.341,2.993
327.0,2017-09-18 09:14:12.254165,2017-09-18 11:33:48.579342,2885593.381,-3.3,0.55,1.986,3.6,0.998,0.997,3.342,2.994
328.0,2017-09-18 11:35:48.618677,2017-09-18 13:55:27.142101,2894091.944,-3.3,0.55,1.984,3.6,0.998,0.998,3.343,2.994
329.0,2017-09-18 13:57:27.197825,2017-09-18 16:17:06.519460,2902591.322,-3.3,0.55,1.996,3.6,0.999,0.998,3.344,2.995
330.0,2017-09-18 16:19:06.573168,2017-09-18 18:38:46.638401,2911091.44,-3.3,0.55,1.991,3.6,0.999,0.998,3.345,2.996
331.0,2017-09-18 18:40:46.695782,2017-09-18 21:00:29.443604,2919594.246,-3.3,0.55,1.983,3.6,0.999,0.998,3.346,2.995
332.0,2017-09-18 21:02:29.498179,2017-09-18 23:22:14.032137,2928098.834,-3.3,0.55,1.986,3.6,0.999,0.998,3.346,2.996
333.0,2017-09-18 23:24:14.089262,2017-09-19 01:43:58.245728,2936603.048,-3.3,0.55,1.994,3.6,0.999,0.998,3.346,2.996
334.0,2017-09-19 01:45:58.299638,2017-09-19 04:05:43.561650,2945108.364,-3.3,0.55,1.987,3.6,0.999,0.998,3.347,2.996
335.0,2017-09-19 04:07:43.615824,2017-09-19 06:27:28.965488,2953613.768,-3.3,0.55,1.991,3.6,1.0,0.998,3.347,2.997
336.0,2017-09-19 06:29:29.023377,2017-09-19 08:49:16.927554,2962121.73,-3.3,0.55,1.99,3.6,1.0,0.999,3.348,2.998
337.0,2017-09-19 08:51:16.985737,2017-09-19 11:11:03.921050,2970628.723,-3.3,0.55,1.993,3.6,1.0,0.999,3.348,2.998
338.0,2017-09-19 11:13:03.977716,2017-09-19 13:32:51.597782,2979136.4,-3.3,0.55,1.982,3.6,1.0,0.999,3.348,2.998
339.0,2017-09-19 13:34:51.654234,2017-09-19 15:54:40.932847,2987645.735,-3.3,0.55,1.999,3.6,1.0,0.999,3.348,2.999
340.0,2017-09-19 15:56:40.983495,2017-09-19 18:16:29.922218,2996154.724,-3.3,0.55,1.999,3.6,1.0,0.999,3.348,2.999
341.0,2017-09-19 18:18:29.969840,2017-09-19 20:38:18.669102,3004663.471,-3.3,0.55,1.994,3.6,1.0,0.999,3.348,2.999
342.0,2017-09-19 20:40:18.722683,2017-09-19 23:00:08.269595,3013173.072,-3.3,0.55,1.984,3.6,1.0,0.999,3.349,3.0
343.0,2017-09-19 23:02:08.322546,2017-09-20 01:21:57.765718,3021682.568,-3.3,0.55,1.992,3.6,1.0,0.999,3.349,2.999
344.0,2017-09-20 01:23:57.821023,2017-09-20 03:43:45.220272,3030190.022,-3.3,0.55,1.989,3.6,1.0,0.999,3.349,3.0
345.0,2017-09-20 03:45:45.275255,2017-09-20 06:05:34.786821,3038699.589,-3.3,0.55,1.982,3.6,1.0,0.999,3.349,3.0
346.0,2017-09-20 06:07:34.844724,2017-09-20 08:27:24.617204,3047209.419,-3.3,0.55,1.989,3.6,1.0,0.999,3.349,3.0
347.0,2017-09-20 08:29:24.678283,2017-09-20 10:49:12.737801,3055717.54,-3.3,0.55,1.991,3.6,1.0,0.999,3.349,3.0
348.0,2017-09-20 10:51:12.799202,2017-09-20 13:11:01.111022,3064225.913,-3.3,0.55,1.983,3.6,1.0,0.999,3.349,3.0
