Repository: Oliver191/MSc_Thesis_Predictive_Maintenance_Batteries

# MSc_Thesis_Predictive_Maintenance_Batteries
The GitHub repository accompanying the MSc Thesis at Esade written by Oliver Caspers regarding the topic “Predictive Maintenance for Lithium-Ion Batteries: Predicting the Remaining Useful Life (RUL) using Data-Driven Machine Learning based on Real-World Battery Datasets”.

SNL_Final.ipynb: The main Jupyter Notebook which contains the main code used to load, clean, and transform the SNL data. Four initial models are evaluated and a RF is chosen to be optimized. The RF is trained to predict the RUL on the training data and optimized using the validation data. Finally, the model is tested using independent testing data from UL.

File: SNL_Cycle_Timeseries_Data/SNL_18650_LFP_25C_40-60_0.5-3C_b_cycle_data.csv (part 1 of 35)
Cycle_Index,Start_Time,End_Time,Test_Time (s),Min_Current (A),Max_Current (A),Min_Voltage (V),Max_Voltage (V),Charge_Capacity (Ah),Discharge_Capacity (Ah),Charge_Energy (Wh),Discharge_Energy (Wh)
1.0,2017-08-07 08:51:29.133878,2017-08-07 13:12:38.718352,15679.718,-0.55,0.549,1.999,3.6,1.028,1.05,3.463,3.381
2.0,2017-08-07 13:12:38.875267,2017-08-07 17:32:20.726344,31261.726,-0.55,0.549,1.998,3.6,1.052,1.052,3.523,3.388
3.0,2017-08-07 17:32:20.851514,2017-08-07 21:51:27.697917,46808.697,-0.55,0.549,1.999,3.6,1.051,1.053,3.521,3.39
4.0,2017-08-07 21:51:27.698037,2017-08-08 00:25:25.270562,56046.27,-3.3,0.549,2.68,3.6,1.025,0.66,3.425,2.055
5.0,2017-08-08 00:27:25.299430,2017-08-08 01:03:26.709275,58327.709,-3.3,0.549,3.057,3.351,0.22,0.22,0.735,0.682
6.0,2017-08-08 01:05:26.748689,2017-08-08 01:41:28.083802,60609.083,-3.3,0.549,3.055,3.351,0.22,0.22,0.733,0.682
7.0,2017-08-08 01:43:28.119215,2017-08-08 02:19:29.461227,62890.461,-3.3,0.549,3.054,3.352,0.22,0.22,0.733,0.681
8.0,2017-08-08 02:21:29.486252,2017-08-08 02:57:30.952356,65171.952,-3.3,0.549,3.053,3.353,0.22,0.22,0.733,0.681
9.0,2017-08-08 02:59:30.979065,2017-08-08 03:35:32.283518,67453.283,-3.3,0.549,3.053,3.353,0.22,0.22,0.733,0.681
10.0,2017-08-08 03:37:32.308414,2017-08-08 04:13:33.802951,69734.802,-3.3,0.549,3.054,3.353,0.22,0.22,0.733,0.681
11.0,2017-08-08 04:15:33.823120,2017-08-08 04:51:35.143733,72016.143,-3.3,0.549,3.053,3.353,0.22,0.22,0.733,0.681
12.0,2017-08-08 04:53:35.169185,2017-08-08 05:29:36.631396,74297.631,-3.3,0.549,3.053,3.353,0.22,0.22,0.733,0.681
13.0,2017-08-08 05:31:36.666885,2017-08-08 06:07:38.012469,76579.012,-3.3,0.549,3.053,3.353,0.22,0.22,0.733,0.681
14.0,2017-08-08 06:09:38.034291,2017-08-08 06:45:39.428152,78860.428,-3.3,0.549,3.052,3.353,0.22,0.22,0.733,0.681
15.0,2017-08-08 06:47:39.474104,2017-08-08 07:23:40.947419,81141.947,-3.3,0.549,3.053,3.354,0.22,0.22,0.733,0.681
16.0,2017-08-08 07:25:40.998987,2017-08-08 08:01:42.373239,83423.373,-3.3,0.549,3.053,3.353,0.22,0.22,0.733,0.681
17.0,2017-08-08 08:03:42.423361,2017-08-08 08:39:43.590558,85704.59,-3.3,0.549,3.052,3.354,0.22,0.22,0.733,0.681
18.0,2017-08-08 08:41:43.624236,2017-08-08 09:17:45.157084,87986.157,-3.3,0.549,3.052,3.354,0.22,0.22,0.733,0.681
19.0,2017-08-08 09:19:45.204729,2017-08-08 09:55:46.595171,90267.595,-3.3,0.549,3.053,3.354,0.22,0.22,0.733,0.681
20.0,2017-08-08 09:57:46.635201,2017-08-08 10:33:47.948077,92548.948,-3.3,0.549,3.053,3.353,0.22,0.22,0.733,0.681
21.0,2017-08-08 10:35:48.001546,2017-08-08 11:11:49.324341,94830.324,-3.3,0.549,3.052,3.354,0.22,0.22,0.733,0.681
22.0,2017-08-08 11:13:49.378816,2017-08-08 11:49:50.677087,97111.677,-3.3,0.549,3.052,3.354,0.22,0.22,0.733,0.681
23.0,2017-08-08 11:51:50.740655,2017-08-08 12:27:51.991541,99392.991,-3.3,0.549,3.052,3.354,0.22,0.22,0.733,0.681
24.0,2017-08-08 12:29:52.054087,2017-08-08 13:05:53.383167,101674.383,-3.3,0.549,3.053,3.354,0.22,0.22,0.733,0.681
25.0,2017-08-08 13:07:53.425567,2017-08-08 13:43:54.678476,103955.678,-3.3,0.549,3.052,3.354,0.22,0.22,0.733,0.681
26.0,2017-08-08 13:45:54.737645,2017-08-08 14:21:56.023551,106237.023,-3.3,0.549,3.052,3.354,0.22,0.22,0.733,0.681
27.0,2017-08-08 14:23:56.077095,2017-08-08 14:59:57.338121,108518.338,-3.3,0.549,3.051,3.354,0.22,0.22,0.733,0.681
28.0,2017-08-08 15:01:57.374659,2017-08-08 15:37:58.483209,110799.483,-3.3,0.549,3.052,3.354,0.22,0.22,0.733,0.681
29.0,2017-08-08 15:39:58.539636,2017-08-08 16:15:59.751501,113080.751,-3.3,0.549,3.051,3.354,0.22,0.22,0.733,0.681
30.0,2017-08-08 16:17:59.802680,2017-08-08 16:54:01.203157,115362.203,-3.3,0.549,3.051,3.354,0.22,0.22,0.733,0.681
31.0,2017-08-08 16:56:01.258133,2017-08-08 17:32:02.609540,117643.609,-3.3,0.549,3.051,3.355,0.22,0.22,0.734,0.681
32.0,2017-08-08 17:34:02.667749,2017-08-08 18:10:03.844024,119924.844,-3.3,0.549,3.052,3.355,0.22,0.22,0.733,0.681
33.0,2017-08-08 18:12:03.901053,2017-08-08 18:48:05.201527,122206.201,-3.3,0.549,3.052,3.354,0.22,0.22,0.733,0.681
34.0,2017-08-08 18:50:05.263082,2017-08-08 19:26:06.557526,124487.557,-3.3,0.549,3.051,3.355,0.22,0.22,0.733,0.681
35.0,2017-08-08 19:28:06.612868,2017-08-08 20:04:08.022085,126769.022,-3.3,0.549,3.051,3.354,0.22,0.22,0.733,0.681
36.0,2017-08-08 20:06:08.074928,2017-08-08 20:42:09.278404,129050.278,-3.3,0.549,3.051,3.355,0.22,0.22,0.733,0.681
37.0,2017-08-08 20:44:09.312318,2017-08-08 21:20:10.507858,131331.507,-3.3,0.549,3.052,3.355,0.22,0.22,0.733,0.681
38.0,2017-08-08 21:22:10.557757,2017-08-08 21:58:11.861597,133612.861,-3.3,0.549,3.051,3.355,0.22,0.22,0.734,0.681
39.0,2017-08-08 22:00:11.918269,2017-08-08 22:36:13.275130,135894.275,-3.3,0.549,3.051,3.355,0.22,0.22,0.733,0.681
40.0,2017-08-08 22:38:13.320688,2017-08-08 23:14:14.632058,138175.632,-3.3,0.549,3.051,3.355,0.22,0.22,0.734,0.681
41.0,2017-08-08 23:16:14.670380,2017-08-08 23:52:16.006736,140457.006,-3.3,0.549,3.052,3.355,0.22,0.22,0.734,0.681
42.0,2017-08-08 23:54:16.071147,2017-08-09 00:30:17.479709,142738.479,-3.3,0.549,3.052,3.355,0.22,0.22,0.733,0.681
43.0,2017-08-09 00:32:17.531660,2017-08-09 01:08:18.946249,145019.946,-3.3,0.549,3.051,3.355,0.22,0.22,0.734,0.681
44.0,2017-08-09 01:10:18.994646,2017-08-09 01:46:20.320566,147301.32,-3.3,0.549,3.051,3.355,0.22,0.22,0.734,0.681
45.0,2017-08-09 01:48:20.367704,2017-08-09 02:24:21.804605,149582.804,-3.3,0.549,3.051,3.355,0.22,0.22,0.734,0.681
46.0,2017-08-09 02:26:21.835983,2017-08-09 03:02:23.150568,151864.15,-3.3,0.549,3.052,3.355,0.22,0.22,0.733,0.681
47.0,2017-08-09 03:04:23.206921,2017-08-09 03:40:24.609719,154145.609,-3.3,0.549,3.051,3.355,0.22,0.22,0.734,0.681
48.0,2017-08-09 03:42:24.664897,2017-08-09 04:18:26.033398,156427.033,-3.3,0.549,3.052,3.355,0.22,0.22,0.734,0.681
49.0,2017-08-09 04:20:26.074205,2017-08-09 04:56:27.543438,158708.543,-3.3,0.549,3.051,3.355,0.22,0.22,0.734,0.681
50.0,2017-08-09 04:58:27.612984,2017-08-09 05:34:28.998197,160989.998,-3.3,0.549,3.053,3.355,0.22,0.22,0.734,0.681
51.0,2017-08-09 05:36:29.034566,2017-08-09 06:12:30.448289,163271.448,-3.3,0.549,3.051,3.355,0.22,0.22,0.734,0.681
52.0,2017-08-09 06:14:30.490133,2017-08-09 06:50:31.833388,165552.833,-3.3,0.549,3.052,3.355,0.22,0.22,0.734,0.681
53.0,2017-08-09 06:52:31.891817,2017-08-09 07:28:33.294068,167834.294,-3.3,0.549,3.051,3.355,0.22,0.22,0.734,0.681
54.0,2017-08-09 07:30:33.339661,2017-08-09 08:06:34.673937,170115.673,-3.3,0.549,3.052,3.355,0.22,0.22,0.734,0.681
55.0,2017-08-09 08:08:34.725641,2017-08-09 08:44:36.099042,172397.099,-3.3,0.549,3.051,3.355,0.22,0.22,0.734,0.681
56.0,2017-08-09 08:46:36.134558,2017-08-09 09:22:37.608315,174678.608,-3.3,0.549,3.051,3.355,0.22,0.22,0.734,0.681
57.0,2017-08-09 09:24:37.641405,2017-08-09 10:00:39.016340,176960.016,-3.3,0.549,3.051,3.355,0.22,0.22,0.734,0.681
58.0,2017-08-09 10:02:39.074026,2017-08-09 10:38:40.387858,179241.387,-3.3,0.549,3.051,3.355,0.22,0.22,0.734,0.681
59.0,2017-08-09 10:40:40.447206,2017-08-09 11:16:41.673314,181522.673,-3.3,0.549,3.052,3.355,0.22,0.22,0.733,0.681
60.0,2017-08-09 11:18:41.711095,2017-08-09 11:54:42.997129,183803.997,-3.3,0.549,3.051,3.355,0.22,0.22,0.734,0.681
61.0,2017-08-09 11:56:43.056834,2017-08-09 12:32:44.353926,186085.353,-3.3,0.549,3.051,3.355,0.22,0.22,0.734,0.681
62.0,2017-08-09 12:34:44.398287,2017-08-09 13:10:45.727034,188366.727,-3.3,0.549,3.051,3.355,0.22,0.22,0.734,0.681
63.0,2017-08-09 13:12:45.769136,2017-08-09 13:48:46.936138,190647.936,-3.3,0.549,3.052,3.355,0.22,0.22,0.734,0.681
64.0,2017-08-09 13:50:46.968246,2017-08-09 14:26:48.280729,192929.28,-3.3,0.549,3.051,3.355,0.22,0.22,0.734,0.681
65.0,2017-08-09 14:28:48.314984,2017-08-09 15:04:49.561246,195210.561,-3.3,0.549,3.051,3.356,0.22,0.22,0.734,0.681
66.0,2017-08-09 15:06:49.607164,2017-08-09 15:42:50.877187,197491.877,-3.3,0.549,3.051,3.356,0.22,0.22,0.734,0.681
67.0,2017-08-09 15:44:50.911333,2017-08-09 16:20:52.147217,199773.147,-3.3,0.549,3.052,3.355,0.22,0.22,0.734,0.681
68.0,2017-08-09 16:22:52.204389,2017-08-09 16:58:53.418198,202054.418,-3.3,0.549,3.051,3.355,0.22,0.22,0.734,0.681
69.0,2017-08-09 17:00:53.479033,2017-08-09 17:36:54.628411,204335.628,-3.3,0.549,3.051,3.355,0.22,0.22,0.734,0.681
70.0,2017-08-09 17:38:54.681161,2017-08-09 18:14:55.764723,206616.764,-3.3,0.549,3.051,3.356,0.22,0.22,0.734,0.681
71.0,2017-08-09 18:16:55.813883,2017-08-09 18:52:56.878445,208897.878,-3.3,0.549,3.051,3.355,0.22,0.22,0.734,0.681
72.0,2017-08-09 18:54:56.929997,2017-08-09 19:30:58.184669,211179.184,-3.3,0.549,3.051,3.355,0.22,0.22,0.734,0.681
73.0,2017-08-09 19:32:58.218874,2017-08-09 20:08:59.420932,213460.42,-3.3,0.549,3.051,3.355,0.22,0.22,0.734,0.681
74.0,2017-08-09 20:10:59.466537,2017-08-09 20:47:00.835864,215741.835,-3.3,0.549,3.051,3.355,0.22,0.22,0.734,0.681
75.0,2017-08-09 20:49:00.870033,2017-08-09 21:25:01.986686,218022.986,-3.3,0.549,3.051,3.355,0.22,0.22,0.734,0.681
76.0,2017-08-09 21:27:02.019841,2017-08-09 22:03:03.328868,220304.328,-3.3,0.549,3.052,3.355,0.22,0.22,0.734,0.681
77.0,2017-08-09 22:05:03.384901,2017-08-09 22:41:04.595901,222585.595,-3.3,0.549,3.051,3.355,0.22,0.22,0.734,0.681
78.0,2017-08-09 22:43:04.634688,2017-08-09 23:19:05.899545,224866.899,-3.3,0.549,3.05,3.356,0.22,0.22,0.734,0.681
79.0,2017-08-09 23:21:05.954577,2017-08-09 23:57:07.234119,227148.234,-3.3,0.549,3.051,3.356,0.22,0.22,0.734,0.681
80.0,2017-08-09 23:59:07.284809,2017-08-10 00:35:08.503679,229429.503,-3.3,0.549,3.052,3.355,0.22,0.22,0.734,0.681
81.0,2017-08-10 00:37:08.531012,2017-08-10 01:13:09.814622,231710.814,-3.3,0.549,3.051,3.356,0.22,0.22,0.734,0.681
82.0,2017-08-10 01:15:09.876218,2017-08-10 01:51:11.086599,233992.086,-3.3,0.549,3.051,3.356,0.22,0.22,0.734,0.681
83.0,2017-08-10 01:53:11.134038,2017-08-10 02:29:12.490703,236273.49,-3.3,0.549,3.05,3.356,0.22,0.22,0.734,0.681
84.0,2017-08-10 02:31:12.543930,2017-08-10 03:07:13.863438,238554.863,-3.3,0.549,3.052,3.355,0.22,0.22,0.734,0.681
85.0,2017-08-10 03:09:13.916127,2017-08-10 03:45:15.242309,240836.242,-3.3,0.549,3.051,3.356,0.22,0.22,0.734,0.681
86.0,2017-08-10 03:47:15.288240,2017-08-10 04:23:16.650058,243117.65,-3.3,0.549,3.05,3.356,0.22,0.22,0.734,0.681
87.0,2017-08-10 04:25:16.711551,2017-08-10 05:01:18.066640,245399.066,-3.3,0.549,3.051,3.356,0.22,0.22,0.734,0.681
88.0,2017-08-10 05:03:18.114685,2017-08-10 05:39:19.461965,247680.461,-3.3,0.549,3.052,3.356,0.22,0.22,0.734,0.681
89.0,2017-08-10 05:41:19.517303,2017-08-10 06:17:20.846800,249961.846,-3.3,0.549,3.051,3.356,0.22,0.22,0.734,0.681
90.0,2017-08-10 06:19:20.891365,2017-08-10 06:55:22.125208,252243.125,-3.3,0.549,3.051,3.356,0.22,0.22,0.734,0.681
91.0,2017-08-10 06:57:22.181704,2017-08-10 07:33:23.432364,254524.432,-3.3,0.549,3.05,3.356,0.22,0.22,0.734,0.681
92.0,2017-08-10 07:35:23.466921,2017-08-10 08:11:24.800725,256805.8,-3.3,0.549,3.051,3.356,0.22,0.22,0.734,0.681
93.0,2017-08-10 08:13:24.866074,2017-08-10 08:49:26.139175,259087.139,-3.3,0.549,3.051,3.355,0.22,0.22,0.734,0.681
94.0,2017-08-10 08:51:26.179842,2017-08-10 09:27:27.365668,261368.365,-3.3,0.549,3.05,3.356,0.22,0.22,0.734,0.681
95.0,2017-08-10 09:29:27.415183,2017-08-10 10:05:28.637346,263649.637,-3.3,0.549,3.05,3.356,0.22,0.22,0.734,0.681
96.0,2017-08-10 10:07:28.684941,2017-08-10 10:43:29.963483,265930.963,-3.3,0.549,3.051,3.356,0.22,0.22,0.734,0.681
97.0,2017-08-10 10:45:30.022445,2017-08-10 11:21:31.342590,268212.342,-3.3,0.549,3.051,3.355,0.22,0.22,0.734,0.681
98.0,2017-08-10 11:23:31.417119,2017-08-10 11:59:32.507436,270493.507,-3.3,0.549,3.05,3.356,0.22,0.22,0.734,0.681
99.0,2017-08-10 12:01:32.535821,2017-08-10 12:37:33.810280,272774.81,-3.3,0.549,3.05,3.356,0.22,0.22,0.734,0.681
100.0,2017-08-10 12:39:33.865436,2017-08-10 13:15:35.091650,275056.091,-3.3,0.549,3.05,3.356,0.22,0.22,0.734,0.681
101.0,2017-08-10 13:17:35.121290,2017-08-10 13:53:36.661503,277337.661,-3.3,0.549,3.052,3.356,0.22,0.22,0.734,0.682
102.0,2017-08-10 13:55:36.708218,2017-08-10 14:31:37.804303,279618.804,-3.3,0.549,3.05,3.356,0.22,0.22,0.734,0.681
103.0,2017-08-10 14:33:37.844483,2017-08-10 15:09:39.129102,281900.129,-3.3,0.549,3.05,3.356,0.22,0.22,0.734,0.681
104.0,2017-08-10 15:11:39.181348,2017-08-10 15:47:40.536184,284181.536,-3.3,0.549,3.05,3.356,0.22,0.22,0.734,0.681
105.0,2017-08-10 15:49:40.575860,2017-08-10 16:25:41.784048,286462.784,-3.3,0.549,3.051,3.356,0.22,0.22,0.734,0.681
106.0,2017-08-10 16:27:41.806070,2017-08-10 17:03:42.977836,288743.977,-3.3,0.549,3.05,3.356,0.22,0.22,0.734,0.681
107.0,2017-08-10 17:05:43.015435,2017-08-10 17:41:44.369571,291025.369,-3.3,0.549,3.05,3.356,0.22,0.22,0.734,0.681
108.0,2017-08-10 17:43:44.422335,2017-08-10 18:19:45.675324,293306.675,-3.3,0.549,3.05,3.356,0.22,0.22,0.734,0.681
109.0,2017-08-10 18:21:45.735868,2017-08-10 18:57:47.054030,295588.054,-3.3,0.549,3.051,3.356,0.22,0.22,0.734,0.681
110.0,2017-08-10 18:59:47.123603,2017-08-10 19:35:48.347663,297869.347,-3.3,0.549,3.05,3.356,0.22,0.22,0.734,0.681
111.0,2017-08-10 19:37:48.399079,2017-08-10 20:13:49.636744,300150.636,-3.3,0.549,3.05,3.356,0.22,0.22,0.734,0.681
112.0,2017-08-10 20:15:49.677699,2017-08-10 20:51:50.922658,302431.922,-3.3,0.549,3.05,3.356,0.22,0.22,0.734,0.681
113.0,2017-08-10 20:53:50.954011,2017-08-10 21:29:52.217258,304713.217,-3.3,0.549,3.05,3.356,0.22,0.22,0.734,0.681
114.0,2017-08-10 21:31:52.247222,2017-08-10 22:07:53.616425,306994.616,-3.3,0.549,3.051,3.356,0.22,0.22,0.734,0.681
115.0,2017-08-10 22:09:53.634752,2017-08-10 22:45:54.933725,309275.933,-3.3,0.549,3.05,3.356,0.22,0.22,0.734,0.681
116.0,2017-08-10 22:47:54.978619,2017-08-10 23:23:56.281575,311557.281,-3.3,0.549,3.05,3.356,0.22,0.22,0.734,0.681
117.0,2017-08-10 23:25:56.305485,2017-08-11 00:01:57.534900,313838.534,-3.3,0.549,3.05,3.356,0.22,0.22,0.734,0.681
118.0,2017-08-11 00:03:57.555953,2017-08-11 00:39:58.812364,316119.812,-3.3,0.549,3.051,3.356,0.22,0.22,0.734,0.681
119.0,2017-08-11 00:41:58.837652,2017-08-11 01:18:00.356055,318401.356,-3.3,0.549,3.05,3.356,0.22,0.22,0.734,0.681
120.0,2017-08-11 01:20:00.398057,2017-08-11 01:56:01.721860,320682.721,-3.3,0.549,3.05,3.356,0.22,0.22,0.734,0.681
121.0,2017-08-11 01:58:01.767391,2017-08-11 02:34:02.962236,322963.962,-3.3,0.549,3.05,3.356,0.22,0.22,0.734,0.681
122.0,2017-08-11 02:36:03.010700,2017-08-11 03:12:04.224846,325245.224,-3.3,0.549,3.052,3.356,0.22,0.22,0.734,0.681
123.0,2017-08-11 03:14:04.266635,2017-08-11 03:50:05.569402,327526.569,-3.3,0.549,3.05,3.356,0.22,0.22,0.734,0.681
124.0,2017-08-11 03:52:05.606358,2017-08-11 04:28:06.971266,329807.971,-3.3,0.549,3.05,3.356,0.22,0.22,0.734,0.681
125.0,2017-08-11 04:30:07.008833,2017-08-11 05:06:08.204852,332089.204,-3.3,0.549,3.05,3.356,0.22,0.22,0.734,0.681
126.0,2017-08-11 05:08:08.239389,2017-08-11 05:44:09.475730,334370.475,-3.3,0.549,3.052,3.356,0.22,0.22,0.734,0.681
127.0,2017-08-11 05:46:09.505489,2017-08-11 06:22:10.735646,336651.735,-3.3,0.549,3.05,3.356,0.22,0.22,0.734,0.681
128.0,2017-08-11 06:24:10.777097,2017-08-11 07:00:12.053068,338933.053,-3.3,0.549,3.05,3.356,0.22,0.22,0.734,0.681
129.0,2017-08-11 07:02:12.099654,2017-08-11 07:38:13.218433,341214.218,-3.3,0.549,3.05,3.356,0.22,0.22,0.734,0.681
130.0,2017-08-11 07:40:13.251096,2017-08-11 08:16:14.493226,343495.493,-3.3,0.549,3.051,3.356,0.22,0.22,0.734,0.681
131.0,2017-08-11 08:18:14.545503,2017-08-11 08:54:15.839878,345776.839,-3.3,0.549,3.05,3.356,0.22,0.22,0.734,0.681
132.0,2017-08-11 08:56:15.884447,2017-08-11 09:32:17.336140,348058.336,-3.3,0.549,3.05,3.356,0.22,0.22,0.734,0.681
133.0,2017-08-11 09:34:17.377336,2017-08-11 10:10:18.598898,350339.598,-3.3,0.549,3.05,3.356,0.22,0.22,0.734,0.681
134.0,2017-08-11 10:12:18.661290,2017-08-11 10:48:19.854182,352620.854,-3.3,0.549,3.051,3.356,0.22,0.22,0.734,0.681
135.0,2017-08-11 10:50:19.890980,2017-08-11 11:26:21.136621,354902.136,-3.3,0.549,3.05,3.356,0.22,0.22,0.734,0.681
136.0,2017-08-11 11:28:21.205322,2017-08-11 12:04:22.495463,357183.495,-3.3,0.549,3.05,3.356,0.22,0.22,0.734,0.681
137.0,2017-08-11 12:06:22.566675,2017-08-11 12:42:23.680654,359464.68,-3.3,0.549,3.05,3.356,0.22,0.22,0.734,0.681
138.0,2017-08-11 12:44:23.742019,2017-08-11 13:20:25.004599,361746.004,-3.3,0.549,3.051,3.356,0.22,0.22,0.734,0.681
139.0,2017-08-11 13:22:25.041850,2017-08-11 13:58:26.268656,364027.268,-3.3,0.549,3.051,3.356,0.22,0.22,0.734,0.681
140.0,2017-08-11 14:00:26.303224,2017-08-11 14:36:27.540047,366308.54,-3.3,0.549,3.05,3.356,0.22,0.22,0.734,0.681
141.0,2017-08-11 14:38:27.589636,2017-08-11 15:14:28.788868,368589.788,-3.3,0.549,3.05,3.356,0.22,0.22,0.734,0.681
142.0,2017-08-11 15:16:28.828813,2017-08-11 15:52:30.137136,370871.137,-3.3,0.549,3.05,3.356,0.22,0.22,0.734,0.681
143.0,2017-08-11 15:54:30.194442,2017-08-11 16:30:31.465081,373152.465,-3.3,0.549,3.051,3.356,0.22,0.22,0.734,0.681
144.0,2017-08-11 16:32:31.511897,2017-08-11 17:08:32.842159,375433.842,-3.3,0.549,3.05,3.356,0.22,0.22,0.734,0.681
145.0,2017-08-11 17:10:32.908345,2017-08-11 17:46:34.343194,377715.343,-3.3,0.549,3.05,3.356,0.22,0.22,0.734,0.681
146.0,2017-08-11 17:48:34.411823,2017-08-11 18:24:35.725344,379996.725,-3.3,0.549,3.051,3.356,0.22,0.22,0.734,0.681
147.0,2017-08-11 18:26:35.782148,2017-08-11 19:02:37.042581,382278.042,-3.3,0.549,3.052,3.356,0.22,0.22,0.734,0.681
148.0,2017-08-11 19:04:37.082270,2017-08-11 19:40:38.337203,384559.337,-3.3,0.549,3.05,3.356,0.22,0.22,0.734,0.681
149.0,2017-08-11 19:42:38.383312,2017-08-11 20:18:39.731030,386840.731,-3.3,0.549,3.05,3.356,0.22,0.22,0.734,0.681
150.0,2017-08-11 20:20:39.790055,2017-08-11 20:56:41.079333,389122.079,-3.3,0.549,3.05,3.356,0.22,0.22,0.734,0.681
151.0,2017-08-11 20:58:41.115155,2017-08-11 21:34:42.506866,391403.506,-3.3,0.549,3.052,3.356,0.22,0.22,0.734,0.681
152.0,2017-08-11 21:36:42.545952,2017-08-11 22:12:43.833218,393684.833,-3.3,0.549,3.051,3.356,0.22,0.22,0.734,0.681
153.0,2017-08-11 22:14:43.865582,2017-08-11 22:50:45.090337,395966.09,-3.3,0.549,3.05,3.356,0.22,0.22,0.734,0.681
154.0,2017-08-11 22:52:45.134560,2017-08-11 23:28:46.468450,398247.468,-3.3,0.549,3.051,3.356,0.22,0.22,0.734,0.681
155.0,2017-08-11 23:30:46.489848,2017-08-12 00:06:47.803881,400528.803,-3.3,0.549,3.051,3.356,0.22,0.22,0.734,0.681
156.0,2017-08-12 00:08:47.828568,2017-08-12 00:44:49.270587,402810.27,-3.3,0.549,3.051,3.356,0.22,0.22,0.734,0.681
157.0,2017-08-12 00:46:49.303364,2017-08-12 01:22:50.821686,405091.821,-3.3,0.549,3.05,3.356,0.22,0.22,0.734,0.681
158.0,2017-08-12 01:24:50.871187,2017-08-12 02:00:52.270379,407373.27,-3.3,0.549,3.05,3.356,0.22,0.22,0.734,0.681
159.0,2017-08-12 02:02:52.292014,2017-08-12 02:38:53.691499,409654.691,-3.3,0.549,3.051,3.356,0.22,0.22,0.734,0.681
160.0,2017-08-12 02:40:53.766679,2017-08-12 03:16:55.103162,411936.103,-3.3,0.549,3.051,3.356,0.22,0.22,0.734,0.681
161.0,2017-08-12 03:18:55.155481,2017-08-12 03:54:56.509865,414217.509,-3.3,0.549,3.05,3.356,0.22,0.22,0.734,0.681
162.0,2017-08-12 03:56:56.542976,2017-08-12 04:32:57.920498,416498.92,-3.3,0.549,3.05,3.356,0.22,0.22,0.734,0.681
163.0,2017-08-12 04:34:57.959217,2017-08-12 05:10:59.349254,418780.349,-3.3,0.549,3.051,3.356,0.22,0.22,0.734,0.681
164.0,2017-08-12 05:12:59.396361,2017-08-12 05:49:00.752420,421061.752,-3.3,0.549,3.051,3.356,0.22,0.22,0.734,0.681
165.0,2017-08-12 05:51:00.798811,2017-08-12 06:27:02.030400,423343.03,-3.3,0.549,3.051,3.356,0.22,0.22,0.734,0.681
166.0,2017-08-12 06:29:02.059804,2017-08-12 07:05:03.434596,425624.434,-3.3,0.549,3.051,3.356,0.22,0.22,0.734,0.681
167.0,2017-08-12 07:07:03.492920,2017-08-12 07:43:04.817501,427905.817,-3.3,0.549,3.05,3.356,0.22,0.22,0.734,0.681
168.0,2017-08-12 07:45:04.877767,2017-08-12 08:21:06.134615,430187.134,-3.3,0.549,3.052,3.356,0.22,0.22,0.734,0.681
169.0,2017-08-12 08:23:06.177184,2017-08-12 08:59:07.529241,432468.529,-3.3,0.549,3.05,3.356,0.22,0.22,0.734,0.681
170.0,2017-08-12 09:01:07.570432,2017-08-12 09:37:08.824580,434749.824,-3.3,0.549,3.051,3.357,0.22,0.22,0.734,0.681
171.0,2017-08-12 09:39:08.875918,2017-08-12 10:15:10.106046,437031.106,-3.3,0.549,3.051,3.357,0.22,0.22,0.734,0.681
172.0,2017-08-12 10:17:10.146325,2017-08-12 10:53:11.421840,439312.421,-3.3,0.549,3.052,3.356,0.22,0.22,0.734,0.681
173.0,2017-08-12 10:55:11.459233,2017-08-12 11:31:12.723947,441593.723,-3.3,0.549,3.05,3.356,0.22,0.22,0.734,0.681
174.0,2017-08-12 11:33:12.773384,2017-08-12 12:09:14.111981,443875.111,-3.3,0.549,3.05,3.357,0.22,0.22,0.734,0.681
175.0,2017-08-12 12:11:14.160915,2017-08-12 12:47:15.400371,446156.4,-3.3,0.549,3.05,3.357,0.22,0.22,0.734,0.681
176.0,2017-08-12 12:49:15.440134,2017-08-12 13:25:16.786586,448437.786,-3.3,0.549,3.052,3.356,0.22,0.22,0.734,0.681
177.0,2017-08-12 13:27:16.805185,2017-08-12 14:03:18.150178,450719.15,-3.3,0.549,3.051,3.356,0.22,0.22,0.734,0.681
178.0,2017-08-12 14:05:18.215659,2017-08-12 14:41:19.611165,453000.611,-3.3,0.549,3.051,3.357,0.22,0.22,0.734,0.681
179.0,2017-08-12 14:43:19.667960,2017-08-12 15:19:20.944043,455281.944,-3.3,0.549,3.051,3.356,0.22,0.22,0.734,0.681
180.0,2017-08-12 15:21:20.992883,2017-08-12 15:57:22.257840,457563.257,-3.3,0.549,3.052,3.356,0.22,0.22,0.734,0.681
181.0,2017-08-12 15:59:22.289070,2017-08-12 16:35:23.650647,459844.65,-3.3,0.549,3.051,3.356,0.22,0.22,0.734,0.681
182.0,2017-08-12 16:37:23.703294,2017-08-12 17:13:25.114394,462126.114,-3.3,0.549,3.05,3.357,0.22,0.22,0.734,0.681
183.0,2017-08-12 17:15:25.150898,2017-08-12 17:51:26.445781,464407.445,-3.3,0.549,3.05,3.357,0.22,0.22,0.734,0.681
184.0,2017-08-12 17:53:26.498079,2017-08-12 18:29:27.877561,466688.877,-3.3,0.549,3.051,3.357,0.22,0.22,0.734,0.681
185.0,2017-08-12 18:31:27.919591,2017-08-12 19:07:29.226998,468970.226,-3.3,0.549,3.051,3.356,0.22,0.22,0.734,0.681
186.0,2017-08-12 19:09:29.273649,2017-08-12 19:45:30.689427,471251.689,-3.3,0.549,3.051,3.357,0.22,0.22,0.734,0.681
187.0,2017-08-12 19:47:30.744837,2017-08-12 20:23:31.929452,473532.929,-3.3,0.549,3.051,3.357,0.22,0.22,0.734,0.681
188.0,2017-08-12 20:25:31.988912,2017-08-12 21:01:33.293718,475814.293,-3.3,0.549,3.051,3.357,0.22,0.22,0.734,0.681
189.0,2017-08-12 21:03:33.352285,2017-08-12 21:39:34.701942,478095.701,-3.3,0.549,3.052,3.356,0.22,0.22,0.734,0.681
190.0,2017-08-12 21:41:34.761941,2017-08-12 22:17:36.140131,480377.14,-3.3,0.549,3.051,3.357,0.22,0.22,0.734,0.681
191.0,2017-08-12 22:19:36.176298,2017-08-12 22:55:37.436697,482658.436,-3.3,0.549,3.051,3.357,0.22,0.22,0.734,0.681
192.0,2017-08-12 22:57:37.462651,2017-08-12 23:33:38.854376,484939.854,-3.3,0.549,3.051,3.357,0.22,0.22,0.734,0.681
193.0,2017-08-12 23:35:38.872270,2017-08-13 00:11:40.329139,487221.329,-3.3,0.549,3.052,3.356,0.22,0.22,0.734,0.681
194.0,2017-08-13 00:13:40.394093,2017-08-13 00:49:41.737666,489502.737,-3.3,0.549,3.051,3.357,0.22,0.22,0.734,0.681
195.0,2017-08-13 00:51:41.786681,2017-08-13 01:27:43.107112,491784.107,-3.3,0.549,3.051,3.357,0.22,0.22,0.734,0.681
196.0,2017-08-13 01:29:43.150897,2017-08-13 02:05:44.789272,494065.789,-3.3,0.549,3.051,3.357,0.22,0.22,0.734,0.681
197.0,2017-08-13 02:07:44.853990,2017-08-13 02:43:46.286097,496347.286,-3.3,0.549,3.052,3.356,0.22,0.22,0.734,0.681
198.0,2017-08-13 02:45:46.338767,2017-08-13 03:21:47.622455,498628.622,-3.3,0.549,3.051,3.357,0.22,0.22,0.734,0.681
199.0,2017-08-13 03:23:47.671776,2017-08-13 03:59:48.959814,500909.959,-3.3,0.549,3.051,3.357,0.22,0.22,0.734,0.681
200.0,2017-08-13 04:01:49.013898,2017-08-13 04:37:50.341059,503191.341,-3.3,0.549,3.051,3.357,0.22,0.22,0.734,0.681
201.0,2017-08-13 04:39:50.392694,2017-08-13 05:15:51.821807,505472.821,-3.3,0.549,3.052,3.356,0.22,0.22,0.734,0.681
202.0,2017-08-13 05:17:51.886082,2017-08-13 05:53:53.096738,507754.096,-3.3,0.549,3.051,3.357,0.22,0.22,0.734,0.681
203.0,2017-08-13 05:55:53.124399,2017-08-13 06:31:54.417723,510035.417,-3.3,0.549,3.051,3.357,0.22,0.22,0.734,0.681
204.0,2017-08-13 06:33:54.466034,2017-08-13 07:09:55.828563,512316.828,-3.3,0.549,3.051,3.357,0.22,0.22,0.734,0.681
205.0,2017-08-13 07:11:55.850169,2017-08-13 07:47:57.218448,514598.218,-3.3,0.549,3.053,3.357,0.22,0.22,0.734,0.681
206.0,2017-08-13 07:49:57.240743,2017-08-13 08:25:58.653450,516879.653,-3.3,0.549,3.051,3.357,0.22,0.22,0.734,0.681
207.0,2017-08-13 08:27:58.701080,2017-08-13 09:04:00.096504,519161.096,-3.3,0.549,3.051,3.357,0.22,0.22,0.734,0.681
208.0,2017-08-13 09:06:00.134482,2017-08-13 09:42:01.512369,521442.512,-3.3,0.549,3.051,3.357,0.22,0.22,0.734,0.681
209.0,2017-08-13 09:44:01.566123,2017-08-13 10:20:02.868819,523723.868,-3.3,0.549,3.052,3.357,0.22,0.22,0.734,0.681
210.0,2017-08-13 10:22:02.932686,2017-08-13 10:58:04.183587,526005.183,-3.3,0.549,3.051,3.357,0.22,0.22,0.734,0.681
211.0,2017-08-13 11:00:04.232980,2017-08-13 11:36:05.522357,528286.522,-3.3,0.549,3.051,3.357,0.22,0.22,0.734,0.681
212.0,2017-08-13 11:38:05.549216,2017-08-13 12:14:06.889967,530567.889,-3.3,0.549,3.051,3.357,0.22,0.22,0.734,0.681
213.0,2017-08-13 12:16:06.948456,2017-08-13 12:52:08.346607,532849.346,-3.3,0.549,3.052,3.357,0.22,0.22,0.734,0.681
214.0,2017-08-13 12:54:08.380040,2017-08-13 13:30:09.602946,535130.602,-3.3,0.549,3.051,3.357,0.22,0.22,0.734,0.681
215.0,2017-08-13 13:32:09.630105,2017-08-13 14:08:10.939506,537411.939,-3.3,0.549,3.051,3.357,0.22,0.22,0.734,0.681
216.0,2017-08-13 14:10:11.020187,2017-08-13 14:46:12.229435,539693.229,-3.3,0.549,3.051,3.357,0.22,0.22,0.734,0.681
217.0,2017-08-13 14:48:12.281673,2017-08-13 15:24:13.500108,541974.5,-3.3,0.549,3.052,3.357,0.22,0.22,0.734,0.681
218.0,2017-08-13 15:26:13.579518,2017-08-13 16:02:14.809405,544255.809,-3.3,0.549,3.052,3.357,0.22,0.22,0.734,0.681
219.0,2017-08-13 16:04:14.832660,2017-08-13 16:40:16.127379,546537.127,-3.3,0.549,3.051,3.357,0.22,0.22,0.734,0.681
220.0,2017-08-13 16:42:16.187556,2017-08-13 17:18:17.572807,548818.572,-3.3,0.549,3.051,3.357,0.22,0.22,0.734,0.681
221.0,2017-08-13 17:20:17.597986,2017-08-13 17:56:18.812722,551099.812,-3.3,0.549,3.051,3.357,0.22,0.22,0.734,0.681
222.0,2017-08-13 17:58:18.854402,2017-08-13 18:34:20.172465,553381.172,-3.3,0.549,3.052,3.357,0.22,0.22,0.734,0.681
223.0,2017-08-13 18:36:20.214430,2017-08-13 19:12:21.598847,555662.598,-3.3,0.549,3.051,3.357,0.22,0.22,0.734,0.681
224.0,2017-08-13 19:14:21.602673,2017-08-13 19:50:22.897008,557943.897,-3.3,0.549,3.052,3.357,0.22,0.22,0.734,0.681
225.0,2017-08-13 19:52:22.928410,2017-08-13 20:28:24.222638,560225.222,-3.3,0.549,3.051,3.357,0.22,0.22,0.734,0.681
226.0,2017-08-13 20:30:24.277676,2017-08-13 21:06:25.515624,562506.515,-3.3,0.549,3.052,3.356,0.22,0.22,0.734,0.681
227.0,2017-08-13 21:08:25.545466,2017-08-13 21:44:26.800459,564787.8,-3.3,0.549,3.051,3.357,0.22,0.22,0.734,0.681
228.0,2017-08-13 21:46:26.819016,2017-08-13 22:22:28.128235,567069.128,-3.3,0.549,3.052,3.357,0.22,0.22,0.734,0.681
229.0,2017-08-13 22:24:28.191883,2017-08-13 23:00:29.476417,569350.476,-3.3,0.549,3.051,3.357,0.22,0.22,0.734,0.681
230.0,2017-08-13 23:02:29.524530,2017-08-13 23:38:30.778853,571631.778,-3.3,0.549,3.052,3.357,0.22,0.22,0.734,0.681
231.0,2017-08-13 23:40:30.807894,2017-08-14 00:16:32.211494,573913.211,-3.3,0.549,3.051,3.357,0.22,0.22,0.734,0.681
232.0,2017-08-14 00:18:32.285775,2017-08-14 00:54:33.668326,576194.668,-3.3,0.549,3.052,3.357,0.22,0.22,0.734,0.681
233.0,2017-08-14 00:56:33.700848,2017-08-14 01:32:35.064581,578476.064,-3.3,0.549,3.052,3.357,0.22,0.22,0.734,0.681
234.0,2017-08-14 01:34:35.142617,2017-08-14 02:10:36.393732,580757.393,-3.3,0.549,3.053,3.357,0.22,0.22,0.734,0.681
235.0,2017-08-14 02:12:36.401697,2017-08-14 02:48:37.775840,583038.775,-3.3,0.549,3.051,3.357,0.22,0.22,0.734,0.681
236.0,2017-08-14 02:50:37.813376,2017-08-14 03:26:39.119281,585320.119,-3.3,0.549,3.052,3.357,0.22,0.22,0.734,0.681
237.0,2017-08-14 03:28:39.123296,2017-08-14 04:04:40.498274,587601.498,-3.3,0.549,3.051,3.357,0.22,0.22,0.734,0.681
238.0,2017-08-14 04:06:40.516796,2017-08-14 04:42:41.880088,589882.88,-3.3,0.549,3.053,3.357,0.22,0.22,0.734,0.681
239.0,2017-08-14 04:44:41.950641,2017-08-14 05:20:43.327491,592164.327,-3.3,0.549,3.051,3.357,0.22,0.22,0.734,0.681
240.0,2017-08-14 05:22:43.347633,2017-08-14 05:58:44.657694,594445.657,-3.3,0.549,3.052,3.357,0.22,0.22,0.734,0.681
241.0,2017-08-14 06:00:44.699922,2017-08-14 06:36:46.141832,596727.141,-3.3,0.549,3.051,3.357,0.22,0.22,0.734,0.681
242.0,2017-08-14 06:38:46.162751,2017-08-14 07:14:47.553589,599008.553,-3.3,0.549,3.053,3.357,0.22,0.22,0.734,0.681
243.0,2017-08-14 07:16:47.628418,2017-08-14 07:52:49.028927,601290.028,-3.3,0.549,3.052,3.357,0.22,0.22,0.734,0.681
244.0,2017-08-14 07:54:49.098033,2017-08-14 08:30:50.363591,603571.363,-3.3,0.549,3.052,3.357,0.22,0.22,0.734,0.681
245.0,2017-08-14 08:32:50.446771,2017-08-14 09:08:52.021099,605853.021,-3.3,0.549,3.052,3.357,0.22,0.22,0.734,0.681
246.0,2017-08-14 09:10:52.055147,2017-08-14 09:46:53.469377,608134.469,-3.3,0.549,3.052,3.357,0.22,0.22,0.734,0.681
247.0,2017-08-14 09:48:53.517042,2017-08-14 10:24:54.832523,610415.832,-3.3,0.549,3.052,3.357,0.22,0.22,0.734,0.681
248.0,2017-08-14 10:26:54.862246,2017-08-14 11:02:56.122852,612697.122,-3.3,0.549,3.052,3.357,0.22,0.22,0.734,0.681
249.0,2017-08-14 11:04:56.208911,2017-08-14 11:40:57.445136,614978.445,-3.3,0.549,3.052,3.357,0.22,0.22,0.734,0.681
250.0,2017-08-14 11:42:57.513482,2017-08-14 12:18:58.932679,617259.932,-3.3,0.549,3.052,3.357,0.22,0.22,0.734,0.681
251.0,2017-08-14 12:20:58.983197,2017-08-14 12:57:00.272377,619541.272,-3.3,0.549,3.052,3.357,0.22,0.22,0.734,0.681
252.0,2017-08-14 12:59:00.336093,2017-08-14 13:35:01.401980,621822.401,-3.3,0.549,3.052,3.357,0.22,0.22,0.734,0.681
253.0,2017-08-14 13:37:01.447261,2017-08-14 14:13:02.727443,624103.727,-3.3,0.549,3.052,3.357,0.22,0.22,0.734,0.681
254.0,2017-08-14 14:15:02.786003,2017-08-14 14:51:04.061860,626385.061,-3.3,0.549,3.052,3.357,0.22,0.22,0.734,0.681
255.0,2017-08-14 14:53:04.133568,2017-08-14 15:29:05.435312,628666.435,-3.3,0.549,3.053,3.357,0.22,0.22,0.734,0.681
256.0,2017-08-14 15:31:05.478022,2017-08-14 16:07:06.721374,630947.721,-3.3,0.549,3.052,3.357,0.22,0.22,0.734,0.681
257.0,2017-08-14 16:09:06.745796,2017-08-14 16:45:08.046618,633229.046,-3.3,0.549,3.052,3.357,0.22,0.22,0.734,0.681
258.0,2017-08-14 16:47:08.115388,2017-08-14 17:23:09.348838,635510.348,-3.3,0.549,3.052,3.357,0.22,0.22,0.734,0.681
259.0,2017-08-14 17:25:09.399639,2017-08-14 18:01:10.784410,637791.784,-3.3,0.549,3.052,3.357,0.22,0.22,0.734,0.681
260.0,2017-08-14 18:03:10.848625,2017-08-14 18:39:12.063932,640073.063,-3.3,0.549,3.052,3.357,0.22,0.22,0.734,0.681
261.0,2017-08-14 18:41:12.101568,2017-08-14 19:17:13.335524,642354.335,-3.3,0.549,3.052,3.357,0.22,0.22,0.734,0.681
262.0,2017-08-14 19:19:13.417719,2017-08-14 19:55:14.740080,644635.74,-3.3,0.549,3.052,3.357,0.22,0.22,0.734,0.681
263.0,2017-08-14 19:57:14.773020,2017-08-14 20:33:16.090741,646917.09,-3.3,0.549,3.053,3.357,0.22,0.22,0.734,0.681
264.0,2017-08-14 20:35:16.136929,2017-08-14 21:11:17.387975,649198.387,-3.3,0.549,3.052,3.357,0.22,0.22,0.734,0.681
265.0,2017-08-14 21:13:17.447728,2017-08-14 21:49:18.850450,651479.85,-3.3,0.549,3.052,3.357,0.22,0.22,0.734,0.681
266.0,2017-08-14 21:51:18.923625,2017-08-14 22:27:20.353115,653761.353,-3.3,0.549,3.052,3.357,0.22,0.22,0.734,0.681
267.0,2017-08-14 22:29:20.376876,2017-08-14 23:05:21.739684,656042.739,-3.3,0.549,3.053,3.357,0.22,0.22,0.734,0.681
268.0,2017-08-14 23:07:21.808021,2017-08-14 23:43:23.322842,658324.322,-3.3,0.549,3.052,3.357,0.22,0.22,0.734,0.681
269.0,2017-08-14 23:45:23.373808,2017-08-15 00:21:24.759366,660605.759,-3.3,0.549,3.052,3.357,0.22,0.22,0.734,0.681
270.0,2017-08-15 00:23:24.823652,2017-08-15 00:59:26.141956,662887.141,-3.3,0.549,3.052,3.357,0.22,0.22,0.734,0.681
271.0,2017-08-15 01:01:26.188276,2017-08-15 01:37:27.659324,665168.659,-3.3,0.549,3.053,3.357,0.22,0.22,0.734,0.681
272.0,2017-08-15 01:39:27.687847,2017-08-15 02:15:29.060172,667450.06,-3.3,0.549,3.052,3.357,0.22,0.22,0.734,0.681
273.0,2017-08-15 02:17:29.133265,2017-08-15 02:53:30.407374,669731.407,-3.3,0.549,3.052,3.357,0.22,0.22,0.734,0.681
274.0,2017-08-15 02:55:30.431481,2017-08-15 03:31:31.763069,672012.763,-3.3,0.549,3.052,3.357,0.22,0.22,0.734,0.681
275.0,2017-08-15 03:33:31.831911,2017-08-15 04:09:33.095916,674294.095,-3.3,0.549,3.053,3.357,0.22,0.22,0.734,0.681
276.0,2017-08-15 04:11:33.177476,2017-08-15 04:47:34.468477,676575.468,-3.3,0.549,3.052,3.357,0.22,0.22,0.734,0.681
277.0,2017-08-15 04:49:34.501013,2017-08-15 05:25:35.849829,678856.849,-3.3,0.549,3.052,3.357,0.22,0.22,0.734,0.681
278.0,2017-08-15 05:27:35.895470,2017-08-15 06:03:37.177051,681138.177,-3.3,0.549,3.052,3.357,0.22,0.22,0.734,0.681
279.0,2017-08-15 06:05:37.235918,2017-08-15 06:41:38.393441,683419.393,-3.3,0.549,3.053,3.357,0.22,0.22,0.734,0.681
280.0,2017-08-15 06:43:38.471613,2017-08-15 07:19:39.755111,685700.755,-3.3,0.549,3.052,3.357,0.22,0.22,0.734,0.681
281.0,2017-08-15 07:21:39.815479,2017-08-15 07:57:41.250512,687982.25,-3.3,0.549,3.052,3.357,0.22,0.22,0.734,0.681
282.0,2017-08-15 07:59:41.323924,2017-08-15 08:35:42.754705,690263.754,-3.3,0.549,3.052,3.357,0.22,0.22,0.734,0.681
283.0,2017-08-15 08:37:42.810666,2017-08-15 09:13:44.142902,692545.142,-3.3,0.549,3.053,3.357,0.22,0.22,0.734,0.681
284.0,2017-08-15 09:15:44.211657,2017-08-15 09:51:45.414861,694826.414,-3.3,0.549,3.052,3.357,0.22,0.22,0.734,0.681
285.0,2017-08-15 09:53:45.497432,2017-08-15 10:29:46.851837,697107.851,-3.3,0.549,3.052,3.357,0.22,0.22,0.734,0.681
286.0,2017-08-15 10:31:46.916422,2017-08-15 11:07:48.313483,699389.313,-3.3,0.549,3.052,3.357,0.22,0.22,0.734,0.681
287.0,2017-08-15 11:09:48.344107,2017-08-15 11:45:49.627272,701670.627,-3.3,0.549,3.053,3.357,0.22,0.22,0.734,0.681
288.0,2017-08-15 11:47:49.671530,2017-08-15 12:23:50.949794,703951.949,-3.3,0.549,3.052,3.357,0.22,0.22,0.734,0.681
289.0,2017-08-15 12:25:50.988536,2017-08-15 13:01:52.255306,706233.255,-3.3,0.549,3.052,3.357,0.22,0.22,0.734,0.681
290.0,2017-08-15 13:03:52.307121,2017-08-15 13:39:53.569498,708514.569,-3.3,0.549,3.052,3.357,0.22,0.22,0.734,0.681
291.0,2017-08-15 13:41:53.600284,2017-08-15 14:17:54.851214,710795.851,-3.3,0.549,3.053,3.357,0.22,0.22,0.734,0.681
292.0,2017-08-15 14:19:54.895088,2017-08-15 14:55:56.172219,713077.172,-3.3,0.549,3.052,3.357,0.22,0.22,0.734,0.681
293.0,2017-08-15 14:57:56.229635,2017-08-15 15:33:57.408447,715358.408,-3.3,0.549,3.052,3.357,0.22,0.22,0.734,0.681
294.0,2017-08-15 15:35:57.478927,2017-08-15 16:11:58.715831,717639.715,-3.3,0.549,3.052,3.357,0.22,0.22,0.734,0.681
295.0,2017-08-15 16:13:58.799472,2017-08-15 16:50:00.125168,719921.125,-3.3,0.549,3.052,3.357,0.22,0.22,0.734,0.681
296.0,2017-08-15 16:52:00.190839,2017-08-15 17:28:01.386900,722202.386,-3.3,0.549,3.052,3.357,0.22,0.22,0.734,0.681
297.0,2017-08-15 17:30:01.465963,2017-08-15 18:06:02.782650,724483.782,-3.3,0.549,3.052,3.357,0.22,0.22,0.734,0.681
298.0,2017-08-15 18:08:02.812492,2017-08-15 18:44:04.092825,726765.092,-3.3,0.549,3.052,3.357,0.22,0.22,0.734,0.681
299.0,2017-08-15 18:46:04.135946,2017-08-15 19:22:05.380599,729046.38,-3.3,0.549,3.052,3.357,0.22,0.22,0.734,0.681
300.0,2017-08-15 19:24:05.436960,2017-08-15 20:00:06.802270,731327.802,-3.3,0.549,3.053,3.357,0.22,0.22,0.734,0.681
301.0,2017-08-15 20:02:06.871925,2017-08-15 20:38:08.201424,733609.201,-3.3,0.549,3.052,3.357,0.22,0.22,0.734,0.681
302.0,2017-08-15 20:40:08.284682,2017-08-15 21:16:09.609504,735890.609,-3.3,0.549,3.052,3.357,0.22,0.22,0.734,0.681
303.0,2017-08-15 21:18:09.674928,2017-08-15 21:54:10.963736,738171.963,-3.3,0.549,3.052,3.357,0.22,0.22,0.734,0.681
304.0,2017-08-15 21:56:11.010448,2017-08-15 22:32:12.388500,740453.388,-3.3,0.549,3.053,3.357,0.22,0.22,0.734,0.681
305.0,2017-08-15 22:34:12.417589,2017-08-15 23:10:13.822268,742734.822,-3.3,0.549,3.052,3.357,0.22,0.22,0.734,0.681
306.0,2017-08-15 23:12:13.895860,2017-08-15 23:48:15.233627,745016.233,-3.3,0.549,3.052,3.357,0.22,0.22,0.734,0.681
307.0,2017-08-15 23:50:15.290092,2017-08-16 00:26:16.560677,747297.56,-3.3,0.549,3.052,3.357,0.22,0.22,0.734,0.681
308.0,2017-08-16 00:28:16.629737,2017-08-16 01:04:17.926796,749578.926,-3.3,0.549,3.053,3.357,0.22,0.22,0.734,0.681
309.0,2017-08-16 01:06:18.009478,2017-08-16 01:42:19.364932,751860.364,-3.3,0.549,3.052,3.357,0.22,0.22,0.734,0.681
310.0,2017-08-16 01:44:19.429837,2017-08-16 02:20:20.780620,754141.78,-3.3,0.549,3.052,3.357,0.22,0.22,0.734,0.681
311.0,2017-08-16 02:22:20.858911,2017-08-16 02:58:22.236278,756423.236,-3.3,0.549,3.052,3.357,0.22,0.22,0.734,0.681
312.0,2017-08-16 03:00:22.297115,2017-08-16 03:36:23.701583,758704.701,-3.3,0.549,3.053,3.357,0.22,0.22,0.734,0.681
313.0,2017-08-16 03:38:23.744518,2017-08-16 04:14:25.103285,760986.103,-3.3,0.549,3.052,3.357,0.22,0.22,0.734,0.681
314.0,2017-08-16 04:16:25.155645,2017-08-16 04:52:26.638996,763267.638,-3.3,0.549,3.052,3.358,0.22,0.22,0.734,0.681
315.0,2017-08-16 04:54:26.667190,2017-08-16 05:30:28.119717,765549.119,-3.3,0.549,3.052,3.357,0.22,0.22,0.734,0.681
316.0,2017-08-16 05:32:28.149210,2017-08-16 06:08:29.615932,767830.615,-3.3,0.549,3.053,3.357,0.22,0.22,0.734,0.681
317.0,2017-08-16 06:10:29.645619,2017-08-16 06:46:31.318938,770112.318,-3.3,0.549,3.053,3.358,0.22,0.22,0.734,0.681
318.0,2017-08-16 06:48:31.354258,2017-08-16 07:24:32.771678,772393.771,-3.3,0.549,3.053,3.357,0.22,0.22,0.734,0.681
319.0,2017-08-16 07:26:32.820625,2017-08-16 08:02:34.264820,774675.264,-3.3,0.549,3.053,3.358,0.22,0.22,0.734,0.681
320.0,2017-08-16 08:04:34.295589,2017-08-16 08:40:35.672933,776956.672,-3.3,0.549,3.053,3.357,0.22,0.22,0.734,0.681
321.0,2017-08-16 08:42:35.748451,2017-08-16 09:18:37.215182,779238.215,-3.3,0.549,3.053,3.358,0.22,0.22,0.734,0.681
322.0,2017-08-16 09:20:37.242135,2017-08-16 09:56:38.748469,781519.748,-3.3,0.549,3.053,3.358,0.22,0.22,0.734,0.681
323.0,2017-08-16 09:58:38.832339,2017-08-16 10:34:40.377598,783801.377,-3.3,0.549,3.053,3.358,0.22,0.22,0.734,0.681
324.0,2017-08-16 10:36:40.443415,2017-08-16 11:12:41.891174,786082.891,-3.3,0.549,3.054,3.358,0.22,0.22,0.734,0.681
325.0,2017-08-16 11:14:41.971263,2017-08-16 11:50:43.289390,788364.289,-3.3,0.549,3.053,3.358,0.22,0.22,0.734,0.681
326.0,2017-08-16 11:52:43.320652,2017-08-16 12:28:44.728199,790645.728,-3.3,0.549,3.052,3.358,0.22,0.22,0.734,0.681
327.0,2017-08-16 12:30:44.772684,2017-08-16 13:06:46.207283,792927.207,-3.3,0.549,3.053,3.358,0.22,0.22,0.734,0.681
328.0,2017-08-16 13:08:46.233630,2017-08-16 13:44:47.570140,795208.57,-3.3,0.549,3.054,3.358,0.22,0.22,0.734,0.681
329.0,2017-08-16 13:46:47.609926,2017-08-16 14:22:48.941809,797489.941,-3.3,0.549,3.053,3.358,0.22,0.22,0.734,0.681
330.0,2017-08-16 14:24:49.025726,2017-08-16 15:00:50.446822,799771.446,-3.3,0.549,3.053,3.358,0.22,0.22,0.734,0.681
331.0,2017-08-16 15:02:50.481609,2017-08-16 15:38:51.866754,802052.866,-3.3,0.549,3.053,3.358,0.22,0.22,0.734,0.681
332.0,2017-08-16 15:40:51.946302,2017-08-16 16:16:53.389626,804334.389,-3.3,0.549,3.054,3.358,0.22,0.22,0.734,0.681
333.0,2017-08-16 16:18:53.451713,2017-08-16 16:54:54.828075,806615.828,-3.3,0.549,3.053,3.358,0.22,0.22,0.734,0.681
334.0,2017-08-16 16:56:54.903333,2017-08-16 17:32:56.274508,808897.274,-3.3,0.549,3.053,3.358,0.22,0.22,0.734,0.681
335.0,2017-08-16 17:34:56.331963,2017-08-16 18:10:57.698894,811178.698,-3.3,0.549,3.053,3.358,0.22,0.22,0.734,0.681
336.0,2017-08-16 18:12:57.769552,2017-08-16 18:48:59.131843,813460.131,-3.3,0.549,3.053,3.358,0.22,0.22,0.734,0.681
337.0,2017-08-16 18:50:59.215972,2017-08-16 19:27:00.605307,815741.605,-3.3,0.549,3.053,3.358,0.22,0.22,0.734,0.681
338.0,2017-08-16 19:29:00.640312,2017-08-16 20:05:02.056648,818023.056,-3.3,0.549,3.053,3.358,0.22,0.22,0.734,0.681
339.0,2017-08-16 20:07:02.105544,2017-08-16 20:43:03.549253,820304.549,-3.3,0.549,3.053,3.358,0.22,0.22,0.734,0.681
340.0,2017-08-16 20:45:03.580145,2017-08-16 21:21:04.988087,822585.988,-3.3,0.549,3.053,3.358,0.22,0.22,0.734,0.681
341.0,2017-08-16 21:23:05.032676,2017-08-16 21:59:06.499370,824867.499,-3.3,0.549,3.053,3.358,0.22,0.22,0.734,0.681
342.0,2017-08-16 22:01:06.557404,2017-08-16 22:37:08.144640,827149.144,-3.3,0.549,3.053,3.358,0.22,0.22,0.734,0.681
343.0,2017-08-16 22:39:08.216203,2017-08-16 23:15:09.704981,829430.704,-3.3,0.549,3.053,3.358,0.22,0.22,0.734,0.681
344.0,2017-08-16 23:17:09.759097,2017-08-16 23:53:11.244309,831712.244,-3.3,0.549,3.053,3.358,0.22,0.22,0.734,0.681
345.0,2017-08-16 23:55:11.311678,2017-08-17 00:31:12.699187,833993.699,-3.3,0.549,3.054,3.358,0.22,0.22,0.734,0.681
