Repository: Oliver191/MSc_Thesis_Predictive_Maintenance_Batteries

# MSc_Thesis_Predictive_Maintenance_Batteries
The GitHub repository accompanying the MSc Thesis at Esade written by Oliver Caspers regarding the topic “Predictive Maintenance for Lithium-Ion Batteries: Predicting the Remaining Useful Life (RUL) using Data-Driven Machine Learning based on Real-World Battery Datasets”.

SNL_Final.ipynb: The main Jupyter Notebook which contains the main code used to load, clean, and transform the SNL data. Four initial models are evaluated and a RF is chosen to be optimized. The RF is trained to predict the RUL on the training data and optimized using the validation data. Finally, the model is tested using independent testing data from UL.

File: SNL_Cycle_Timeseries_Data/SNL_18650_NCA_15C_0-100_0.5-2C_b_cycle_data.csv (part 1 of 3)
Cycle_Index,Start_Time,End_Time,Test_Time (s),Min_Current (A),Max_Current (A),Min_Voltage (V),Max_Voltage (V),Charge_Capacity (Ah),Discharge_Capacity (Ah),Charge_Energy (Wh),Discharge_Energy (Wh)
1.0,2018-02-01 10:10:05.018890,2018-02-01 14:17:46.318905,14871.318,-1.621,1.629,2.499,4.2,2.854,2.901,11.263,9.976
2.0,2018-02-01 14:17:46.349799,2018-02-01 18:25:54.521946,29759.521,-1.621,1.629,2.499,4.2,2.902,2.895,11.39,9.964
3.0,2018-02-01 18:25:54.585031,2018-02-01 22:32:52.295985,44577.295,-1.621,1.629,2.499,4.2,2.891,2.884,11.343,9.935
4.0,2018-02-01 22:32:52.296103,2018-02-02 03:39:02.602002,62947.602,-6.496,1.629,2.499,4.2,5.42,5.336,21.351,16.15
5.0,2018-02-02 03:39:02.633721,2018-02-02 06:13:27.076729,72212.076,-6.496,1.629,2.499,4.2,2.795,2.806,10.998,8.44
6.0,2018-02-02 06:12:26.992113,2018-02-02 08:49:43.119836,81588.119,-6.496,1.629,2.499,4.2,2.813,2.811,11.018,8.458
7.0,2018-02-02 08:51:43.175011,2018-02-02 11:26:00.759265,90965.759,-6.496,1.629,2.499,4.2,2.814,2.812,11.015,8.465
8.0,2018-02-02 11:28:00.815638,2018-02-02 14:02:16.247468,100341.247,-6.496,1.629,2.499,4.2,2.813,2.813,11.012,8.471
9.0,2018-02-02 14:04:16.303825,2018-02-02 16:38:33.968253,109718.968,-6.496,1.629,2.499,4.2,2.814,2.814,11.012,8.477
10.0,2018-02-02 16:40:34.024073,2018-02-02 19:14:54.167891,119099.167,-6.496,1.629,2.499,4.2,2.814,2.814,11.012,8.477
11.0,2018-02-02 19:16:54.221540,2018-02-02 21:51:04.036277,128469.036,-6.496,1.629,2.499,4.2,2.813,2.812,11.009,8.475
12.0,2018-02-02 21:53:04.090424,2018-02-03 00:27:09.211908,137834.211,-6.496,1.629,2.499,4.2,2.812,2.811,11.002,8.474
13.0,2018-02-03 00:29:09.266261,2018-02-03 03:04:03.222941,147248.222,-6.496,1.629,2.499,4.2,2.822,2.825,11.033,8.518
14.0,2018-02-03 03:06:03.278488,2018-02-03 05:40:19.115640,156624.115,-6.496,1.629,2.499,4.2,2.813,2.812,11.005,8.478
15.0,2018-02-03 05:42:19.170721,2018-02-03 08:16:30.778723,165995.778,-6.496,1.629,2.499,4.2,2.811,2.81,10.999,8.472
16.0,2018-02-03 08:18:30.833293,2018-02-03 10:52:29.980778,175354.98,-6.496,1.629,2.499,4.2,2.808,2.806,10.989,8.464
17.0,2018-02-03 10:54:30.036113,2018-02-03 13:28:19.479864,184704.479,-6.496,1.629,2.499,4.2,2.805,2.805,10.975,8.458
18.0,2018-02-03 13:30:19.533957,2018-02-03 16:04:07.133289,194052.133,-6.496,1.629,2.499,4.2,2.803,2.805,10.969,8.461
19.0,2018-02-03 16:06:07.187021,2018-02-03 18:40:01.059274,203406.059,-6.496,1.629,2.499,4.2,2.804,2.805,10.971,8.46
20.0,2018-02-03 18:42:01.115198,2018-02-03 21:15:42.906113,212747.906,-6.496,1.629,2.499,4.2,2.804,2.798,10.971,8.44
21.0,2018-02-03 21:17:42.960198,2018-02-03 23:51:03.756989,222068.756,-6.496,1.629,2.499,4.2,2.796,2.798,10.942,8.44
22.0,2018-02-03 23:53:03.793629,2018-02-04 02:26:37.973622,231402.973,-6.496,1.629,2.499,4.2,2.797,2.797,10.943,8.436
23.0,2018-02-04 02:28:38.027984,2018-02-04 05:02:02.712211,240727.712,-6.496,1.629,2.499,4.2,2.794,2.796,10.935,8.432
24.0,2018-02-04 05:04:02.770608,2018-02-04 07:37:17.867839,250042.867,-6.496,1.629,2.499,4.2,2.793,2.796,10.931,8.433
25.0,2018-02-04 07:39:17.923896,2018-02-04 10:12:38.408153,259363.408,-6.496,1.629,2.499,4.2,2.794,2.792,10.931,8.421
26.0,2018-02-04 10:14:38.463283,2018-02-04 12:47:39.232266,268664.232,-6.496,1.629,2.499,4.2,2.79,2.789,10.919,8.41
27.0,2018-02-04 12:49:39.285551,2018-02-04 15:22:46.431263,277971.431,-6.496,1.629,2.499,4.2,2.786,2.786,10.904,8.401
28.0,2018-02-04 15:24:46.492832,2018-02-04 17:57:39.836876,287264.836,-6.496,1.629,2.499,4.2,2.783,2.783,10.894,8.393
29.0,2018-02-04 17:59:39.897116,2018-02-04 20:32:27.088442,296552.088,-6.496,1.629,2.499,4.2,2.781,2.781,10.885,8.385
30.0,2018-02-04 20:34:27.140571,2018-02-04 23:07:09.208425,305834.208,-6.496,1.629,2.499,4.2,2.779,2.78,10.877,8.382
31.0,2018-02-04 23:09:09.267124,2018-02-05 01:41:55.177914,315120.177,-6.496,1.629,2.499,4.2,2.778,2.778,10.873,8.374
32.0,2018-02-05 01:43:55.231063,2018-02-05 04:16:34.517476,324399.517,-6.496,1.629,2.499,4.2,2.775,2.778,10.864,8.376
33.0,2018-02-05 04:18:34.566158,2018-02-05 06:51:13.241802,333678.241,-6.496,1.629,2.499,4.2,2.776,2.774,10.866,8.364
34.0,2018-02-05 06:53:13.299155,2018-02-05 09:25:49.688475,342954.688,-6.496,1.629,2.499,4.2,2.771,2.774,10.85,8.361
35.0,2018-02-05 09:27:49.743026,2018-02-05 12:00:05.927995,352210.927,-6.496,1.629,2.499,4.2,2.771,2.77,10.851,8.347
36.0,2018-02-05 12:02:05.978549,2018-02-05 14:34:25.816294,361470.816,-6.496,1.629,2.499,4.2,2.767,2.767,10.834,8.339
37.0,2018-02-05 14:36:25.868872,2018-02-05 17:08:32.934176,370717.934,-6.496,1.629,2.499,4.2,2.765,2.764,10.826,8.328
38.0,2018-02-05 17:10:32.983293,2018-02-05 19:42:25.925961,379950.925,-6.496,1.629,2.499,4.2,2.761,2.76,10.812,8.315
39.0,2018-02-05 19:44:25.980035,2018-02-05 22:16:06.708840,389171.708,-6.496,1.629,2.499,4.2,2.757,2.757,10.796,8.305
40.0,2018-02-05 22:18:06.763683,2018-02-06 00:49:46.196721,398391.196,-6.496,1.629,2.499,4.2,2.754,2.756,10.785,8.3
41.0,2018-02-06 00:51:46.250594,2018-02-06 03:23:25.977530,407610.977,-6.496,1.629,2.499,4.2,2.753,2.753,10.782,8.29
42.0,2018-02-06 03:25:26.030805,2018-02-06 05:56:59.558579,416824.558,-6.496,1.629,2.499,4.2,2.75,2.75,10.771,8.282
43.0,2018-02-06 05:58:59.616654,2018-02-06 08:30:30.906036,426035.906,-6.496,1.629,2.499,4.2,2.747,2.747,10.762,8.27
44.0,2018-02-06 08:32:30.965445,2018-02-06 11:03:41.610700,435226.61,-6.496,1.629,2.499,4.2,2.744,2.746,10.749,8.267
45.0,2018-02-06 11:05:41.668973,2018-02-06 13:36:54.084405,444419.084,-6.496,1.629,2.499,4.2,2.743,2.742,10.748,8.253
46.0,2018-02-06 13:38:54.144563,2018-02-06 16:09:54.795307,453599.795,-6.496,1.629,2.499,4.2,2.739,2.736,10.732,8.235
47.0,2018-02-06 16:11:54.838409,2018-02-06 18:42:46.077732,462771.077,-6.496,1.629,2.499,4.2,2.733,2.734,10.709,8.23
48.0,2018-02-06 18:44:46.135257,2018-02-06 21:15:30.002174,471935.002,-6.496,1.629,2.499,4.2,2.732,2.731,10.705,8.22
49.0,2018-02-06 21:17:30.046800,2018-02-06 23:48:04.105539,481089.105,-6.496,1.629,2.499,4.2,2.728,2.729,10.694,8.211
50.0,2018-02-06 23:50:04.152329,2018-02-07 02:20:28.829256,490233.829,-6.496,1.629,2.499,4.2,2.726,2.725,10.687,8.197
51.0,2018-02-07 02:22:28.894427,2018-02-07 04:52:40.195929,499365.195,-6.496,1.629,2.499,4.2,2.722,2.721,10.671,8.183
52.0,2018-02-07 04:54:40.257695,2018-02-07 07:24:41.625161,508486.625,-6.496,1.629,2.499,4.2,2.718,2.718,10.654,8.175
53.0,2018-02-07 07:26:41.667674,2018-02-07 09:56:31.107436,517596.107,-6.496,1.629,2.499,4.2,2.715,2.712,10.643,8.156
54.0,2018-02-07 09:58:31.173595,2018-02-07 12:28:13.062935,526698.062,-6.496,1.629,2.499,4.2,2.709,2.707,10.622,8.139
55.0,2018-02-07 12:30:13.109224,2018-02-07 14:59:35.823536,535780.823,-6.496,1.629,2.499,4.2,2.704,2.704,10.606,8.129
56.0,2018-02-07 15:01:35.881545,2018-02-07 17:31:00.185334,544865.185,-6.496,1.629,2.499,4.2,2.701,2.703,10.594,8.123
57.0,2018-02-07 17:33:00.226278,2018-02-07 20:02:04.114717,553929.114,-6.496,1.629,2.499,4.2,2.699,2.698,10.587,8.108
58.0,2018-02-07 20:04:04.167870,2018-02-07 22:33:09.281907,562994.281,-6.496,1.629,2.499,4.2,2.695,2.693,10.571,8.092
59.0,2018-02-07 22:35:09.349475,2018-02-08 01:03:58.149926,572043.149,-6.496,1.629,2.499,4.2,2.689,2.691,10.552,8.084
60.0,2018-02-08 01:05:58.205480,2018-02-08 03:34:34.788819,581079.788,-6.496,1.629,2.499,4.2,2.687,2.685,10.544,8.068
61.0,2018-02-08 03:36:34.843638,2018-02-08 06:04:56.960596,590101.96,-6.496,1.629,2.499,4.2,2.682,2.684,10.525,8.064
62.0,2018-02-08 06:06:57.022674,2018-02-08 08:35:13.813154,599118.813,-6.496,1.629,2.499,4.2,2.681,2.678,10.522,8.045
63.0,2018-02-08 08:37:13.873655,2018-02-08 11:05:15.587089,608120.587,-6.496,1.629,2.499,4.2,2.675,2.677,10.5,8.039
64.0,2018-02-08 11:07:15.652901,2018-02-08 13:35:08.762302,617113.762,-6.496,1.629,2.499,4.2,2.674,2.672,10.496,8.023
65.0,2018-02-08 13:37:08.819249,2018-02-08 16:04:47.374338,626092.374,-6.496,1.629,2.499,4.2,2.669,2.67,10.477,8.015
66.0,2018-02-08 16:06:47.430254,2018-02-08 18:34:15.931161,635060.931,-6.496,1.629,2.499,4.2,2.666,2.664,10.467,7.997
67.0,2018-02-08 18:36:16.002048,2018-02-08 21:03:39.923162,644024.923,-6.496,1.629,2.499,4.2,2.661,2.661,10.447,7.986
68.0,2018-02-08 21:05:39.953465,2018-02-08 23:32:53.645559,652978.645,-6.496,1.629,2.499,4.2,2.657,2.659,10.434,7.98
69.0,2018-02-08 23:34:53.716147,2018-02-09 02:01:59.331810,661924.331,-6.496,1.629,2.499,4.2,2.656,2.656,10.43,7.97
70.0,2018-02-09 02:03:59.402873,2018-02-09 04:30:52.729244,670857.729,-6.496,1.629,2.499,4.2,2.653,2.652,10.418,7.957
71.0,2018-02-09 04:32:52.757166,2018-02-09 06:59:43.734670,679788.734,-6.496,1.629,2.499,4.2,2.649,2.65,10.404,7.949
72.0,2018-02-09 07:01:43.809169,2018-02-09 09:28:16.548518,688701.548,-6.496,1.629,2.499,4.2,2.647,2.644,10.396,7.93
73.0,2018-02-09 09:30:16.577328,2018-02-09 11:56:31.608324,697596.608,-6.496,1.629,2.499,4.2,2.641,2.641,10.374,7.922
74.0,2018-02-09 11:58:31.657230,2018-02-09 14:24:48.628391,706493.628,-6.496,1.629,2.499,4.2,2.638,2.637,10.364,7.908
75.0,2018-02-09 14:26:48.699887,2018-02-09 16:52:53.892440,715378.892,-6.496,1.629,2.499,4.2,2.634,2.634,10.349,7.897
76.0,2018-02-09 16:54:53.968085,2018-02-09 19:20:42.925492,724247.925,-6.496,1.629,2.499,4.2,2.63,2.629,10.337,7.882
77.0,2018-02-09 19:22:42.977149,2018-02-09 21:48:17.345273,733102.345,-6.496,1.629,2.499,4.2,2.626,2.627,10.32,7.875
78.0,2018-02-09 21:50:17.417142,2018-02-10 00:15:39.527534,741944.527,-6.496,1.629,2.499,4.2,2.624,2.623,10.312,7.861
79.0,2018-02-10 00:17:39.558795,2018-02-10 02:43:03.164495,750788.164,-6.496,1.629,2.499,4.2,2.62,2.621,10.297,7.854
80.0,2018-02-10 02:45:03.244210,2018-02-10 05:10:18.169070,759623.169,-6.496,1.629,2.499,4.2,2.617,2.615,10.289,7.837
81.0,2018-02-10 05:12:18.233360,2018-02-10 07:37:15.584233,768440.584,-6.496,1.629,2.499,4.2,2.612,2.617,10.269,7.839
82.0,2018-02-10 07:39:15.636277,2018-02-10 10:04:21.181178,777266.181,-6.496,1.629,2.499,4.2,2.613,2.608,10.274,7.815
83.0,2018-02-10 10:06:21.265134,2018-02-10 12:31:00.261491,786065.261,-6.496,1.629,2.499,4.2,2.605,2.606,10.244,7.807
84.0,2018-02-10 12:33:00.303017,2018-02-10 14:57:36.450562,794861.45,-6.496,1.629,2.499,4.2,2.603,2.606,10.237,7.806
85.0,2018-02-10 14:59:36.476753,2018-02-10 17:24:07.959983,803652.959,-6.496,1.629,2.499,4.2,2.603,2.601,10.235,7.791
86.0,2018-02-10 17:26:07.985562,2018-02-10 19:50:21.677170,812426.677,-6.496,1.629,2.499,4.2,2.598,2.601,10.218,7.789
87.0,2018-02-10 19:52:21.725501,2018-02-10 22:16:35.838772,821200.838,-6.496,1.629,2.499,4.2,2.598,2.598,10.216,7.78
88.0,2018-02-10 22:18:35.867228,2018-02-11 00:42:45.962700,829970.962,-6.496,1.629,2.499,4.2,2.595,2.593,10.209,7.763
89.0,2018-02-11 00:44:46.027187,2018-02-11 03:08:48.157042,838733.157,-6.496,1.629,2.499,4.2,2.59,2.588,10.189,7.749
90.0,2018-02-11 03:10:48.181861,2018-02-11 05:34:34.717861,847479.717,-6.496,1.629,2.499,4.2,2.586,2.587,10.174,7.746
91.0,2018-02-11 05:36:34.802635,2018-02-11 08:00:19.903001,856224.903,-6.496,1.629,2.499,4.2,2.584,2.583,10.167,7.733
92.0,2018-02-11 08:02:19.952265,2018-02-11 10:25:58.014183,864963.014,-6.496,1.629,2.499,4.2,2.58,2.583,10.152,7.73
93.0,2018-02-11 10:27:58.047138,2018-02-11 12:51:16.996864,873681.996,-6.496,1.629,2.499,4.2,2.58,2.575,10.151,7.709
94.0,2018-02-11 12:53:17.045606,2018-02-11 15:16:25.723558,882390.723,-6.496,1.629,2.499,4.2,2.573,2.574,10.125,7.704
95.0,2018-02-11 15:18:25.802279,2018-02-11 17:41:31.551139,891096.551,-6.496,1.629,2.499,4.2,2.571,2.572,10.119,7.696
96.0,2018-02-11 17:43:31.626207,2018-02-11 20:06:30.856973,899795.856,-6.496,1.629,2.499,4.2,2.569,2.569,10.111,7.686
97.0,2018-02-11 20:08:30.888980,2018-02-11 22:31:18.580796,908483.58,-6.496,1.629,2.499,4.2,2.566,2.565,10.101,7.674
98.0,2018-02-11 22:33:18.640126,2018-02-12 00:55:53.276365,917158.276,-6.496,1.629,2.499,4.2,2.561,2.561,10.083,7.664
99.0,2018-02-12 00:57:53.338198,2018-02-12 03:20:27.453642,925832.453,-6.496,1.629,2.499,4.2,2.558,2.56,10.073,7.659
100.0,2018-02-12 03:22:27.489625,2018-02-12 05:44:44.470389,934489.47,-6.496,1.629,2.499,4.2,2.557,2.554,10.069,7.642
101.0,2018-02-12 05:46:44.546075,2018-02-12 08:08:59.979812,943144.979,-6.496,1.629,2.499,4.2,2.552,2.553,10.049,7.634
102.0,2018-02-12 08:11:00.061841,2018-02-12 10:33:04.700532,951789.7,-6.496,1.629,2.499,4.2,2.55,2.549,10.043,7.623
103.0,2018-02-12 10:35:04.740524,2018-02-12 12:57:06.669217,960431.669,-6.496,1.629,2.499,4.2,2.546,2.547,10.03,7.617
104.0,2018-02-12 12:59:06.693616,2018-02-12 15:20:48.961246,969053.961,-6.496,1.629,2.499,4.2,2.544,2.545,10.022,7.609
105.0,2018-02-12 15:22:49.031722,2018-02-12 17:44:30.076254,977675.076,-6.496,1.629,2.499,4.2,2.542,2.539,10.014,7.592
106.0,2018-02-12 17:46:30.159881,2018-02-12 20:08:00.672712,986285.672,-6.496,1.629,2.499,4.2,2.536,2.536,9.991,7.579
107.0,2018-02-12 20:10:00.721238,2018-02-12 22:31:24.050643,994889.05,-6.496,1.629,2.499,4.2,2.533,2.533,9.98,7.57
108.0,2018-02-12 22:33:24.083346,2018-02-13 00:54:39.350705,1003484.35,-6.496,1.629,2.499,4.2,2.53,2.534,9.969,7.573
109.0,2018-02-13 00:56:39.386051,2018-02-13 03:17:59.178766,1012084.178,-6.496,1.629,2.499,4.2,2.532,2.532,9.976,7.565
110.0,2018-02-13 03:19:59.223667,2018-02-13 05:41:00.849353,1020665.849,-6.496,1.629,2.499,4.2,2.529,2.528,9.966,7.554
111.0,2018-02-13 05:43:00.875038,2018-02-13 08:04:03.057290,1029248.057,-6.496,1.629,2.499,4.2,2.525,2.527,9.953,7.551
112.0,2018-02-13 08:06:03.095226,2018-02-13 10:26:53.161062,1037818.161,-6.496,1.629,2.499,4.2,2.524,2.523,9.949,7.536
113.0,2018-02-13 10:28:53.191935,2018-02-13 12:49:29.598243,1046374.598,-6.496,1.629,2.499,4.2,2.52,2.52,9.935,7.526
114.0,2018-02-13 12:51:29.631222,2018-02-13 15:11:51.495128,1054916.495,-6.496,1.629,2.499,4.2,2.517,2.519,9.923,7.522
115.0,2018-02-13 15:13:51.537638,2018-02-13 17:34:25.812777,1063470.812,-6.496,1.629,2.499,4.2,2.516,2.517,9.919,7.516
116.0,2018-02-13 17:36:25.853956,2018-02-13 19:56:49.069851,1072014.069,-6.496,1.629,2.499,4.2,2.514,2.514,9.911,7.504
117.0,2018-02-13 19:58:49.154353,2018-02-13 22:19:00.351359,1080545.351,-6.496,1.629,2.499,4.2,2.511,2.51,9.9,7.494
118.0,2018-02-13 22:21:00.428554,2018-02-14 00:41:00.342000,1089065.341,-6.496,1.629,2.499,4.2,2.508,2.509,9.888,7.489
119.0,2018-02-14 00:43:00.393001,2018-02-14 03:03:07.794981,1097592.794,-6.496,1.629,2.499,4.2,2.506,2.508,9.884,7.485
120.0,2018-02-14 03:05:07.863349,2018-02-14 05:25:06.385681,1106111.385,-6.496,1.629,2.499,4.2,2.505,2.507,9.879,7.482
121.0,2018-02-14 05:27:06.456983,2018-02-14 07:46:53.741523,1114618.741,-6.496,1.629,2.499,4.2,2.505,2.505,9.877,7.474
122.0,2018-02-14 07:48:53.766374,2018-02-14 10:08:39.054415,1123124.054,-6.496,1.629,2.499,4.2,2.502,2.504,9.869,7.471
123.0,2018-02-14 10:10:39.092281,2018-02-14 12:30:19.738339,1131624.738,-6.496,1.629,2.499,4.2,2.502,2.5,9.867,7.457
124.0,2018-02-14 12:32:19.781460,2018-02-14 14:51:49.866761,1140114.866,-6.496,1.629,2.499,4.2,2.497,2.497,9.85,7.449
125.0,2018-02-14 14:53:49.898016,2018-02-14 17:13:19.529587,1148604.529,-6.496,1.629,2.499,4.2,2.495,2.497,9.842,7.447
126.0,2018-02-14 17:15:19.579858,2018-02-14 19:34:56.548420,1157101.548,-6.496,1.629,2.499,4.2,2.494,2.495,9.84,7.442
127.0,2018-02-14 19:36:56.598210,2018-02-14 21:56:17.670928,1165582.67,-6.496,1.629,2.499,4.2,2.493,2.493,9.836,7.433
128.0,2018-02-14 21:58:17.756520,2018-02-15 00:17:47.398805,1174072.398,-6.496,1.629,2.499,4.2,2.49,2.494,9.826,7.436
129.0,2018-02-15 00:19:47.440711,2018-02-15 02:39:13.873044,1182558.873,-6.496,1.629,2.499,4.2,2.491,2.494,9.828,7.435
130.0,2018-02-15 02:41:13.959579,2018-02-15 05:00:40.928273,1191045.928,-6.496,1.629,2.499,4.2,2.492,2.49,9.83,7.421
131.0,2018-02-15 05:02:40.997926,2018-02-15 07:21:57.100117,1199522.1,-6.496,1.629,2.499,4.2,2.487,2.486,9.813,7.409
132.0,2018-02-15 07:23:57.197801,2018-02-15 09:43:06.367688,1207991.367,-6.496,1.629,2.499,4.2,2.483,2.488,9.8,7.412
133.0,2018-02-15 09:45:06.450858,2018-02-15 12:04:07.141455,1216452.141,-6.496,1.629,2.499,4.2,2.485,2.485,9.807,7.403
134.0,2018-02-15 12:06:07.259033,2018-02-15 14:25:05.296702,1224910.296,-6.496,1.629,2.499,4.2,2.482,2.481,9.795,7.393
135.0,2018-02-15 14:27:05.319335,2018-02-15 16:46:02.869278,1233367.869,-6.496,1.629,2.499,4.2,2.479,2.481,9.783,7.391
136.0,2018-02-15 16:48:02.889977,2018-02-15 19:07:09.431845,1241834.431,-6.496,1.629,2.499,4.2,2.479,2.477,9.784,7.378
137.0,2018-02-15 19:09:09.428239,2018-02-15 21:27:43.088279,1250268.088,-6.496,1.629,2.499,4.2,2.474,2.477,9.767,7.377
138.0,2018-02-15 21:29:43.149667,2018-02-15 23:48:33.124597,1258718.124,-6.496,1.629,2.499,4.2,2.474,2.476,9.768,7.374
139.0,2018-02-15 23:50:33.202792,2018-02-16 02:09:16.778901,1267161.778,-6.496,1.629,2.499,4.2,2.473,2.471,9.764,7.359
140.0,2018-02-16 02:11:16.894869,2018-02-16 04:29:57.586826,1275602.586,-6.496,1.629,2.499,4.2,2.468,2.468,9.746,7.35
141.0,2018-02-16 04:31:57.673228,2018-02-16 06:50:23.105035,1284028.105,-6.496,1.629,2.499,4.2,2.465,2.466,9.735,7.343
142.0,2018-02-16 06:52:23.105788,2018-02-16 09:10:37.868431,1292442.868,-6.496,1.629,2.499,4.2,2.463,2.464,9.727,7.336
143.0,2018-02-16 09:12:37.922638,2018-02-16 11:30:50.903852,1300855.903,-6.496,1.629,2.499,4.2,2.461,2.465,9.719,7.337
144.0,2018-02-16 11:32:51.008486,2018-02-16 13:51:04.950946,1309269.95,-6.496,1.629,2.499,4.2,2.462,2.461,9.723,7.324
145.0,2018-02-16 13:53:04.951648,2018-02-16 16:11:01.591029,1317666.591,-6.496,1.629,2.499,4.2,2.458,2.458,9.706,7.315
146.0,2018-02-16 16:13:01.647109,2018-02-16 18:30:48.447413,1326053.447,-6.496,1.629,2.499,4.2,2.455,2.454,9.695,7.303
147.0,2018-02-16 18:32:48.480195,2018-02-16 20:50:32.010650,1334437.01,-6.496,1.629,2.499,4.2,2.451,2.452,9.682,7.296
148.0,2018-02-16 20:52:32.108672,2018-02-16 23:10:03.761886,1342808.761,-6.496,1.629,2.499,4.2,2.45,2.45,9.676,7.289
149.0,2018-02-16 23:12:03.843324,2018-02-17 01:29:41.053435,1351186.053,-6.496,1.629,2.499,4.2,2.448,2.449,9.668,7.285
150.0,2018-02-17 01:31:41.158467,2018-02-17 03:49:05.459203,1359550.459,-6.496,1.629,2.499,4.2,2.446,2.446,9.662,7.275
151.0,2018-02-17 03:51:05.566925,2018-02-17 06:08:28.291655,1367913.291,-6.496,1.629,2.499,4.2,2.443,2.445,9.651,7.271
152.0,2018-02-17 06:10:28.306025,2018-02-17 08:27:41.898373,1376266.898,-6.496,1.629,2.499,4.2,2.441,2.44,9.645,7.255
153.0,2018-02-17 08:29:41.992214,2018-02-17 10:46:37.359766,1384602.359,-6.496,1.629,2.499,4.2,2.437,2.438,9.628,7.25
154.0,2018-02-17 10:48:37.471835,2018-02-17 13:05:37.827884,1392942.827,-6.496,1.629,2.499,4.2,2.436,2.436,9.623,7.243
155.0,2018-02-17 13:07:37.888574,2018-02-17 15:24:24.743278,1401269.743,-6.496,1.629,2.499,4.2,2.433,2.437,9.615,7.243
156.0,2018-02-17 15:26:24.777494,2018-02-17 17:43:19.391298,1409604.391,-6.496,1.629,2.499,4.2,2.434,2.438,9.615,7.245
157.0,2018-02-17 17:45:19.473745,2018-02-17 20:02:05.856427,1417930.856,-6.496,1.629,2.499,4.2,2.434,2.432,9.618,7.229
158.0,2018-02-17 20:04:05.943167,2018-02-17 22:20:48.083680,1426253.083,-6.496,1.629,2.499,4.2,2.429,2.43,9.599,7.223
159.0,2018-02-17 22:22:48.105030,2018-02-18 00:39:21.309304,1434566.309,-6.496,1.629,2.499,4.2,2.427,2.43,9.593,7.222
160.0,2018-02-18 00:41:21.406837,2018-02-18 02:58:00.193358,1442885.193,-6.496,1.629,2.499,4.2,2.428,2.428,9.594,7.214
161.0,2018-02-18 03:00:00.220249,2018-02-18 05:16:31.767248,1451196.767,-6.496,1.629,2.499,4.2,2.425,2.428,9.584,7.215
162.0,2018-02-18 05:18:31.774017,2018-02-18 07:35:01.856033,1459506.856,-6.496,1.629,2.499,4.2,2.425,2.423,9.583,7.2
163.0,2018-02-18 07:37:01.902699,2018-02-18 09:53:20.344685,1467805.344,-6.496,1.629,2.499,4.2,2.42,2.424,9.566,7.202
164.0,2018-02-18 09:55:20.412672,2018-02-18 12:11:37.827948,1476102.827,-6.496,1.629,2.499,4.2,2.421,2.419,9.57,7.187
165.0,2018-02-18 12:13:37.884108,2018-02-18 14:29:35.330481,1484380.33,-6.496,1.629,2.499,4.2,2.416,2.419,9.551,7.185
166.0,2018-02-18 14:31:35.405010,2018-02-18 16:47:42.813179,1492667.813,-6.496,1.629,2.499,4.2,2.416,2.419,9.551,7.185
167.0,2018-02-18 16:49:42.828606,2018-02-18 19:05:43.725085,1500948.725,-6.496,1.629,2.499,4.2,2.416,2.416,9.552,7.175
168.0,2018-02-18 19:07:43.827066,2018-02-18 21:23:37.864264,1509222.864,-6.496,1.629,2.499,4.2,2.413,2.414,9.538,7.17
169.0,2018-02-18 21:25:37.901315,2018-02-18 23:41:25.581543,1517490.581,-6.496,1.629,2.499,4.2,2.412,2.414,9.534,7.168
170.0,2018-02-18 23:43:25.664763,2018-02-19 01:59:15.206977,1525760.206,-6.496,1.629,2.499,4.2,2.412,2.412,9.534,7.162
171.0,2018-02-19 02:01:15.233388,2018-02-19 04:17:00.063591,1534025.063,-6.496,1.629,2.499,4.2,2.41,2.409,9.53,7.152
172.0,2018-02-19 04:19:00.107903,2018-02-19 06:34:46.176771,1542291.176,-6.496,1.629,2.499,4.2,2.406,2.411,9.515,7.157
173.0,2018-02-19 06:36:46.252139,2018-02-19 08:52:23.016339,1550548.016,-6.496,1.629,2.499,4.2,2.408,2.408,9.522,7.146
174.0,2018-02-19 08:54:23.107922,2018-02-19 11:09:57.761313,1558802.761,-6.496,1.629,2.499,4.2,2.405,2.407,9.508,7.143
175.0,2018-02-19 11:11:57.865432,2018-02-19 13:27:40.729506,1567065.729,-6.496,1.629,2.499,4.2,2.404,2.404,9.506,7.133
176.0,2018-02-19 13:29:40.765851,2018-02-19 15:45:02.866689,1575307.866,-6.496,1.629,2.499,4.2,2.401,2.401,9.494,7.125
177.0,2018-02-19 15:47:02.895105,2018-02-19 18:02:30.890261,1583555.89,-6.496,1.629,2.499,4.2,2.398,2.402,9.485,7.124
178.0,2018-02-19 18:04:30.951829,2018-02-19 20:19:48.792419,1591793.792,-6.496,1.629,2.499,4.2,2.399,2.404,9.488,7.129
179.0,2018-02-19 20:21:48.808139,2018-02-19 22:37:27.929057,1600052.929,-6.496,1.629,2.499,4.2,2.401,2.404,9.495,7.131
180.0,2018-02-19 22:39:27.933342,2018-02-20 00:54:59.486790,1608304.486,-6.496,1.629,2.499,4.2,2.401,2.402,9.497,7.125
181.0,2018-02-20 00:56:59.561247,2018-02-20 03:12:37.609356,1616562.609,-6.496,1.629,2.499,4.2,2.4,2.402,9.491,7.123
182.0,2018-02-20 03:14:37.701959,2018-02-20 05:30:06.048675,1624811.048,-6.496,1.629,2.499,4.2,2.399,2.403,9.491,7.124
183.0,2018-02-20 05:32:06.143637,2018-02-20 07:47:33.854856,1633058.854,-6.496,1.629,2.499,4.2,2.4,2.401,9.493,7.119
184.0,2018-02-20 07:49:33.919644,2018-02-20 10:04:54.498048,1641299.498,-6.496,1.629,2.499,4.2,2.398,2.399,9.486,7.112
185.0,2018-02-20 10:06:54.614974,2018-02-20 12:22:12.994659,1649537.994,-6.496,1.629,2.499,4.2,2.396,2.396,9.478,7.103
186.0,2018-02-20 12:24:13.035418,2018-02-20 14:39:20.051677,1657765.051,-6.496,1.629,2.499,4.2,2.393,2.399,9.467,7.11
187.0,2018-02-20 14:41:20.091348,2018-02-20 16:56:21.841865,1665986.841,-6.496,1.629,2.499,4.2,2.396,2.396,9.479,7.102
188.0,2018-02-20 16:58:21.841217,2018-02-20 19:13:36.018252,1674221.018,-6.496,1.629,2.499,4.2,2.393,2.392,9.467,7.091
189.0,2018-02-20 19:15:36.028609,2018-02-20 21:30:32.871849,1682437.871,-6.496,1.629,2.499,4.2,2.389,2.392,9.453,7.09
190.0,2018-02-20 21:32:32.927402,2018-02-20 23:47:14.597468,1690639.597,-6.496,1.629,2.499,4.2,2.389,2.392,9.453,7.091
191.0,2018-02-20 23:49:14.673543,2018-02-21 02:04:06.148736,1698851.148,-6.496,1.629,2.499,4.2,2.389,2.386,9.451,7.076
192.0,2018-02-21 02:06:06.167520,2018-02-21 04:20:48.129314,1707053.129,-6.496,1.629,2.499,4.2,2.383,2.388,9.432,7.08
193.0,2018-02-21 04:22:48.200300,2018-02-21 06:37:27.355101,1715252.355,-6.496,1.629,2.499,4.2,2.385,2.383,9.438,7.065
194.0,2018-02-21 06:39:27.442621,2018-02-21 08:53:50.264245,1723435.264,-6.496,1.629,2.499,4.2,2.381,2.382,9.422,7.061
195.0,2018-02-21 08:55:50.310313,2018-02-21 11:10:04.211307,1731609.211,-6.496,1.629,2.499,4.2,2.379,2.374,9.417,7.04
196.0,2018-02-21 11:12:04.263857,2018-02-21 13:26:03.484492,1739768.484,-6.496,1.629,2.499,4.2,2.372,2.376,9.389,7.045
197.0,2018-02-21 13:28:03.582528,2018-02-21 15:42:08.054613,1747933.054,-6.496,1.629,2.499,4.2,2.374,2.374,9.395,7.038
198.0,2018-02-21 15:44:08.050120,2018-02-21 17:58:00.147576,1756085.147,-6.496,1.629,2.499,4.2,2.371,2.369,9.388,7.024
199.0,2018-02-21 18:00:00.177011,2018-02-21 20:13:44.255668,1764229.255,-6.496,1.629,2.499,4.2,2.367,2.369,9.37,7.02
200.0,2018-02-21 20:15:44.306334,2018-02-21 22:29:29.337723,1772374.337,-6.496,1.629,2.499,4.2,2.366,2.372,9.369,7.027
201.0,2018-02-21 22:31:29.379329,2018-02-22 00:45:19.776319,1780524.776,-6.496,1.629,2.499,4.2,2.369,2.369,9.38,7.018
202.0,2018-02-22 00:47:19.817893,2018-02-22 03:00:56.525202,1788661.525,-6.496,1.629,2.499,4.2,2.366,2.366,9.37,7.01
203.0,2018-02-22 03:02:56.607105,2018-02-22 05:16:31.103153,1796796.103,-6.496,1.629,2.499,4.2,2.364,2.364,9.362,7.002
204.0,2018-02-22 05:18:31.159207,2018-02-22 07:31:55.793082,1804920.793,-6.496,1.629,2.499,4.2,2.361,2.362,9.352,6.996
205.0,2018-02-22 07:33:55.838545,2018-02-22 09:47:12.616181,1813037.616,-6.496,1.629,2.499,4.2,2.36,2.361,9.349,6.993
206.0,2018-02-22 09:49:12.669854,2018-02-22 12:02:29.602996,1821154.602,-6.496,1.629,2.499,4.2,2.358,2.362,9.339,6.994
207.0,2018-02-22 12:04:29.633776,2018-02-22 14:17:41.353270,1829266.353,-6.496,1.629,2.499,4.2,2.36,2.357,9.347,6.978
208.0,2018-02-22 14:19:41.352456,2018-02-22 16:32:58.035926,1837383.035,-6.496,1.629,2.499,4.2,2.355,2.359,9.33,6.982
209.0,2018-02-22 16:34:58.136610,2018-02-22 18:48:15.926422,1845500.926,-6.496,1.629,2.499,4.2,2.356,2.356,9.334,6.973
210.0,2018-02-22 18:50:15.938078,2018-02-22 21:03:41.654746,1853626.654,-6.496,1.629,2.499,4.2,2.354,2.361,9.327,6.985
211.0,2018-02-22 21:05:41.667053,2018-02-22 23:19:21.393364,1861766.393,-6.496,1.629,2.499,4.2,2.358,2.359,9.341,6.979
212.0,2018-02-22 23:21:21.482061,2018-02-23 01:34:49.246026,1869894.246,-6.496,1.629,2.499,4.2,2.357,2.358,9.339,6.975
213.0,2018-02-23 01:36:49.328601,2018-02-23 03:50:22.948580,1878027.948,-6.496,1.629,2.499,4.2,2.356,2.356,9.332,6.97
214.0,2018-02-23 03:52:23.046972,2018-02-23 06:05:55.429761,1886160.429,-6.496,1.629,2.499,4.2,2.354,2.356,9.326,6.967
215.0,2018-02-23 06:07:55.467650,2018-02-23 08:21:14.132500,1894279.132,-6.496,1.629,2.499,4.2,2.354,2.352,9.325,6.955
216.0,2018-02-23 08:23:14.181421,2018-02-23 10:36:35.051302,1902400.051,-6.496,1.629,2.499,4.2,2.349,2.353,9.309,6.958
217.0,2018-02-23 10:38:35.052409,2018-02-23 12:51:43.695859,1910508.695,-6.496,1.629,2.499,4.2,2.35,2.349,9.312,6.944
218.0,2018-02-23 12:53:43.691480,2018-02-23 15:06:43.967373,1918608.967,-6.496,1.629,2.499,4.2,2.347,2.346,9.299,6.937
219.0,2018-02-23 15:08:44.069179,2018-02-23 17:21:35.052636,1926700.052,-6.496,1.629,2.499,4.2,2.343,2.346,9.286,6.934
220.0,2018-02-23 17:23:35.058315,2018-02-23 19:36:37.624395,1934802.624,-6.496,1.629,2.499,4.2,2.343,2.344,9.284,6.929
221.0,2018-02-23 19:38:37.646048,2018-02-23 21:51:36.799917,1942901.799,-6.496,1.629,2.499,4.2,2.341,2.342,9.279,6.921
222.0,2018-02-23 21:53:36.795762,2018-02-24 00:06:22.311475,1950987.311,-6.496,1.629,2.499,4.2,2.339,2.342,9.271,6.92
223.0,2018-02-24 00:08:22.339113,2018-02-24 02:21:12.196179,1959077.196,-6.496,1.629,2.499,4.2,2.339,2.343,9.269,6.921
224.0,2018-02-24 02:23:12.271642,2018-02-24 04:35:58.031976,1967163.031,-6.496,1.629,2.499,4.2,2.339,2.338,9.271,6.906
225.0,2018-02-24 04:37:58.077126,2018-02-24 06:50:29.613201,1975234.613,-6.496,1.629,2.499,4.201,2.335,2.337,9.254,6.904
226.0,2018-02-24 06:52:29.717790,2018-02-24 09:05:05.978919,1983310.978,-6.496,1.629,2.499,4.2,2.334,2.334,9.252,6.894
227.0,2018-02-24 09:07:06.056884,2018-02-24 11:19:26.124333,1991371.124,-6.496,1.629,2.499,4.2,2.331,2.331,9.24,6.885
228.0,2018-02-24 11:21:26.212034,2018-02-24 13:33:57.391382,1999442.391,-6.496,1.629,2.499,4.2,2.328,2.333,9.229,6.89
229.0,2018-02-24 13:35:57.397323,2018-02-24 15:48:20.514785,2007505.514,-6.496,1.629,2.499,4.2,2.33,2.33,9.236,6.88
230.0,2018-02-24 15:50:20.535204,2018-02-24 18:02:33.034672,2015558.034,-6.496,1.629,2.499,4.2,2.327,2.329,9.226,6.876
231.0,2018-02-24 18:04:33.052412,2018-02-24 20:16:49.132802,2023614.132,-6.496,1.629,2.499,4.2,2.326,2.327,9.22,6.869
232.0,2018-02-24 20:18:49.216384,2018-02-24 22:30:58.790887,2031663.79,-6.496,1.629,2.499,4.2,2.324,2.326,9.213,6.865
233.0,2018-02-24 22:32:58.866948,2018-02-25 00:44:53.170053,2039698.17,-6.496,1.629,2.499,4.2,2.323,2.322,9.21,6.853
234.0,2018-02-25 00:46:53.182472,2018-02-25 02:58:50.702709,2047735.702,-6.496,1.629,2.499,4.2,2.319,2.321,9.196,6.852
235.0,2018-02-25 03:00:50.782046,2018-02-25 05:12:45.835245,2055770.835,-6.496,1.629,2.499,4.2,2.318,2.322,9.192,6.851
236.0,2018-02-25 05:14:45.946065,2018-02-25 07:26:38.758876,2063803.758,-6.496,1.629,2.499,4.2,2.319,2.317,9.194,6.839
237.0,2018-02-25 07:28:38.772435,2018-02-25 09:40:15.537269,2071820.537,-6.496,1.629,2.499,4.2,2.315,2.319,9.179,6.842
238.0,2018-02-25 09:42:15.646484,2018-02-25 11:53:41.892090,2079826.892,-6.496,1.629,2.499,4.2,2.316,2.315,9.185,6.831
239.0,2018-02-25 11:55:41.892323,2018-02-25 14:07:18.449925,2087843.449,-6.496,1.629,2.499,4.2,2.313,2.314,9.172,6.828
240.0,2018-02-25 14:09:18.514142,2018-02-25 16:20:41.047632,2095846.047,-6.496,1.629,2.499,4.2,2.312,2.313,9.168,6.822
241.0,2018-02-25 16:22:41.152992,2018-02-25 18:34:03.005000,2103848.004,-6.496,1.629,2.499,4.2,2.31,2.313,9.16,6.82
242.0,2018-02-25 18:36:03.088151,2018-02-25 20:47:25.688493,2111850.688,-6.496,1.629,2.499,4.2,2.31,2.31,9.16,6.812
243.0,2018-02-25 20:49:25.719371,2018-02-25 23:00:53.139764,2119858.139,-6.496,1.629,2.499,4.2,2.308,2.313,9.153,6.82
244.0,2018-02-25 23:02:53.188678,2018-02-26 01:14:24.313505,2127869.313,-6.496,1.629,2.499,4.2,2.311,2.316,9.165,6.826
245.0,2018-02-26 01:16:24.355232,2018-02-26 03:28:01.220245,2135886.22,-6.496,1.629,2.499,4.2,2.313,2.315,9.173,6.825
246.0,2018-02-26 03:30:01.295126,2018-02-26 05:41:44.083657,2143909.083,-6.496,1.629,2.499,4.2,2.312,2.316,9.171,6.825
247.0,2018-02-26 05:43:44.169966,2018-02-26 07:55:26.861333,2151931.861,-6.496,1.629,2.499,4.2,2.313,2.316,9.174,6.826
248.0,2018-02-26 07:57:26.927938,2018-02-26 10:09:10.258114,2159955.258,-6.496,1.629,2.499,4.2,2.313,2.314,9.176,6.818
249.0,2018-02-26 10:11:10.306164,2018-02-26 12:22:51.088108,2167976.088,-6.496,1.629,2.499,4.2,2.311,2.312,9.166,6.815
250.0,2018-02-26 12:24:51.144758,2018-02-26 14:35:54.840718,2175959.84,-6.496,1.629,2.499,4.2,2.31,2.298,9.164,6.773
251.0,2018-02-26 14:37:54.860355,2018-02-26 16:48:40.830361,2183925.83,-6.496,1.629,2.499,4.2,2.296,2.301,9.112,6.781
252.0,2018-02-26 16:48:40.844697,2018-02-26 20:24:25.511065,2196870.511,-1.621,1.629,2.499,4.2,2.297,2.652,9.117,9.017
253.0,2018-02-26 20:24:25.525225,2018-02-27 00:11:38.279082,2210503.279,-1.621,1.629,2.499,4.2,2.637,2.63,10.405,8.924
254.0,2018-02-27 00:11:38.326228,2018-02-27 03:56:49.612492,2224014.612,-1.621,1.629,2.499,4.2,2.611,2.61,10.317,8.85
255.0,2018-02-27 03:56:49.612607,2018-02-27 03:57:49.693001,2224074.693,0.0,0.0,3.305,3.307,0.0,0.0,0.0,0.0
257.0,2018-03-08 13:30:23.030472,2018-03-08 17:19:39.464087,2237841.157,-1.621,1.629,2.499,4.2,2.624,2.671,10.382,9.101
258.0,2018-03-08 17:19:39.525873,2018-03-08 21:10:05.733119,2251667.426,-1.621,1.629,2.499,4.2,2.675,2.673,10.544,9.104
259.0,2018-03-08 21:10:05.763588,2018-03-09 01:00:00.550486,2265462.243,-1.621,1.629,2.499,4.2,2.668,2.667,10.518,9.083
260.0,2018-03-09 01:00:00.550612,2018-03-09 05:48:06.432141,2282748.125,-6.496,1.629,2.499,4.2,5.065,4.792,20.019,14.142
261.0,2018-03-09 05:50:06.487995,2018-03-09 08:02:48.268661,2290829.961,-6.496,1.629,2.499,4.2,2.394,2.394,9.472,7.063
262.0,2018-03-09 08:04:48.322496,2018-03-09 10:17:30.413091,2298912.106,-6.496,1.629,2.499,4.2,2.391,2.388,9.46,7.045
263.0,2018-03-09 10:19:30.465297,2018-03-09 12:31:57.802985,2306979.495,-6.496,1.629,2.499,4.2,2.386,2.386,9.44,7.037
264.0,2018-03-09 12:33:57.861148,2018-03-09 14:46:19.670589,2315041.363,-6.496,1.629,2.499,4.2,2.383,2.386,9.431,7.036
265.0,2018-03-09 14:48:19.725773,2018-03-09 17:00:49.492057,2323111.185,-6.496,1.629,2.499,4.2,2.383,2.385,9.429,7.032
266.0,2018-03-09 17:02:49.549307,2018-03-09 19:15:17.042093,2331178.735,-6.496,1.629,2.499,4.2,2.382,2.385,9.426,7.035
267.0,2018-03-09 19:17:17.097722,2018-03-09 21:29:44.427940,2339246.12,-6.496,1.629,2.499,4.2,2.383,2.38,9.428,7.02
268.0,2018-03-09 21:31:44.481510,2018-03-09 23:44:03.827493,2347305.52,-6.496,1.629,2.499,4.2,2.378,2.376,9.411,7.01
269.0,2018-03-09 23:46:03.881879,2018-03-10 01:58:01.421092,2355343.114,-6.496,1.629,2.499,4.2,2.374,2.37,9.398,6.994
270.0,2018-03-10 02:00:01.471436,2018-03-10 04:11:37.101390,2363358.794,-6.496,1.629,2.499,4.2,2.368,2.372,9.376,6.998
271.0,2018-03-10 04:13:37.152146,2018-03-10 06:25:34.248100,2371395.941,-6.496,1.629,2.499,4.2,2.369,2.374,9.379,7.001
272.0,2018-03-10 06:27:34.302399,2018-03-10 08:39:41.179424,2379442.872,-6.496,1.629,2.499,4.2,2.371,2.369,9.384,6.984
273.0,2018-03-10 08:41:41.238086,2018-03-10 10:53:20.452501,2387462.145,-6.496,1.629,2.499,4.2,2.366,2.363,9.365,6.968
274.0,2018-03-10 10:55:20.501338,2018-03-10 13:07:00.461719,2395482.154,-6.496,1.629,2.499,4.2,2.36,2.365,9.345,6.973
275.0,2018-03-10 13:09:00.517436,2018-03-10 15:20:31.988341,2403493.681,-6.496,1.629,2.499,4.2,2.363,2.362,9.355,6.962
276.0,2018-03-10 15:22:32.037864,2018-03-10 17:34:03.527106,2411505.22,-6.496,1.629,2.499,4.2,2.359,2.359,9.339,6.955
277.0,2018-03-10 17:36:03.585406,2018-03-10 19:47:30.945182,2419512.638,-6.496,1.629,2.499,4.2,2.356,2.358,9.329,6.951
278.0,2018-03-10 19:49:31.005956,2018-03-10 22:00:45.710945,2427507.403,-6.496,1.629,2.499,4.2,2.355,2.353,9.328,6.934
279.0,2018-03-10 22:02:45.768806,2018-03-11 00:13:57.681686,2435499.374,-6.496,1.629,2.499,4.2,2.351,2.352,9.31,6.929
280.0,2018-03-11 00:15:57.732644,2018-03-11 02:26:59.048001,2443480.741,-6.496,1.629,2.499,4.2,2.349,2.348,9.304,6.918
281.0,2018-03-11 02:28:59.105861,2018-03-11 04:39:44.904047,2451446.597,-6.496,1.629,2.499,4.2,2.345,2.347,9.29,6.912
282.0,2018-03-11 04:41:44.959501,2018-03-11 06:52:14.702589,2459396.395,-6.496,1.629,2.499,4.2,2.344,2.342,9.284,6.898
283.0,2018-03-11 06:54:14.760638,2018-03-11 09:04:26.686444,2467328.379,-6.496,1.629,2.499,4.2,2.339,2.339,9.266,6.889
284.0,2018-03-11 09:06:26.749249,2018-03-11 11:16:55.193907,2475276.886,-6.496,1.629,2.499,4.2,2.336,2.34,9.256,6.891
285.0,2018-03-11 11:18:55.242040,2018-03-11 13:29:23.102145,2483224.795,-6.496,1.629,2.499,4.2,2.337,2.338,9.261,6.883
286.0,2018-03-11 13:31:23.149665,2018-03-11 15:41:44.713243,2491166.406,-6.496,1.629,2.499,4.2,2.335,2.337,9.254,6.879
287.0,2018-03-11 15:43:44.781583,2018-03-11 17:53:37.698303,2499079.391,-6.496,1.629,2.499,4.2,2.334,2.332,9.248,6.865
288.0,2018-03-11 17:55:37.756392,2018-03-11 20:05:37.236750,2506998.929,-6.496,1.629,2.499,4.2,2.329,2.327,9.23,6.849
289.0,2018-03-11 20:07:37.295477,2018-03-11 22:17:23.870429,2514905.563,-6.496,1.629,2.499,4.2,2.324,2.328,9.21,6.852
290.0,2018-03-11 22:19:23.939649,2018-03-12 00:29:18.502995,2522820.195,-6.496,1.629,2.499,4.2,2.325,2.323,9.216,6.836
291.0,2018-03-12 00:31:18.565095,2018-03-12 02:41:14.442026,2530736.135,-6.496,1.629,2.499,4.2,2.32,2.322,9.198,6.834
292.0,2018-03-12 02:43:14.498790,2018-03-12 04:52:44.963580,2538626.656,-6.496,1.629,2.499,4.2,2.319,2.322,9.194,6.831
293.0,2018-03-12 04:54:45.004884,2018-03-12 07:04:12.909135,2546514.602,-6.496,1.629,2.499,4.2,2.319,2.319,9.192,6.822
294.0,2018-03-12 07:06:12.966458,2018-03-12 09:15:40.697998,2554402.39,-6.496,1.629,2.499,4.2,2.316,2.315,9.182,6.811
295.0,2018-03-12 09:17:40.746588,2018-03-12 11:27:05.162839,2562286.855,-6.496,1.629,2.499,4.2,2.312,2.316,9.167,6.813
296.0,2018-03-12 11:29:05.217516,2018-03-12 13:38:27.430655,2570169.123,-6.496,1.629,2.499,4.2,2.313,2.312,9.172,6.802
297.0,2018-03-12 13:40:27.487580,2018-03-12 15:49:39.861961,2578041.554,-6.496,1.629,2.499,4.2,2.31,2.308,9.159,6.79
298.0,2018-03-12 15:51:39.905560,2018-03-12 18:00:47.078114,2585908.771,-6.496,1.629,2.499,4.2,2.305,2.31,9.143,6.793
299.0,2018-03-12 18:02:47.130818,2018-03-12 20:11:46.679621,2593768.372,-6.496,1.629,2.499,4.2,2.307,2.304,9.15,6.778
300.0,2018-03-12 20:13:46.729145,2018-03-12 22:22:37.423601,2601619.116,-6.496,1.629,2.499,4.2,2.302,2.304,9.13,6.776
301.0,2018-03-12 22:24:37.487258,2018-03-13 00:33:14.526392,2609456.219,-6.496,1.629,2.499,4.2,2.301,2.298,9.127,6.757
302.0,2018-03-13 00:35:14.581441,2018-03-13 02:43:47.835238,2617289.528,-6.496,1.629,2.499,4.2,2.295,2.3,9.106,6.763
303.0,2018-03-13 02:45:47.875849,2018-03-13 04:54:12.405263,2625114.098,-6.496,1.629,2.499,4.2,2.297,2.297,9.11,6.756
304.0,2018-03-13 04:56:12.448532,2018-03-13 07:04:55.148630,2632956.841,-6.496,1.629,2.499,4.2,2.294,2.301,9.101,6.763
305.0,2018-03-13 07:06:55.192837,2018-03-13 09:15:33.243436,2640794.936,-6.496,1.629,2.499,4.2,2.297,2.293,9.113,6.743
306.0,2018-03-13 09:17:33.312044,2018-03-13 11:25:31.835496,2648593.528,-6.496,1.629,2.499,4.2,2.291,2.29,9.089,6.733
307.0,2018-03-13 11:27:31.880364,2018-03-13 13:35:44.343887,2656406.036,-6.496,1.629,2.499,4.2,2.288,2.29,9.077,6.733
308.0,2018-03-13 13:37:44.403264,2018-03-13 15:45:47.447453,2664209.14,-6.496,1.629,2.499,4.2,2.287,2.288,9.074,6.727
309.0,2018-03-13 15:47:47.506063,2018-03-13 17:55:40.623543,2672002.316,-6.496,1.629,2.499,4.2,2.285,2.282,9.067,6.711
310.0,2018-03-13 17:57:40.665090,2018-03-13 20:05:32.494839,2679794.187,-6.496,1.629,2.499,4.2,2.28,2.284,9.048,6.713
311.0,2018-03-13 20:07:32.548960,2018-03-13 22:15:15.886382,2687577.579,-6.496,1.629,2.499,4.2,2.281,2.279,9.053,6.699
312.0,2018-03-13 22:17:15.938942,2018-03-14 00:24:47.314217,2695349.007,-6.496,1.629,2.499,4.2,2.276,2.277,9.034,6.693
313.0,2018-03-14 00:26:47.377468,2018-03-14 02:34:08.825636,2703110.518,-6.496,1.629,2.499,4.2,2.274,2.275,9.026,6.689
314.0,2018-03-14 02:36:08.867193,2018-03-14 04:43:31.629932,2710873.322,-6.496,1.629,2.499,4.2,2.273,2.274,9.022,6.684
315.0,2018-03-14 04:45:31.699172,2018-03-14 06:52:40.730210,2718622.423,-6.496,1.629,2.499,4.2,2.271,2.274,9.017,6.683
316.0,2018-03-14 06:54:40.773620,2018-03-14 09:02:11.967285,2726393.66,-6.496,1.629,2.499,4.2,2.271,2.27,9.015,6.673
317.0,2018-03-14 09:04:12.020548,2018-03-14 11:11:33.032073,2734154.725,-6.496,1.629,2.499,4.2,2.268,2.269,9.004,6.667
318.0,2018-03-14 11:13:33.078989,2018-03-14 13:20:45.675739,2741907.368,-6.496,1.629,2.499,4.2,2.266,2.267,8.996,6.662
319.0,2018-03-14 13:22:45.733519,2018-03-14 15:30:03.064205,2749664.757,-6.496,1.629,2.499,4.2,2.264,2.267,8.992,6.662
320.0,2018-03-14 15:32:03.109619,2018-03-14 17:39:04.229324,2757405.922,-6.496,1.629,2.499,4.2,2.264,2.265,8.992,6.657
321.0,2018-03-14 17:41:04.298424,2018-03-14 19:48:03.737101,2765145.43,-6.496,1.629,2.499,4.2,2.263,2.26,8.986,6.64
322.0,2018-03-14 19:50:03.764801,2018-03-14 21:56:51.624507,2772873.317,-6.496,1.629,2.499,4.2,2.257,2.261,8.964,6.642
323.0,2018-03-14 21:58:51.685744,2018-03-15 00:05:21.062043,2780582.755,-6.496,1.629,2.499,4.2,2.258,2.258,8.967,6.635
324.0,2018-03-15 00:07:21.126161,2018-03-15 02:14:08.336162,2788310.029,-6.496,1.629,2.499,4.2,2.256,2.259,8.959,6.637
325.0,2018-03-15 02:16:08.370438,2018-03-15 04:22:46.065179,2796027.758,-6.496,1.629,2.499,4.2,2.256,2.255,8.961,6.624
326.0,2018-03-15 04:24:46.147247,2018-03-15 06:31:16.470741,2803738.163,-6.496,1.629,2.499,4.2,2.253,2.255,8.948,6.622
327.0,2018-03-15 06:33:16.495567,2018-03-15 08:39:44.926409,2811446.619,-6.496,1.629,2.499,4.2,2.252,2.251,8.947,6.612
328.0,2018-03-15 08:41:44.984461,2018-03-15 10:48:08.744403,2819150.437,-6.496,1.629,2.499,4.2,2.248,2.254,8.932,6.619
329.0,2018-03-15 10:50:08.796844,2018-03-15 12:56:43.995820,2826865.688,-6.496,1.629,2.499,4.2,2.251,2.252,8.944,6.61
330.0,2018-03-15 12:58:44.029816,2018-03-15 15:04:54.808834,2834556.501,-6.496,1.629,2.499,4.2,2.249,2.247,8.935,6.597
331.0,2018-03-15 15:06:54.847455,2018-03-15 17:12:59.908997,2842241.601,-6.496,1.629,2.499,4.2,2.245,2.245,8.92,6.591
332.0,2018-03-15 17:14:59.973900,2018-03-15 19:21:15.525226,2849937.218,-6.496,1.629,2.499,4.2,2.243,2.248,8.912,6.599
333.0,2018-03-15 19:23:15.602347,2018-03-15 21:29:14.817047,2857616.51,-6.496,1.629,2.499,4.2,2.245,2.244,8.922,6.586
334.0,2018-03-15 21:31:14.879919,2018-03-15 23:37:11.398969,2865293.091,-6.496,1.629,2.499,4.2,2.242,2.242,8.908,6.577
335.0,2018-03-15 23:39:11.474576,2018-03-16 01:45:01.150735,2872962.843,-6.496,1.629,2.499,4.2,2.239,2.243,8.897,6.58
336.0,2018-03-16 01:47:01.212517,2018-03-16 03:52:56.532418,2880638.225,-6.496,1.629,2.499,4.2,2.24,2.238,8.901,6.565
337.0,2018-03-16 03:54:56.605130,2018-03-16 06:00:44.282858,2888305.975,-6.496,1.629,2.499,4.2,2.235,2.237,8.884,6.561
