Repository: Oliver191/MSc_Thesis_Predictive_Maintenance_Batteries

# MSc_Thesis_Predictive_Maintenance_Batteries
The GitHub repository accompanying the MSc Thesis at Esade written by Oliver Caspers regarding the topic “Predictive Maintenance for Lithium-Ion Batteries: Predicting the Remaining Useful Life (RUL) using Data-Driven Machine Learning based on Real-World Battery Datasets”.

SNL_Final.ipynb: The main Jupyter Notebook which contains the main code used to load, clean, and transform the SNL data. Four initial models are evaluated and a RF is chosen to be optimized. The RF is trained to predict the RUL on the training data and optimized using the validation data. Finally, the model is tested using independent testing data from UL.

File: SNL_Cycle_Timeseries_Data/SNL_18650_NCA_25C_0-100_0.5-0.5C_b_cycle_data.csv (part 1 of 3)
Cycle_Index,Start_Time,End_Time,Test_Time (s),Min_Current (A),Max_Current (A),Min_Voltage (V),Max_Voltage (V),Charge_Capacity (Ah),Discharge_Capacity (Ah),Charge_Energy (Wh),Discharge_Energy (Wh)
1.0,2017-07-10 14:02:35.003307,2017-07-10 18:32:04.086579,16179.086,-1.624,1.624,2.499,4.2,3.148,3.158,12.19,11.101
2.0,2017-07-10 18:32:04.149299,2017-07-10 23:00:51.875159,32306.875,-1.624,1.625,2.499,4.2,3.171,3.146,12.241,11.069
3.0,2017-07-10 23:00:52.030580,2017-07-11 03:29:04.438647,48399.438,-1.624,1.625,2.499,4.2,3.158,3.142,12.19,11.064
4.0,2017-07-11 03:29:04.438756,2017-07-11 12:14:36.485206,79931.485,-1.624,1.625,2.499,4.2,6.3,6.277,24.318,22.111
5.0,2017-07-11 12:14:36.559481,2017-07-11 16:32:02.086319,95377.086,-1.624,1.625,2.499,4.2,3.145,3.134,12.131,11.044
6.0,2017-07-11 16:32:02.146621,2017-07-11 20:49:11.491213,110806.491,-1.624,1.625,2.499,4.2,3.141,3.131,12.116,11.035
7.0,2017-07-11 20:49:11.521269,2017-07-12 01:06:04.532238,126219.532,-1.624,1.625,2.499,4.2,3.137,3.128,12.1,11.025
8.0,2017-07-12 01:06:04.563463,2017-07-12 05:22:43.987108,141618.987,-1.624,1.625,2.499,4.2,3.134,3.124,12.09,11.015
9.0,2017-07-12 05:22:44.021079,2017-07-12 09:39:10.700890,157005.7,-1.624,1.625,2.499,4.2,3.13,3.122,12.074,11.006
10.0,2017-07-12 09:39:10.758689,2017-07-12 13:55:20.175154,172375.175,-1.624,1.625,2.499,4.2,3.127,3.118,12.064,10.993
11.0,2017-07-12 13:55:20.331102,2017-07-12 18:11:15.155870,187730.155,-1.624,1.625,2.499,4.2,3.123,3.115,12.05,10.982
12.0,2017-07-12 18:11:15.285251,2017-07-12 22:26:55.197175,203070.197,-1.624,1.625,2.499,4.2,3.12,3.111,12.04,10.97
13.0,2017-07-12 22:26:55.295227,2017-07-13 02:42:19.985687,218394.985,-1.624,1.625,2.499,4.2,3.116,3.108,12.025,10.96
14.0,2017-07-13 02:42:20.012241,2017-07-13 06:57:31.714984,233706.714,-1.624,1.625,2.499,4.2,3.113,3.106,12.015,10.951
15.0,2017-07-13 06:57:31.784145,2017-07-13 11:12:33.030348,249008.03,-1.624,1.625,2.499,4.2,3.111,3.104,12.008,10.944
16.0,2017-07-13 11:12:33.090508,2017-07-13 15:27:21.785021,264296.785,-1.624,1.625,2.499,4.2,3.108,3.101,11.997,10.934
17.0,2017-07-13 15:27:21.852113,2017-07-13 19:41:59.955099,279574.955,-1.624,1.625,2.499,4.2,3.106,3.098,11.987,10.926
18.0,2017-07-13 19:42:00.015613,2017-07-13 23:56:23.373171,294838.373,-1.624,1.625,2.499,4.2,3.102,3.095,11.976,10.913
19.0,2017-07-13 23:56:23.465650,2017-07-14 04:10:31.063865,310086.063,-1.624,1.625,2.499,4.2,3.099,3.091,11.963,10.9
20.0,2017-07-14 04:10:31.100572,2017-07-14 08:24:20.953509,325315.953,-1.624,1.625,2.499,4.2,3.095,3.087,11.948,10.886
21.0,2017-07-14 08:24:21.030189,2017-07-14 12:37:58.668375,340533.668,-1.624,1.625,2.499,4.2,3.091,3.085,11.935,10.881
22.0,2017-07-14 12:37:58.827895,2017-07-14 16:51:27.335102,355742.335,-1.624,1.625,2.499,4.2,3.089,3.083,11.927,10.872
23.0,2017-07-14 16:51:27.406610,2017-07-14 21:04:46.236834,370941.236,-1.624,1.625,2.499,4.2,3.087,3.081,11.92,10.864
24.0,2017-07-14 21:04:46.329392,2017-07-15 01:17:56.875769,386131.875,-1.624,1.625,2.499,4.2,3.085,3.079,11.911,10.857
25.0,2017-07-15 01:17:57.007449,2017-07-15 05:30:52.041683,401307.041,-1.624,1.625,2.499,4.2,3.082,3.074,11.901,10.842
26.0,2017-07-15 05:30:52.124487,2017-07-15 09:43:22.271844,416457.271,-1.624,1.625,2.499,4.2,3.077,3.069,11.882,10.821
27.0,2017-07-15 09:43:22.328339,2017-07-15 13:55:36.335102,431591.335,-1.624,1.625,2.499,4.2,3.072,3.067,11.866,10.814
28.0,2017-07-15 13:55:36.385565,2017-07-15 18:07:43.247043,446718.247,-1.624,1.625,2.499,4.2,3.071,3.065,11.86,10.806
29.0,2017-07-15 18:07:43.295646,2017-07-15 22:19:37.237800,461832.237,-1.624,1.625,2.499,4.2,3.068,3.062,11.852,10.795
30.0,2017-07-15 22:19:37.294880,2017-07-16 02:31:14.406086,476929.406,-1.624,1.625,2.499,4.2,3.065,3.058,11.838,10.78
31.0,2017-07-16 02:31:14.475862,2017-07-16 06:42:34.860923,492009.86,-1.624,1.625,2.499,4.2,3.061,3.054,11.827,10.766
32.0,2017-07-16 06:42:34.892184,2017-07-16 10:53:43.085677,507078.085,-1.624,1.625,2.499,4.2,3.057,3.052,11.812,10.757
33.0,2017-07-16 10:53:43.210953,2017-07-16 15:04:38.485879,522133.485,-1.624,1.625,2.499,4.2,3.055,3.049,11.803,10.747
34.0,2017-07-16 15:04:38.579215,2017-07-16 19:15:19.505060,537174.505,-1.624,1.625,2.499,4.2,3.052,3.046,11.793,10.734
35.0,2017-07-16 19:15:19.566780,2017-07-16 23:25:46.856654,552201.856,-1.624,1.625,2.499,4.2,3.049,3.043,11.782,10.723
36.0,2017-07-16 23:25:46.919217,2017-07-17 03:36:01.633138,567216.633,-1.624,1.625,2.499,4.2,3.046,3.04,11.772,10.712
37.0,2017-07-17 03:36:01.723022,2017-07-17 07:46:01.199389,582216.199,-1.624,1.625,2.499,4.2,3.043,3.037,11.761,10.7
38.0,2017-07-17 07:46:01.259848,2017-07-17 11:55:51.949242,597206.949,-1.624,1.625,2.499,4.2,3.04,3.036,11.752,10.697
39.0,2017-07-17 11:55:52.074596,2017-07-17 16:05:39.377557,612194.377,-1.624,1.625,2.499,4.2,3.04,3.035,11.75,10.692
40.0,2017-07-17 16:05:39.408004,2017-07-17 20:15:17.251742,627172.251,-1.624,1.625,2.499,4.2,3.038,3.033,11.742,10.684
41.0,2017-07-17 20:15:17.281196,2017-07-18 00:24:44.356123,642139.356,-1.624,1.625,2.499,4.2,3.036,3.03,11.736,10.674
42.0,2017-07-18 00:24:44.452881,2017-07-18 04:34:00.345321,657095.345,-1.624,1.625,2.499,4.2,3.033,3.028,11.727,10.664
43.0,2017-07-18 04:34:00.382074,2017-07-18 08:43:05.041785,672040.041,-1.624,1.625,2.499,4.2,3.03,3.026,11.717,10.655
44.0,2017-07-18 08:43:05.070129,2017-07-18 12:52:00.842135,686975.842,-1.624,1.625,2.499,4.2,3.029,3.024,11.711,10.647
45.0,2017-07-18 12:52:00.871588,2017-07-18 17:00:44.470812,701899.47,-1.624,1.625,2.499,4.2,3.026,3.021,11.703,10.636
46.0,2017-07-18 17:00:44.529238,2017-07-18 21:09:15.112011,731702.326,-1.624,1.625,2.499,4.2,3.02,3.014,11.68,10.608
46.0,2017-07-18 17:00:44.529238,2017-07-18 21:09:15.112011,731702.326,-1.624,1.625,2.499,4.2,3.02,3.014,11.68,10.608
47.0,2017-07-18 21:09:15.146421,2017-07-19 01:17:27.326210,746579.604,-1.624,1.625,2.499,4.2,3.016,3.011,11.668,10.595
48.0,2017-07-19 01:17:27.384206,2017-07-19 05:25:24.604012,761439.643,-1.624,1.625,2.499,4.2,3.013,3.007,11.656,10.578
49.0,2017-07-19 05:25:24.650195,2017-07-19 09:33:04.643617,776281.89,-1.624,1.625,2.499,4.2,3.009,3.004,11.642,10.565
50.0,2017-07-19 09:33:04.725185,2017-07-19 13:40:26.890956,791109.398,-1.624,1.625,2.499,4.2,3.006,3.001,11.632,10.553
51.0,2017-07-19 13:40:26.916084,2017-07-19 17:47:34.398542,805926.174,-1.624,1.625,2.499,4.2,3.003,2.998,11.623,10.543
52.0,2017-07-19 17:47:34.440429,2017-07-19 21:54:31.174921,820728.141,-1.624,1.625,2.499,4.2,3.0,2.995,11.614,10.529
53.0,2017-07-19 21:54:31.243283,2017-07-20 02:01:13.141876,835513.008,-1.624,1.625,2.499,4.2,2.997,2.991,11.601,10.514
54.0,2017-07-20 02:01:13.306513,2017-07-20 06:07:38.008389,850281.57,-1.624,1.625,2.499,4.2,2.993,2.988,11.589,10.5
55.0,2017-07-20 06:07:38.085526,2017-07-20 10:13:46.570430,865035.523,-1.624,1.625,2.499,4.2,2.99,2.985,11.578,10.489
56.0,2017-07-20 10:13:46.627601,2017-07-20 14:19:40.523934,879779.801,-1.624,1.625,2.499,4.2,2.987,2.983,11.57,10.479
57.0,2017-07-20 14:19:40.593362,2017-07-20 18:25:24.801707,894510.48,-1.624,1.625,2.499,4.2,2.985,2.981,11.56,10.468
58.0,2017-07-20 18:25:24.943474,2017-07-20 22:30:55.480965,909230.64,-1.624,1.625,2.499,4.2,2.983,2.978,11.554,10.456
59.0,2017-07-20 22:30:55.541145,2017-07-21 02:36:15.640079,923937.255,-1.624,1.625,2.499,4.2,2.98,2.976,11.547,10.445
60.0,2017-07-21 02:36:15.664035,2017-07-21 06:41:22.255544,938630.982,-1.624,1.625,2.499,4.2,2.978,2.972,11.538,10.431
61.0,2017-07-21 06:41:22.320957,2017-07-21 10:46:15.982083,953305.927,-1.624,1.625,2.499,4.2,2.974,2.969,11.526,10.415
62.0,2017-07-21 10:46:16.029060,2017-07-21 14:50:50.927956,967963.186,-1.624,1.625,2.499,4.2,2.97,2.966,11.512,10.399
63.0,2017-07-21 14:50:51.006206,2017-07-21 18:55:08.186796,982602.059,-1.624,1.625,2.499,4.2,2.966,2.962,11.501,10.382
64.0,2017-07-21 18:55:08.314146,2017-07-21 22:59:07.059883,997223.273,-1.624,1.625,2.499,4.2,2.963,2.958,11.492,10.366
65.0,2017-07-21 22:59:07.206535,2017-07-22 03:02:48.273944,1011825.962,-1.624,1.625,2.499,4.2,2.959,2.955,11.478,10.348
66.0,2017-07-22 03:02:48.349264,2017-07-22 07:06:10.962718,1026410.005,-1.624,1.625,2.499,4.2,2.956,2.951,11.468,10.332
67.0,2017-07-22 07:06:11.029790,2017-07-22 11:09:15.005769,1040977.06,-1.624,1.625,2.499,4.2,2.952,2.948,11.455,10.32
68.0,2017-07-22 11:09:15.066013,2017-07-22 15:12:02.060641,1055534.597,-1.624,1.625,2.499,4.2,2.95,2.945,11.447,10.308
69.0,2017-07-22 15:12:02.180084,2017-07-22 19:14:39.597270,1070075.04,-1.624,1.625,2.499,4.2,2.946,2.942,11.437,10.292
70.0,2017-07-22 19:14:39.697891,2017-07-22 23:17:00.040111,1084599.618,-1.624,1.625,2.499,4.2,2.943,2.939,11.427,10.28
71.0,2017-07-22 23:17:00.188169,2017-07-23 03:19:04.618171,1099115.173,-1.624,1.625,2.499,4.2,2.941,2.938,11.418,10.271
72.0,2017-07-23 03:19:04.725289,2017-07-23 07:21:00.173311,1113619.248,-1.624,1.625,2.499,4.2,2.939,2.935,11.413,10.256
73.0,2017-07-23 07:21:00.255959,2017-07-23 11:22:44.248599,1128104.983,-1.624,1.625,2.499,4.2,2.936,2.931,11.404,10.234
74.0,2017-07-23 11:22:44.288367,2017-07-23 15:24:09.983296,1142565.273,-1.624,1.625,2.499,4.2,2.931,2.926,11.391,10.212
75.0,2017-07-23 15:24:10.044242,2017-07-23 19:25:10.273493,1157010.863,-1.624,1.625,2.499,4.2,2.927,2.924,11.377,10.203
76.0,2017-07-23 19:25:10.345499,2017-07-23 23:25:55.863330,1171453.805,-1.624,1.625,2.499,4.2,2.927,2.924,11.378,10.202
77.0,2017-07-23 23:25:55.922591,2017-07-24 03:26:38.805541,1185898.525,-1.624,1.625,2.499,4.2,2.927,2.924,11.375,10.204
78.0,2017-07-24 03:26:38.816850,2017-07-24 07:27:23.525324,1200334.318,-1.624,1.625,2.499,4.2,2.926,2.92,11.373,10.159
79.0,2017-07-24 07:27:23.556621,2017-07-24 11:27:59.318414,1214748.858,-1.624,1.625,2.499,4.2,2.92,2.916,11.368,10.14
80.0,2017-07-24 11:27:59.393018,2017-07-24 15:28:13.858183,1228974.962,-1.624,1.625,2.499,4.2,2.887,2.885,11.269,9.994
81.0,2017-07-24 15:28:13.890224,2017-07-24 19:25:19.962080,1243188.333,-1.624,1.625,2.499,4.2,2.885,2.882,11.262,9.976
82.0,2017-07-24 19:25:19.967364,2017-07-24 23:22:13.333576,1257385.08,-1.624,1.625,2.499,4.2,2.88,2.877,11.248,9.945
83.0,2017-07-24 23:22:13.418376,2017-07-25 03:18:50.080331,1271572.947,-1.624,1.625,2.499,4.2,2.878,2.876,11.24,9.936
84.0,2017-07-25 03:18:50.124180,2017-07-25 07:15:17.947272,1285737.151,-1.624,1.625,2.499,4.2,2.874,2.87,11.228,9.912
85.0,2017-07-25 07:15:17.982120,2017-07-25 11:11:22.151779,1299889.371,-1.624,1.625,2.499,4.2,2.872,2.869,11.221,9.904
86.0,2017-07-25 11:11:22.191337,2017-07-25 15:07:14.371082,1313986.687,-1.624,1.625,2.499,4.2,2.862,2.858,11.176,9.852
87.0,2017-07-25 15:07:14.460291,2017-07-25 19:02:11.687328,1328021.091,-1.624,1.625,2.499,4.2,2.851,2.848,11.155,9.807
88.0,2017-07-25 19:02:11.744373,2017-07-25 22:56:06.091232,1342054.547,-1.624,1.625,2.499,4.2,2.851,2.847,11.151,9.798
89.0,2017-07-25 22:56:06.148958,2017-07-26 02:49:59.547186,1356087.075,-1.624,1.625,2.499,4.2,2.85,2.847,11.151,9.803
90.0,2017-07-26 02:49:59.595388,2017-07-26 06:43:52.075351,1370136.066,-1.624,1.625,2.499,4.2,2.853,2.847,11.161,9.807
91.0,2017-07-26 06:43:52.115218,2017-07-26 10:38:01.066550,1384167.826,-1.624,1.625,2.499,4.2,2.848,2.845,11.148,9.799
92.0,2017-07-26 10:38:01.148617,2017-07-26 14:31:52.826210,1398182.231,-1.624,1.625,2.499,4.2,2.846,2.841,11.137,9.774
93.0,2017-07-26 14:31:52.864314,2017-07-26 18:25:27.231323,1412173.971,-1.624,1.625,2.499,4.2,2.84,2.837,11.125,9.758
94.0,2017-07-26 18:25:27.322446,2017-07-26 22:18:38.971640,1426136.884,-1.624,1.625,2.499,4.2,2.835,2.834,11.11,9.737
95.0,2017-07-26 22:18:39.003337,2017-07-27 02:11:21.884970,1454013.099,-1.624,1.625,2.499,4.2,2.831,2.827,11.099,9.705
95.0,2017-07-26 22:18:39.003337,2017-07-27 02:11:21.884970,1454013.099,-1.624,1.625,2.499,4.2,2.831,2.827,11.099,9.705
96.0,2017-07-27 02:11:21.886060,2017-07-27 06:03:45.546486,1467929.899,-1.624,1.625,2.499,4.2,2.826,2.823,11.079,9.689
97.0,2017-07-27 06:03:45.600516,2017-07-27 09:55:58.099479,1481853.566,-1.624,1.625,2.499,4.2,2.827,2.825,11.081,9.696
98.0,2017-07-27 09:55:58.240701,2017-07-27 13:47:54.899728,1495771.121,-1.624,1.625,2.499,4.2,2.826,2.823,11.08,9.685
99.0,2017-07-27 13:47:54.963680,2017-07-27 17:39:58.566258,1509665.889,-1.624,1.625,2.499,4.2,2.823,2.819,11.068,9.673
100.0,2017-07-27 17:39:58.621243,2017-07-27 21:31:56.121527,1523572.371,-1.625,1.625,2.499,4.2,2.824,2.821,11.071,9.681
101.0,2017-07-27 21:31:56.182594,2017-07-28 01:23:30.889364,1537463.736,-1.624,1.625,2.499,4.2,2.821,2.818,11.058,9.667
102.0,2017-07-28 01:23:30.973192,2017-07-28 05:15:17.371678,1551365.588,-1.624,1.625,2.499,4.2,2.823,2.82,11.065,9.685
103.0,2017-07-28 05:15:17.446810,2017-07-28 09:06:48.736854,1565263.991,-1.624,1.625,2.499,4.2,2.822,2.819,11.056,9.687
104.0,2017-07-28 09:06:48.771590,2017-07-28 12:58:30.588073,1579164.806,-1.624,1.625,2.499,4.201,2.828,2.816,11.076,9.677
105.0,2017-07-28 12:58:30.609214,2017-07-28 16:50:08.991562,1593048.383,-1.624,1.626,2.499,4.201,2.817,2.824,11.039,9.697
106.0,2017-07-28 16:50:09.045040,2017-07-28 20:41:49.806802,1606951.059,-1.624,1.626,2.499,4.201,2.829,2.824,11.09,9.692
107.0,2017-07-28 20:41:49.850960,2017-07-29 00:33:13.383304,1620866.15,-1.624,1.626,2.499,4.201,2.832,2.824,11.101,9.697
108.0,2017-07-29 00:33:13.479235,2017-07-29 04:24:56.059488,1634782.382,-1.624,1.626,2.499,4.201,2.83,2.827,11.094,9.714
109.0,2017-07-29 04:24:56.110759,2017-07-29 08:16:51.150655,1648687.936,-1.624,1.625,2.499,4.2,2.825,2.818,11.071,9.679
110.0,2017-07-29 08:16:51.220032,2017-07-29 12:08:47.382531,1662578.004,-1.624,1.625,2.499,4.2,2.819,2.819,11.05,9.687
111.0,2017-07-29 12:08:47.483858,2017-07-29 16:00:32.936899,1676502.492,-1.624,1.625,2.499,4.2,2.827,2.823,11.072,9.713
112.0,2017-07-29 16:00:33.130734,2017-07-29 19:52:03.004787,1690436.113,-1.624,1.625,2.499,4.2,2.829,2.824,11.079,9.716
113.0,2017-07-29 19:52:03.022987,2017-07-29 23:44:07.492201,1704334.49,-1.624,1.625,2.499,4.2,2.821,2.817,11.052,9.688
114.0,2017-07-29 23:44:07.529503,2017-07-30 03:36:21.113606,1718223.541,-1.624,1.625,2.499,4.2,2.819,2.815,11.041,9.681
115.0,2017-07-30 03:36:21.196744,2017-07-30 07:27:59.490127,1732117.3,-1.624,1.625,2.499,4.2,2.819,2.816,11.045,9.685
116.0,2017-07-30 07:27:59.502204,2017-07-30 11:19:28.541594,1745979.603,-1.624,1.625,2.499,4.2,2.813,2.81,11.021,9.665
117.0,2017-07-30 11:19:28.624800,2017-07-30 15:11:02.300034,1759856.069,-1.624,1.625,2.499,4.2,2.815,2.812,11.024,9.676
118.0,2017-07-30 15:11:02.375221,2017-07-30 19:02:04.603849,1773725.349,-1.624,1.625,2.499,4.2,2.814,2.81,11.016,9.671
119.0,2017-07-30 19:02:04.717673,2017-07-30 22:53:21.069948,1787579.853,-1.624,1.625,2.499,4.2,2.811,2.806,11.005,9.652
120.0,2017-07-30 22:53:21.118693,2017-07-31 02:44:30.349237,1801395.794,-1.624,1.625,2.499,4.2,2.803,2.798,10.979,9.62
121.0,2017-07-31 02:44:30.516920,2017-07-31 06:35:24.853720,1815184.197,-1.624,1.625,2.499,4.2,2.798,2.793,10.965,9.6
122.0,2017-07-31 06:35:24.949386,2017-07-31 10:25:40.794903,1828952.346,-1.624,1.625,2.499,4.2,2.794,2.788,10.951,9.581
123.0,2017-07-31 10:25:40.864207,2017-07-31 14:15:29.197173,1842736.933,-1.624,1.625,2.499,4.2,2.795,2.791,10.955,9.598
124.0,2017-07-31 14:15:29.225817,2017-07-31 18:04:57.346451,1856498.616,-1.624,1.625,2.499,4.2,2.791,2.786,10.936,9.571
125.0,2017-07-31 18:04:57.400543,2017-07-31 21:54:41.933909,1870218.571,-1.624,1.625,2.499,4.2,2.783,2.778,10.909,9.542
126.0,2017-07-31 21:54:41.934913,2017-08-01 01:44:03.616887,1883938.052,-1.624,1.625,2.499,4.2,2.782,2.779,10.909,9.553
127.0,2017-08-01 01:44:03.638076,2017-08-01 05:32:43.571952,1897629.112,-1.624,1.625,2.499,4.2,2.776,2.771,10.885,9.517
128.0,2017-08-01 05:32:43.574655,2017-08-01 09:21:23.052193,1911298.24,-1.624,1.625,2.499,4.2,2.771,2.768,10.868,9.501
129.0,2017-08-01 09:21:23.198931,2017-08-01 13:09:34.112309,1924947.723,-1.624,1.625,2.499,4.2,2.767,2.764,10.857,9.482
130.0,2017-08-01 13:09:34.206436,2017-08-01 16:57:23.240379,1938607.989,-1.624,1.624,2.499,4.2,2.769,2.765,10.865,9.488
131.0,2017-08-01 16:57:23.255700,2017-08-01 20:44:52.723784,1952216.697,-1.624,1.624,2.499,4.2,2.759,2.756,10.832,9.459
132.0,2017-08-01 20:44:52.760230,2017-08-02 00:32:32.989467,1959727.713,-1.624,1.625,2.806,4.2,2.761,0.0,10.839,0.002
133.0,2017-08-02 00:32:33.075909,2017-08-02 04:19:21.697287,1952216.697,-1.624,1.624,2.499,4.2,2.759,2.756,10.832,9.459
134.0,2017-08-02 04:19:21.774551,2017-08-02 06:24:32.713162,1959727.713,-1.624,1.625,2.806,4.2,2.761,0.0,10.839,0.002
136.0,2017-08-02 06:33:33.059010,2017-08-02 08:13:23.533250,1965838.246,-1.624,-1.624,2.499,3.884,0.0,2.757,0.0,9.457
137.0,2017-08-02 08:15:23.557545,2017-08-02 12:00:29.823960,1979464.537,-1.624,1.624,2.499,4.2,2.762,2.759,10.845,9.475
138.0,2017-08-02 12:02:29.848298,2017-08-02 15:46:46.798474,1993041.511,-1.624,1.624,2.499,4.2,2.752,2.749,10.812,9.42
139.0,2017-08-02 15:48:46.823960,2017-08-02 19:33:19.728327,2006634.441,-1.624,1.624,2.499,4.2,2.755,2.752,10.82,9.432
140.0,2017-08-02 19:35:19.752830,2017-08-02 23:18:55.452378,2020170.165,-1.624,1.624,2.499,4.2,2.745,2.741,10.782,9.376
141.0,2017-08-02 23:20:55.477090,2017-08-03 03:04:22.352216,2033697.065,-1.624,1.624,2.499,4.2,2.743,2.738,10.783,9.36
142.0,2017-08-03 03:06:22.374565,2017-08-03 06:49:29.301055,2047204.014,-1.624,1.624,2.499,4.2,2.738,2.736,10.765,9.355
143.0,2017-08-03 06:51:29.325107,2017-08-03 10:35:07.827284,2060742.54,-1.624,1.624,2.499,4.2,2.744,2.74,10.791,9.388
144.0,2017-08-03 10:37:07.851851,2017-08-03 14:20:50.432601,2074285.145,-1.624,1.624,2.499,4.2,2.744,2.74,10.782,9.378
145.0,2017-08-03 14:22:50.456877,2017-08-03 18:05:15.392594,2087750.105,-1.624,1.625,2.499,4.2,2.73,2.726,10.735,9.308
146.0,2017-08-03 18:07:15.414201,2017-08-03 21:48:58.757756,2101173.47,-1.624,1.625,2.499,4.2,2.722,2.719,10.713,9.27
147.0,2017-08-03 21:50:58.788711,2017-08-04 01:32:55.751102,2114610.464,-1.624,1.624,2.499,4.2,2.724,2.72,10.724,9.277
148.0,2017-08-04 01:34:55.774427,2017-08-04 05:15:51.848471,2127986.561,-1.624,1.624,2.499,4.2,2.712,2.711,10.679,9.239
149.0,2017-08-04 05:17:51.874630,2017-08-04 08:59:45.300174,2141420.013,-1.624,1.624,2.499,4.2,2.723,2.719,10.718,9.268
150.0,2017-08-04 09:01:45.328711,2017-08-04 12:43:41.844926,2154856.558,-1.624,1.624,2.499,4.2,2.723,2.72,10.729,9.265
151.0,2017-08-04 12:45:41.865221,2017-08-04 16:25:28.193944,2168162.907,-1.624,1.624,2.499,4.2,2.7,2.696,10.648,9.162
152.0,2017-08-04 16:27:28.213697,2017-08-04 20:07:30.287555,2181485.0,-1.624,1.624,2.499,4.2,2.701,2.698,10.657,9.17
153.0,2017-08-04 20:09:30.316417,2017-08-04 23:48:05.402398,2194720.115,-1.624,1.624,2.499,4.2,2.685,2.682,10.597,9.113
154.0,2017-08-04 23:50:05.424304,2017-08-05 03:29:51.835539,2208026.548,-1.624,1.625,2.499,4.2,2.699,2.694,10.657,9.182
155.0,2017-08-05 03:31:51.857103,2017-08-05 07:12:21.959230,2221376.672,-1.624,1.624,2.499,4.2,2.706,2.703,10.689,9.198
156.0,2017-08-05 07:14:21.988828,2017-08-05 10:51:22.831886,2234517.545,-1.624,1.624,2.499,4.2,2.667,2.665,10.536,9.027
157.0,2017-08-05 10:53:22.858076,2017-08-05 14:30:36.591310,2247671.304,-1.624,1.624,2.499,4.2,2.673,2.669,10.559,9.043
158.0,2017-08-05 14:32:36.630916,2017-08-05 18:11:18.610748,2260913.323,-1.624,1.624,2.499,4.2,2.685,2.682,10.612,9.087
159.0,2017-08-05 18:13:18.645291,2017-08-05 21:49:22.706409,2273997.419,-1.624,1.624,2.499,4.2,2.656,2.654,10.503,8.963
160.0,2017-08-05 21:51:22.741204,2017-08-06 01:30:11.378058,2287246.091,-1.624,1.624,2.499,4.2,2.686,2.684,10.623,9.1
161.0,2017-08-06 01:32:11.379573,2017-08-06 05:06:30.885378,2300225.598,-1.624,1.624,2.499,4.2,2.637,2.634,10.417,8.891
162.0,2017-08-06 05:08:30.892627,2017-08-06 08:42:40.722703,2313195.435,-1.624,1.624,2.499,4.2,2.635,2.632,10.421,8.873
163.0,2017-08-06 08:44:40.735858,2017-08-06 12:18:48.722501,2326163.435,-1.624,1.624,2.499,4.2,2.635,2.632,10.439,8.857
164.0,2017-08-06 12:20:48.756944,2017-08-06 15:54:29.041774,2339103.754,-1.624,1.624,2.499,4.2,2.63,2.626,10.413,8.828
165.0,2017-08-06 15:56:29.067062,2017-08-06 19:29:40.276945,2352014.99,-1.624,1.624,2.499,4.2,2.623,2.621,10.399,8.813
166.0,2017-08-06 19:31:40.286433,2017-08-06 23:03:48.864591,2364863.577,-1.624,1.624,2.499,4.2,2.613,2.609,10.362,8.768
167.0,2017-08-06 23:05:48.887407,2017-08-07 02:36:54.269907,2377648.983,-1.624,1.624,2.499,4.2,2.6,2.599,10.311,8.721
168.0,2017-08-07 02:38:54.285197,2017-08-07 06:10:00.784320,2390435.497,-1.624,1.624,2.499,4.2,2.601,2.597,10.314,8.717
169.0,2017-08-07 06:12:00.829617,2017-08-07 09:42:38.452984,2403193.166,-1.624,1.624,2.499,4.2,2.594,2.593,10.293,8.69
170.0,2017-08-07 09:44:38.500607,2017-08-07 13:18:31.034960,2416145.748,-1.624,1.624,2.499,4.2,2.631,2.628,10.411,8.827
171.0,2017-08-07 13:20:31.066924,2017-08-07 16:50:27.184164,2428861.897,-1.624,1.624,2.499,4.2,2.587,2.585,10.27,8.655
172.0,2017-08-07 16:52:27.254130,2017-08-07 20:22:58.814525,2441613.527,-1.624,1.624,2.499,4.2,2.593,2.59,10.291,8.682
173.0,2017-08-07 20:24:58.849566,2017-08-07 23:56:32.282606,2454426.995,-1.624,1.625,2.499,4.2,2.604,2.602,10.335,8.731
174.0,2017-08-07 23:58:32.357979,2017-08-08 03:29:27.514731,2467202.227,-1.624,1.624,2.499,4.2,2.594,2.59,10.299,8.667
175.0,2017-08-08 03:31:27.528406,2017-08-08 07:09:35.199238,2480409.912,-1.624,1.625,2.499,4.2,2.676,2.672,10.638,8.988
176.0,2017-08-08 07:11:35.247931,2017-08-08 10:40:36.734543,2493071.447,-1.624,1.625,2.499,4.2,2.576,2.573,10.228,8.605
177.0,2017-08-08 10:42:36.807855,2017-08-08 14:11:16.529467,2505711.242,-1.624,1.624,2.499,4.2,2.572,2.569,10.211,8.588
178.0,2017-08-08 14:13:16.556064,2017-08-08 17:42:07.930457,2518362.643,-1.624,1.625,2.499,4.2,2.574,2.571,10.222,8.598
179.0,2017-08-08 17:44:07.957239,2017-08-08 21:12:47.482042,2531002.195,-1.624,1.624,2.499,4.2,2.571,2.568,10.213,8.586
180.0,2017-08-08 21:14:47.566008,2017-08-09 00:41:59.627992,2543554.341,-1.624,1.624,2.499,4.2,2.555,2.551,10.155,8.512
181.0,2017-08-09 00:43:59.699371,2017-08-09 04:10:57.207333,2556091.92,-1.624,1.624,2.499,4.2,2.552,2.548,10.144,8.495
182.0,2017-08-09 04:12:57.266275,2017-08-09 07:38:09.760445,2568524.473,-1.624,1.624,2.499,4.2,2.531,2.529,10.068,8.408
183.0,2017-08-09 07:40:09.826857,2017-08-09 11:05:09.639463,2580944.352,-1.624,1.624,2.499,4.2,2.536,2.53,10.096,8.406
184.0,2017-08-09 11:07:09.681194,2017-08-09 14:33:37.945658,2593452.658,-1.624,1.625,2.499,4.2,2.545,2.542,10.137,8.462
185.0,2017-08-09 14:35:37.965290,2017-08-09 18:04:10.529862,2606085.243,-1.624,1.624,2.499,4.2,2.582,2.579,10.287,8.61
186.0,2017-08-09 18:06:10.562065,2017-08-09 21:30:23.735914,2618458.449,-1.624,1.624,2.499,4.2,2.521,2.515,10.029,8.369
187.0,2017-08-09 21:32:23.815980,2017-08-10 00:55:19.363380,2630754.076,-1.624,1.624,2.499,4.2,2.504,2.501,9.972,8.289
188.0,2017-08-10 00:57:19.428066,2017-08-10 04:18:49.060997,2642963.774,-1.624,1.624,2.499,4.2,2.489,2.484,9.926,8.21
189.0,2017-08-10 04:20:49.091900,2017-08-10 07:41:27.425682,2655122.138,-1.624,1.624,2.499,4.2,2.478,2.474,9.889,8.173
190.0,2017-08-10 07:43:27.473418,2017-08-10 11:07:06.846816,2667461.559,-1.624,1.624,2.499,4.2,2.507,2.51,10.0,8.334
191.0,2017-08-10 11:09:06.873564,2017-08-10 14:32:52.465662,2679807.178,-1.624,1.624,2.499,4.2,2.514,2.509,10.018,8.335
192.0,2017-08-10 14:34:52.543734,2017-08-10 17:56:13.494214,2692008.207,-1.624,1.624,2.499,4.2,2.485,2.484,9.903,8.222
193.0,2017-08-10 17:58:13.531522,2017-08-10 21:18:43.225533,2704157.938,-1.624,1.624,2.499,4.2,2.475,2.473,9.878,8.166
194.0,2017-08-10 21:20:43.252325,2017-08-11 00:38:25.985714,2716140.698,-1.624,1.624,2.499,4.2,2.445,2.439,9.768,8.017
195.0,2017-08-11 00:40:26.061663,2017-08-11 03:50:37.059170,2727671.772,-1.624,2.544,2.499,4.2,2.46,2.475,9.885,8.366
196.0,2017-08-11 03:52:37.105104,2017-08-11 07:28:25.246335,2740739.959,-1.624,1.624,2.499,4.2,2.649,2.641,10.437,8.976
197.0,2017-08-11 07:30:25.324728,2017-08-11 11:06:12.854935,2753807.568,-1.624,1.624,2.499,4.2,2.646,2.642,10.429,8.996
198.0,2017-08-11 11:08:12.886139,2017-08-11 14:42:57.198801,2766811.911,-1.624,1.624,2.499,4.2,2.634,2.632,10.386,8.944
199.0,2017-08-11 14:44:57.224838,2017-08-11 18:19:45.657639,2779820.37,-1.624,1.624,2.499,4.2,2.636,2.63,10.393,8.926
200.0,2017-08-11 18:21:45.661974,2017-08-11 21:54:49.049554,2792723.762,-1.624,1.624,2.499,4.2,2.616,2.611,10.327,8.831
201.0,2017-08-11 21:56:49.122008,2017-08-12 01:26:33.011601,2805427.724,-1.624,1.624,2.499,4.2,2.58,2.573,10.205,8.657
202.0,2017-08-12 01:28:33.049678,2017-08-12 04:52:05.167005,2817759.88,-1.624,1.624,2.499,4.2,2.51,2.505,9.989,8.351
203.0,2017-08-12 04:54:05.235607,2017-08-12 07:53:32.969643,2828647.682,-1.624,1.624,2.499,4.2,2.221,2.214,8.928,7.201
204.0,2017-08-12 07:55:33.049472,2017-08-12 10:56:41.369992,2839636.083,-1.624,2.498,2.499,4.202,2.35,2.357,9.511,7.841
205.0,2017-08-12 10:58:41.401425,2017-08-12 14:24:32.481318,2852107.194,-1.624,1.624,2.499,4.2,2.534,2.529,10.058,8.464
206.0,2017-08-12 14:26:32.547999,2017-08-12 17:52:21.149288,2864575.862,-1.624,1.624,2.499,4.2,2.532,2.529,10.053,8.461
207.0,2017-08-12 17:54:21.150360,2017-08-12 21:21:11.093210,2877105.806,-1.624,1.624,2.499,4.2,2.541,2.542,10.092,8.541
208.0,2017-08-12 21:23:11.149695,2017-08-13 00:48:49.893826,2889564.606,-1.624,1.624,2.499,4.2,2.529,2.529,10.035,8.456
209.0,2017-08-13 00:50:49.954833,2017-08-13 04:17:51.371729,2902106.084,-1.624,1.624,2.499,4.2,2.545,2.544,10.099,8.516
210.0,2017-08-13 04:19:51.398441,2017-08-13 07:50:08.171573,2914842.884,-1.624,1.624,2.499,4.2,2.58,2.576,10.247,8.628
211.0,2017-08-13 07:52:08.244787,2017-08-13 11:18:37.642876,2927352.356,-1.624,1.624,2.499,4.2,2.541,2.534,10.091,8.477
212.0,2017-08-13 11:20:37.698337,2017-08-13 14:47:36.594733,2939891.307,-1.624,1.624,2.499,4.2,2.545,2.539,10.099,8.496
213.0,2017-08-13 14:49:36.643594,2017-08-13 18:15:19.939400,2952354.652,-1.624,1.624,2.499,4.2,2.526,2.52,10.04,8.413
214.0,2017-08-13 18:17:19.958116,2017-08-13 21:41:20.894040,2964715.607,-1.624,1.624,2.499,4.2,2.51,2.506,9.979,8.363
215.0,2017-08-13 21:43:20.943607,2017-08-14 01:06:34.357255,2977029.07,-1.624,1.624,2.499,4.2,2.499,2.499,9.937,8.326
216.0,2017-08-14 01:08:34.391046,2017-08-14 04:32:34.088195,2989388.801,-1.624,1.624,2.499,4.2,2.507,2.511,9.972,8.368
217.0,2017-08-14 04:34:34.100457,2017-08-14 07:57:07.476739,3001662.189,-1.624,1.624,2.499,4.2,2.495,2.491,9.922,8.287
218.0,2017-08-14 07:59:07.529509,2017-08-14 11:21:32.664886,3013927.378,-1.624,1.625,2.499,4.2,2.493,2.491,9.919,8.281
219.0,2017-08-14 11:23:32.712671,2017-08-14 14:47:37.204698,3026291.917,-1.625,1.624,2.499,4.2,2.511,2.508,9.995,8.345
220.0,2017-08-14 14:49:37.271801,2017-08-14 18:12:06.462697,3038561.175,-1.624,1.624,2.499,4.2,2.494,2.49,9.929,8.282
221.0,2017-08-14 18:14:06.477749,2017-08-14 21:37:31.474246,3050886.187,-1.624,1.625,2.499,4.2,2.505,2.502,9.979,8.324
222.0,2017-08-14 21:39:31.498931,2017-08-15 00:59:20.396800,3062995.109,-1.625,1.624,2.499,4.2,2.463,2.459,9.814,8.147
223.0,2017-08-15 01:01:20.401196,2017-08-15 04:20:02.198758,3075036.911,-1.624,1.625,2.499,4.2,2.45,2.446,9.766,8.085
224.0,2017-08-15 04:22:02.292993,2017-08-15 07:40:01.234025,3087035.947,-1.624,1.625,2.499,4.2,2.441,2.438,9.743,8.044
225.0,2017-08-15 07:42:01.291873,2017-08-15 11:00:08.874886,3099043.588,-1.624,1.624,2.499,4.2,2.447,2.444,9.776,8.072
226.0,2017-08-15 11:02:08.873387,2017-08-15 14:19:22.138586,3110996.851,-1.624,1.624,2.499,4.2,2.433,2.431,9.719,8.018
227.0,2017-08-15 14:21:22.138719,2017-08-15 17:39:30.468435,3123005.181,-1.624,1.624,2.499,4.2,2.442,2.44,9.762,8.065
228.0,2017-08-15 17:41:30.504437,2017-08-15 20:57:49.073001,3134903.786,-1.624,1.624,2.499,4.2,2.422,2.415,9.672,7.949
229.0,2017-08-15 20:59:49.091601,2017-08-16 00:12:10.487546,3146565.2,-1.624,1.625,2.499,4.2,2.37,2.378,9.488,7.797
230.0,2017-08-16 00:14:10.604206,2017-08-16 03:25:22.197986,3158156.911,-1.624,1.624,2.499,4.2,2.365,2.355,9.447,7.642
231.0,2017-08-16 03:27:22.205551,2017-08-16 05:19:30.213391,3165004.926,-1.624,1.628,2.499,4.204,1.388,1.432,5.477,4.649
232.0,2017-08-16 05:21:30.268751,2017-08-16 09:06:02.440119,3178597.153,-1.624,1.624,2.499,4.2,2.747,2.732,10.73,9.473
233.0,2017-08-16 09:08:02.495171,2017-08-16 12:52:15.987819,3192170.7,-1.624,1.625,2.499,4.2,2.736,2.731,10.686,9.459
234.0,2017-08-16 12:54:16.042668,2017-08-16 16:38:44.112209,3205758.825,-1.624,1.625,2.499,4.2,2.737,2.733,10.687,9.473
235.0,2017-08-16 16:40:44.166077,2017-08-16 20:24:31.769574,3219306.482,-1.624,1.625,2.499,4.2,2.729,2.726,10.657,9.44
236.0,2017-08-16 20:26:31.823495,2017-08-17 00:10:12.215530,3232846.928,-1.624,1.625,2.499,4.2,2.728,2.724,10.654,9.434
237.0,2017-08-17 00:12:12.267735,2017-08-17 03:55:46.904847,3246381.618,-1.624,1.624,2.499,4.2,2.726,2.722,10.649,9.43
238.0,2017-08-17 03:57:46.959418,2017-08-17 07:41:23.298857,3259918.012,-1.624,1.625,2.499,4.2,2.726,2.722,10.647,9.431
239.0,2017-08-17 07:43:23.350643,2017-08-17 11:26:44.588027,3273439.301,-1.624,1.625,2.499,4.2,2.723,2.719,10.633,9.42
240.0,2017-08-17 11:28:44.643957,2017-08-17 15:11:52.626323,3286947.339,-1.624,1.624,2.499,4.2,2.721,2.714,10.627,9.402
241.0,2017-08-17 15:13:52.680701,2017-08-17 18:56:35.863793,3300430.576,-1.624,1.624,2.499,4.2,2.713,2.713,10.598,9.394
242.0,2017-08-17 18:58:35.923132,2017-08-17 22:41:25.040629,3313919.753,-1.624,1.624,2.499,4.2,2.716,2.712,10.607,9.393
243.0,2017-08-17 22:43:25.098841,2017-08-18 02:26:07.021202,3327401.734,-1.624,1.625,2.499,4.2,2.714,2.71,10.599,9.387
244.0,2017-08-18 02:28:07.082194,2017-08-18 06:10:40.541140,3340875.254,-1.624,1.625,2.499,4.2,2.712,2.708,10.592,9.38
245.0,2017-08-18 06:12:40.591386,2017-08-18 09:55:09.030865,3354343.744,-1.624,1.624,2.499,4.2,2.71,2.707,10.583,9.376
246.0,2017-08-18 09:57:09.093736,2017-08-18 13:39:22.974233,3367797.687,-1.624,1.624,2.499,4.2,2.708,2.703,10.577,9.361
247.0,2017-08-18 13:41:23.025791,2017-08-18 17:23:02.392751,3381217.105,-1.624,1.625,2.499,4.2,2.701,2.695,10.552,9.331
248.0,2017-08-18 17:25:02.455078,2017-08-18 21:06:48.249640,3394642.962,-1.624,1.624,2.499,4.2,2.698,2.699,10.54,9.348
249.0,2017-08-18 21:08:48.302086,2017-08-19 00:50:35.530412,3408070.243,-1.624,1.624,2.499,4.2,2.7,2.697,10.547,9.341
250.0,2017-08-19 00:52:35.590801,2017-08-19 04:34:08.808436,3421483.521,-1.624,1.624,2.499,4.2,2.698,2.694,10.537,9.33
251.0,2017-08-19 04:36:08.843573,2017-08-19 08:17:34.730543,3434889.443,-1.625,1.624,2.499,4.2,2.696,2.692,10.529,9.321
252.0,2017-08-19 08:19:34.754297,2017-08-19 12:00:48.650827,3448283.363,-1.624,1.624,2.499,4.2,2.693,2.69,10.519,9.313
253.0,2017-08-19 12:02:48.673166,2017-08-19 15:43:52.187785,3461666.9,-1.625,1.624,2.499,4.2,2.691,2.687,10.509,9.303
254.0,2017-08-19 15:45:52.202702,2017-08-19 19:26:44.302722,3475039.015,-1.625,1.624,2.499,4.2,2.688,2.685,10.5,9.294
255.0,2017-08-19 19:28:44.335910,2017-08-19 23:09:25.947273,3488400.66,-1.624,1.624,2.499,4.2,2.686,2.682,10.493,9.283
256.0,2017-08-19 23:11:25.993303,2017-08-20 02:51:58.396609,3501753.109,-1.625,1.624,2.499,4.2,2.683,2.68,10.481,9.276
257.0,2017-08-20 02:53:58.441633,2017-08-20 06:34:23.380181,3515098.093,-1.624,1.624,2.499,4.2,2.681,2.678,10.473,9.271
258.0,2017-08-20 06:36:23.434421,2017-08-20 10:16:43.704470,3528438.417,-1.624,1.624,2.499,4.2,2.68,2.677,10.469,9.267
259.0,2017-08-20 10:18:43.747605,2017-08-20 13:58:53.249969,3541767.963,-1.624,1.624,2.499,4.2,2.678,2.674,10.461,9.256
260.0,2017-08-20 14:00:53.314382,2017-08-20 17:40:51.781878,3555086.495,-1.625,1.624,2.499,4.2,2.676,2.672,10.452,9.245
261.0,2017-08-20 17:42:51.849932,2017-08-20 21:22:41.564737,3568396.277,-1.624,1.624,2.499,4.2,2.673,2.67,10.442,9.24
262.0,2017-08-20 21:24:41.622239,2017-08-21 01:04:26.553482,3581701.266,-1.624,1.624,2.499,4.2,2.672,2.669,10.438,9.235
263.0,2017-08-21 01:06:26.601849,2017-08-21 04:45:22.592353,3594957.305,-1.624,1.625,2.499,4.2,2.664,2.661,10.406,9.195
264.0,2017-08-21 04:47:22.650333,2017-08-21 08:26:21.479432,3608216.192,-1.624,1.624,2.499,4.2,2.664,2.661,10.414,9.195
265.0,2017-08-21 08:28:21.550104,2017-08-21 12:07:10.358798,3621465.071,-1.624,1.624,2.499,4.2,2.662,2.658,10.406,9.186
266.0,2017-08-21 12:09:10.413873,2017-08-21 15:47:49.636155,3634704.349,-1.625,1.624,2.499,4.2,2.66,2.656,10.4,9.177
267.0,2017-08-21 15:49:49.706908,2017-08-21 19:28:18.500444,3647933.213,-1.624,1.624,2.499,4.2,2.657,2.654,10.39,9.168
268.0,2017-08-21 19:30:18.570163,2017-08-21 23:08:36.612860,3661151.326,-1.624,1.624,2.499,4.2,2.655,2.651,10.383,9.159
269.0,2017-08-21 23:10:36.670641,2017-08-22 02:48:46.847441,3674361.56,-1.624,1.625,2.499,4.2,2.653,2.65,10.373,9.154
270.0,2017-08-22 02:50:46.916153,2017-08-22 06:28:55.871385,3687570.584,-1.624,1.624,2.499,4.2,2.652,2.649,10.369,9.152
271.0,2017-08-22 06:30:55.934413,2017-08-22 10:08:57.031427,3700771.744,-1.624,1.624,2.499,4.2,2.651,2.647,10.363,9.145
272.0,2017-08-22 10:10:57.107282,2017-08-22 13:48:52.331077,3713967.044,-1.624,1.624,2.499,4.2,2.649,2.646,10.356,9.141
273.0,2017-08-22 13:50:52.397947,2017-08-22 17:28:37.208387,3727151.921,-1.624,1.624,2.499,4.2,2.647,2.643,10.349,9.129
274.0,2017-08-22 17:30:37.251762,2017-08-22 21:08:12.325362,3740327.038,-1.624,1.624,2.499,4.2,2.644,2.641,10.337,9.123
275.0,2017-08-22 21:10:12.342642,2017-08-23 00:47:37.167330,3753491.88,-1.624,1.624,2.499,4.2,2.643,2.638,10.334,9.105
276.0,2017-08-23 00:49:37.240637,2017-08-23 04:26:01.849980,3766596.563,-1.624,1.624,2.499,4.2,2.632,2.626,10.299,9.058
277.0,2017-08-23 04:28:01.892176,2017-08-23 08:04:46.874856,3779721.588,-1.625,1.624,2.499,4.2,2.631,2.635,10.296,9.096
278.0,2017-08-23 08:06:46.952060,2017-08-23 11:43:45.926560,3792860.639,-1.624,1.624,2.499,4.2,2.636,2.634,10.31,9.09
279.0,2017-08-23 11:45:45.978203,2017-08-23 15:22:47.382409,3806002.095,-1.624,1.624,2.499,4.2,2.638,2.633,10.316,9.09
280.0,2017-08-23 15:24:47.380157,2017-08-23 19:01:36.530105,3819131.243,-1.624,1.624,2.499,4.2,2.634,2.631,10.303,9.082
281.0,2017-08-23 19:03:36.605158,2017-08-23 22:40:14.435541,3832249.148,-1.625,1.624,2.499,4.2,2.632,2.628,10.293,9.073
282.0,2017-08-23 22:42:14.454740,2017-08-24 02:18:41.060230,3845355.773,-1.624,1.624,2.499,4.2,2.629,2.626,10.283,9.064
283.0,2017-08-24 02:20:41.092084,2017-08-24 05:57:05.842081,3858460.555,-1.624,1.624,2.499,4.2,2.628,2.625,10.279,9.062
284.0,2017-08-24 05:59:05.891119,2017-08-24 09:35:19.073467,3871553.786,-1.625,1.624,2.499,4.2,2.626,2.623,10.269,9.052
285.0,2017-08-24 09:37:19.121010,2017-08-24 13:13:21.725066,3884636.438,-1.624,1.624,2.499,4.2,2.624,2.62,10.263,9.042
286.0,2017-08-24 13:15:21.753817,2017-08-24 16:51:19.585911,3897714.299,-1.624,1.624,2.499,4.2,2.622,2.619,10.256,9.038
287.0,2017-08-24 16:53:19.595156,2017-08-24 20:29:06.769749,3910781.482,-1.624,1.624,2.499,4.2,2.62,2.617,10.247,9.031
288.0,2017-08-24 20:31:06.783716,2017-08-25 00:06:44.878765,3923839.591,-1.624,1.624,2.499,4.2,2.618,2.614,10.241,9.021
289.0,2017-08-25 00:08:44.913101,2017-08-25 03:44:13.015813,3936887.728,-1.624,1.624,2.499,4.2,2.615,2.612,10.229,9.014
290.0,2017-08-25 03:46:13.046330,2017-08-25 07:21:30.139698,3949924.852,-1.624,1.624,2.499,4.2,2.613,2.609,10.223,9.003
291.0,2017-08-25 07:23:30.152845,2017-08-25 10:58:33.861596,3962948.574,-1.624,1.624,2.499,4.2,2.61,2.606,10.211,8.995
292.0,2017-08-25 11:00:33.910900,2017-08-25 14:35:27.076740,3975961.789,-1.624,1.624,2.499,4.2,2.607,2.604,10.2,8.985
293.0,2017-08-25 14:37:27.119746,2017-08-25 18:12:08.594208,3988963.307,-1.624,1.624,2.499,4.2,2.605,2.601,10.191,8.974
294.0,2017-08-25 18:14:08.644898,2017-08-25 21:48:38.875424,4001953.588,-1.624,1.624,2.499,4.2,2.602,2.599,10.183,8.965
295.0,2017-08-25 21:50:38.899481,2017-08-26 01:24:57.236731,4014931.949,-1.624,1.624,2.499,4.2,2.6,2.596,10.172,8.956
296.0,2017-08-26 01:26:57.274092,2017-08-26 05:01:04.310749,4027899.023,-1.624,1.624,2.499,4.2,2.597,2.594,10.163,8.947
297.0,2017-08-26 05:03:04.353000,2017-08-26 08:37:05.503452,4040860.216,-1.624,1.624,2.499,4.2,2.596,2.593,10.157,8.943
298.0,2017-08-26 08:39:05.543965,2017-08-26 12:12:55.172728,4053809.885,-1.624,1.624,2.499,4.2,2.593,2.589,10.148,8.931
299.0,2017-08-26 12:14:55.223200,2017-08-26 15:48:35.386335,4066750.099,-1.625,1.624,2.499,4.2,2.591,2.588,10.139,8.924
300.0,2017-08-26 15:50:35.404722,2017-08-26 19:24:05.928920,4079680.642,-1.624,1.624,2.499,4.2,2.589,2.585,10.131,8.916
301.0,2017-08-26 19:26:05.963858,2017-08-26 22:59:27.128839,4092601.842,-1.624,1.624,2.499,4.2,2.587,2.583,10.124,8.907
302.0,2017-08-26 23:01:27.179955,2017-08-27 02:34:35.977392,4105510.69,-1.624,1.624,2.499,4.2,2.584,2.58,10.115,8.896
303.0,2017-08-27 02:36:36.006771,2017-08-27 06:09:35.982951,4118410.696,-1.624,1.624,2.499,4.2,2.581,2.579,10.103,8.892
304.0,2017-08-27 06:11:36.056115,2017-08-27 09:44:26.549264,4131301.262,-1.624,1.624,2.499,4.2,2.58,2.576,10.097,8.882
305.0,2017-08-27 09:46:26.568846,2017-08-27 13:19:08.132074,4144182.845,-1.624,1.624,2.499,4.2,2.578,2.574,10.09,8.874
306.0,2017-08-27 13:21:08.181108,2017-08-27 16:53:35.067671,4157049.78,-1.624,1.624,2.499,4.2,2.574,2.571,10.077,8.863
307.0,2017-08-27 16:55:35.090917,2017-08-27 20:27:53.490011,4169908.203,-1.624,1.624,2.499,4.2,2.572,2.569,10.07,8.854
308.0,2017-08-27 20:29:53.504954,2017-08-28 00:01:58.224320,4182752.937,-1.624,1.624,2.499,4.2,2.569,2.566,10.059,8.844
309.0,2017-08-28 00:03:58.239987,2017-08-28 03:35:51.513990,4195586.227,-1.624,1.624,2.499,4.2,2.567,2.563,10.05,8.835
310.0,2017-08-28 03:37:51.527507,2017-08-28 07:09:34.290600,4208409.003,-1.624,1.624,2.499,4.2,2.565,2.561,10.042,8.825
311.0,2017-08-28 07:11:34.285326,2017-08-28 10:43:05.412506,4221220.125,-1.624,1.624,2.499,4.2,2.562,2.559,10.03,8.817
312.0,2017-08-28 10:45:05.462908,2017-08-28 14:16:24.016991,4234018.73,-1.624,1.624,2.499,4.2,2.559,2.555,10.022,8.805
313.0,2017-08-28 14:18:24.087250,2017-08-28 17:49:33.159793,4246807.872,-1.625,1.624,2.499,4.2,2.557,2.553,10.012,8.798
314.0,2017-08-28 17:51:33.156300,2017-08-28 21:22:32.080324,4259586.793,-1.624,1.624,2.499,4.2,2.555,2.551,10.004,8.788
315.0,2017-08-28 21:24:32.080168,2017-08-29 00:55:17.533052,4272352.246,-1.624,1.624,2.499,4.2,2.552,2.548,9.993,8.778
316.0,2017-08-29 00:57:17.616547,2017-08-29 04:27:54.260297,4285108.973,-1.624,1.624,2.499,4.2,2.549,2.546,9.985,8.771
317.0,2017-08-29 04:29:54.349927,2017-08-29 08:00:17.258147,4297851.971,-1.624,1.624,2.499,4.2,2.547,2.543,9.976,8.758
318.0,2017-08-29 08:02:17.375831,2017-08-29 11:32:27.314561,4310582.027,-1.624,1.624,2.499,4.2,2.544,2.541,9.967,8.749
319.0,2017-08-29 11:34:27.355575,2017-08-29 15:04:29.435184,4323304.148,-1.624,1.624,2.499,4.2,2.542,2.539,9.96,8.742
320.0,2017-08-29 15:06:29.450471,2017-08-29 18:36:18.975346,4336013.688,-1.624,1.624,2.499,4.2,2.54,2.536,9.952,8.731
321.0,2017-08-29 18:38:19.006775,2017-08-29 22:07:59.350711,4348714.063,-1.624,1.624,2.499,4.2,2.537,2.534,9.941,8.724
322.0,2017-08-29 22:09:59.414795,2017-08-30 01:39:27.456320,4361402.169,-1.624,1.624,2.499,4.2,2.535,2.531,9.934,8.712
323.0,2017-08-30 01:41:27.510657,2017-08-30 05:10:41.886028,4374076.599,-1.625,1.624,2.499,4.2,2.532,2.528,9.921,8.7
324.0,2017-08-30 05:12:41.954198,2017-08-30 08:41:42.629687,4386737.342,-1.624,1.624,2.499,4.2,2.529,2.525,9.91,8.69
325.0,2017-08-30 08:43:42.666318,2017-08-30 12:12:32.488545,4399387.201,-1.625,1.624,2.499,4.2,2.526,2.523,9.9,8.681
326.0,2017-08-30 12:14:32.506786,2017-08-30 15:43:12.295047,4412027.008,-1.624,1.624,2.499,4.2,2.524,2.52,9.891,8.673
327.0,2017-08-30 15:45:12.341205,2017-08-30 19:13:41.111371,4424655.824,-1.624,1.624,2.499,4.2,2.521,2.518,9.882,8.664
328.0,2017-08-30 19:15:41.104672,2017-08-30 22:43:58.739118,4437273.452,-1.625,1.624,2.499,4.2,2.519,2.515,9.873,8.654
329.0,2017-08-30 22:45:58.755932,2017-08-31 02:14:04.015727,4449878.728,-1.624,1.624,2.499,4.2,2.517,2.512,9.864,8.644
330.0,2017-08-31 02:16:04.066519,2017-08-31 05:43:58.155491,4462472.868,-1.624,1.624,2.499,4.2,2.513,2.51,9.853,8.636
331.0,2017-08-31 05:45:58.186460,2017-08-31 09:13:40.467674,4475055.18,-1.624,1.624,2.499,4.2,2.511,2.507,9.844,8.626
332.0,2017-08-31 09:15:40.527258,2017-08-31 12:43:11.695513,4487626.408,-1.625,1.624,2.499,4.2,2.509,2.505,9.835,8.617
333.0,2017-08-31 12:45:11.703679,2017-08-31 16:12:31.614826,4500186.327,-1.624,1.624,2.499,4.2,2.506,2.503,9.825,8.607
