Repository: Oliver191/MSc_Thesis_Predictive_Maintenance_Batteries

# MSc_Thesis_Predictive_Maintenance_Batteries
The GitHub repository accompanying the MSc Thesis at Esade written by Oliver Caspers regarding the topic “Predictive Maintenance for Lithium-Ion Batteries: Predicting the Remaining Useful Life (RUL) using Data-Driven Machine Learning based on Real-World Battery Datasets”.

SNL_Final.ipynb: The main Jupyter Notebook which contains the main code used to load, clean, and transform the SNL data. Four initial models are evaluated and a RF is chosen to be optimized. The RF is trained to predict the RUL on the training data and optimized using the validation data. Finally, the model is tested using independent testing data from UL.

File: SNL_Cycle_Timeseries_Data/SNL_18650_NCA_25C_20-80_0.5-0.5C_b_cycle_data.csv (part 1 of 4)
Cycle_Index,Start_Time,End_Time,Test_Time (s),Min_Current (A),Max_Current (A),Min_Voltage (V),Max_Voltage (V),Charge_Capacity (Ah),Discharge_Capacity (Ah),Charge_Energy (Wh),Discharge_Energy (Wh)
1.0,2017-07-24 15:54:38.001531,2017-07-24 20:24:14.723566,16186.723,-1.625,1.625,2.499,4.2,3.146,3.165,12.191,11.131
2.0,2017-07-24 20:24:14.754478,2017-07-25 00:52:52.807391,32304.807,-1.625,1.625,2.499,4.2,3.173,3.143,12.256,11.065
3.0,2017-07-25 00:52:52.901196,2017-07-25 05:20:46.245894,48378.245,-1.625,1.625,2.499,4.2,3.157,3.138,12.194,11.054
4.0,2017-07-25 05:20:46.246005,2017-07-25 11:41:54.160919,71246.16,-1.625,1.625,2.699,4.2,4.78,4.727,18.062,16.303
5.0,2017-07-25 11:41:54.320126,2017-07-25 14:21:44.925407,80836.925,-1.625,1.625,2.699,3.98,2.029,2.028,7.558,6.892
6.0,2017-07-25 14:21:45.048958,2017-07-25 17:00:55.877644,90387.877,-1.625,1.625,2.699,3.98,2.02,2.019,7.524,6.854
7.0,2017-07-25 17:00:55.941201,2017-07-25 19:39:56.903451,99928.903,-1.625,1.625,2.699,3.98,2.017,2.017,7.517,6.847
8.0,2017-07-25 19:39:56.997569,2017-07-25 22:18:54.614229,109466.614,-1.625,1.625,2.699,3.98,2.017,2.016,7.515,6.844
9.0,2017-07-25 22:18:54.673934,2017-07-26 00:57:47.130303,118999.13,-1.625,1.625,2.699,3.98,2.016,2.015,7.51,6.84
10.0,2017-07-26 00:57:47.170788,2017-07-26 03:36:42.863680,128534.863,-1.625,1.625,2.699,3.98,2.016,2.016,7.512,6.842
11.0,2017-07-26 03:36:42.960295,2017-07-26 06:15:35.576789,138067.576,-1.625,1.625,2.699,3.98,2.016,2.015,7.51,6.839
12.0,2017-07-26 06:15:35.656257,2017-07-26 08:54:24.576581,147596.576,-1.625,1.625,2.699,3.98,2.016,2.013,7.509,6.834
13.0,2017-07-26 08:54:24.644405,2017-07-26 11:33:00.925438,157112.925,-1.625,1.625,2.699,3.98,2.012,2.011,7.497,6.825
14.0,2017-07-26 11:33:00.990386,2017-07-26 14:11:35.047417,166627.047,-1.625,1.625,2.699,3.98,2.012,2.011,7.495,6.824
15.0,2017-07-26 14:11:35.102711,2017-07-26 16:50:07.571623,176139.571,-1.625,1.625,2.699,3.98,2.012,2.01,7.494,6.822
16.0,2017-07-26 16:50:07.601026,2017-07-26 19:28:35.039855,185647.039,-1.625,1.625,2.699,3.98,2.01,2.009,7.488,6.819
17.0,2017-07-26 19:28:35.059912,2017-07-26 22:07:00.957090,195152.957,-1.625,1.625,2.699,3.98,2.01,2.009,7.488,6.817
18.0,2017-07-26 22:07:00.985466,2017-07-27 00:45:27.279490,204659.279,-1.625,1.625,2.699,3.98,2.01,2.009,7.487,6.818
19.0,2017-07-27 00:45:27.317084,2017-07-27 03:23:56.122415,214168.122,-1.625,1.625,2.699,3.98,2.01,2.01,7.485,6.823
20.0,2017-07-27 03:23:56.149889,2017-07-27 06:02:32.787872,223684.787,-1.625,1.625,2.699,3.98,2.012,2.011,7.495,6.825
21.0,2017-07-27 06:02:32.814486,2017-07-27 08:41:07.583681,233199.583,-1.625,1.625,2.699,3.98,2.012,2.01,7.495,6.822
22.0,2017-07-27 08:41:07.650212,2017-07-27 11:19:35.655844,242707.655,-1.625,1.625,2.699,3.98,2.011,2.009,7.489,6.818
23.0,2017-07-27 11:19:35.722786,2017-07-27 13:57:59.363933,252211.363,-1.625,1.625,2.699,3.98,2.009,2.008,7.484,6.815
24.0,2017-07-27 13:57:59.402155,2017-07-27 16:36:25.273476,261717.273,-1.625,1.625,2.699,3.98,2.01,2.009,7.485,6.817
25.0,2017-07-27 16:36:25.329975,2017-07-27 19:14:51.354324,271223.354,-1.625,1.625,2.699,3.98,2.01,2.009,7.485,6.817
26.0,2017-07-27 19:14:51.388950,2017-07-27 21:53:21.869272,280733.869,-1.625,1.625,2.699,3.98,2.011,2.01,7.489,6.821
27.0,2017-07-27 21:53:21.919813,2017-07-28 00:31:52.059878,290244.059,-1.625,1.625,2.699,3.98,2.011,2.009,7.491,6.818
28.0,2017-07-28 00:31:52.128730,2017-07-28 03:10:16.315296,299748.315,-1.625,1.625,2.699,3.98,2.009,2.008,7.484,6.815
29.0,2017-07-28 03:10:16.338656,2017-07-28 05:48:38.084730,309250.084,-1.625,1.625,2.699,3.98,2.009,2.008,7.482,6.813
30.0,2017-07-28 05:48:38.247536,2017-07-28 08:27:00.094715,318752.094,-1.625,1.625,2.699,3.98,2.009,2.008,7.482,6.813
31.0,2017-07-28 08:27:00.174196,2017-07-28 11:05:21.400084,328253.4,-1.625,1.625,2.699,3.98,2.009,2.008,7.482,6.812
32.0,2017-07-28 11:05:21.435666,2017-07-28 13:43:41.104137,337753.104,-1.625,1.625,2.699,3.98,2.008,2.007,7.479,6.811
33.0,2017-07-28 13:43:41.237791,2017-07-28 16:22:02.515407,347254.515,-1.625,1.625,2.699,3.98,2.009,2.008,7.482,6.812
34.0,2017-07-28 16:22:02.592758,2017-07-28 19:00:14.293426,356746.293,-1.624,1.625,2.699,3.98,2.009,2.003,7.481,6.798
35.0,2017-07-28 19:00:14.360712,2017-07-28 21:38:15.250632,366227.25,-1.624,1.625,2.699,3.98,2.004,2.003,7.466,6.797
36.0,2017-07-28 21:38:15.284240,2017-07-29 00:16:39.389339,375731.389,-1.624,1.625,2.699,3.98,2.007,2.011,7.476,6.824
37.0,2017-07-29 00:16:39.431902,2017-07-29 02:55:50.230542,385282.23,-1.624,1.625,2.699,3.98,2.019,2.02,7.519,6.856
38.0,2017-07-29 02:55:50.263207,2017-07-29 05:35:11.701315,394843.701,-1.624,1.625,2.699,3.98,2.023,2.021,7.532,6.859
39.0,2017-07-29 05:35:11.757101,2017-07-29 08:14:29.300694,404401.3,-1.624,1.625,2.699,3.98,2.023,2.019,7.531,6.853
40.0,2017-07-29 08:14:29.343220,2017-07-29 10:53:46.701553,413958.701,-1.624,1.625,2.699,3.98,2.022,2.019,7.529,6.856
41.0,2017-07-29 10:53:46.708103,2017-07-29 13:32:49.714582,423501.714,-1.625,1.626,2.699,3.98,2.022,2.014,7.526,6.838
42.0,2017-07-29 13:32:49.734210,2017-07-29 16:11:23.587638,433015.587,-1.625,1.625,2.699,3.98,2.011,2.011,7.49,6.824
43.0,2017-07-29 16:11:23.654525,2017-07-29 18:50:03.781553,442535.781,-1.625,1.625,2.699,3.98,2.013,2.012,7.494,6.83
44.0,2017-07-29 18:50:03.892696,2017-07-29 21:28:48.307752,452060.307,-1.625,1.625,2.699,3.98,2.014,2.013,7.499,6.832
45.0,2017-07-29 21:28:48.355572,2017-07-30 00:07:27.982707,461579.982,-1.625,1.625,2.699,3.98,2.013,2.011,7.496,6.826
46.0,2017-07-30 00:07:28.020399,2017-07-30 02:45:59.763923,471091.763,-1.625,1.625,2.699,3.98,2.012,2.01,7.49,6.82
47.0,2017-07-30 02:45:59.829809,2017-07-30 05:24:28.198928,480600.198,-1.625,1.625,2.699,3.98,2.011,2.009,7.486,6.818
48.0,2017-07-30 05:24:28.240875,2017-07-30 08:02:50.704764,490102.704,-1.625,1.625,2.699,3.98,2.009,2.008,7.481,6.813
49.0,2017-07-30 08:02:50.756357,2017-07-30 10:41:12.160240,499604.16,-1.625,1.625,2.699,3.98,2.009,2.007,7.482,6.811
50.0,2017-07-30 10:41:12.250267,2017-07-30 13:19:30.677316,509102.677,-1.625,1.625,2.699,3.98,2.008,2.007,7.478,6.81
51.0,2017-07-30 13:19:30.820492,2017-07-30 15:57:44.242292,518596.242,-1.625,1.625,2.699,3.98,2.007,2.006,7.474,6.806
52.0,2017-07-30 15:57:44.275225,2017-07-30 18:35:57.262836,528089.262,-1.625,1.625,2.699,3.98,2.007,2.006,7.474,6.806
53.0,2017-07-30 18:35:57.270933,2017-07-30 21:14:03.882991,537575.882,-1.625,1.625,2.699,3.98,2.006,2.004,7.469,6.8
54.0,2017-07-30 21:14:03.917327,2017-07-30 23:52:07.081982,547059.081,-1.625,1.625,2.699,3.98,2.005,2.003,7.466,6.798
55.0,2017-07-30 23:52:07.214947,2017-07-31 02:30:04.752116,556536.752,-1.625,1.625,2.699,3.98,2.004,2.002,7.462,6.792
56.0,2017-07-31 02:30:04.820183,2017-07-31 05:07:55.576145,566007.576,-1.625,1.625,2.699,3.98,2.003,2.0,7.457,6.786
57.0,2017-07-31 05:07:55.708185,2017-07-31 07:45:37.841578,575469.841,-1.625,1.625,2.699,3.98,2.0,1.999,7.449,6.78
58.0,2017-07-31 07:45:37.961787,2017-07-31 10:23:12.035838,584924.035,-1.625,1.625,2.699,3.98,1.999,1.997,7.443,6.773
59.0,2017-07-31 10:23:12.160116,2017-07-31 13:00:42.185976,594374.185,-1.625,1.625,2.699,3.98,1.998,1.996,7.44,6.77
60.0,2017-07-31 13:00:42.188474,2017-07-31 15:38:05.539282,603817.539,-1.625,1.625,2.699,3.98,1.996,1.994,7.434,6.765
61.0,2017-07-31 15:38:05.576596,2017-07-31 18:15:19.695602,613251.695,-1.625,1.625,2.699,3.98,1.994,1.992,7.427,6.756
62.0,2017-07-31 18:15:19.724778,2017-07-31 20:52:25.501875,622677.501,-1.625,1.625,2.699,3.98,1.992,1.99,7.421,6.75
63.0,2017-07-31 20:52:25.577071,2017-07-31 23:29:23.966104,632095.966,-1.625,1.625,2.699,3.98,1.991,1.989,7.415,6.744
64.0,2017-07-31 23:29:23.986748,2017-08-01 02:06:09.465814,641501.465,-1.625,1.625,2.699,3.98,1.988,1.985,7.405,6.733
65.0,2017-08-01 02:06:09.477443,2017-08-01 04:42:51.067108,650903.067,-1.625,1.625,2.699,3.98,1.986,1.985,7.4,6.731
66.0,2017-08-01 04:42:51.103885,2017-08-01 07:19:30.266560,669691.028,-1.625,1.625,2.699,3.98,1.984,1.982,7.39,6.72
66.0,2017-08-01 04:42:51.103885,2017-08-01 07:19:30.266560,669691.028,-1.625,1.625,2.699,3.98,1.984,1.982,7.39,6.72
67.0,2017-08-01 07:19:30.398558,2017-08-01 09:55:59.028450,679078.621,-1.625,1.625,2.699,3.98,1.983,1.982,7.389,6.72
68.0,2017-08-01 09:55:59.136708,2017-08-01 12:32:26.621869,688462.875,-1.625,1.625,2.699,3.98,1.982,1.981,7.386,6.717
69.0,2017-08-01 12:32:26.767597,2017-08-01 15:08:50.875119,697842.938,-1.625,1.625,2.699,3.98,1.981,1.98,7.382,6.714
70.0,2017-08-01 15:08:50.962864,2017-08-01 17:45:10.938686,707221.528,-1.625,1.625,2.699,3.98,1.981,1.98,7.381,6.712
71.0,2017-08-01 17:45:10.952511,2017-08-01 20:21:29.528371,716594.047,-1.625,1.625,2.699,3.98,1.98,1.978,7.376,6.707
72.0,2017-08-01 20:21:29.534214,2017-08-01 22:57:42.047052,725965.044,-1.625,1.625,2.699,3.98,1.979,1.978,7.375,6.706
73.0,2017-08-01 22:57:42.148150,2017-08-02 01:33:53.044594,735333.72,-1.625,1.625,2.699,3.98,1.979,1.978,7.373,6.704
74.0,2017-08-02 01:33:53.172735,2017-08-02 04:10:01.720529,744701.322,-1.625,1.625,2.699,3.98,1.979,1.977,7.372,6.703
75.0,2017-08-02 04:10:01.825295,2017-08-02 06:46:09.322155,754064.961,-1.625,1.625,2.699,3.98,1.978,1.977,7.369,6.7
76.0,2017-08-02 06:46:09.418481,2017-08-02 09:22:12.961898,763424.303,-1.625,1.625,2.699,3.98,1.977,1.976,7.366,6.696
77.0,2017-08-02 09:22:12.992818,2017-08-02 11:58:12.303448,772781.459,-1.625,1.625,2.699,3.98,1.976,1.975,7.364,6.694
78.0,2017-08-02 11:58:12.331054,2017-08-02 14:34:09.459545,782138.106,-1.625,1.625,2.699,3.98,1.976,1.975,7.363,6.694
79.0,2017-08-02 14:34:09.485588,2017-08-02 17:10:06.106634,791489.804,-1.625,1.625,2.699,3.98,1.975,1.974,7.359,6.69
80.0,2017-08-02 17:10:06.133964,2017-08-02 19:45:57.804997,800837.31,-1.625,1.625,2.699,3.98,1.974,1.973,7.356,6.686
81.0,2017-08-02 19:45:57.809842,2017-08-02 22:21:45.310730,810184.337,-1.625,1.625,2.699,3.98,1.974,1.973,7.355,6.686
82.0,2017-08-02 22:21:45.317696,2017-08-03 00:57:32.337861,819527.806,-1.625,1.625,2.699,3.98,1.973,1.972,7.352,6.683
83.0,2017-08-03 00:57:32.346032,2017-08-03 03:33:15.806682,828868.403,-1.625,1.625,2.699,3.98,1.973,1.971,7.35,6.681
84.0,2017-08-03 03:33:15.841605,2017-08-03 06:08:56.403243,838205.695,-1.625,1.625,2.699,3.98,1.972,1.971,7.347,6.678
85.0,2017-08-03 06:08:56.475913,2017-08-03 08:44:33.695102,847541.914,-1.625,1.625,2.699,3.98,1.972,1.97,7.346,6.677
86.0,2017-08-03 08:44:33.758358,2017-08-03 11:20:09.914573,856874.007,-1.625,1.625,2.699,3.98,1.971,1.969,7.344,6.673
87.0,2017-08-03 11:20:09.922231,2017-08-03 13:55:42.007625,866204.364,-1.625,1.625,2.699,3.98,1.97,1.969,7.341,6.673
88.0,2017-08-03 13:55:42.007858,2017-08-03 16:31:12.364011,875531.702,-1.625,1.625,2.699,3.98,1.969,1.969,7.339,6.67
89.0,2017-08-03 16:31:12.376047,2017-08-03 19:06:39.702630,884859.527,-1.625,1.625,2.699,3.98,1.97,1.969,7.339,6.67
90.0,2017-08-03 19:06:39.730862,2017-08-03 21:42:07.527392,894187.795,-1.625,1.625,2.699,3.98,1.97,1.969,7.34,6.67
91.0,2017-08-03 21:42:07.588191,2017-08-04 00:17:35.795205,903511.927,-1.625,1.625,2.699,3.98,1.969,1.968,7.337,6.667
92.0,2017-08-04 00:17:35.842375,2017-08-04 02:52:59.927587,912834.183,-1.625,1.625,2.699,3.98,1.968,1.968,7.333,6.667
93.0,2017-08-04 02:52:59.985657,2017-08-04 05:28:22.183121,922160.139,-1.625,1.625,2.699,3.98,1.969,1.968,7.339,6.667
94.0,2017-08-04 05:28:22.186551,2017-08-04 08:03:48.139391,931481.557,-1.625,1.625,2.699,3.98,1.968,1.967,7.334,6.665
95.0,2017-08-04 08:03:48.187940,2017-08-04 10:39:09.557079,940799.117,-1.625,1.625,2.699,3.98,1.967,1.967,7.329,6.662
96.0,2017-08-04 10:39:09.596645,2017-08-04 13:14:27.117304,950118.948,-1.625,1.625,2.699,3.98,1.968,1.966,7.333,6.662
97.0,2017-08-04 13:14:27.156885,2017-08-04 15:49:46.948045,959438.379,-1.625,1.625,2.699,3.98,1.967,1.967,7.331,6.664
98.0,2017-08-04 15:49:46.976266,2017-08-04 18:25:06.379571,968759.432,-1.625,1.625,2.699,3.98,1.968,1.967,7.333,6.664
99.0,2017-08-04 18:25:06.426584,2017-08-04 21:00:27.432065,978077.942,-1.625,1.625,2.699,3.98,1.968,1.966,7.332,6.661
100.0,2017-08-04 21:00:27.578678,2017-08-04 23:35:45.942423,987392.99,-1.625,1.625,2.699,3.98,1.967,1.965,7.33,6.658
101.0,2017-08-04 23:35:45.965955,2017-08-05 02:11:00.990209,996703.118,-1.625,1.625,2.699,3.98,1.966,1.965,7.325,6.655
102.0,2017-08-05 02:11:00.994178,2017-08-05 04:46:11.118356,1006010.819,-1.625,1.625,2.699,3.98,1.965,1.964,7.322,6.653
103.0,2017-08-05 04:46:11.219884,2017-08-05 07:21:18.819472,1015318.504,-1.625,1.625,2.699,3.98,1.965,1.964,7.322,6.653
104.0,2017-08-05 07:21:18.858276,2017-08-05 09:56:26.504390,1024622.974,-1.625,1.625,2.699,3.98,1.965,1.963,7.32,6.649
105.0,2017-08-05 09:56:26.574350,2017-08-05 12:31:30.974885,1033922.917,-1.625,1.625,2.699,3.98,1.963,1.962,7.316,6.646
106.0,2017-08-05 12:31:31.034779,2017-08-05 15:06:30.917893,1043221.805,-1.625,1.625,2.699,3.98,1.963,1.962,7.315,6.646
107.0,2017-08-05 15:06:30.964836,2017-08-05 17:41:29.805709,1052521.049,-1.625,1.625,2.699,3.98,1.963,1.962,7.315,6.645
108.0,2017-08-05 17:41:29.839865,2017-08-05 20:16:29.049748,1061818.444,-1.625,1.625,2.699,3.98,1.963,1.962,7.314,6.644
109.0,2017-08-05 20:16:29.052968,2017-08-05 22:51:26.444729,1071113.044,-1.625,1.625,2.699,3.98,1.962,1.961,7.312,6.641
110.0,2017-08-05 22:51:26.545915,2017-08-06 01:26:21.044058,1080406.525,-1.625,1.625,2.699,3.98,1.962,1.961,7.311,6.64
111.0,2017-08-06 01:26:21.144614,2017-08-06 04:01:14.525015,1089694.41,-1.625,1.625,2.699,3.98,1.961,1.959,7.307,6.635
112.0,2017-08-06 04:01:14.530198,2017-08-06 06:36:02.410505,1098982.691,-1.625,1.625,2.699,3.98,1.96,1.96,7.306,6.637
113.0,2017-08-06 06:36:02.497427,2017-08-06 09:10:50.691689,1108271.322,-1.625,1.625,2.699,3.98,1.961,1.96,7.307,6.636
114.0,2017-08-06 09:10:50.718750,2017-08-06 11:45:39.322334,1117555.03,-1.625,1.625,2.699,3.98,1.96,1.958,7.303,6.632
115.0,2017-08-06 11:45:39.357227,2017-08-06 14:20:23.030298,1126837.227,-1.625,1.625,2.699,3.98,1.959,1.958,7.301,6.631
116.0,2017-08-06 14:20:23.156405,2017-08-06 16:55:05.227554,1136118.302,-1.625,1.625,2.699,3.98,1.959,1.958,7.3,6.63
117.0,2017-08-06 16:55:05.285097,2017-08-06 19:29:46.302620,1145397.677,-1.625,1.625,2.699,3.98,1.959,1.957,7.3,6.628
118.0,2017-08-06 19:29:46.329520,2017-08-06 22:04:25.677415,1154675.612,-1.625,1.625,2.699,3.98,1.958,1.958,7.297,6.628
119.0,2017-08-06 22:04:25.699161,2017-08-07 00:39:03.612769,1163951.827,-1.625,1.625,2.699,3.98,1.958,1.957,7.296,6.626
120.0,2017-08-07 00:39:03.627464,2017-08-07 03:13:39.827773,1173226.125,-1.625,1.625,2.699,3.98,1.958,1.956,7.295,6.624
121.0,2017-08-07 03:13:39.832928,2017-08-07 05:48:14.125829,1182498.876,-1.625,1.625,2.699,3.98,1.957,1.956,7.293,6.623
122.0,2017-08-07 05:48:14.167859,2017-08-07 08:22:46.876809,1191766.372,-1.625,1.625,2.699,3.98,1.956,1.955,7.29,6.618
123.0,2017-08-07 08:22:46.914845,2017-08-07 10:57:14.372174,1201033.649,-1.625,1.625,2.699,3.98,1.956,1.955,7.289,6.618
124.0,2017-08-07 10:57:14.439295,2017-08-07 13:31:41.649313,1210298.076,-1.625,1.625,2.699,3.98,1.955,1.954,7.287,6.616
125.0,2017-08-07 13:31:41.712562,2017-08-07 16:06:06.076031,1219559.695,-1.625,1.625,2.699,3.98,1.955,1.954,7.285,6.613
126.0,2017-08-07 16:06:06.172654,2017-08-07 18:40:27.695023,1228819.487,-1.625,1.625,2.699,3.98,1.954,1.953,7.283,6.612
127.0,2017-08-07 18:40:27.763911,2017-08-07 21:14:47.487997,1238074.762,-1.625,1.625,2.699,3.98,1.953,1.952,7.279,6.608
128.0,2017-08-07 21:14:47.560277,2017-08-07 23:49:02.762727,1247330.7,-1.625,1.625,2.699,3.98,1.954,1.952,7.28,6.608
129.0,2017-08-07 23:49:02.863319,2017-08-08 02:23:18.700260,1256585.581,-1.625,1.625,2.699,3.98,1.953,1.952,7.279,6.608
130.0,2017-08-08 02:23:18.714988,2017-08-08 04:57:33.581507,1265834.156,-1.625,1.625,2.699,3.98,1.952,1.951,7.274,6.603
131.0,2017-08-08 04:57:33.643701,2017-08-08 07:31:42.156629,1275083.277,-1.625,1.625,2.699,3.98,1.952,1.951,7.274,6.603
132.0,2017-08-08 07:31:42.217813,2017-08-08 10:05:51.277308,1284330.584,-1.625,1.625,2.699,3.98,1.951,1.95,7.272,6.602
133.0,2017-08-08 10:05:51.347425,2017-08-08 12:39:58.584174,1293579.602,-1.625,1.625,2.699,3.98,1.951,1.951,7.273,6.604
134.0,2017-08-08 12:39:58.613583,2017-08-08 15:14:07.602318,1302828.221,-1.625,1.625,2.699,3.98,1.952,1.951,7.273,6.602
135.0,2017-08-08 15:14:07.663064,2017-08-08 17:48:16.221788,1321314.313,-1.625,1.625,2.699,3.98,1.95,1.949,7.268,6.596
135.0,2017-08-08 15:14:07.663064,2017-08-08 17:48:16.221788,1321314.313,-1.625,1.625,2.699,3.98,1.95,1.949,7.268,6.596
136.0,2017-08-08 17:48:16.270667,2017-08-08 20:22:20.797935,1330554.049,-1.625,1.625,2.699,3.98,1.95,1.949,7.266,6.596
137.0,2017-08-08 20:22:20.997260,2017-08-08 22:56:22.313101,1339791.945,-1.625,1.625,2.699,3.98,1.949,1.948,7.265,6.593
138.0,2017-08-08 22:56:22.332374,2017-08-09 01:30:22.049217,1349027.878,-1.625,1.625,2.699,3.98,1.949,1.948,7.264,6.591
139.0,2017-08-09 01:30:22.076002,2017-08-09 04:04:19.945631,1358259.185,-1.625,1.625,2.699,3.98,1.948,1.947,7.259,6.588
140.0,2017-08-09 04:04:19.973072,2017-08-09 06:38:15.878839,1367483.327,-1.625,1.625,2.699,3.98,1.948,1.943,7.261,6.573
141.0,2017-08-09 06:38:15.883876,2017-08-09 09:12:07.185793,1376670.73,-1.625,1.625,2.699,3.98,1.938,1.937,7.225,6.551
142.0,2017-08-09 09:12:07.290727,2017-08-09 11:45:51.327289,1385855.336,-1.625,1.625,2.699,3.98,1.937,1.937,7.221,6.55
143.0,2017-08-09 11:45:51.436681,2017-08-09 14:18:58.730121,1395040.111,-1.625,1.625,2.699,3.98,1.938,1.936,7.225,6.548
144.0,2017-08-09 14:18:58.772162,2017-08-09 16:52:03.336536,1404216.285,-1.625,1.625,2.699,3.98,1.936,1.934,7.217,6.542
145.0,2017-08-09 16:52:03.349072,2017-08-09 19:25:08.111949,1413389.587,-1.625,1.625,2.699,3.98,1.935,1.934,7.213,6.54
146.0,2017-08-09 19:25:08.140384,2017-08-09 21:58:04.285829,1422561.354,-1.625,1.625,2.699,3.98,1.934,1.933,7.213,6.539
147.0,2017-08-09 21:58:04.301600,2017-08-10 00:30:57.587920,1431730.153,-1.625,1.625,2.699,3.98,1.934,1.933,7.21,6.536
148.0,2017-08-10 00:30:57.721439,2017-08-10 03:03:49.354047,1440895.757,-1.625,1.625,2.699,3.98,1.933,1.932,7.208,6.534
149.0,2017-08-10 03:03:49.432026,2017-08-10 05:36:38.153566,1450058.197,-1.625,1.625,2.699,3.98,1.932,1.931,7.205,6.531
150.0,2017-08-10 05:36:38.224736,2017-08-10 08:09:23.757064,1459222.466,-1.625,1.625,2.699,3.98,1.933,1.932,7.206,6.533
151.0,2017-08-10 08:09:23.759294,2017-08-10 10:42:06.197648,1468385.658,-1.625,1.625,2.699,3.98,1.932,1.932,7.205,6.533
152.0,2017-08-10 10:42:06.234208,2017-08-10 13:14:50.466747,1477552.322,-1.625,1.625,2.699,3.98,1.932,1.933,7.205,6.537
153.0,2017-08-10 13:14:50.520654,2017-08-10 15:47:33.658237,1486724.306,-1.625,1.625,2.699,3.98,1.935,1.933,7.213,6.538
154.0,2017-08-10 15:47:33.752442,2017-08-10 18:20:20.322074,1495891.312,-1.625,1.625,2.699,3.98,1.934,1.932,7.21,6.532
155.0,2017-08-10 18:20:20.378168,2017-08-10 20:53:12.306878,1505056.716,-1.625,1.625,2.699,3.98,1.933,1.932,7.207,6.534
156.0,2017-08-10 20:53:12.362915,2017-08-10 23:25:59.312647,1514219.785,-1.625,1.625,2.699,3.98,1.933,1.931,7.206,6.531
157.0,2017-08-10 23:25:59.408216,2017-08-11 01:58:44.716518,1523374.489,-1.625,1.625,2.699,3.98,1.931,1.929,7.2,6.522
158.0,2017-08-11 01:58:44.717064,2017-08-11 04:31:27.785557,1532523.575,-1.625,1.625,2.699,3.98,1.93,1.928,7.195,6.519
159.0,2017-08-11 04:31:27.878185,2017-08-11 07:04:02.489428,1541665.045,-1.625,1.625,2.699,3.98,1.928,1.926,7.189,6.512
160.0,2017-08-11 07:04:02.547412,2017-08-11 09:36:31.575355,1550803.029,-1.625,1.625,2.699,3.98,1.926,1.926,7.183,6.513
161.0,2017-08-11 09:36:31.689748,2017-08-11 12:08:53.045844,1559942.366,-1.625,1.625,2.699,3.98,1.928,1.925,7.188,6.51
162.0,2017-08-11 12:08:53.132711,2017-08-11 14:41:11.029127,1569076.981,-1.625,1.625,2.699,3.98,1.926,1.925,7.181,6.509
163.0,2017-08-11 14:41:11.046586,2017-08-11 17:13:30.366313,1578209.964,-1.625,1.625,2.699,3.98,1.926,1.925,7.181,6.507
164.0,2017-08-11 17:13:30.509805,2017-08-11 19:45:44.981311,1587338.563,-1.625,1.625,2.699,3.98,1.925,1.923,7.179,6.502
165.0,2017-08-11 19:45:44.996406,2017-08-11 22:17:57.964887,1596464.457,-1.625,1.625,2.699,3.98,1.924,1.923,7.175,6.501
166.0,2017-08-11 22:17:58.040548,2017-08-12 00:50:06.563146,1605585.054,-1.625,1.625,2.699,3.98,1.923,1.922,7.17,6.497
167.0,2017-08-12 00:50:06.691462,2017-08-12 03:22:12.457945,1614706.967,-1.625,1.625,2.699,3.98,1.923,1.922,7.172,6.497
168.0,2017-08-12 03:22:12.525703,2017-08-12 05:54:13.054964,1623825.943,-1.625,1.625,2.699,3.98,1.922,1.921,7.17,6.495
169.0,2017-08-12 05:54:13.134553,2017-08-12 08:26:14.967650,1632943.008,-1.625,1.625,2.699,3.98,1.922,1.921,7.168,6.494
170.0,2017-08-12 08:26:15.008875,2017-08-12 10:58:13.943420,1642057.434,-1.625,1.625,2.699,3.98,1.921,1.921,7.165,6.492
171.0,2017-08-12 10:58:13.959540,2017-08-12 13:30:11.008706,1651172.764,-1.625,1.625,2.699,3.98,1.922,1.921,7.166,6.493
172.0,2017-08-12 13:30:11.095505,2017-08-12 16:02:05.434031,1660287.395,-1.625,1.625,2.699,3.98,1.921,1.921,7.165,6.492
173.0,2017-08-12 16:02:05.545478,2017-08-12 18:34:00.764975,1669403.359,-1.625,1.625,2.699,3.98,1.921,1.922,7.164,6.495
174.0,2017-08-12 18:34:00.846972,2017-08-12 21:05:55.395052,1678534.577,-1.625,1.625,2.699,3.98,1.924,1.925,7.176,6.507
175.0,2017-08-12 21:05:55.473821,2017-08-12 23:37:51.359020,1687669.824,-1.625,1.625,2.699,3.98,1.925,1.926,7.179,6.509
176.0,2017-08-12 23:37:51.505998,2017-08-13 02:10:02.577196,1696808.695,-1.625,1.625,2.699,3.98,1.927,1.926,7.185,6.509
177.0,2017-08-13 02:10:02.630841,2017-08-13 04:42:17.824404,1705942.074,-1.625,1.625,2.699,3.98,1.926,1.924,7.182,6.504
178.0,2017-08-13 04:42:17.847099,2017-08-13 07:14:36.695334,1715066.916,-1.625,1.625,2.699,3.98,1.924,1.923,7.173,6.499
179.0,2017-08-13 07:14:36.734498,2017-08-13 09:46:50.074828,1724179.652,-1.625,1.625,2.699,3.98,1.923,1.919,7.169,6.485
180.0,2017-08-13 09:46:50.093872,2017-08-13 12:18:54.916957,1733278.255,-1.625,1.625,2.699,3.98,1.918,1.916,7.154,6.477
181.0,2017-08-13 12:18:54.937297,2017-08-13 14:50:47.652559,1742369.475,-1.625,1.625,2.699,3.98,1.917,1.915,7.148,6.472
182.0,2017-08-13 14:50:47.681441,2017-08-13 17:22:26.255992,1751458.639,-1.625,1.625,2.699,3.98,1.915,1.915,7.144,6.472
183.0,2017-08-13 17:22:26.319951,2017-08-13 19:53:57.475345,1760546.476,-1.625,1.625,2.699,3.98,1.915,1.915,7.143,6.47
184.0,2017-08-13 19:53:57.617635,2017-08-13 22:25:26.639170,1769652.189,-1.625,1.625,2.699,3.98,1.918,1.92,7.152,6.49
185.0,2017-08-13 22:25:26.745093,2017-08-14 00:56:54.476826,1778763.946,-1.625,1.625,2.699,3.98,1.921,1.919,7.165,6.486
186.0,2017-08-14 00:56:54.497676,2017-08-14 03:28:40.189659,1783617.931,-1.624,1.625,2.893,3.98,1.919,0.0,7.157,0.0
187.0,2017-08-14 03:28:40.225683,2017-08-14 06:00:31.946080,1778763.946,-1.625,1.625,2.699,3.98,1.921,1.919,7.165,6.486
188.0,2017-08-14 06:00:32.038669,2017-08-14 07:21:25.931602,1783617.931,-1.624,1.625,2.893,3.98,1.919,0.0,7.157,0.0
190.0,2017-08-14 07:29:38.080533,2017-08-14 08:38:23.833636,1787863.765,-1.625,-1.624,2.699,3.689,0.0,1.916,0.0,6.473
191.0,2017-08-14 08:40:23.889210,2017-08-14 11:10:06.094678,1796966.026,-1.625,1.624,2.699,3.98,1.918,1.918,7.154,6.481
192.0,2017-08-14 11:12:06.149910,2017-08-14 13:41:47.244536,1806067.176,-1.625,1.625,2.699,3.98,1.918,1.918,7.154,6.48
193.0,2017-08-14 13:43:47.300875,2017-08-14 16:13:24.350613,1815164.282,-1.625,1.625,2.699,3.98,1.918,1.916,7.154,6.474
194.0,2017-08-14 16:15:24.406120,2017-08-14 18:44:55.681180,1824255.612,-1.625,1.625,2.699,3.98,1.916,1.916,7.145,6.474
195.0,2017-08-14 18:46:55.735326,2017-08-14 21:16:28.031213,1833347.962,-1.625,1.625,2.699,3.98,1.916,1.916,7.147,6.472
196.0,2017-08-14 21:18:28.087828,2017-08-14 23:47:59.916837,1842439.848,-1.625,1.625,2.699,3.98,1.916,1.915,7.147,6.472
197.0,2017-08-14 23:49:59.971223,2017-08-15 02:19:31.797434,1851531.729,-1.625,1.625,2.699,3.98,1.916,1.916,7.146,6.473
198.0,2017-08-15 02:21:31.849431,2017-08-15 04:50:57.810149,1860617.741,-1.625,1.625,2.699,3.98,1.915,1.914,7.142,6.467
199.0,2017-08-15 04:52:57.862017,2017-08-15 07:22:24.907520,1869704.839,-1.625,1.625,2.699,3.98,1.915,1.915,7.142,6.469
200.0,2017-08-15 07:24:24.959431,2017-08-15 09:53:51.419945,1878791.351,-1.625,1.624,2.699,3.98,1.915,1.914,7.143,6.467
201.0,2017-08-15 09:55:51.472526,2017-08-15 12:25:14.881370,1887874.812,-1.625,1.624,2.699,3.98,1.914,1.914,7.139,6.465
202.0,2017-08-15 12:27:14.933730,2017-08-15 14:56:36.623616,1896956.555,-1.625,1.624,2.699,3.98,1.914,1.913,7.138,6.464
203.0,2017-08-15 14:58:36.681335,2017-08-15 17:27:56.870791,1906036.802,-1.625,1.625,2.699,3.98,1.914,1.913,7.137,6.462
204.0,2017-08-15 17:29:56.926860,2017-08-15 19:59:17.121103,1915117.052,-1.625,1.625,2.699,3.98,1.914,1.913,7.137,6.462
205.0,2017-08-15 20:01:17.175473,2017-08-15 22:30:35.655335,1924195.586,-1.625,1.624,2.699,3.98,1.913,1.912,7.136,6.461
206.0,2017-08-15 22:32:35.712923,2017-08-16 01:01:50.137394,1933270.068,-1.625,1.624,2.699,3.98,1.912,1.911,7.132,6.458
207.0,2017-08-16 01:03:50.191807,2017-08-16 03:33:05.233962,1942345.165,-1.625,1.625,2.699,3.98,1.912,1.912,7.132,6.459
208.0,2017-08-16 03:35:05.286396,2017-08-16 06:04:15.382206,1951415.313,-1.625,1.624,2.699,3.98,1.912,1.91,7.13,6.453
209.0,2017-08-16 06:06:15.429190,2017-08-16 08:35:19.596347,1960479.527,-1.625,1.624,2.699,3.98,1.91,1.909,7.125,6.449
210.0,2017-08-16 08:37:19.654170,2017-08-16 11:06:20.996849,1969540.928,-1.625,1.625,2.699,3.98,1.909,1.909,7.122,6.447
211.0,2017-08-16 11:08:21.057911,2017-08-16 13:37:19.597988,1978599.529,-1.625,1.625,2.699,3.98,1.909,1.908,7.12,6.445
212.0,2017-08-16 13:39:19.645823,2017-08-16 16:08:16.596873,1987656.528,-1.625,1.625,2.699,3.98,1.908,1.908,7.118,6.444
213.0,2017-08-16 16:10:16.644492,2017-08-16 18:39:11.844823,1996711.776,-1.625,1.625,2.699,3.98,1.908,1.907,7.117,6.442
214.0,2017-08-16 18:41:11.905091,2017-08-16 21:10:02.148610,2005762.08,-1.625,1.625,2.699,3.98,1.907,1.906,7.114,6.437
215.0,2017-08-16 21:12:02.197600,2017-08-16 23:40:48.448390,2014808.379,-1.625,1.624,2.699,3.98,1.906,1.905,7.11,6.435
216.0,2017-08-16 23:42:48.510939,2017-08-17 02:11:29.382957,2023849.314,-1.625,1.625,2.699,3.98,1.905,1.904,7.105,6.43
217.0,2017-08-17 02:13:29.434762,2017-08-17 04:42:09.035582,2032888.967,-1.625,1.625,2.699,3.98,1.905,1.904,7.105,6.429
218.0,2017-08-17 04:44:09.090498,2017-08-17 07:12:45.258367,2041925.189,-1.625,1.625,2.699,3.98,1.904,1.903,7.102,6.427
219.0,2017-08-17 07:14:45.310688,2017-08-17 09:43:18.169674,2050958.101,-1.625,1.625,2.699,3.98,1.903,1.902,7.099,6.424
220.0,2017-08-17 09:45:18.221572,2017-08-17 12:13:47.574499,2059987.506,-1.625,1.624,2.699,3.98,1.902,1.901,7.097,6.421
221.0,2017-08-17 12:15:47.641703,2017-08-17 14:44:32.628467,2069032.56,-1.625,1.625,2.699,3.98,1.905,1.905,7.107,6.437
222.0,2017-08-17 14:46:32.692084,2017-08-17 17:15:15.995996,2078075.927,-1.625,1.625,2.699,3.98,1.905,1.905,7.106,6.435
223.0,2017-08-17 17:17:16.043449,2017-08-17 19:46:01.104299,2087121.035,-1.625,1.625,2.699,3.98,1.906,1.905,7.109,6.435
224.0,2017-08-17 19:48:01.163370,2017-08-17 22:16:41.246186,2096161.177,-1.625,1.625,2.699,3.98,1.905,1.904,7.104,6.432
225.0,2017-08-17 22:18:41.308828,2017-08-18 00:47:17.900132,2105197.831,-1.625,1.625,2.699,3.98,1.904,1.903,7.101,6.429
226.0,2017-08-18 00:49:17.960808,2017-08-18 03:17:52.173707,2114232.105,-1.625,1.625,2.699,3.98,1.904,1.902,7.1,6.427
227.0,2017-08-18 03:19:52.228448,2017-08-18 05:48:24.897072,2123264.828,-1.625,1.625,2.699,3.98,1.903,1.902,7.098,6.426
228.0,2017-08-18 05:50:24.943546,2017-08-18 08:18:53.507652,2132293.439,-1.625,1.624,2.699,3.98,1.902,1.901,7.095,6.423
229.0,2017-08-18 08:20:53.576490,2017-08-18 10:49:23.015619,2141322.947,-1.625,1.625,2.699,3.98,1.902,1.901,7.096,6.423
230.0,2017-08-18 10:51:23.062831,2017-08-18 13:19:45.714652,2150345.646,-1.625,1.625,2.699,3.98,1.901,1.9,7.089,6.418
231.0,2017-08-18 13:21:45.768381,2017-08-18 15:50:08.403959,2159368.335,-1.625,1.625,2.699,3.98,1.901,1.9,7.09,6.417
232.0,2017-08-18 15:52:08.464335,2017-08-18 18:20:29.831144,2168389.762,-1.625,1.625,2.699,3.98,1.9,1.9,7.089,6.417
233.0,2017-08-18 18:22:29.896199,2017-08-18 20:50:50.769970,2177410.701,-1.625,1.625,2.699,3.98,1.9,1.9,7.087,6.417
234.0,2017-08-18 20:52:50.838752,2017-08-18 23:21:08.261946,2186428.193,-1.625,1.625,2.699,3.98,1.901,1.897,7.09,6.41
235.0,2017-08-18 23:23:08.328809,2017-08-19 01:51:08.026714,2195427.958,-1.625,1.625,2.699,3.98,1.896,1.894,7.074,6.397
236.0,2017-08-19 01:53:08.094139,2017-08-19 04:21:19.056303,2204438.987,-1.625,1.625,2.699,3.98,1.896,1.899,7.075,6.415
237.0,2017-08-19 04:23:19.111348,2017-08-19 06:51:32.999798,2213452.931,-1.625,1.625,2.699,3.98,1.899,1.898,7.083,6.41
238.0,2017-08-19 06:53:33.047313,2017-08-19 09:21:42.452687,2222462.384,-1.625,1.625,2.699,3.98,1.898,1.897,7.08,6.406
239.0,2017-08-19 09:23:42.516431,2017-08-19 11:51:51.450961,2231471.382,-1.625,1.624,2.699,3.98,1.897,1.897,7.078,6.407
240.0,2017-08-19 11:53:51.499177,2017-08-19 14:21:59.466667,2240479.398,-1.625,1.625,2.699,3.98,1.897,1.897,7.078,6.406
241.0,2017-08-19 14:23:59.529039,2017-08-19 16:52:03.714356,2249483.645,-1.625,1.625,2.699,3.98,1.897,1.895,7.076,6.402
242.0,2017-08-19 16:54:03.784475,2017-08-19 19:22:04.484252,2258484.415,-1.625,1.625,2.699,3.98,1.896,1.895,7.072,6.4
243.0,2017-08-19 19:24:04.525632,2017-08-19 21:52:01.479722,2267481.411,-1.625,1.624,2.699,3.98,1.895,1.894,7.069,6.397
244.0,2017-08-19 21:54:01.548704,2017-08-20 00:21:43.226222,2276463.157,-1.625,1.625,2.699,3.98,1.893,1.889,7.062,6.379
245.0,2017-08-20 00:23:43.266540,2017-08-20 02:51:22.862085,2285442.793,-1.625,1.625,2.699,3.98,1.889,1.892,7.049,6.389
246.0,2017-08-20 02:53:22.901784,2017-08-20 05:21:09.260117,2294429.191,-1.625,1.625,2.699,3.98,1.893,1.891,7.06,6.388
247.0,2017-08-20 05:23:09.310245,2017-08-20 07:50:56.688082,2303416.619,-1.625,1.625,2.699,3.98,1.893,1.892,7.061,6.389
248.0,2017-08-20 07:52:56.750189,2017-08-20 10:20:42.225792,2312402.157,-1.625,1.625,2.699,3.98,1.892,1.892,7.059,6.388
249.0,2017-08-20 10:22:42.220819,2017-08-20 12:50:23.940498,2321383.872,-1.625,1.625,2.699,3.98,1.892,1.891,7.056,6.384
250.0,2017-08-20 12:52:23.994230,2017-08-20 15:20:03.782268,2330363.713,-1.625,1.625,2.699,3.98,1.891,1.89,7.055,6.382
251.0,2017-08-20 15:22:03.832518,2017-08-20 17:49:42.558789,2339342.49,-1.625,1.624,2.699,3.98,1.891,1.89,7.053,6.382
252.0,2017-08-20 17:51:42.596759,2017-08-20 20:19:17.877996,2348317.809,-1.625,1.624,2.699,3.98,1.89,1.889,7.051,6.379
253.0,2017-08-20 20:21:17.881450,2017-08-20 22:48:50.386753,2357290.318,-1.625,1.624,2.699,3.98,1.89,1.888,7.05,6.376
254.0,2017-08-20 22:50:50.405733,2017-08-21 01:18:19.422032,2366259.353,-1.625,1.625,2.699,3.98,1.888,1.888,7.045,6.375
255.0,2017-08-21 01:20:19.467226,2017-08-21 03:47:48.087942,2375228.019,-1.625,1.625,2.699,3.98,1.889,1.888,7.046,6.373
256.0,2017-08-21 03:49:48.152669,2017-08-21 06:17:14.868093,2384194.799,-1.625,1.625,2.699,3.98,1.888,1.887,7.045,6.372
257.0,2017-08-21 06:19:14.877276,2017-08-21 08:46:19.305084,2393139.236,-1.625,1.624,2.699,3.98,1.883,1.882,7.027,6.353
258.0,2017-08-21 08:48:19.333309,2017-08-21 11:15:32.318895,2402092.25,-1.625,1.625,2.699,3.98,1.885,1.884,7.032,6.362
259.0,2017-08-21 11:17:32.403714,2017-08-21 13:44:45.085174,2411045.016,-1.625,1.624,2.699,3.98,1.885,1.884,7.032,6.361
260.0,2017-08-21 13:46:45.150764,2017-08-21 16:13:59.484759,2419999.416,-1.625,1.624,2.699,3.98,1.885,1.885,7.034,6.363
261.0,2017-08-21 16:15:59.521094,2017-08-21 18:43:12.526642,2428952.458,-1.625,1.625,2.699,3.98,1.885,1.884,7.033,6.361
262.0,2017-08-21 18:45:12.612848,2017-08-21 21:12:23.844554,2437903.776,-1.625,1.625,2.699,3.98,1.885,1.884,7.031,6.359
263.0,2017-08-21 21:14:23.915396,2017-08-21 23:41:31.209487,2446851.141,-1.625,1.625,2.699,3.98,1.884,1.883,7.028,6.357
264.0,2017-08-21 23:43:31.258785,2017-08-22 02:10:39.945739,2455799.877,-1.625,1.624,2.699,3.98,1.884,1.883,7.029,6.358
265.0,2017-08-22 02:12:40.006668,2017-08-22 04:39:47.155707,2464747.087,-1.625,1.624,2.699,3.98,1.884,1.883,7.028,6.356
266.0,2017-08-22 04:41:47.225851,2017-08-22 07:08:53.516000,2473693.447,-1.625,1.625,2.699,3.98,1.883,1.883,7.028,6.355
267.0,2017-08-22 07:10:53.596225,2017-08-22 09:37:56.837784,2482636.769,-1.625,1.624,2.699,3.98,1.883,1.882,7.026,6.353
268.0,2017-08-22 09:39:56.896541,2017-08-22 12:06:47.459388,2491567.39,-1.625,1.625,2.699,3.98,1.88,1.879,7.014,6.342
269.0,2017-08-22 12:08:47.519244,2017-08-22 14:35:35.849268,2500495.78,-1.625,1.625,2.699,3.98,1.88,1.878,7.014,6.339
270.0,2017-08-22 14:37:35.913888,2017-08-22 17:04:26.516770,2509426.448,-1.625,1.624,2.699,3.98,1.879,1.88,7.014,6.343
271.0,2017-08-22 17:06:26.575644,2017-08-22 19:33:15.064853,2518354.996,-1.625,1.624,2.699,3.98,1.879,1.879,7.013,6.34
272.0,2017-08-22 19:35:15.134124,2017-08-22 22:02:05.190959,2527285.122,-1.625,1.624,2.699,3.98,1.88,1.879,7.015,6.341
273.0,2017-08-22 22:04:05.226143,2017-08-23 00:30:54.416891,2536214.348,-1.625,1.625,2.699,3.98,1.879,1.879,7.014,6.341
274.0,2017-08-23 00:32:54.463194,2017-08-23 02:59:38.194660,2545138.126,-1.625,1.624,2.699,3.98,1.879,1.877,7.01,6.335
275.0,2017-08-23 03:01:38.259040,2017-08-23 05:28:16.573053,2554056.504,-1.625,1.624,2.699,3.98,1.877,1.876,7.006,6.331
276.0,2017-08-23 05:30:16.599887,2017-08-23 07:56:51.035066,2562970.966,-1.625,1.624,2.699,3.98,1.876,1.876,7.001,6.329
277.0,2017-08-23 07:58:51.110006,2017-08-23 10:25:27.649016,2571887.58,-1.625,1.625,2.699,3.98,1.877,1.876,7.003,6.331
278.0,2017-08-23 10:27:27.734446,2017-08-23 12:54:04.432269,2580804.363,-1.625,1.624,2.699,3.98,1.877,1.876,7.004,6.331
279.0,2017-08-23 12:56:04.458133,2017-08-23 15:22:40.035891,2589719.967,-1.625,1.624,2.699,3.98,1.876,1.876,7.002,6.33
280.0,2017-08-23 15:24:40.113223,2017-08-23 17:51:12.275810,2598632.207,-1.625,1.625,2.699,3.98,1.876,1.875,6.999,6.327
281.0,2017-08-23 17:53:12.317624,2017-08-23 20:19:46.959035,2607546.89,-1.625,1.625,2.699,3.98,1.876,1.876,7.002,6.329
282.0,2017-08-23 20:21:46.988740,2017-08-23 22:48:19.355859,2616459.287,-1.625,1.624,2.699,3.98,1.876,1.875,7.0,6.327
283.0,2017-08-23 22:50:19.400540,2017-08-24 01:16:49.036448,2625368.968,-1.625,1.625,2.699,3.98,1.875,1.874,6.998,6.324
284.0,2017-08-24 01:18:49.062276,2017-08-24 03:45:17.694537,2634277.626,-1.625,1.624,2.699,3.98,1.875,1.874,6.998,6.324
285.0,2017-08-24 03:47:17.720495,2017-08-24 06:13:43.469852,2643183.401,-1.625,1.624,2.699,3.98,1.874,1.874,6.994,6.322
286.0,2017-08-24 06:15:43.523608,2017-08-24 08:42:04.786164,2652084.717,-1.625,1.624,2.699,3.98,1.873,1.872,6.991,6.317
287.0,2017-08-24 08:44:04.827957,2017-08-24 11:10:17.115427,2660977.047,-1.625,1.624,2.699,3.98,1.873,1.869,6.988,6.308
288.0,2017-08-24 11:12:17.181690,2017-08-24 13:38:41.871477,2669881.803,-1.625,1.624,2.699,3.98,1.871,1.876,6.984,6.331
289.0,2017-08-24 13:40:41.900777,2017-08-24 16:07:33.922037,2678813.853,-1.625,1.624,2.699,3.98,1.88,1.88,7.014,6.345
290.0,2017-08-24 16:09:33.997522,2017-08-24 18:36:19.426568,2687739.358,-1.625,1.624,2.699,3.98,1.88,1.876,7.015,6.333
291.0,2017-08-24 18:38:19.487950,2017-08-24 21:05:06.358974,2696666.29,-1.625,1.624,2.699,3.98,1.878,1.879,7.008,6.344
292.0,2017-08-24 21:07:06.376714,2017-08-24 23:33:49.395213,2705589.326,-1.625,1.625,2.699,3.98,1.878,1.877,7.009,6.336
293.0,2017-08-24 23:35:49.407350,2017-08-25 02:02:26.772041,2714506.703,-1.625,1.625,2.699,3.98,1.877,1.876,7.004,6.332
294.0,2017-08-25 02:04:26.811831,2017-08-25 04:31:00.016086,2723419.947,-1.625,1.624,2.699,3.98,1.876,1.875,7.0,6.33
295.0,2017-08-25 04:33:00.026453,2017-08-25 06:59:31.691024,2732331.622,-1.625,1.624,2.699,3.98,1.876,1.875,6.999,6.328
296.0,2017-08-25 07:01:31.726256,2017-08-25 09:27:59.780944,2741239.712,-1.625,1.624,2.699,3.98,1.875,1.874,6.996,6.325
297.0,2017-08-25 09:29:59.821201,2017-08-25 11:56:28.129593,2750148.061,-1.625,1.625,2.699,3.98,1.875,1.874,6.996,6.326
298.0,2017-08-25 11:58:28.147845,2017-08-25 14:24:55.216479,2759055.148,-1.625,1.624,2.699,3.98,1.874,1.874,6.994,6.326
299.0,2017-08-25 14:26:55.280730,2017-08-25 16:53:22.339635,2767962.271,-1.625,1.625,2.699,3.98,1.875,1.874,6.995,6.324
300.0,2017-08-25 16:55:22.408390,2017-08-25 19:21:48.232584,2776868.164,-1.625,1.625,2.699,3.98,1.875,1.873,6.995,6.323
301.0,2017-08-25 19:23:48.250668,2017-08-25 21:50:09.777113,2785769.708,-1.625,1.624,2.699,3.98,1.873,1.873,6.989,6.321
302.0,2017-08-25 21:52:09.835068,2017-08-26 00:18:32.312740,2794672.244,-1.625,1.624,2.699,3.98,1.874,1.873,6.991,6.321
303.0,2017-08-26 00:20:32.345439,2017-08-26 02:46:55.686853,2803575.618,-1.625,1.625,2.699,3.98,1.874,1.873,6.992,6.322
304.0,2017-08-26 02:48:55.727172,2017-08-26 05:15:13.489691,2812473.421,-1.625,1.625,2.699,3.98,1.872,1.872,6.987,6.317
305.0,2017-08-26 05:17:13.510428,2017-08-26 07:43:30.530745,2821370.462,-1.625,1.624,2.699,3.98,1.873,1.871,6.987,6.316
306.0,2017-08-26 07:45:30.566187,2017-08-26 10:11:43.942243,2830263.873,-1.625,1.624,2.699,3.98,1.872,1.871,6.984,6.313
307.0,2017-08-26 10:13:43.965141,2017-08-26 12:39:52.061742,2839151.993,-1.625,1.624,2.699,3.98,1.87,1.869,6.979,6.31
308.0,2017-08-26 12:41:52.157997,2017-08-26 15:07:57.022223,2848036.953,-1.625,1.625,2.699,3.98,1.87,1.869,6.976,6.307
309.0,2017-08-26 15:09:57.003093,2017-08-26 17:35:58.022055,2856917.953,-1.625,1.625,2.699,3.98,1.869,1.868,6.974,6.303
310.0,2017-08-26 17:37:58.069418,2017-08-26 20:03:56.750596,2865796.682,-1.625,1.624,2.699,3.98,1.868,1.867,6.971,6.302
311.0,2017-08-26 20:05:56.758965,2017-08-26 22:31:54.528032,2874674.459,-1.625,1.624,2.699,3.98,1.868,1.867,6.971,6.302
312.0,2017-08-26 22:33:54.515430,2017-08-27 00:59:49.759170,2883549.69,-1.625,1.624,2.699,3.98,1.867,1.867,6.969,6.299
313.0,2017-08-27 01:01:49.802162,2017-08-27 03:27:42.866733,2892422.798,-1.625,1.624,2.699,3.98,1.867,1.866,6.967,6.297
314.0,2017-08-27 03:29:42.952850,2017-08-27 05:55:33.629362,2901293.56,-1.625,1.624,2.699,3.98,1.867,1.865,6.966,6.294
315.0,2017-08-27 05:57:33.725342,2017-08-27 08:23:21.246952,2910161.178,-1.625,1.625,2.699,3.98,1.866,1.865,6.963,6.292
316.0,2017-08-27 08:25:21.271071,2017-08-27 10:51:06.364921,2919026.296,-1.625,1.624,2.699,3.98,1.865,1.864,6.96,6.291
317.0,2017-08-27 10:53:06.410373,2017-08-27 13:18:48.341038,2927888.272,-1.625,1.624,2.699,3.98,1.864,1.864,6.958,6.289
318.0,2017-08-27 13:20:48.417062,2017-08-27 15:46:30.633199,2936750.564,-1.625,1.624,2.699,3.98,1.865,1.864,6.959,6.288
319.0,2017-08-27 15:48:30.612064,2017-08-27 18:14:11.693639,2945611.625,-1.625,1.624,2.699,3.98,1.864,1.863,6.957,6.288
320.0,2017-08-27 18:16:11.672667,2017-08-27 20:41:51.205163,2954471.136,-1.625,1.624,2.699,3.98,1.864,1.863,6.956,6.287
321.0,2017-08-27 20:43:51.263494,2017-08-27 23:09:29.595984,2963329.527,-1.625,1.624,2.699,3.98,1.864,1.863,6.955,6.285
322.0,2017-08-27 23:11:29.654573,2017-08-28 01:37:02.926515,2972182.858,-1.625,1.624,2.699,3.98,1.863,1.862,6.951,6.281
323.0,2017-08-28 01:39:02.964734,2017-08-28 04:04:33.413417,2981033.345,-1.625,1.624,2.699,3.98,1.862,1.861,6.949,6.279
324.0,2017-08-28 04:06:33.423099,2017-08-28 06:32:01.847695,2989881.779,-1.625,1.624,2.699,3.98,1.861,1.861,6.947,6.277
325.0,2017-08-28 06:34:01.907283,2017-08-28 08:59:26.773679,2998726.705,-1.625,1.624,2.699,3.98,1.861,1.86,6.944,6.274
326.0,2017-08-28 09:01:26.878199,2017-08-28 11:26:50.113521,3007570.045,-1.625,1.624,2.699,3.98,1.86,1.86,6.942,6.274
327.0,2017-08-28 11:28:50.214893,2017-08-28 13:54:13.695045,3016413.626,-1.625,1.624,2.699,3.98,1.86,1.859,6.943,6.274
328.0,2017-08-28 13:56:13.731279,2017-08-28 16:21:34.476505,3025254.408,-1.625,1.624,2.699,3.98,1.86,1.859,6.941,6.271
329.0,2017-08-28 16:23:34.533083,2017-08-28 18:48:55.734520,3034095.666,-1.625,1.624,2.699,3.98,1.859,1.859,6.941,6.272
330.0,2017-08-28 18:50:55.815917,2017-08-28 21:16:12.225008,3042932.156,-1.625,1.624,2.699,3.98,1.859,1.858,6.937,6.268
331.0,2017-08-28 21:18:12.261035,2017-08-28 23:43:26.675262,3051766.606,-1.625,1.625,2.699,3.98,1.858,1.857,6.937,6.265
332.0,2017-08-28 23:45:26.662339,2017-08-29 02:10:36.896437,3060596.828,-1.625,1.624,2.699,3.98,1.857,1.857,6.931,6.264
333.0,2017-08-29 02:12:36.874925,2017-08-29 04:37:45.860968,3069425.792,-1.625,1.625,2.699,3.98,1.857,1.856,6.932,6.261
334.0,2017-08-29 04:39:45.859925,2017-08-29 07:04:52.557092,3078252.488,-1.625,1.625,2.699,3.98,1.856,1.856,6.93,6.26
