Repository: Oliver191/MSc_Thesis_Predictive_Maintenance_Batteries

# MSc_Thesis_Predictive_Maintenance_Batteries
The GitHub repository accompanying the MSc Thesis at Esade written by Oliver Caspers regarding the topic “Predictive Maintenance for Lithium-Ion Batteries: Predicting the Remaining Useful Life (RUL) using Data-Driven Machine Learning based on Real-World Battery Datasets”.

SNL_Final.ipynb: The main Jupyter Notebook which contains the main code used to load, clean, and transform the SNL data. Four initial models are evaluated and a RF is chosen to be optimized. The RF is trained to predict the RUL on the training data and optimized using the validation data. Finally, the model is tested using independent testing data from UL.

File: SNL_Cycle_Timeseries_Data/SNL_18650_NCA_25C_20-80_0.5-0.5C_c_cycle_data.csv (part 1 of 4)
Cycle_Index,Start_Time,End_Time,Test_Time (s),Min_Current (A),Max_Current (A),Min_Voltage (V),Max_Voltage (V),Charge_Capacity (Ah),Discharge_Capacity (Ah),Charge_Energy (Wh),Discharge_Energy (Wh)
1.0,2017-07-24 15:54:48.015405,2017-07-24 20:23:48.452787,16150.452,-1.625,1.624,2.499,4.2,3.129,3.16,12.134,11.107
2.0,2017-07-24 20:23:48.483786,2017-07-25 00:52:02.419111,32244.419,-1.625,1.624,2.499,4.2,3.16,3.143,12.215,11.055
3.0,2017-07-25 00:52:02.450422,2017-07-25 05:19:32.270607,48294.27,-1.625,1.624,2.499,4.201,3.148,3.139,12.166,11.047
4.0,2017-07-25 05:19:32.270730,2017-07-25 11:39:36.354546,71098.354,-1.627,1.624,2.699,4.2,4.762,4.715,18.001,16.244
5.0,2017-07-25 11:39:36.414516,2017-07-25 14:18:57.563513,80659.563,-1.625,1.624,2.699,3.98,2.019,2.024,7.527,6.87
6.0,2017-07-25 14:18:57.690100,2017-07-25 16:57:45.996832,90187.996,-1.628,1.626,2.699,3.981,2.013,2.015,7.502,6.827
7.0,2017-07-25 16:57:46.025515,2017-07-25 19:35:28.282331,99650.282,-1.625,1.624,2.699,3.98,1.997,2.001,7.452,6.777
8.0,2017-07-25 19:35:28.311619,2017-07-25 22:13:08.346506,109110.346,-1.628,1.624,2.699,3.98,1.997,2.0,7.45,6.774
9.0,2017-07-25 22:13:08.412706,2017-07-26 00:50:45.502362,118567.502,-1.627,1.624,2.699,3.98,1.996,2.0,7.446,6.773
10.0,2017-07-26 00:50:45.530517,2017-07-26 03:28:29.387898,128031.387,-1.625,1.624,2.699,3.98,1.998,2.001,7.45,6.779
11.0,2017-07-26 03:28:29.421491,2017-07-26 06:06:19.277302,137501.277,-1.625,1.624,2.699,3.98,1.999,2.002,7.455,6.784
12.0,2017-07-26 06:06:19.303970,2017-07-26 08:44:13.137880,146975.137,-1.629,1.628,2.699,3.98,2.001,2.003,7.46,6.786
13.0,2017-07-26 08:44:13.229963,2017-07-26 11:22:06.735038,156448.735,-1.625,1.624,2.699,3.98,2.0,2.003,7.458,6.788
14.0,2017-07-26 11:22:06.756136,2017-07-26 14:00:03.654382,165925.654,-1.625,1.628,2.699,3.98,2.001,2.004,7.459,6.792
15.0,2017-07-26 14:00:03.709807,2017-07-26 16:38:03.090127,175405.09,-1.627,1.625,2.699,3.98,2.002,2.004,7.462,6.793
16.0,2017-07-26 16:38:03.246317,2017-07-26 19:16:01.746025,184883.746,-1.625,1.64,2.699,3.98,2.002,2.004,7.46,6.793
17.0,2017-07-26 19:16:01.807400,2017-07-26 21:54:01.269837,194363.269,-1.625,1.631,2.699,3.98,2.002,2.004,7.461,6.794
18.0,2017-07-26 21:54:01.339995,2017-07-27 00:32:02.535630,203844.535,-1.626,1.626,2.699,3.98,2.002,2.005,7.462,6.796
19.0,2017-07-27 00:32:02.590782,2017-07-27 03:10:08.352993,213330.352,-1.625,1.627,2.699,3.98,2.003,2.006,7.464,6.801
20.0,2017-07-27 03:10:08.506876,2017-07-27 05:48:18.042135,222820.042,-1.625,1.629,2.699,3.98,2.004,2.006,7.468,6.803
21.0,2017-07-27 05:48:18.107197,2017-07-27 08:26:26.006117,232308.006,-1.626,1.625,2.699,3.98,2.004,2.006,7.467,6.8
22.0,2017-07-27 08:26:26.064649,2017-07-27 11:04:30.221531,241792.221,-1.625,1.626,2.699,3.98,2.003,2.005,7.464,6.798
23.0,2017-07-27 11:04:30.246583,2017-07-27 13:42:31.171653,251273.171,-1.625,1.624,2.699,3.98,2.002,2.004,7.461,6.796
24.0,2017-07-27 13:42:31.201860,2017-07-27 16:20:33.548679,260755.548,-1.625,1.624,2.699,3.98,2.002,2.005,7.46,6.799
25.0,2017-07-27 16:20:33.610401,2017-07-27 18:58:38.197059,270240.197,-1.625,1.626,2.699,3.98,2.003,2.005,7.463,6.8
26.0,2017-07-27 18:58:38.217783,2017-07-27 21:36:47.593360,279729.593,-1.625,1.625,2.699,3.98,2.004,2.007,7.465,6.805
27.0,2017-07-27 21:36:47.689616,2017-07-28 00:14:54.876054,289216.876,-1.626,1.624,2.699,3.98,2.004,2.005,7.465,6.8
28.0,2017-07-28 00:14:54.923732,2017-07-28 02:53:00.251504,298702.251,-1.626,1.629,2.699,3.98,2.003,2.005,7.463,6.8
29.0,2017-07-28 02:53:00.402460,2017-07-28 05:31:03.830881,308185.83,-1.626,1.624,2.699,3.98,2.003,2.005,7.461,6.799
30.0,2017-07-28 05:31:03.889848,2017-07-28 08:09:06.348923,317668.348,-1.626,1.624,2.699,3.98,2.002,2.005,7.459,6.799
31.0,2017-07-28 08:09:06.519351,2017-07-28 10:47:12.699020,327154.699,-1.625,1.624,2.699,3.98,2.003,2.006,7.461,6.802
32.0,2017-07-28 10:47:12.765577,2017-07-28 13:25:19.523447,336641.523,-1.625,1.626,2.699,3.98,2.004,2.006,7.463,6.802
33.0,2017-07-28 13:25:19.551745,2017-07-28 16:03:25.524958,346127.524,-1.625,1.639,2.699,3.98,2.003,2.006,7.462,6.801
34.0,2017-07-28 16:03:25.573743,2017-07-28 18:41:23.344234,355605.344,-1.627,1.628,2.699,3.98,2.003,2.003,7.461,6.792
35.0,2017-07-28 18:41:23.380969,2017-07-28 21:19:05.777743,365067.777,-1.626,1.629,2.699,3.98,1.999,2.001,7.449,6.785
36.0,2017-07-28 21:19:05.919611,2017-07-28 23:57:22.999208,374564.999,-1.631,1.629,2.699,3.98,2.004,2.012,7.467,6.824
37.0,2017-07-28 23:57:23.053523,2017-07-29 02:36:23.000087,384105.0,-1.626,1.627,2.699,3.98,2.017,2.019,7.51,6.849
38.0,2017-07-29 02:36:23.031665,2017-07-29 05:15:28.734003,393650.734,-1.629,1.627,2.699,3.98,2.019,2.019,7.518,6.85
39.0,2017-07-29 05:15:28.849715,2017-07-29 07:54:29.113646,403191.113,-1.626,1.629,2.699,3.98,2.018,2.017,7.515,6.845
40.0,2017-07-29 07:54:29.186383,2017-07-29 10:33:31.409448,412733.409,-1.63,1.628,2.699,3.98,2.017,2.02,7.51,6.852
41.0,2017-07-29 10:33:31.451426,2017-07-29 13:12:35.580696,422277.58,-1.626,1.63,2.699,3.98,2.02,2.017,7.52,6.842
42.0,2017-07-29 13:12:35.672737,2017-07-29 15:50:44.702537,431766.702,-1.628,1.627,2.699,3.98,2.005,2.006,7.467,6.798
43.0,2017-07-29 15:50:44.775349,2017-07-29 18:28:26.197092,441228.197,-1.629,1.626,2.699,3.98,1.997,2.001,7.441,6.777
44.0,2017-07-29 18:28:26.249086,2017-07-29 21:06:05.031679,450687.031,-1.626,1.627,2.699,3.98,1.997,2.0,7.442,6.771
45.0,2017-07-29 21:06:05.066101,2017-07-29 23:43:38.286932,460140.286,-1.627,1.627,2.699,3.98,1.996,1.998,7.437,6.766
46.0,2017-07-29 23:43:38.402148,2017-07-30 02:21:05.494156,469587.494,-1.625,1.628,2.699,3.98,1.995,1.996,7.435,6.758
47.0,2017-07-30 02:21:05.539255,2017-07-30 04:58:25.550471,479027.55,-1.627,1.626,2.699,3.98,1.993,1.995,7.427,6.755
48.0,2017-07-30 04:58:25.583760,2017-07-30 07:35:40.128614,488462.128,-1.627,1.625,2.699,3.98,1.992,1.994,7.424,6.749
49.0,2017-07-30 07:35:40.215751,2017-07-30 10:12:47.216887,497889.216,-1.626,1.625,2.699,3.98,1.99,1.992,7.416,6.743
50.0,2017-07-30 10:12:47.246053,2017-07-30 12:49:56.489763,507318.489,-1.625,1.631,2.699,3.98,1.991,1.993,7.419,6.745
51.0,2017-07-30 12:49:56.504455,2017-07-30 15:26:59.526708,516741.526,-1.629,1.639,2.699,3.98,1.989,1.992,7.413,6.741
52.0,2017-07-30 15:26:59.642362,2017-07-30 18:04:02.071154,526164.071,-1.63,1.624,2.699,3.98,1.989,1.991,7.413,6.74
53.0,2017-07-30 18:04:02.157348,2017-07-30 20:40:58.298333,535580.298,-1.628,1.624,2.699,3.98,1.988,1.99,7.407,6.735
54.0,2017-07-30 20:40:58.474669,2017-07-30 23:17:56.231305,544998.231,-1.625,1.624,2.699,3.98,1.988,1.99,7.409,6.736
55.0,2017-07-30 23:17:56.374024,2017-07-31 01:54:57.648060,554419.648,-1.625,1.642,2.699,3.98,1.989,1.991,7.412,6.74
56.0,2017-07-31 01:54:57.752785,2017-07-31 04:31:57.265817,563839.265,-1.626,1.627,2.699,3.98,1.989,1.99,7.411,6.738
57.0,2017-07-31 04:31:57.303938,2017-07-31 07:08:55.301610,573257.301,-1.626,1.625,2.699,3.98,1.988,1.99,7.409,6.738
58.0,2017-07-31 07:08:55.389165,2017-07-31 09:45:48.877668,582670.877,-1.625,1.627,2.699,3.98,1.987,1.989,7.406,6.734
59.0,2017-07-31 09:45:48.973971,2017-07-31 12:22:41.343864,592083.343,-1.627,1.635,2.699,3.98,1.987,1.989,7.404,6.734
60.0,2017-07-31 12:22:41.354336,2017-07-31 14:59:30.724560,601492.724,-1.625,1.629,2.699,3.98,1.986,1.988,7.401,6.733
61.0,2017-07-31 14:59:30.757836,2017-07-31 17:36:15.651227,610897.651,-1.625,1.629,2.699,3.98,1.986,1.987,7.399,6.727
62.0,2017-07-31 17:36:15.674682,2017-07-31 20:12:52.689814,620294.689,-1.625,1.627,2.699,3.98,1.984,1.985,7.391,6.723
63.0,2017-07-31 20:12:52.744497,2017-07-31 22:49:24.019211,629686.019,-1.625,1.629,2.699,3.98,1.982,1.984,7.387,6.718
64.0,2017-07-31 22:49:24.119985,2017-08-01 01:25:45.771147,639067.771,-1.626,1.628,2.699,3.98,1.981,1.981,7.38,6.709
65.0,2017-08-01 01:25:45.856764,2017-08-01 04:02:00.230001,648442.23,-1.625,1.629,2.699,3.98,1.978,1.98,7.373,6.705
66.0,2017-08-01 04:02:00.262764,2017-08-01 06:38:14.727712,667183.293,-1.626,1.626,2.699,3.98,1.977,1.978,7.369,6.691
66.0,2017-08-01 04:02:00.262764,2017-08-01 06:38:14.727712,667183.293,-1.626,1.626,2.699,3.98,1.977,1.978,7.369,6.691
67.0,2017-08-01 06:38:14.732954,2017-08-01 09:14:21.293782,676456.987,-1.627,1.628,2.699,3.98,1.955,1.958,7.295,6.614
68.0,2017-08-01 09:14:21.344729,2017-08-01 11:48:54.987110,685731.529,-1.625,1.625,2.699,3.98,1.956,1.958,7.295,6.614
69.0,2017-08-01 11:48:55.114021,2017-08-01 14:23:29.529407,695006.907,-1.625,1.624,2.699,3.98,1.956,1.958,7.295,6.616
70.0,2017-08-01 14:23:29.576307,2017-08-01 16:58:04.907586,704286.516,-1.625,1.625,2.699,3.98,1.957,1.959,7.299,6.62
71.0,2017-08-01 16:58:05.042808,2017-08-01 19:32:44.516005,713570.628,-1.625,1.625,2.699,3.98,1.958,1.96,7.302,6.624
72.0,2017-08-01 19:32:44.548174,2017-08-01 22:07:28.628224,722856.963,-1.625,1.625,2.699,3.98,1.958,1.96,7.303,6.626
73.0,2017-08-01 22:07:28.673880,2017-08-02 00:42:14.963110,732148.829,-1.626,1.626,2.699,3.98,1.96,1.962,7.308,6.631
74.0,2017-08-02 00:42:15.018395,2017-08-02 03:17:06.829451,741443.291,-1.626,1.626,2.699,3.98,1.96,1.962,7.309,6.634
75.0,2017-08-02 03:17:06.889481,2017-08-02 05:52:01.291594,750739.023,-1.626,1.627,2.699,3.98,1.96,1.963,7.31,6.635
76.0,2017-08-02 05:52:01.313968,2017-08-02 08:26:57.023417,760034.945,-1.625,1.628,2.699,3.98,1.961,1.962,7.311,6.635
77.0,2017-08-02 08:26:57.024098,2017-08-02 11:01:52.945393,769330.127,-1.625,1.625,2.699,3.98,1.96,1.963,7.309,6.636
78.0,2017-08-02 11:01:52.949370,2017-08-02 13:36:48.127338,778626.342,-1.625,1.626,2.699,3.98,1.961,1.963,7.31,6.637
79.0,2017-08-02 13:36:48.247891,2017-08-02 16:11:44.342911,787921.064,-1.625,1.626,2.699,3.98,1.96,1.962,7.309,6.636
80.0,2017-08-02 16:11:44.351056,2017-08-02 18:46:39.064954,797217.02,-1.625,1.626,2.699,3.98,1.96,1.963,7.31,6.637
81.0,2017-08-02 18:46:39.083341,2017-08-02 21:21:35.020425,806510.45,-1.625,1.625,2.699,3.98,1.96,1.962,7.307,6.635
82.0,2017-08-02 21:21:35.035436,2017-08-02 23:56:28.450378,815803.076,-1.625,1.627,2.699,3.98,1.96,1.962,7.307,6.634
83.0,2017-08-02 23:56:28.504508,2017-08-03 02:31:21.076954,825092.286,-1.625,1.626,2.699,3.98,1.959,1.961,7.304,6.632
84.0,2017-08-03 02:31:21.137994,2017-08-03 05:06:10.286178,834383.476,-1.626,1.627,2.699,3.98,1.959,1.962,7.305,6.634
85.0,2017-08-03 05:06:10.364123,2017-08-03 07:41:01.476805,843673.289,-1.625,1.624,2.699,3.98,1.959,1.961,7.304,6.632
86.0,2017-08-03 07:41:01.517473,2017-08-03 10:15:51.289276,852959.669,-1.625,1.624,2.699,3.98,1.958,1.96,7.301,6.63
87.0,2017-08-03 10:15:51.308471,2017-08-03 12:50:37.669618,862244.751,-1.625,1.624,2.699,3.98,1.958,1.96,7.3,6.629
88.0,2017-08-03 12:50:37.701106,2017-08-03 15:25:22.751374,871530.217,-1.625,1.624,2.699,3.98,1.958,1.96,7.3,6.63
89.0,2017-08-03 15:25:22.877592,2017-08-03 18:00:08.217613,880814.185,-1.625,1.624,2.699,3.98,1.958,1.96,7.299,6.628
90.0,2017-08-03 18:00:08.245198,2017-08-03 20:34:52.185496,890097.364,-1.625,1.624,2.699,3.98,1.957,1.96,7.298,6.628
91.0,2017-08-03 20:34:52.221416,2017-08-03 23:09:35.364226,899378.972,-1.625,1.624,2.699,3.98,1.957,1.959,7.297,6.626
92.0,2017-08-03 23:09:35.407091,2017-08-04 01:44:16.972192,908659.015,-1.625,1.624,2.699,3.98,1.957,1.959,7.296,6.625
93.0,2017-08-04 01:44:17.019595,2017-08-04 04:18:57.015527,917937.969,-1.625,1.624,2.699,3.98,1.956,1.959,7.294,6.625
94.0,2017-08-04 04:18:57.143002,2017-08-04 06:53:35.969993,927211.599,-1.625,1.625,2.699,3.98,1.956,1.957,7.291,6.619
95.0,2017-08-04 06:53:35.988448,2017-08-04 09:28:09.599168,936483.139,-1.625,1.624,2.699,3.98,1.955,1.957,7.288,6.618
96.0,2017-08-04 09:28:09.609327,2017-08-04 12:02:41.139883,945752.973,-1.625,1.624,2.699,3.98,1.954,1.957,7.287,6.617
97.0,2017-08-04 12:02:41.169664,2017-08-04 14:37:10.973677,955020.716,-1.625,1.624,2.699,3.98,1.954,1.956,7.285,6.615
98.0,2017-08-04 14:37:11.004535,2017-08-04 17:11:38.716746,964282.924,-1.625,1.624,2.699,3.98,1.953,1.955,7.282,6.609
99.0,2017-08-04 17:11:38.854589,2017-08-04 19:46:00.924535,973537.612,-1.625,1.624,2.699,3.98,1.951,1.953,7.276,6.604
100.0,2017-08-04 19:46:00.972762,2017-08-04 22:20:15.612795,982785.291,-1.625,1.624,2.699,3.98,1.95,1.952,7.269,6.599
101.0,2017-08-04 22:20:15.653074,2017-08-05 00:54:23.291187,992030.567,-1.624,1.624,2.699,3.98,1.949,1.951,7.267,6.597
102.0,2017-08-05 00:54:23.312353,2017-08-05 03:28:28.567936,1001273.993,-1.624,1.624,2.699,3.98,1.948,1.951,7.265,6.596
103.0,2017-08-05 03:28:28.581682,2017-08-05 06:02:31.993599,1010516.809,-1.625,1.624,2.699,3.98,1.948,1.951,7.264,6.596
104.0,2017-08-05 06:02:32.043868,2017-08-05 08:36:34.809113,1019759.662,-1.625,1.624,2.699,3.98,1.948,1.951,7.265,6.595
105.0,2017-08-05 08:36:34.910154,2017-08-05 11:10:37.662026,1028999.409,-1.625,1.624,2.699,3.98,1.948,1.95,7.262,6.593
106.0,2017-08-05 11:10:37.711518,2017-08-05 13:44:37.409679,1038236.895,-1.625,1.624,2.699,3.98,1.947,1.95,7.26,6.591
107.0,2017-08-05 13:44:37.435386,2017-08-05 16:18:34.895392,1047473.832,-1.625,1.624,2.699,3.98,1.947,1.949,7.26,6.591
108.0,2017-08-05 16:18:34.901058,2017-08-05 18:52:31.832762,1056710.647,-1.624,1.626,2.699,3.98,1.947,1.949,7.259,6.59
109.0,2017-08-05 18:52:31.844986,2017-08-05 21:26:28.647875,1065944.92,-1.625,1.625,2.699,3.98,1.947,1.949,7.258,6.588
110.0,2017-08-05 21:26:28.725450,2017-08-06 00:00:22.920430,1075177.772,-1.625,1.624,2.699,3.98,1.946,1.948,7.256,6.587
111.0,2017-08-06 00:00:22.998651,2017-08-06 02:34:15.772789,1084408.75,-1.625,1.624,2.699,3.98,1.946,1.948,7.255,6.586
112.0,2017-08-06 02:34:15.889850,2017-08-06 05:08:06.750928,1093636.242,-1.625,1.624,2.699,3.98,1.945,1.947,7.251,6.583
113.0,2017-08-06 05:08:06.819607,2017-08-06 07:41:54.242073,1102862.81,-1.625,1.624,2.699,3.98,1.944,1.947,7.25,6.583
114.0,2017-08-06 07:41:54.255254,2017-08-06 10:15:40.810389,1112091.491,-1.625,1.624,2.699,3.98,1.945,1.947,7.253,6.583
115.0,2017-08-06 10:15:40.965861,2017-08-06 12:49:29.491030,1121314.325,-1.625,1.624,2.699,3.98,1.944,1.946,7.248,6.579
116.0,2017-08-06 12:49:29.498897,2017-08-06 15:23:12.325480,1130535.228,-1.625,1.624,2.699,3.98,1.943,1.946,7.246,6.577
117.0,2017-08-06 15:23:12.339685,2017-08-06 17:56:53.228451,1139755.565,-1.625,1.624,2.699,3.98,1.943,1.946,7.245,6.577
118.0,2017-08-06 17:56:53.228985,2017-08-06 20:30:33.565591,1148973.107,-1.625,1.624,2.699,3.98,1.943,1.945,7.243,6.575
119.0,2017-08-06 20:30:33.636782,2017-08-06 23:04:11.107903,1158189.52,-1.625,1.624,2.699,3.98,1.942,1.945,7.242,6.574
120.0,2017-08-06 23:04:11.111583,2017-08-07 01:37:47.520465,1167403.991,-1.625,1.624,2.699,3.98,1.942,1.944,7.241,6.572
121.0,2017-08-07 01:37:47.520607,2017-08-07 04:11:21.991022,1176616.02,-1.625,1.624,2.699,3.98,1.941,1.944,7.239,6.57
122.0,2017-08-07 04:11:22.072317,2017-08-07 06:44:54.020051,1185825.481,-1.625,1.624,2.699,3.98,1.941,1.943,7.237,6.568
123.0,2017-08-07 06:44:54.048874,2017-08-07 09:18:23.481163,1195031.479,-1.625,1.624,2.699,3.98,1.94,1.942,7.235,6.565
124.0,2017-08-07 09:18:23.515273,2017-08-07 11:51:49.479322,1204233.244,-1.625,1.624,2.699,3.98,1.939,1.941,7.231,6.562
125.0,2017-08-07 11:51:49.514067,2017-08-07 14:25:11.244797,1213434.795,-1.625,1.624,2.699,3.98,1.939,1.941,7.231,6.562
126.0,2017-08-07 14:25:11.290798,2017-08-07 16:58:32.795725,1222632.323,-1.625,1.624,2.699,3.98,1.938,1.941,7.227,6.558
127.0,2017-08-07 16:58:32.803210,2017-08-07 19:31:50.323470,1231828.542,-1.625,1.624,2.699,3.98,1.938,1.94,7.227,6.557
128.0,2017-08-07 19:31:50.394843,2017-08-07 22:05:06.542223,1241020.586,-1.625,1.624,2.699,3.98,1.937,1.939,7.223,6.553
129.0,2017-08-07 22:05:06.601494,2017-08-08 00:38:18.586153,1250211.031,-1.625,1.624,2.699,3.98,1.937,1.939,7.221,6.552
130.0,2017-08-08 00:38:18.647240,2017-08-08 03:11:29.031032,1259397.139,-1.625,1.624,2.699,3.98,1.936,1.938,7.218,6.548
131.0,2017-08-08 03:11:29.183254,2017-08-08 05:44:35.139903,1268578.842,-1.625,1.624,2.699,3.98,1.935,1.937,7.214,6.546
132.0,2017-08-08 05:44:35.218911,2017-08-08 08:17:36.842986,1277762.917,-1.625,1.624,2.699,3.98,1.935,1.938,7.216,6.548
133.0,2017-08-08 08:17:36.974651,2017-08-08 10:50:40.917046,1286947.31,-1.625,1.624,2.699,3.98,1.935,1.938,7.215,6.548
134.0,2017-08-08 10:50:40.981796,2017-08-08 13:23:45.310521,1296131.507,-1.625,1.624,2.699,3.98,1.935,1.938,7.215,6.548
135.0,2017-08-08 13:23:45.324296,2017-08-08 15:56:49.507578,1305315.186,-1.625,1.624,2.699,3.98,1.935,1.937,7.216,6.547
136.0,2017-08-08 15:56:49.521169,2017-08-08 18:29:53.186278,1323671.324,-1.625,1.624,2.699,3.98,1.933,1.936,7.21,6.541
136.0,2017-08-08 15:56:49.521169,2017-08-08 18:29:53.186278,1323671.324,-1.625,1.624,2.699,3.98,1.933,1.936,7.21,6.541
137.0,2017-08-08 18:29:53.208614,2017-08-08 21:02:52.834440,1332850.458,-1.625,1.624,2.699,3.98,1.934,1.937,7.21,6.544
138.0,2017-08-08 21:02:52.845187,2017-08-08 23:35:49.324482,1342027.853,-1.625,1.624,2.699,3.98,1.934,1.936,7.211,6.541
139.0,2017-08-08 23:35:49.401844,2017-08-09 02:08:48.458543,1351200.07,-1.625,1.624,2.699,3.98,1.932,1.935,7.206,6.537
140.0,2017-08-09 02:08:48.498655,2017-08-09 04:41:45.853314,1360374.917,-1.625,1.624,2.699,3.98,1.933,1.936,7.208,6.54
141.0,2017-08-09 04:41:45.882593,2017-08-09 07:14:38.070198,1369352.284,-1.625,1.624,2.699,3.98,1.89,1.89,7.049,6.349
142.0,2017-08-09 07:14:38.085455,2017-08-09 09:47:32.917939,1378362.642,-1.625,1.624,2.699,3.98,1.896,1.899,7.084,6.385
143.0,2017-08-09 09:47:33.006759,2017-08-09 12:17:10.284011,1387385.486,-1.625,1.624,2.699,3.98,1.898,1.902,7.092,6.398
144.0,2017-08-09 12:17:10.359792,2017-08-09 14:47:20.642081,1396424.318,-1.625,1.624,2.699,3.98,1.903,1.904,7.107,6.412
145.0,2017-08-09 14:47:20.693521,2017-08-09 17:17:43.486991,1405476.118,-1.625,1.624,2.699,3.98,1.905,1.908,7.114,6.427
146.0,2017-08-09 17:17:43.538158,2017-08-09 19:48:22.318224,1414539.631,-1.625,1.624,2.699,3.98,1.908,1.91,7.122,6.439
147.0,2017-08-09 19:48:22.446567,2017-08-09 22:19:14.118210,1423614.42,-1.625,1.624,2.699,3.98,1.911,1.913,7.132,6.449
148.0,2017-08-09 22:19:14.253885,2017-08-10 00:50:17.631103,1432695.328,-1.625,1.624,2.699,3.98,1.912,1.914,7.135,6.456
149.0,2017-08-10 00:50:17.697267,2017-08-10 03:21:32.420854,1441784.805,-1.625,1.624,2.699,3.98,1.914,1.916,7.142,6.463
150.0,2017-08-10 03:21:32.444589,2017-08-10 05:52:53.328872,1450877.528,-1.625,1.624,2.699,3.98,1.914,1.917,7.144,6.467
151.0,2017-08-10 05:52:53.421521,2017-08-10 08:24:22.805569,1459974.726,-1.625,1.624,2.699,3.98,1.916,1.918,7.148,6.471
152.0,2017-08-10 08:24:22.898727,2017-08-10 10:55:55.528238,1469075.981,-1.625,1.624,2.699,3.98,1.916,1.919,7.15,6.476
153.0,2017-08-10 10:55:55.619258,2017-08-10 13:27:32.726008,1478188.479,-1.625,1.624,2.699,3.98,1.918,1.922,7.157,6.487
154.0,2017-08-10 13:27:32.741556,2017-08-10 15:59:13.981440,1487304.642,-1.625,1.624,2.699,3.98,1.92,1.922,7.162,6.487
155.0,2017-08-10 15:59:14.168203,2017-08-10 18:31:06.479835,1496422.079,-1.625,1.624,2.699,3.98,1.92,1.922,7.164,6.488
156.0,2017-08-10 18:31:06.496480,2017-08-10 21:03:02.642034,1505540.073,-1.625,1.624,2.699,3.98,1.92,1.923,7.163,6.49
157.0,2017-08-10 21:03:02.655857,2017-08-10 23:35:00.079450,1514659.276,-1.627,1.626,2.699,3.98,1.921,1.923,7.164,6.491
158.0,2017-08-10 23:35:00.103693,2017-08-11 02:06:58.073122,1523774.027,-1.627,1.627,2.699,3.98,1.92,1.921,7.162,6.487
159.0,2017-08-11 02:06:58.173310,2017-08-11 04:38:57.276277,1532884.292,-1.627,1.625,2.699,3.98,1.919,1.921,7.157,6.484
160.0,2017-08-11 04:38:57.303700,2017-08-11 07:10:52.027160,1541990.838,-1.626,1.625,2.699,3.98,1.918,1.92,7.155,6.481
161.0,2017-08-11 07:10:52.032408,2017-08-11 09:42:42.292443,1551095.769,-1.626,1.625,2.699,3.98,1.917,1.92,7.15,6.483
162.0,2017-08-11 09:42:42.373531,2017-08-11 12:14:28.838842,1560201.312,-1.625,1.624,2.699,3.98,1.918,1.919,7.153,6.48
163.0,2017-08-11 12:14:28.971938,2017-08-11 14:46:13.769146,1569304.295,-1.625,1.624,2.699,3.98,1.917,1.919,7.149,6.48
164.0,2017-08-11 14:46:13.834306,2017-08-11 17:17:59.312716,1578407.57,-1.625,1.624,2.699,3.98,1.917,1.919,7.15,6.48
165.0,2017-08-11 17:17:59.355006,2017-08-11 19:49:42.295409,1587505.888,-1.625,1.624,2.699,3.98,1.916,1.918,7.147,6.474
166.0,2017-08-11 19:49:42.335447,2017-08-11 22:21:25.570049,1596600.165,-1.625,1.624,2.699,3.98,1.915,1.917,7.142,6.473
167.0,2017-08-11 22:21:25.697551,2017-08-12 00:53:03.888614,1605696.285,-1.625,1.624,2.699,3.98,1.915,1.918,7.144,6.474
168.0,2017-08-12 00:53:03.994021,2017-08-12 03:24:38.165838,1614790.037,-1.625,1.624,2.699,3.98,1.915,1.917,7.143,6.472
169.0,2017-08-12 03:24:38.209929,2017-08-12 05:56:14.285473,1623880.983,-1.625,1.624,2.699,3.98,1.914,1.916,7.14,6.47
170.0,2017-08-12 05:56:14.362746,2017-08-12 08:27:48.037807,1632968.828,-1.625,1.624,2.699,3.98,1.913,1.916,7.137,6.467
171.0,2017-08-12 08:27:48.070005,2017-08-12 10:59:18.983969,1642058.894,-1.625,1.624,2.699,3.98,1.914,1.916,7.139,6.47
172.0,2017-08-12 10:59:19.059308,2017-08-12 13:30:46.828845,1651149.476,-1.625,1.624,2.699,3.98,1.914,1.917,7.138,6.471
173.0,2017-08-12 13:30:46.856789,2017-08-12 16:02:16.894668,1660241.05,-1.625,1.624,2.699,3.98,1.914,1.917,7.14,6.472
174.0,2017-08-12 16:02:16.968764,2017-08-12 18:33:47.476608,1669334.294,-1.625,1.624,2.699,3.98,1.914,1.918,7.139,6.474
175.0,2017-08-12 18:33:47.588052,2017-08-12 21:05:19.050131,1678441.301,-1.625,1.624,2.699,3.98,1.917,1.921,7.15,6.485
176.0,2017-08-12 21:05:19.058552,2017-08-12 23:36:52.294827,1687545.946,-1.625,1.624,2.699,3.98,1.918,1.919,7.152,6.479
177.0,2017-08-12 23:36:52.376882,2017-08-13 02:08:39.301555,1696640.218,-1.625,1.624,2.699,3.98,1.915,1.917,7.143,6.472
178.0,2017-08-13 02:08:39.424414,2017-08-13 04:40:23.946257,1705735.926,-1.625,1.624,2.699,3.98,1.915,1.918,7.141,6.476
179.0,2017-08-13 04:40:23.997351,2017-08-13 07:11:58.218536,1714832.81,-1.625,1.624,2.699,3.98,1.915,1.918,7.143,6.476
180.0,2017-08-13 07:11:58.268683,2017-08-13 09:43:33.926835,1723919.346,-1.625,1.624,2.699,3.98,1.914,1.915,7.139,6.464
181.0,2017-08-13 09:43:33.963478,2017-08-13 12:15:10.810941,1732997.352,-1.625,1.624,2.699,3.98,1.912,1.913,7.13,6.459
182.0,2017-08-13 12:15:10.905119,2017-08-13 14:46:37.346783,1742064.393,-1.625,1.624,2.699,3.98,1.909,1.911,7.121,6.451
183.0,2017-08-13 14:46:37.368636,2017-08-13 17:17:55.352823,1751131.754,-1.625,1.624,2.699,3.98,1.908,1.912,7.118,6.454
184.0,2017-08-13 17:17:55.473361,2017-08-13 19:49:02.393962,1760201.689,-1.625,1.624,2.699,3.98,1.909,1.912,7.121,6.455
185.0,2017-08-13 19:49:02.423182,2017-08-13 22:20:09.754218,1769277.668,-1.625,1.624,2.699,3.98,1.91,1.913,7.126,6.46
186.0,2017-08-13 22:20:09.824152,2017-08-14 00:51:19.689438,1778344.218,-1.625,1.624,2.699,3.98,1.909,1.91,7.121,6.449
187.0,2017-08-14 00:51:19.779678,2017-08-14 03:22:35.668481,1783175.834,-1.624,1.624,2.892,3.98,1.907,0.001,7.113,0.006
188.0,2017-08-14 03:22:35.773081,2017-08-14 05:53:42.218635,1778344.218,-1.625,1.624,2.699,3.98,1.909,1.91,7.121,6.449
189.0,2017-08-14 05:53:42.337343,2017-08-14 07:14:13.834054,1783175.834,-1.624,1.624,2.892,3.98,1.907,0.001,7.113,0.006
191.0,2017-08-14 07:22:32.096519,2017-08-14 08:30:59.170700,1787403.004,-1.625,-1.624,2.699,3.685,0.0,1.907,0.0,6.437
192.0,2017-08-14 08:32:59.226102,2017-08-14 11:01:55.194243,1796459.028,-1.625,1.624,2.699,3.98,1.906,1.909,7.11,6.443
193.0,2017-08-14 11:03:55.250023,2017-08-14 13:32:49.733511,1805513.567,-1.625,1.624,2.699,3.98,1.905,1.909,7.108,6.443
194.0,2017-08-14 13:34:49.789160,2017-08-14 16:03:43.688910,1814567.522,-1.625,1.624,2.699,3.98,1.906,1.908,7.109,6.441
195.0,2017-08-14 16:05:43.744060,2017-08-14 18:34:30.967883,1823614.801,-1.624,1.624,2.699,3.98,1.904,1.907,7.104,6.436
196.0,2017-08-14 18:36:31.022560,2017-08-14 21:05:18.016639,1832661.85,-1.625,1.624,2.699,3.98,1.904,1.907,7.102,6.436
197.0,2017-08-14 21:07:18.070711,2017-08-14 23:36:04.782106,1841708.616,-1.625,1.624,2.699,3.98,1.904,1.907,7.102,6.436
198.0,2017-08-14 23:38:04.838922,2017-08-15 02:06:49.838173,1850753.672,-1.625,1.624,2.699,3.98,1.904,1.906,7.101,6.434
199.0,2017-08-15 02:08:49.894723,2017-08-15 04:37:29.991801,1859793.825,-1.625,1.624,2.699,3.98,1.903,1.905,7.097,6.43
200.0,2017-08-15 04:39:30.044084,2017-08-15 07:08:10.545130,1868834.379,-1.625,1.624,2.699,3.98,1.902,1.906,7.096,6.432
201.0,2017-08-15 07:10:10.600007,2017-08-15 09:38:49.231949,1877873.066,-1.625,1.624,2.699,3.98,1.902,1.905,7.095,6.429
202.0,2017-08-15 09:40:49.288068,2017-08-15 12:09:29.313331,1886913.147,-1.625,1.624,2.699,3.98,1.902,1.905,7.097,6.43
203.0,2017-08-15 12:11:29.365202,2017-08-15 14:40:09.238636,1895953.072,-1.625,1.624,2.699,3.98,1.902,1.905,7.096,6.431
204.0,2017-08-15 14:42:09.294655,2017-08-15 17:10:49.765806,1904993.599,-1.624,1.624,2.699,3.98,1.903,1.905,7.098,6.43
205.0,2017-08-15 17:12:49.818388,2017-08-15 19:41:29.451323,1914033.285,-1.625,1.624,2.699,3.98,1.902,1.905,7.095,6.431
206.0,2017-08-15 19:43:29.506935,2017-08-15 22:12:09.570010,1923073.404,-1.625,1.624,2.699,3.98,1.903,1.905,7.097,6.43
207.0,2017-08-15 22:14:09.629126,2017-08-16 00:42:47.293089,1932111.127,-1.625,1.624,2.699,3.98,1.902,1.905,7.095,6.428
208.0,2017-08-16 00:44:47.352021,2017-08-16 03:13:22.546912,1941146.38,-1.625,1.624,2.699,3.98,1.901,1.904,7.093,6.426
209.0,2017-08-16 03:15:22.601445,2017-08-16 05:43:53.553719,1950177.387,-1.625,1.624,2.699,3.98,1.901,1.903,7.09,6.422
210.0,2017-08-16 05:45:53.578640,2017-08-16 08:14:19.393869,1959203.227,-1.625,1.624,2.699,3.98,1.899,1.902,7.085,6.418
211.0,2017-08-16 08:16:19.453104,2017-08-16 10:44:39.980788,1968223.814,-1.625,1.624,2.699,3.98,1.898,1.901,7.081,6.415
212.0,2017-08-16 10:46:40.039724,2017-08-16 13:14:57.672390,1977241.506,-1.625,1.624,2.699,3.98,1.898,1.9,7.079,6.412
213.0,2017-08-16 13:16:57.729821,2017-08-16 15:45:11.687834,1986255.521,-1.625,1.624,2.699,3.98,1.897,1.899,7.076,6.409
214.0,2017-08-16 15:47:11.737578,2017-08-16 18:15:23.444149,1995267.278,-1.625,1.624,2.699,3.98,1.896,1.899,7.073,6.408
215.0,2017-08-16 18:17:23.498230,2017-08-16 20:45:34.840816,2004278.674,-1.625,1.624,2.699,3.98,1.896,1.899,7.074,6.407
216.0,2017-08-16 20:47:34.898874,2017-08-16 23:15:41.655771,2013285.489,-1.625,1.624,2.699,3.98,1.895,1.897,7.07,6.403
217.0,2017-08-16 23:17:41.710241,2017-08-17 01:45:43.521740,2022287.355,-1.625,1.624,2.699,3.98,1.894,1.897,7.066,6.399
218.0,2017-08-17 01:47:43.580346,2017-08-17 04:15:41.776194,2031285.61,-1.625,1.624,2.699,3.98,1.893,1.896,7.063,6.396
219.0,2017-08-17 04:17:41.833155,2017-08-17 06:45:35.008908,2040278.842,-1.625,1.624,2.699,3.98,1.892,1.895,7.059,6.393
220.0,2017-08-17 06:47:35.072052,2017-08-17 09:15:23.619791,2049267.453,-1.625,1.624,2.699,3.98,1.891,1.893,7.055,6.389
221.0,2017-08-17 09:17:23.681005,2017-08-17 11:45:09.872525,2058253.706,-1.625,1.624,2.699,3.98,1.89,1.893,7.053,6.387
222.0,2017-08-17 11:47:09.940782,2017-08-17 14:08:26.288228,2066850.122,-1.625,1.624,2.699,3.98,1.804,1.804,6.751,6.023
223.0,2017-08-17 14:10:26.336831,2017-08-17 16:33:23.479959,2075547.314,-1.625,1.624,2.699,3.98,1.825,1.828,6.834,6.123
224.0,2017-08-17 16:35:23.538697,2017-08-17 18:58:54.862301,2084278.696,-1.625,1.624,2.699,3.98,1.833,1.836,6.859,6.155
225.0,2017-08-17 19:00:54.930577,2017-08-17 21:24:49.893702,2093033.727,-1.625,1.624,2.699,3.98,1.838,1.841,6.877,6.176
226.0,2017-08-17 21:26:49.940803,2017-08-17 23:51:11.144547,2101814.978,-1.625,1.624,2.699,3.98,1.844,1.847,6.898,6.199
227.0,2017-08-17 23:53:11.212947,2017-08-18 02:17:48.114361,2110611.948,-1.625,1.624,2.699,3.98,1.848,1.85,6.908,6.215
228.0,2017-08-18 02:19:48.167221,2017-08-18 04:44:39.163392,2119422.997,-1.625,1.624,2.699,3.98,1.851,1.853,6.92,6.227
229.0,2017-08-18 04:46:39.223625,2017-08-18 07:11:43.414924,2128247.248,-1.625,1.624,2.699,3.98,1.854,1.857,6.929,6.24
230.0,2017-08-18 07:13:43.478518,2017-08-18 09:38:59.815621,2137083.649,-1.625,1.624,2.699,3.98,1.857,1.859,6.938,6.251
231.0,2017-08-18 09:40:59.856968,2017-08-18 12:06:28.797904,2145932.631,-1.625,1.624,2.699,3.98,1.859,1.862,6.947,6.263
232.0,2017-08-18 12:08:28.845309,2017-08-18 14:34:01.830389,2154785.664,-1.625,1.624,2.699,3.98,1.86,1.863,6.951,6.267
233.0,2017-08-18 14:36:01.890487,2017-08-18 17:01:37.088246,2163640.922,-1.625,1.624,2.699,3.98,1.861,1.863,6.952,6.27
234.0,2017-08-18 17:03:37.133490,2017-08-18 19:29:14.833048,2172498.667,-1.625,1.624,2.699,3.98,1.862,1.864,6.954,6.272
235.0,2017-08-18 19:31:14.898654,2017-08-18 21:57:00.535551,2181364.369,-1.625,1.624,2.699,3.98,1.862,1.867,6.956,6.283
236.0,2017-08-18 21:59:00.603226,2017-08-19 00:24:59.537089,2190243.371,-1.625,1.624,2.699,3.98,1.867,1.868,6.971,6.289
237.0,2017-08-19 00:26:59.597060,2017-08-19 02:52:57.326259,2199121.16,-1.625,1.624,2.699,3.98,1.866,1.868,6.969,6.289
238.0,2017-08-19 02:54:57.376787,2017-08-19 05:20:57.807990,2208001.642,-1.625,1.624,2.699,3.98,1.867,1.869,6.972,6.291
239.0,2017-08-19 05:22:57.853173,2017-08-19 07:48:56.834922,2216880.668,-1.625,1.624,2.699,3.98,1.866,1.869,6.969,6.291
240.0,2017-08-19 07:50:56.903889,2017-08-19 10:16:54.870031,2225758.704,-1.625,1.624,2.699,3.98,1.866,1.868,6.968,6.291
241.0,2017-08-19 10:18:54.929667,2017-08-19 12:44:59.280191,2234643.114,-1.625,1.624,2.699,3.98,1.867,1.87,6.972,6.298
242.0,2017-08-19 12:46:59.340934,2017-08-19 15:13:04.854668,2243528.688,-1.625,1.624,2.699,3.98,1.868,1.87,6.975,6.298
243.0,2017-08-19 15:15:04.918345,2017-08-19 17:41:04.157005,2252407.991,-1.625,1.624,2.699,3.98,1.867,1.869,6.97,6.293
244.0,2017-08-19 17:43:04.213820,2017-08-19 20:09:02.555496,2261286.389,-1.625,1.624,2.699,3.98,1.865,1.869,6.965,6.296
245.0,2017-08-19 20:11:02.603625,2017-08-19 22:37:14.373226,2270178.207,-1.625,1.624,2.699,3.98,1.869,1.871,6.979,6.304
246.0,2017-08-19 22:39:14.434672,2017-08-20 01:05:14.702958,2279058.537,-1.625,1.624,2.699,3.98,1.867,1.868,6.972,6.293
247.0,2017-08-20 01:07:14.759096,2017-08-20 03:33:17.102928,2287940.936,-1.625,1.624,2.699,3.98,1.867,1.87,6.969,6.298
248.0,2017-08-20 03:35:17.156979,2017-08-20 06:01:11.031630,2296814.865,-1.625,1.624,2.699,3.98,1.865,1.867,6.964,6.29
249.0,2017-08-20 06:03:11.101195,2017-08-20 08:29:03.099331,2305686.933,-1.625,1.624,2.699,3.98,1.865,1.867,6.962,6.289
250.0,2017-08-20 08:31:03.149830,2017-08-20 10:56:54.280357,2314558.114,-1.625,1.624,2.699,3.98,1.864,1.867,6.961,6.288
251.0,2017-08-20 10:58:54.332967,2017-08-20 13:24:45.674994,2323429.509,-1.625,1.624,2.699,3.98,1.864,1.867,6.961,6.289
252.0,2017-08-20 13:26:45.740063,2017-08-20 15:52:36.934768,2332300.768,-1.625,1.624,2.699,3.98,1.864,1.867,6.96,6.29
253.0,2017-08-20 15:54:36.999451,2017-08-20 18:20:24.740730,2341168.574,-1.625,1.624,2.699,3.98,1.864,1.866,6.959,6.285
254.0,2017-08-20 18:22:24.773215,2017-08-20 20:48:10.844426,2350034.678,-1.625,1.624,2.699,3.98,1.863,1.866,6.956,6.285
255.0,2017-08-20 20:50:10.893588,2017-08-20 23:15:58.175508,2358902.009,-1.625,1.624,2.699,3.98,1.863,1.866,6.957,6.286
256.0,2017-08-20 23:17:58.231382,2017-08-21 01:43:44.931743,2367768.765,-1.625,1.624,2.699,3.98,1.863,1.866,6.957,6.285
257.0,2017-08-21 01:45:44.963485,2017-08-21 04:11:27.087545,2376630.921,-1.625,1.624,2.699,3.98,1.863,1.865,6.954,6.281
258.0,2017-08-21 04:13:27.146620,2017-08-21 06:39:03.036676,2385486.87,-1.625,1.624,2.699,3.98,1.861,1.863,6.95,6.276
259.0,2017-08-21 06:41:03.093761,2017-08-21 09:06:28.860387,2394332.694,-1.625,1.624,2.699,3.98,1.859,1.861,6.94,6.268
260.0,2017-08-21 09:08:28.911849,2017-08-21 11:33:55.220848,2403179.054,-1.625,1.624,2.699,3.98,1.858,1.862,6.939,6.27
261.0,2017-08-21 11:35:55.280404,2017-08-21 14:01:26.929230,2412030.763,-1.624,1.624,2.699,3.98,1.86,1.863,6.944,6.274
262.0,2017-08-21 14:03:26.993485,2017-08-21 16:28:55.782982,2420879.617,-1.625,1.624,2.699,3.98,1.86,1.862,6.943,6.27
263.0,2017-08-21 16:30:55.834163,2017-08-21 18:56:24.762113,2429728.596,-1.625,1.624,2.699,3.98,1.859,1.862,6.942,6.273
264.0,2017-08-21 18:58:24.819745,2017-08-21 21:23:55.572044,2438579.406,-1.625,1.624,2.699,3.98,1.859,1.863,6.942,6.274
265.0,2017-08-21 21:25:55.607437,2017-08-21 23:51:30.628154,2447434.462,-1.625,1.624,2.699,3.98,1.86,1.864,6.946,6.278
266.0,2017-08-21 23:53:30.679658,2017-08-22 02:19:07.139446,2456290.973,-1.625,1.624,2.699,3.98,1.861,1.864,6.947,6.279
267.0,2017-08-22 02:21:07.209506,2017-08-22 04:46:45.960001,2465149.794,-1.625,1.624,2.699,3.98,1.862,1.864,6.951,6.279
268.0,2017-08-22 04:48:45.989590,2017-08-22 07:14:17.186849,2474001.02,-1.625,1.624,2.699,3.98,1.86,1.862,6.944,6.273
269.0,2017-08-22 07:16:17.260066,2017-08-22 09:41:44.789938,2482848.623,-1.625,1.624,2.699,3.98,1.86,1.861,6.943,6.266
270.0,2017-08-22 09:43:44.873562,2017-08-22 12:03:23.050952,2491346.885,-1.624,1.624,2.699,3.98,1.782,1.781,6.67,5.946
271.0,2017-08-22 12:05:23.122132,2017-08-22 14:26:16.086181,2499919.92,-1.625,1.624,2.699,3.98,1.797,1.8,6.734,6.023
272.0,2017-08-22 14:28:16.117344,2017-08-22 16:50:06.918763,2508550.752,-1.625,1.624,2.699,3.98,1.809,1.814,6.775,6.078
273.0,2017-08-22 16:52:06.957937,2017-08-22 19:14:41.985080,2517225.819,-1.625,1.624,2.699,3.98,1.82,1.823,6.809,6.117
274.0,2017-08-22 19:16:42.060992,2017-08-22 21:39:54.397231,2525938.231,-1.625,1.624,2.699,3.98,1.828,1.832,6.838,6.148
275.0,2017-08-22 21:41:54.429654,2017-08-23 00:05:35.133632,2534678.967,-1.625,1.624,2.699,3.98,1.835,1.838,6.859,6.172
276.0,2017-08-23 00:07:35.215499,2017-08-23 02:31:24.226859,2543428.06,-1.625,1.624,2.699,3.98,1.838,1.839,6.867,6.177
277.0,2017-08-23 02:33:24.293394,2017-08-23 04:57:18.567270,2552182.401,-1.625,1.624,2.699,3.98,1.838,1.841,6.869,6.185
278.0,2017-08-23 04:59:18.611684,2017-08-23 07:23:18.705987,2560942.54,-1.625,1.624,2.699,3.98,1.839,1.842,6.873,6.192
279.0,2017-08-23 07:25:18.748535,2017-08-23 09:49:20.954905,2569704.788,-1.625,1.624,2.699,3.98,1.84,1.843,6.873,6.194
280.0,2017-08-23 09:51:20.994697,2017-08-23 12:15:22.388219,2578466.222,-1.625,1.624,2.699,3.98,1.839,1.842,6.873,6.196
281.0,2017-08-23 12:17:22.460597,2017-08-23 14:41:36.930876,2587240.764,-1.625,1.624,2.699,3.98,1.842,1.845,6.882,6.209
282.0,2017-08-23 14:43:36.982471,2017-08-23 17:08:03.711279,2596027.545,-1.625,1.624,2.699,3.98,1.845,1.848,6.892,6.22
283.0,2017-08-23 17:10:03.742851,2017-08-23 19:34:35.820452,2604819.654,-1.625,1.624,2.699,3.98,1.847,1.849,6.897,6.224
284.0,2017-08-23 19:36:35.859586,2017-08-23 22:01:10.793751,2613614.627,-1.625,1.624,2.699,3.98,1.847,1.85,6.898,6.228
285.0,2017-08-23 22:03:10.876732,2017-08-24 00:27:54.933502,2622418.767,-1.625,1.624,2.699,3.98,1.849,1.852,6.906,6.234
286.0,2017-08-24 00:29:54.941875,2017-08-24 02:54:40.969850,2631224.803,-1.624,1.624,2.699,3.98,1.85,1.852,6.906,6.237
287.0,2017-08-24 02:56:41.006227,2017-08-24 05:21:31.924786,2640035.758,-1.625,1.624,2.699,3.98,1.851,1.854,6.911,6.241
288.0,2017-08-24 05:23:31.927702,2017-08-24 07:47:56.783766,2648820.617,-1.625,1.624,2.699,3.98,1.85,1.842,6.909,6.205
289.0,2017-08-24 07:49:56.855873,2017-08-24 10:11:36.362675,2657440.196,-1.625,1.624,2.699,3.98,1.803,1.815,6.757,6.083
290.0,2017-08-24 10:13:36.406901,2017-08-24 12:36:26.044176,2666129.878,-1.625,1.624,2.699,3.98,1.822,1.827,6.816,6.132
291.0,2017-08-24 12:38:26.106748,2017-08-24 15:01:42.874563,2674846.708,-1.625,1.624,2.699,3.98,1.83,1.832,6.841,6.154
292.0,2017-08-24 15:03:42.918805,2017-08-24 17:27:05.084373,2683568.918,-1.625,1.624,2.699,3.98,1.831,1.833,6.845,6.16
293.0,2017-08-24 17:29:05.146894,2017-08-24 19:52:07.303751,2692271.137,-1.625,1.624,2.699,3.98,1.827,1.828,6.83,6.142
294.0,2017-08-24 19:54:07.334257,2017-08-24 22:16:51.241551,2700955.075,-1.625,1.624,2.699,3.98,1.823,1.824,6.817,6.125
295.0,2017-08-24 22:18:51.264277,2017-08-25 00:41:36.940190,2709640.774,-1.625,1.624,2.699,3.98,1.822,1.826,6.812,6.134
296.0,2017-08-25 00:43:36.981400,2017-08-25 03:06:25.470903,2718329.304,-1.625,1.624,2.699,3.98,1.824,1.825,6.818,6.133
297.0,2017-08-25 03:08:25.534728,2017-08-25 05:31:19.845405,2727023.679,-1.624,1.624,2.699,3.98,1.825,1.827,6.821,6.14
298.0,2017-08-25 05:33:19.860848,2017-08-25 07:56:18.094413,2735721.928,-1.625,1.624,2.699,3.98,1.826,1.828,6.824,6.144
299.0,2017-08-25 07:58:18.143368,2017-08-25 10:21:22.508311,2744426.342,-1.625,1.624,2.699,3.98,1.827,1.83,6.827,6.151
300.0,2017-08-25 10:23:22.533622,2017-08-25 12:46:35.417575,2753139.251,-1.625,1.624,2.699,3.98,1.829,1.831,6.835,6.158
301.0,2017-08-25 12:48:35.436367,2017-08-25 15:11:51.312094,2761855.146,-1.625,1.624,2.699,3.98,1.829,1.832,6.835,6.163
302.0,2017-08-25 15:13:51.309517,2017-08-25 17:37:07.284389,2770571.118,-1.625,1.624,2.699,3.98,1.829,1.832,6.835,6.163
303.0,2017-08-25 17:39:07.298290,2017-08-25 20:02:32.537577,2779296.371,-1.625,1.624,2.699,3.98,1.831,1.834,6.843,6.17
304.0,2017-08-25 20:04:32.557937,2017-08-25 22:28:07.102322,2788030.936,-1.625,1.624,2.699,3.98,1.833,1.837,6.848,6.18
305.0,2017-08-25 22:30:07.139651,2017-08-26 00:53:55.390964,2796779.225,-1.625,1.624,2.699,3.98,1.836,1.84,6.859,6.19
306.0,2017-08-26 00:55:55.442315,2017-08-26 03:19:48.804476,2805532.638,-1.625,1.624,2.699,3.98,1.838,1.84,6.866,6.192
307.0,2017-08-26 03:21:48.834147,2017-08-26 05:45:45.137618,2814288.971,-1.625,1.624,2.699,3.98,1.838,1.841,6.867,6.197
308.0,2017-08-26 05:47:45.181484,2017-08-26 08:11:39.540318,2823043.374,-1.625,1.624,2.699,3.98,1.838,1.841,6.865,6.196
309.0,2017-08-26 08:13:39.579371,2017-08-26 10:37:35.163337,2831798.997,-1.625,1.624,2.699,3.98,1.838,1.841,6.866,6.197
310.0,2017-08-26 10:39:35.206296,2017-08-26 13:03:30.244205,2840554.078,-1.625,1.624,2.699,3.98,1.838,1.841,6.865,6.197
311.0,2017-08-26 13:05:30.216981,2017-08-26 15:29:20.114455,2849303.948,-1.625,1.624,2.699,3.98,1.837,1.839,6.862,6.192
312.0,2017-08-26 15:31:20.119786,2017-08-26 17:55:04.234053,2858048.068,-1.625,1.624,2.699,3.98,1.836,1.838,6.856,6.189
313.0,2017-08-26 17:57:04.311560,2017-08-26 20:20:45.679804,2866789.513,-1.625,1.624,2.699,3.98,1.835,1.838,6.854,6.187
314.0,2017-08-26 20:22:45.716161,2017-08-26 22:46:28.450400,2875532.284,-1.625,1.624,2.699,3.98,1.835,1.838,6.854,6.189
315.0,2017-08-26 22:48:28.517179,2017-08-27 01:12:10.442620,2884274.276,-1.625,1.624,2.699,3.98,1.835,1.838,6.854,6.188
316.0,2017-08-27 01:14:10.441382,2017-08-27 03:37:51.979657,2893015.813,-1.625,1.624,2.699,3.98,1.835,1.838,6.852,6.189
317.0,2017-08-27 03:39:52.027246,2017-08-27 06:03:31.385023,2901755.219,-1.625,1.624,2.699,3.98,1.835,1.837,6.852,6.185
318.0,2017-08-27 06:05:31.363210,2017-08-27 08:29:05.676579,2910489.51,-1.625,1.624,2.699,3.98,1.834,1.836,6.848,6.181
319.0,2017-08-27 08:31:05.736259,2017-08-27 10:54:40.323889,2919224.157,-1.625,1.624,2.699,3.98,1.834,1.836,6.847,6.183
320.0,2017-08-27 10:56:40.307490,2017-08-27 13:20:15.307542,2927959.141,-1.625,1.624,2.699,3.98,1.833,1.837,6.847,6.184
321.0,2017-08-27 13:22:15.285847,2017-08-27 15:45:51.158976,2936694.993,-1.625,1.624,2.699,3.98,1.834,1.836,6.849,6.184
322.0,2017-08-27 15:47:51.157108,2017-08-27 18:11:29.318343,2945433.152,-1.625,1.624,2.699,3.98,1.834,1.837,6.85,6.187
323.0,2017-08-27 18:13:29.339732,2017-08-27 20:37:06.876167,2954170.71,-1.625,1.624,2.699,3.98,1.834,1.837,6.85,6.186
324.0,2017-08-27 20:39:06.908068,2017-08-27 23:02:41.065808,2962904.899,-1.625,1.624,2.699,3.98,1.833,1.836,6.847,6.183
325.0,2017-08-27 23:04:41.112214,2017-08-28 01:28:12.755712,2971636.589,-1.625,1.624,2.699,3.98,1.833,1.836,6.845,6.181
326.0,2017-08-28 01:30:12.760634,2017-08-28 03:53:43.722448,2980367.556,-1.625,1.624,2.699,3.98,1.833,1.836,6.843,6.181
327.0,2017-08-28 03:55:43.797657,2017-08-28 06:19:14.807609,2989098.641,-1.625,1.624,2.699,3.98,1.833,1.835,6.844,6.181
328.0,2017-08-28 06:21:14.801843,2017-08-28 08:44:44.663003,2997828.497,-1.625,1.624,2.699,3.98,1.832,1.835,6.843,6.18
329.0,2017-08-28 08:46:44.732663,2017-08-28 11:10:13.491570,3006557.325,-1.625,1.624,2.699,3.98,1.832,1.835,6.841,6.179
330.0,2017-08-28 11:12:13.509921,2017-08-28 13:35:39.934526,3015283.768,-1.625,1.624,2.699,3.98,1.831,1.835,6.839,6.177
331.0,2017-08-28 13:37:39.947815,2017-08-28 16:01:05.699012,3024009.533,-1.625,1.624,2.699,3.98,1.832,1.834,6.841,6.175
332.0,2017-08-28 16:03:05.702354,2017-08-28 18:26:27.381854,3032731.215,-1.625,1.624,2.699,3.98,1.831,1.833,6.837,6.173
333.0,2017-08-28 18:28:27.450697,2017-08-28 20:51:45.135482,3041448.969,-1.625,1.624,2.699,3.98,1.83,1.832,6.833,6.17
334.0,2017-08-28 20:53:45.200861,2017-08-28 23:17:04.359568,3050168.193,-1.625,1.624,2.699,3.98,1.83,1.833,6.833,6.172
