Repository: Oliver191/MSc_Thesis_Predictive_Maintenance_Batteries

# MSc_Thesis_Predictive_Maintenance_Batteries
The GitHub repository accompanying the MSc Thesis at Esade written by Oliver Caspers regarding the topic “Predictive Maintenance for Lithium-Ion Batteries: Predicting the Remaining Useful Life (RUL) using Data-Driven Machine Learning based on Real-World Battery Datasets”.

SNL_Final.ipynb: The main Jupyter Notebook which contains the main code used to load, clean, and transform the SNL data. Four initial models are evaluated and a RF is chosen to be optimized. The RF is trained to predict the RUL on the training data and optimized using the validation data. Finally, the model is tested using independent testing data from UL.

File: SNL_Cycle_Timeseries_Data/SNL_18650_NCA_35C_0-100_0.5-1C_a_cycle_data.csv (part 1 of 2)
Cycle_Index,Start_Time,End_Time,Test_Time (s),Min_Current (A),Max_Current (A),Min_Voltage (V),Max_Voltage (V),Charge_Capacity (Ah),Discharge_Capacity (Ah),Charge_Energy (Wh),Discharge_Energy (Wh)
1.0,2018-02-27 13:09:25.493900,2018-02-27 17:37:55.667552,16120.18,-1.625,1.625,2.499,4.2,3.156,3.187,12.292,11.064
2.0,2018-02-27 17:37:55.686024,2018-02-27 22:07:46.868968,32311.381,-1.625,1.625,2.499,4.2,3.204,3.191,12.428,11.092
3.0,2018-02-27 22:07:46.887404,2018-02-28 02:37:15.781408,48480.294,-1.625,1.625,2.499,4.2,3.199,3.184,12.405,11.073
4.0,2018-02-28 02:37:15.804548,2018-02-28 09:27:30.037552,73094.55,-3.25,1.625,2.499,4.2,6.36,6.322,24.676,20.96
5.0,2018-02-28 09:27:30.054792,2018-02-28 12:52:46.701960,85411.214,-3.25,1.625,2.499,4.2,3.138,3.139,12.225,10.395
6.0,2018-02-28 12:52:46.723692,2018-02-28 16:18:03.757604,97728.27,-3.25,1.625,2.499,4.2,3.155,3.146,12.245,10.423
7.0,2018-02-28 16:18:03.783816,2018-02-28 19:43:35.000852,110059.513,-3.25,1.625,2.499,4.2,3.153,3.145,12.235,10.426
8.0,2018-02-28 19:43:35.022192,2018-02-28 23:08:37.834748,122362.347,-3.25,1.624,2.499,4.2,3.151,3.142,12.226,10.415
9.0,2018-02-28 23:08:37.856004,2018-03-01 02:33:43.515020,134668.028,-3.25,1.624,2.499,4.2,3.146,3.14,12.206,10.41
10.0,2018-03-01 02:33:43.542632,2018-03-01 05:58:29.313120,146953.826,-3.25,1.624,2.499,4.2,3.144,3.138,12.198,10.405
11.0,2018-03-01 05:58:29.339784,2018-03-01 09:22:55.226360,159219.739,-3.25,1.624,2.499,4.2,3.142,3.136,12.189,10.399
12.0,2018-03-01 09:22:55.237768,2018-03-01 12:47:43.846028,171508.359,-3.25,1.624,2.499,4.2,3.139,3.136,12.179,10.401
13.0,2018-03-01 12:47:43.860260,2018-03-01 16:12:26.809060,183791.322,-3.25,1.624,2.499,4.2,3.139,3.133,12.177,10.396
14.0,2018-03-01 16:12:26.814088,2018-03-01 19:37:00.246088,196064.759,-3.25,1.624,2.499,4.2,3.137,3.132,12.169,10.392
15.0,2018-03-01 19:37:00.281380,2018-03-01 23:01:23.322540,208327.835,-3.25,1.624,2.499,4.2,3.135,3.129,12.162,10.383
16.0,2018-03-01 23:01:23.346432,2018-03-02 02:25:32.191648,220576.704,-3.25,1.625,2.499,4.2,3.131,3.126,12.149,10.373
17.0,2018-03-02 02:25:32.200556,2018-03-02 05:49:52.445392,232836.958,-3.25,1.625,2.499,4.2,3.129,3.123,12.139,10.364
18.0,2018-03-02 05:49:52.462544,2018-03-02 09:13:32.941496,245057.454,-3.25,1.625,2.499,4.2,3.125,3.121,12.127,10.357
19.0,2018-03-02 09:13:32.965164,2018-03-02 12:37:24.775780,257289.288,-3.25,1.625,2.499,4.2,3.123,3.118,12.118,10.349
20.0,2018-03-02 12:37:24.782628,2018-03-02 16:00:56.734644,269501.247,-3.25,1.624,2.499,4.2,3.121,3.117,12.111,10.345
21.0,2018-03-02 16:00:56.777252,2018-03-02 19:24:20.155324,281704.668,-3.25,1.624,2.499,4.2,3.119,3.116,12.104,10.342
22.0,2018-03-02 19:24:20.219628,2018-03-02 22:47:35.087832,293899.6,-3.25,1.624,2.499,4.2,3.119,3.115,12.101,10.339
23.0,2018-03-02 22:47:35.125640,2018-03-03 02:11:12.744500,306117.257,-3.25,1.624,2.499,4.2,3.117,3.114,12.095,10.336
24.0,2018-03-03 02:11:12.739976,2018-03-03 05:34:32.327072,318316.84,-3.25,1.625,2.499,4.2,3.116,3.111,12.09,10.327
25.0,2018-03-03 05:34:32.331912,2018-03-03 08:58:04.298892,330528.811,-3.25,1.624,2.499,4.2,3.114,3.111,12.083,10.327
26.0,2018-03-03 08:58:04.306952,2018-03-03 12:20:26.666564,342671.179,-3.25,1.625,2.499,4.2,3.038,3.112,11.785,10.33
27.0,2018-03-03 12:20:26.721928,2018-03-03 15:43:41.585224,354866.098,-3.25,1.625,2.499,4.2,3.113,3.107,12.079,10.316
28.0,2018-03-03 15:43:41.628040,2018-03-03 19:06:53.672388,367058.185,-3.25,1.624,2.499,4.2,3.109,3.107,12.064,10.316
29.0,2018-03-03 19:06:53.716004,2018-03-03 22:30:14.284400,379258.797,-3.25,1.624,2.499,4.2,3.109,3.106,12.064,10.311
30.0,2018-03-03 22:30:14.291080,2018-03-04 01:52:57.935560,391422.448,-3.25,1.625,2.499,4.2,3.107,3.104,12.058,10.306
31.0,2018-03-04 01:52:57.969388,2018-03-04 05:16:07.179180,403611.692,-3.25,1.624,2.499,4.2,3.106,3.102,12.052,10.3
32.0,2018-03-04 05:16:07.203336,2018-03-04 08:39:10.741356,415795.254,-3.25,1.624,2.499,4.2,3.104,3.101,12.046,10.296
33.0,2018-03-04 08:39:10.775020,2018-03-04 12:02:07.648508,427972.161,-3.25,1.624,2.499,4.2,3.103,3.098,12.041,10.287
34.0,2018-03-04 12:02:07.656432,2018-03-04 15:24:48.459908,440132.972,-3.25,1.624,2.499,4.2,3.101,3.099,12.034,10.289
35.0,2018-03-04 15:24:48.483024,2018-03-04 18:47:23.585972,452288.098,-3.25,1.624,2.499,4.2,3.1,3.097,12.028,10.281
36.0,2018-03-04 18:47:23.608684,2018-03-04 22:10:01.585276,464446.098,-3.25,1.624,2.499,4.2,3.098,3.095,12.023,10.276
37.0,2018-03-04 22:10:01.621128,2018-03-05 01:32:31.070432,476595.583,-3.25,1.624,2.499,4.2,3.097,3.094,12.017,10.273
38.0,2018-03-05 01:32:31.078024,2018-03-05 04:54:54.870176,488739.383,-3.25,1.624,2.499,4.2,3.095,3.092,12.012,10.266
39.0,2018-03-05 04:54:54.898824,2018-03-05 08:17:24.318712,500888.831,-3.25,1.625,2.499,4.2,3.093,3.09,12.004,10.26
40.0,2018-03-05 08:17:24.323052,2018-03-05 11:39:39.576056,513024.089,-3.25,1.625,2.499,4.2,3.092,3.09,12.0,10.257
41.0,2018-03-05 11:39:39.623972,2018-03-05 15:01:46.307868,525150.82,-3.25,1.625,2.499,4.2,3.091,3.088,11.996,10.25
42.0,2018-03-05 15:01:46.372744,2018-03-05 18:23:53.067036,537277.58,-3.25,1.624,2.499,4.2,3.089,3.086,11.989,10.246
43.0,2018-03-05 18:23:53.118316,2018-03-05 21:45:39.923836,549384.436,-3.249,1.624,2.499,4.2,3.087,3.084,11.982,10.239
44.0,2018-03-05 21:45:39.914276,2018-03-06 01:07:25.770624,561490.283,-3.25,1.624,2.499,4.2,3.085,3.082,11.974,10.231
45.0,2018-03-06 01:07:25.786832,2018-03-06 04:29:15.525132,573600.038,-3.25,1.625,2.499,4.2,3.083,3.082,11.967,10.228
46.0,2018-03-06 04:29:15.531012,2018-03-06 07:51:05.288808,585709.801,-3.25,1.625,2.499,4.2,3.083,3.08,11.966,10.222
47.0,2018-03-06 07:51:05.273992,2018-03-06 11:12:32.224504,597796.737,-3.25,1.625,2.499,4.2,3.081,3.079,11.959,10.217
48.0,2018-03-06 11:12:32.275180,2018-03-06 14:33:53.598728,609878.111,-3.25,1.625,2.499,4.2,3.08,3.078,11.954,10.213
49.0,2018-03-06 14:33:53.574536,2018-03-06 17:55:26.228312,621970.741,-3.25,1.624,2.499,4.2,3.079,3.077,11.953,10.212
50.0,2018-03-06 17:55:26.211620,2018-03-06 21:16:56.097188,634060.61,-3.25,1.624,2.499,4.2,3.078,3.076,11.949,10.206
51.0,2018-03-06 21:16:56.030856,2018-03-07 00:38:28.752748,646153.265,-3.25,1.624,2.499,4.2,3.077,3.074,11.944,10.2
52.0,2018-03-07 00:38:28.733676,2018-03-07 03:59:52.925892,658237.438,-3.25,1.625,2.499,4.2,3.075,3.073,11.938,10.194
53.0,2018-03-07 03:59:52.916616,2018-03-07 07:20:57.223352,670301.736,-3.25,1.625,2.499,4.2,3.074,3.071,11.932,10.189
54.0,2018-03-07 07:20:57.176712,2018-03-07 10:42:20.325072,682384.838,-3.25,1.625,2.5,4.2,3.072,3.07,11.927,10.185
55.0,2018-03-07 10:42:20.373612,2018-03-07 14:03:38.815096,694463.328,-3.25,1.624,2.499,4.2,3.071,3.069,11.922,10.18
56.0,2018-03-07 14:03:38.858120,2018-03-07 17:24:28.869008,706513.382,-3.25,1.625,2.499,4.2,3.07,3.067,11.918,10.174
57.0,2018-03-07 17:24:28.959240,2018-03-07 20:45:30.367992,718574.88,-3.25,1.624,2.499,4.2,3.068,3.065,11.911,10.168
58.0,2018-03-07 20:45:30.338852,2018-03-08 00:06:48.824864,730653.337,-3.25,1.624,2.499,4.2,3.067,3.065,11.906,10.164
59.0,2018-03-08 00:06:48.882696,2018-03-08 03:27:33.173092,742697.686,-3.25,1.625,2.499,4.2,3.066,3.063,11.902,10.156
60.0,2018-03-08 03:27:33.219848,2018-03-08 06:48:14.804424,754739.317,-3.25,1.625,2.499,4.2,3.064,3.061,11.895,10.15
61.0,2018-03-08 06:48:14.804488,2018-03-08 10:08:53.506056,766778.019,-3.25,1.625,2.499,4.2,3.062,3.06,11.889,10.145
62.0,2018-03-08 10:08:53.578180,2018-03-08 13:29:32.248908,778816.761,-3.25,1.625,2.499,4.2,3.061,3.059,11.885,10.142
63.0,2018-03-08 13:29:32.272236,2018-03-08 16:50:10.965680,790855.478,-3.25,1.625,2.499,4.2,3.06,3.058,11.882,10.137
64.0,2018-03-08 16:50:10.977892,2018-03-08 20:10:40.194568,802884.707,-3.25,1.625,2.499,4.2,3.059,3.057,11.878,10.133
65.0,2018-03-08 20:10:40.171528,2018-03-08 23:31:18.918320,814923.431,-3.25,1.624,2.499,4.2,3.057,3.056,11.872,10.129
66.0,2018-03-08 23:31:18.942820,2018-03-09 02:51:46.235632,826950.748,-3.25,1.625,2.499,4.2,3.056,3.054,11.868,10.123
67.0,2018-03-09 02:51:46.304648,2018-03-09 06:11:59.404000,838963.917,-3.25,1.624,2.499,4.2,3.055,3.052,11.864,10.117
68.0,2018-03-09 06:11:59.445764,2018-03-09 09:32:04.051620,850968.564,-3.25,1.625,2.499,4.2,3.054,3.051,11.858,10.111
69.0,2018-03-09 09:32:04.136036,2018-03-09 12:52:08.769448,862973.282,-3.25,1.625,2.499,4.2,3.052,3.049,11.852,10.105
70.0,2018-03-09 12:52:08.753572,2018-03-09 16:11:53.534904,874958.047,-3.25,1.625,2.499,4.2,3.05,3.048,11.846,10.098
71.0,2018-03-09 16:11:53.586336,2018-03-09 19:32:00.999920,886965.512,-3.25,1.625,2.499,4.2,3.049,3.047,11.84,10.095
72.0,2018-03-09 19:32:00.959084,2018-03-09 22:52:05.692952,898970.205,-3.25,1.625,2.499,4.2,3.047,3.046,11.835,10.091
73.0,2018-03-09 22:52:05.646856,2018-03-10 02:12:04.628468,910969.141,-3.25,1.624,2.499,4.2,3.047,3.044,11.833,10.085
74.0,2018-03-10 02:12:04.633096,2018-03-10 05:31:55.105968,922959.618,-3.25,1.625,2.499,4.2,3.045,3.043,11.829,10.078
75.0,2018-03-10 05:31:55.037320,2018-03-10 08:51:27.461000,934931.974,-3.25,1.625,2.499,4.2,3.043,3.041,11.819,10.073
76.0,2018-03-10 08:51:27.480680,2018-03-10 12:10:58.040668,946902.553,-3.25,1.625,2.499,4.2,3.042,3.04,11.816,10.067
77.0,2018-03-10 12:10:58.021796,2018-03-10 15:30:39.932820,958884.445,-3.25,1.625,2.499,4.2,3.04,3.038,11.81,10.062
78.0,2018-03-10 15:30:39.970976,2018-03-10 18:50:13.380144,970857.893,-3.25,1.625,2.499,4.2,3.039,3.037,11.806,10.056
79.0,2018-03-10 18:50:13.398276,2018-03-10 22:09:46.777144,982831.29,-3.25,1.625,2.499,4.2,3.038,3.037,11.801,10.054
80.0,2018-03-10 22:09:46.825376,2018-03-11 01:29:11.629708,994796.142,-3.25,1.624,2.499,4.2,3.037,3.035,11.799,10.047
81.0,2018-03-11 01:29:11.665360,2018-03-11 04:48:30.860972,1006755.373,-3.25,1.625,2.499,4.2,3.036,3.033,11.793,10.04
82.0,2018-03-11 04:48:30.873548,2018-03-11 08:07:50.079708,1018714.592,-3.25,1.624,2.499,4.2,3.034,3.032,11.787,10.036
83.0,2018-03-11 08:07:50.079236,2018-03-11 11:27:03.593008,1030668.106,-3.25,1.625,2.499,4.2,3.033,3.031,11.782,10.03
84.0,2018-03-11 11:27:03.650828,2018-03-11 14:46:11.485812,1042615.998,-3.25,1.625,2.499,4.2,3.031,3.03,11.778,10.026
85.0,2018-03-11 14:46:11.449352,2018-03-11 18:05:18.238732,1054562.751,-3.25,1.624,2.499,4.2,3.03,3.027,11.772,10.016
86.0,2018-03-11 18:05:18.337672,2018-03-11 21:24:11.987216,1066496.5,-3.25,1.624,2.499,4.2,3.028,3.026,11.766,10.012
87.0,2018-03-11 21:24:11.983720,2018-03-12 00:42:59.864460,1078424.377,-3.25,1.624,2.499,4.2,3.027,3.025,11.761,10.008
88.0,2018-03-12 00:42:59.861200,2018-03-12 04:01:56.319600,1090360.832,-3.25,1.624,2.499,4.2,3.026,3.023,11.757,10.001
89.0,2018-03-12 04:01:56.391532,2018-03-12 07:20:24.438592,1102268.951,-3.25,1.624,2.499,4.2,3.024,3.022,11.75,9.996
90.0,2018-03-12 07:20:24.481440,2018-03-12 10:39:12.387576,1114196.9,-3.25,1.624,2.499,4.2,3.023,3.021,11.747,9.991
91.0,2018-03-12 10:39:12.424456,2018-03-12 13:57:57.599428,1126122.112,-3.25,1.625,2.499,4.2,3.021,3.019,11.741,9.985
92.0,2018-03-12 13:57:57.617060,2018-03-12 17:16:25.726800,1138030.239,-3.25,1.624,2.499,4.2,3.02,3.018,11.738,9.979
93.0,2018-03-12 17:16:25.642632,2018-03-12 20:34:56.566292,1149941.079,-3.25,1.624,2.5,4.2,3.018,3.017,11.73,9.974
94.0,2018-03-12 20:34:56.676460,2018-03-12 23:53:19.019796,1161843.532,-3.25,1.624,2.499,4.2,3.017,3.014,11.726,9.966
95.0,2018-03-12 23:53:18.931564,2018-03-13 03:11:32.857776,1173737.37,-3.25,1.625,2.499,4.2,3.015,3.014,11.72,9.962
96.0,2018-03-13 03:11:32.929832,2018-03-13 06:29:42.847276,1185627.36,-3.25,1.625,2.499,4.2,3.014,3.012,11.713,9.955
97.0,2018-03-13 06:29:42.863368,2018-03-13 09:09:47.661544,1195232.174,-3.25,1.625,2.499,4.2,2.585,2.583,9.912,8.392
98.0,2018-03-13 09:09:47.688456,2018-03-13 12:27:44.621692,1207109.134,-3.25,1.625,2.499,4.2,3.009,3.009,11.697,9.943
99.0,2018-03-13 12:27:44.646564,2018-03-13 15:45:38.639568,1218983.152,-3.25,1.625,2.499,4.2,3.011,3.007,11.703,9.938
100.0,2018-03-13 15:45:38.590216,2018-03-13 19:03:44.118368,1230868.631,-3.25,1.624,2.499,4.2,3.008,3.006,11.694,9.934
101.0,2018-03-13 19:03:43.937232,2018-03-13 22:21:32.430392,1242736.943,-3.25,1.624,2.499,4.2,3.007,3.004,11.691,9.927
102.0,2018-03-13 22:21:32.375460,2018-03-14 01:39:09.369388,1254593.882,-3.25,1.624,2.499,4.2,3.005,3.002,11.681,9.92
103.0,2018-03-14 01:39:09.414024,2018-03-14 04:56:32.122024,1266436.635,-3.25,1.625,2.499,4.2,3.003,3.001,11.675,9.913
104.0,2018-03-14 04:56:32.162540,2018-03-14 08:14:00.403764,1278284.916,-3.25,1.625,2.499,4.2,3.002,3.0,11.67,9.909
105.0,2018-03-14 08:14:00.543952,2018-03-14 11:31:26.147540,1290130.66,-3.25,1.624,2.499,4.2,3.0,2.998,11.664,9.901
106.0,2018-03-14 11:31:26.178952,2018-03-14 14:49:03.086720,1301987.599,-3.25,1.624,2.499,4.2,2.999,2.997,11.66,9.899
107.0,2018-03-14 14:49:03.083244,2018-03-14 18:06:16.320276,1313820.833,-3.25,1.624,2.499,4.2,2.997,2.995,11.655,9.892
108.0,2018-03-14 18:06:16.391176,2018-03-14 21:23:30.498448,1325655.011,-3.25,1.625,2.5,4.2,2.996,2.994,11.65,9.886
109.0,2018-03-14 21:23:30.620112,2018-03-15 00:40:56.278476,1337500.791,-3.25,1.624,2.499,4.2,2.994,2.992,11.644,9.881
110.0,2018-03-15 00:40:56.251812,2018-03-15 03:57:56.217296,1349320.73,-3.25,1.624,2.5,4.2,2.993,2.991,11.64,9.873
111.0,2018-03-15 03:57:56.196000,2018-03-15 07:14:56.348860,1361140.861,-3.25,1.625,2.499,4.2,2.991,2.99,11.633,9.869
112.0,2018-03-15 07:14:56.397932,2018-03-15 10:31:50.694744,1372955.207,-3.25,1.624,2.499,4.2,2.99,2.988,11.628,9.863
113.0,2018-03-15 10:31:50.703724,2018-03-15 13:48:42.209044,1384766.722,-3.25,1.624,2.499,4.2,2.988,2.987,11.623,9.858
114.0,2018-03-15 13:48:42.257104,2018-03-15 17:05:19.506992,1396564.019,-3.25,1.624,2.499,4.2,2.987,2.985,11.619,9.853
115.0,2018-03-15 17:05:19.523436,2018-03-15 20:22:08.183204,1408372.696,-3.25,1.624,2.499,4.2,2.986,2.984,11.614,9.849
116.0,2018-03-15 20:22:08.193032,2018-03-15 23:38:54.034240,1420178.547,-3.25,1.624,2.499,4.2,2.985,2.982,11.61,9.841
117.0,2018-03-15 23:38:54.110316,2018-03-16 02:55:21.932052,1431966.445,-3.25,1.625,2.499,4.2,2.983,2.98,11.604,9.831
118.0,2018-03-16 02:55:21.808392,2018-03-16 06:11:53.467264,1443757.98,-3.25,1.624,2.499,4.2,2.981,2.979,11.597,9.829
119.0,2018-03-16 06:11:53.572200,2018-03-16 09:28:25.169724,1455549.682,-3.25,1.625,2.499,4.2,2.98,2.979,11.592,9.826
120.0,2018-03-16 09:28:25.200436,2018-03-16 12:44:54.010248,1467338.523,-3.25,1.624,2.499,4.2,2.979,2.978,11.59,9.821
121.0,2018-03-16 12:44:53.946888,2018-03-16 16:01:17.061024,1479121.574,-3.25,1.624,2.499,4.2,2.978,2.976,11.585,9.816
122.0,2018-03-16 16:01:17.057744,2018-03-16 19:17:37.482368,1490901.995,-3.25,1.624,2.499,4.2,2.977,2.976,11.581,9.813
123.0,2018-03-16 19:17:37.546860,2018-03-16 22:33:57.677184,1502682.19,-3.25,1.624,2.499,4.2,2.976,2.973,11.579,9.805
124.0,2018-03-16 22:33:57.773932,2018-03-17 01:49:58.180056,1514442.693,-3.25,1.624,2.5,4.2,2.974,2.972,11.571,9.799
125.0,2018-03-17 01:49:58.078060,2018-03-17 05:06:12.825736,1526217.338,-3.25,1.625,2.499,4.2,2.973,2.971,11.566,9.794
126.0,2018-03-17 05:06:12.800208,2018-03-17 08:19:53.040100,1537837.553,-3.25,1.624,2.499,4.2,2.972,2.923,11.563,9.661
127.0,2018-03-17 08:19:53.122640,2018-03-17 11:33:34.337792,1549458.85,-3.249,1.625,2.499,4.2,2.941,2.944,11.436,9.678
128.0,2018-03-17 11:33:34.362276,2018-03-17 14:46:55.690620,1561060.203,-3.249,1.625,2.499,4.2,2.948,2.949,11.485,9.712
129.0,2018-03-17 14:46:55.807040,2018-03-17 18:00:28.338548,1572672.851,-3.249,1.625,2.499,4.2,2.95,2.951,11.491,9.732
130.0,2018-03-17 18:00:28.390024,2018-03-17 21:14:40.773928,1584325.286,-3.25,1.625,2.499,4.2,2.953,2.953,11.499,9.742
131.0,2018-03-17 21:14:40.821896,2018-03-18 00:28:50.395496,1595974.908,-3.249,1.625,2.499,4.2,2.953,2.954,11.499,9.749
132.0,2018-03-18 00:28:50.370184,2018-03-18 03:42:39.203744,1607603.716,-3.249,1.625,2.499,4.2,2.955,2.954,11.502,9.751
133.0,2018-03-18 03:42:39.075024,2018-03-18 06:56:51.600876,1619256.113,-3.249,1.625,2.499,4.2,2.955,2.955,11.504,9.733
134.0,2018-03-18 06:56:51.637868,2018-03-18 10:10:32.871116,1630877.384,-3.25,1.625,2.499,4.2,2.95,2.949,11.489,9.719
135.0,2018-03-18 10:10:32.877804,2018-03-18 13:24:28.191640,1642512.704,-3.25,1.625,2.499,4.2,2.951,2.95,11.491,9.726
136.0,2018-03-18 13:24:28.270116,2018-03-18 16:37:58.040592,1654122.553,-3.25,1.625,2.499,4.2,2.95,2.949,11.486,9.724
137.0,2018-03-18 16:37:58.100488,2018-03-18 19:51:10.857120,1665715.37,-3.249,1.625,2.499,4.2,2.95,2.949,11.484,9.726
138.0,2018-03-18 19:51:10.897800,2018-03-18 23:05:14.741968,1677359.254,-3.249,1.625,2.499,4.2,2.949,2.949,11.481,9.726
139.0,2018-03-18 23:05:14.678920,2018-03-19 02:18:58.788800,1688983.301,-3.249,1.625,2.499,4.2,2.949,2.949,11.48,9.726
140.0,2018-03-19 02:18:58.927212,2018-03-19 05:32:42.940256,1700607.453,-3.25,1.625,2.499,4.2,2.949,2.949,11.481,9.725
141.0,2018-03-19 05:32:42.919460,2018-03-19 08:46:24.030196,1712228.543,-3.25,1.625,2.499,4.2,2.949,2.948,11.481,9.721
142.0,2018-03-19 08:46:24.156296,2018-03-19 12:00:02.405868,1723846.918,-3.249,1.625,2.499,4.2,2.947,2.946,11.474,9.717
143.0,2018-03-19 12:00:02.509348,2018-03-19 15:13:22.737380,1735447.25,-3.249,1.625,2.499,4.2,2.946,2.944,11.468,9.708
144.0,2018-03-19 15:13:22.771464,2018-03-19 18:27:03.997060,1747068.51,-3.249,1.625,2.499,4.2,2.944,2.944,11.462,9.707
145.0,2018-03-19 18:27:04.011300,2018-03-19 21:40:05.435196,1758649.948,-3.249,1.625,2.499,4.2,2.944,2.944,11.461,9.705
146.0,2018-03-19 21:40:05.401348,2018-03-20 00:53:29.575524,1770254.088,-3.249,1.625,2.499,4.2,2.944,2.943,11.461,9.702
147.0,2018-03-20 00:53:29.465352,2018-03-20 04:06:45.187860,1781849.7,-3.25,1.625,2.499,4.2,2.943,2.942,11.458,9.698
148.0,2018-03-20 04:06:45.274220,2018-03-20 07:20:03.692560,1793448.205,-3.25,1.625,2.499,4.2,2.942,2.942,11.456,9.696
149.0,2018-03-20 07:20:03.704528,2018-03-20 10:33:22.143456,1805046.656,-3.25,1.625,2.499,4.2,2.941,2.941,11.451,9.691
150.0,2018-03-20 10:33:22.265808,2018-03-20 13:46:26.449264,1816630.962,-3.25,1.625,2.499,4.2,2.94,2.939,11.448,9.684
151.0,2018-03-20 13:46:26.540140,2018-03-20 16:59:47.743352,1828232.256,-3.249,1.625,2.499,4.2,2.939,2.938,11.444,9.68
152.0,2018-03-20 16:59:47.722860,2018-03-20 20:13:03.421116,1839827.934,-3.249,1.625,2.499,4.2,2.937,2.937,11.438,9.675
153.0,2018-03-20 20:13:03.531628,2018-03-20 23:25:49.716956,1851394.229,-3.25,1.625,2.499,4.2,2.937,2.935,11.435,9.67
154.0,2018-03-20 23:25:49.590152,2018-03-21 02:39:16.778136,1863001.291,-3.25,1.625,2.499,4.2,2.937,2.935,11.435,9.668
155.0,2018-03-21 02:39:16.668112,2018-03-21 05:51:58.175108,1874562.688,-3.249,1.625,2.499,4.2,2.934,2.934,11.427,9.662
156.0,2018-03-21 05:51:58.267188,2018-03-21 09:04:45.488484,1886130.001,-3.249,1.625,2.499,4.2,2.934,2.932,11.425,9.657
157.0,2018-03-21 09:04:45.505060,2018-03-21 12:18:01.114084,1897725.627,-3.249,1.625,2.499,4.2,2.933,2.932,11.421,9.655
158.0,2018-03-21 12:18:01.179756,2018-03-21 15:31:02.530740,1909307.043,-3.249,1.625,2.499,4.2,2.932,2.931,11.417,9.65
159.0,2018-03-21 15:31:02.570604,2018-03-21 18:43:49.752700,1920874.265,-3.249,1.625,2.499,4.2,2.931,2.93,11.415,9.646
160.0,2018-03-21 18:43:49.674604,2018-03-21 21:56:59.784796,1932464.297,-3.249,1.625,2.499,4.2,2.929,2.929,11.409,9.64
161.0,2018-03-21 21:56:59.719304,2018-03-22 01:09:24.176784,1944008.689,-3.249,1.625,2.499,4.2,2.929,2.928,11.407,9.637
162.0,2018-03-22 01:09:24.278920,2018-03-22 04:22:34.167040,1955598.68,-3.249,1.625,2.499,4.2,2.928,2.927,11.402,9.632
163.0,2018-03-22 04:22:34.186348,2018-03-22 07:35:38.534108,1967183.047,-3.25,1.625,2.499,4.2,2.926,2.925,11.398,9.625
164.0,2018-03-22 07:35:38.463880,2018-03-22 10:48:07.662516,1978732.175,-3.25,1.625,2.499,4.2,2.925,2.923,11.394,9.617
165.0,2018-03-22 10:48:07.741988,2018-03-22 14:00:40.811336,1990285.324,-3.249,1.625,2.499,4.2,2.924,2.923,11.389,9.617
166.0,2018-03-22 14:00:40.687112,2018-03-22 17:13:33.656752,2001858.169,-3.249,1.625,2.499,4.2,2.924,2.922,11.389,9.613
167.0,2018-03-22 17:13:33.689352,2018-03-22 20:25:52.531572,2013397.044,-3.25,1.625,2.499,4.2,2.922,2.921,11.382,9.607
168.0,2018-03-22 20:25:52.482000,2018-03-22 23:38:25.599056,2024950.112,-3.25,1.625,2.499,4.2,2.921,2.919,11.378,9.601
169.0,2018-03-22 23:38:25.561296,2018-03-23 02:50:55.853180,2036500.366,-3.25,1.625,2.499,4.2,2.92,2.919,11.375,9.597
170.0,2018-03-23 02:50:55.759908,2018-03-23 06:03:20.190260,2048044.703,-3.25,1.625,2.499,4.2,2.918,2.918,11.37,9.593
171.0,2018-03-23 06:03:20.319524,2018-03-23 08:51:13.759668,2058118.272,-3.25,1.625,2.499,4.2,2.694,2.694,10.427,8.781
172.0,2018-03-23 08:51:13.723912,2018-03-23 12:03:38.198620,2069662.711,-3.25,1.625,2.499,4.2,2.916,2.914,11.362,9.579
173.0,2018-03-23 12:03:38.290728,2018-03-23 15:16:11.203804,2081215.716,-3.25,1.625,2.499,4.2,2.915,2.913,11.358,9.574
174.0,2018-03-23 15:16:11.362924,2018-03-23 18:28:15.835212,2092740.348,-3.249,1.625,2.499,4.2,2.912,2.912,11.349,9.57
175.0,2018-03-23 18:28:15.999496,2018-03-23 21:40:28.150376,2104272.663,-3.249,1.625,2.499,4.2,2.912,2.911,11.349,9.566
176.0,2018-03-23 21:40:27.976200,2018-03-24 00:52:35.678376,2115800.191,-3.249,1.625,2.499,4.2,2.911,2.91,11.343,9.56
177.0,2018-03-24 00:52:35.503656,2018-03-24 04:04:46.000464,2127330.513,-3.25,1.625,2.499,4.2,2.91,2.909,11.341,9.556
178.0,2018-03-24 04:04:46.036168,2018-03-24 06:38:44.334884,2136568.847,-3.249,1.624,2.499,4.2,2.481,2.481,9.541,8.011
179.0,2018-03-24 06:38:44.510116,2018-03-24 09:50:49.064156,2148093.577,-3.25,1.625,2.499,4.2,2.907,2.906,11.331,9.545
180.0,2018-03-24 09:50:49.022916,2018-03-24 13:02:45.191680,2159609.704,-3.25,1.625,2.499,4.2,2.906,2.905,11.327,9.541
181.0,2018-03-24 13:02:45.263780,2018-03-24 16:14:49.685952,2171134.198,-3.25,1.625,2.499,4.2,2.904,2.902,11.32,9.529
182.0,2018-03-24 16:14:49.769580,2018-03-24 19:26:09.187524,2182613.7,-3.25,1.625,2.499,4.2,2.902,2.901,11.313,9.526
183.0,2018-03-24 19:26:09.063040,2018-03-24 22:38:02.309608,2194126.822,-3.25,1.625,2.499,4.2,2.901,2.899,11.309,9.517
184.0,2018-03-24 22:38:02.288848,2018-03-25 01:49:27.011928,2205611.524,-3.249,1.625,2.499,4.2,2.899,2.898,11.301,9.514
185.0,2018-03-25 01:49:27.216204,2018-03-25 05:00:55.028196,2217099.541,-3.25,1.625,2.499,4.2,2.898,2.896,11.298,9.504
186.0,2018-03-25 05:00:54.885172,2018-03-25 08:12:01.926524,2228566.439,-3.25,1.624,2.499,4.2,2.895,2.893,11.289,9.494
187.0,2018-03-25 08:12:01.857664,2018-03-25 11:23:15.518944,2240040.031,-3.25,1.625,2.499,4.2,2.894,2.894,11.283,9.495
188.0,2018-03-25 11:23:15.368456,2018-03-25 14:34:05.986832,2251490.499,-3.25,1.625,2.499,4.2,2.893,2.89,11.281,9.484
189.0,2018-03-25 14:34:06.342764,2018-03-25 17:44:45.550988,2262930.063,-3.25,1.625,2.499,4.2,2.89,2.89,11.27,9.48
190.0,2018-03-25 17:44:45.789536,2018-03-25 20:55:53.534500,2274398.047,-3.25,1.625,2.499,4.2,2.889,2.887,11.266,9.472
191.0,2018-03-25 20:55:53.534060,2018-03-26 00:06:58.434056,2285862.947,-3.249,1.625,2.499,4.2,2.888,2.886,11.261,9.466
192.0,2018-03-26 00:06:58.411200,2018-03-26 03:17:43.762216,2297308.275,-3.25,1.625,2.499,4.2,2.886,2.885,11.254,9.462
193.0,2018-03-26 03:17:43.608940,2018-03-26 06:28:31.597928,2308756.11,-3.25,1.625,2.499,4.2,2.886,2.883,11.254,9.456
194.0,2018-03-26 06:28:31.699464,2018-03-26 09:39:19.606508,2320204.119,-3.25,1.625,2.499,4.2,2.883,2.881,11.244,9.448
195.0,2018-03-26 09:39:19.528044,2018-03-26 12:49:59.148216,2331643.661,-3.25,1.625,2.499,4.2,2.882,2.881,11.24,9.447
196.0,2018-03-26 12:49:58.967816,2018-03-26 16:00:24.276288,2343068.789,-3.249,1.625,2.499,4.2,2.881,2.878,11.235,9.435
197.0,2018-03-26 16:00:24.251912,2018-03-26 19:10:22.920936,2354467.433,-3.25,1.625,2.499,4.2,2.878,2.874,11.225,9.422
198.0,2018-03-26 19:10:23.065064,2018-03-26 22:20:33.840172,2365878.353,-3.249,1.625,2.499,4.2,2.875,2.876,11.217,9.426
199.0,2018-03-26 22:20:33.925740,2018-03-27 00:52:44.708220,2375009.221,-3.249,1.625,2.499,4.2,2.447,2.447,9.418,7.883
200.0,2018-03-27 00:52:44.408160,2018-03-27 04:03:06.947292,2386431.46,-3.25,1.625,2.499,4.2,2.875,2.873,11.214,9.415
201.0,2018-03-27 04:03:07.063916,2018-03-27 07:13:23.808828,2397848.321,-3.25,1.625,2.499,4.2,2.874,2.872,11.213,9.411
202.0,2018-03-27 07:13:23.705060,2018-03-27 10:23:49.022192,2409273.535,-3.25,1.625,2.499,4.2,2.872,2.872,11.204,9.41
203.0,2018-03-27 10:23:48.981356,2018-03-27 13:33:51.573104,2420676.086,-3.25,1.625,2.499,4.2,2.872,2.868,11.204,9.399
204.0,2018-03-27 13:33:51.461224,2018-03-27 16:43:25.876696,2432050.389,-3.25,1.625,2.499,4.2,2.868,2.865,11.19,9.385
205.0,2018-03-27 16:43:25.625040,2018-03-27 19:52:45.743084,2443410.256,-3.249,1.625,2.499,4.2,2.865,2.862,11.178,9.374
206.0,2018-03-27 19:52:45.639680,2018-03-27 23:02:05.415828,2454769.928,-3.25,1.625,2.499,4.2,2.862,2.859,11.17,9.364
207.0,2018-03-27 23:02:05.388776,2018-03-28 02:11:05.816400,2466110.329,-3.25,1.625,2.499,4.2,2.859,2.855,11.157,9.348
208.0,2018-03-28 02:11:05.737416,2018-03-28 05:19:39.009088,2477423.522,-3.25,1.625,2.499,4.2,2.854,2.85,11.142,9.331
209.0,2018-03-28 05:19:39.345668,2018-03-28 08:27:25.360092,2488689.873,-3.25,1.625,2.499,4.2,2.851,2.849,11.13,9.324
210.0,2018-03-28 08:27:25.243912,2018-03-28 11:34:54.391816,2499938.904,-3.249,1.625,2.499,4.2,2.849,2.846,11.121,9.315
211.0,2018-03-28 11:34:54.370440,2018-03-28 14:42:20.885008,2511185.398,-3.249,1.625,2.499,4.2,2.847,2.845,11.114,9.31
212.0,2018-03-28 14:42:20.871528,2018-03-28 17:49:41.642972,2522426.155,-3.249,1.625,2.499,4.2,2.845,2.844,11.108,9.303
213.0,2018-03-28 17:49:41.608448,2018-03-28 20:57:36.332300,2533700.845,-3.25,1.625,2.499,4.2,2.844,2.842,11.104,9.298
214.0,2018-03-28 20:57:36.159844,2018-03-29 00:04:59.666584,2544944.179,-3.249,1.625,2.499,4.2,2.842,2.841,11.097,9.294
215.0,2018-03-29 00:04:59.779748,2018-03-29 03:13:05.636944,2556230.149,-3.249,1.625,2.499,4.2,2.841,2.841,11.093,9.294
216.0,2018-03-29 03:13:05.861480,2018-03-29 06:20:26.270036,2567470.783,-3.249,1.625,2.499,4.2,2.842,2.839,11.097,9.287
217.0,2018-03-29 06:20:26.597100,2018-03-29 09:28:09.876780,2578734.389,-3.25,1.625,2.499,4.2,2.839,2.838,11.087,9.281
218.0,2018-03-29 09:28:09.613060,2018-03-29 12:35:44.582884,2589989.095,-3.25,1.625,2.499,4.2,2.837,2.835,11.08,9.271
219.0,2018-03-29 12:35:44.768200,2018-03-29 15:43:27.869888,2601252.382,-3.25,1.625,2.499,4.2,2.836,2.835,11.075,9.27
220.0,2018-03-29 15:43:28.044804,2018-03-29 18:50:53.375972,2612497.888,-3.25,1.625,2.499,4.2,2.834,2.835,11.069,9.27
221.0,2018-03-29 18:50:53.500516,2018-03-29 21:58:33.855996,2623758.368,-3.249,1.625,2.499,4.2,2.835,2.833,11.073,9.263
222.0,2018-03-29 21:58:33.896736,2018-03-30 01:06:05.813648,2635010.326,-3.249,1.625,2.499,4.2,2.833,2.833,11.065,9.262
223.0,2018-03-30 01:06:05.902848,2018-03-30 04:13:34.986884,2646259.499,-3.249,1.625,2.499,4.2,2.833,2.832,11.065,9.258
224.0,2018-03-30 04:13:35.289420,2018-03-30 07:21:41.244700,2657545.757,-3.249,1.625,2.499,4.2,2.833,2.833,11.066,9.263
225.0,2018-03-30 07:21:41.369552,2018-03-30 10:30:07.241604,2668851.754,-3.249,1.625,2.499,4.2,2.833,2.835,11.066,9.268
226.0,2018-03-30 10:30:07.115884,2018-03-30 13:38:41.529884,2680166.042,-3.25,1.625,2.499,4.2,2.836,2.833,11.076,9.264
227.0,2018-03-30 13:38:41.777412,2018-03-30 16:46:59.156308,2691463.669,-3.25,1.625,2.499,4.2,2.831,2.827,11.06,9.243
228.0,2018-03-30 16:46:58.874092,2018-03-30 19:55:27.830364,2702772.343,-3.25,1.625,2.499,4.2,2.828,2.829,11.047,9.248
229.0,2018-03-30 19:55:28.025196,2018-03-30 23:03:19.641152,2714044.154,-3.249,1.625,2.499,4.2,2.828,2.825,11.05,9.232
230.0,2018-03-30 23:03:19.692908,2018-03-31 02:11:03.273308,2725307.786,-3.249,1.625,2.499,4.2,2.825,2.825,11.039,9.234
231.0,2018-03-31 02:11:03.234056,2018-03-31 05:18:53.822308,2736578.335,-3.249,1.625,2.499,4.2,2.825,2.823,11.036,9.226
232.0,2018-03-31 05:18:54.115336,2018-03-31 08:26:43.014464,2747847.527,-3.249,1.625,2.499,4.2,2.823,2.821,11.031,9.218
233.0,2018-03-31 08:26:43.161708,2018-03-31 11:34:32.233192,2759116.746,-3.249,1.625,2.499,4.2,2.821,2.819,11.023,9.212
234.0,2018-03-31 11:34:32.211180,2018-03-31 14:41:55.801260,2770360.314,-3.25,1.625,2.499,4.2,2.819,2.819,11.015,9.209
235.0,2018-03-31 14:41:55.826384,2018-03-31 17:49:33.245864,2781617.758,-3.249,1.625,2.499,4.2,2.818,2.815,11.014,9.196
236.0,2018-03-31 17:49:33.338320,2018-03-31 20:57:02.400452,2792866.913,-3.249,1.625,2.499,4.2,2.815,2.813,11.0,9.189
237.0,2018-03-31 20:57:02.461448,2018-04-01 00:04:14.615412,2804099.128,-3.249,1.625,2.499,4.2,2.812,2.812,10.992,9.184
238.0,2018-04-01 00:04:14.809860,2018-04-01 03:11:35.211428,2815339.724,-3.249,1.625,2.499,4.2,2.812,2.81,10.992,9.18
239.0,2018-04-01 03:11:35.283336,2018-04-01 05:42:54.774980,2824419.287,-3.249,1.625,2.499,4.2,2.416,2.424,9.331,7.79
240.0,2018-04-01 05:42:54.639876,2018-04-01 08:50:15.502536,2835660.015,-3.249,1.625,2.499,4.2,2.816,2.808,11.006,9.171
241.0,2018-04-01 08:50:15.110352,2018-04-01 11:57:21.895816,2846886.408,-3.249,1.625,2.499,4.2,2.809,2.807,10.98,9.166
242.0,2018-04-01 11:57:21.689196,2018-04-01 15:03:58.845008,2858083.358,-3.249,1.625,2.499,4.2,2.807,2.804,10.972,9.155
243.0,2018-04-01 15:03:58.908112,2018-04-01 18:10:16.921412,2869261.434,-3.25,1.625,2.499,4.2,2.803,2.801,10.959,9.144
244.0,2018-04-01 18:10:16.998016,2018-04-01 21:16:20.939660,2880425.452,-3.249,1.625,2.499,4.2,2.801,2.8,10.952,9.138
245.0,2018-04-01 21:16:20.923844,2018-04-02 00:22:33.510608,2891598.023,-3.249,1.625,2.499,4.2,2.799,2.798,10.946,9.132
246.0,2018-04-02 00:22:33.502024,2018-04-02 03:29:00.205768,2902784.718,-3.25,1.625,2.499,4.2,2.798,2.799,10.943,9.134
247.0,2018-04-02 03:29:00.229380,2018-04-02 06:35:23.876508,2913968.389,-3.249,1.625,2.499,4.2,2.798,2.795,10.942,9.119
248.0,2018-04-02 06:35:24.081352,2018-04-02 09:41:47.896404,2925152.409,-3.25,1.625,2.499,4.2,2.795,2.796,10.931,9.122
249.0,2018-04-02 09:41:47.929224,2018-04-02 12:48:14.636932,2936339.149,-3.249,1.625,2.499,4.2,2.796,2.794,10.933,9.115
250.0,2018-04-02 12:48:14.400036,2018-04-02 15:54:09.852824,2947494.365,-3.25,1.625,2.499,4.2,2.793,2.791,10.924,9.105
251.0,2018-04-02 15:54:09.937956,2018-04-02 18:59:39.784616,2958624.297,-3.249,1.625,2.499,4.2,2.791,2.788,10.917,9.094
252.0,2018-04-02 18:59:40.048008,2018-04-02 22:05:09.737292,2969754.25,-3.249,1.625,2.499,4.2,2.788,2.787,10.906,9.089
253.0,2018-04-02 22:05:09.633672,2018-04-03 01:11:04.115484,2980908.628,-3.249,1.625,2.499,4.2,2.788,2.786,10.905,9.084
254.0,2018-04-03 01:11:04.119816,2018-04-03 05:13:36.746216,2995461.259,-1.625,1.625,2.499,4.2,2.786,2.861,10.899,9.824
255.0,2018-04-03 05:13:36.785132,2018-04-03 09:18:41.711096,3010166.224,-1.624,1.625,2.499,4.2,2.86,2.857,11.173,9.811
256.0,2018-04-03 09:18:41.755712,2018-04-03 13:23:38.545712,3024863.058,-1.624,1.625,2.499,4.2,2.858,2.856,11.167,9.808
257.0,2018-04-03 13:23:38.590928,2018-04-03 13:24:38.597128,3024923.11,0.0,0.0,3.223,3.226,0.0,0.0,0.0,0.0
259.0,2018-06-25 07:11:29.657900,2018-06-25 11:16:24.198116,3039627.653,-1.625,1.625,2.499,4.2,2.843,2.851,11.144,9.789
260.0,2018-06-25 11:16:24.216932,2018-06-25 15:21:40.163784,3054343.618,-1.625,1.625,2.499,4.2,2.862,2.86,11.186,9.821
261.0,2018-06-25 15:21:40.188520,2018-06-25 19:26:55.848388,3069059.303,-1.625,1.625,2.499,4.2,2.862,2.859,11.186,9.82
262.0,2018-06-25 19:26:55.867336,2018-06-26 01:43:43.952924,3091667.408,-3.25,1.625,2.499,4.2,5.656,5.59,22.119,18.215
263.0,2018-06-26 01:43:43.972808,2018-06-26 04:49:42.238540,3102825.693,-3.249,1.625,2.499,4.2,2.796,2.795,10.939,9.11
264.0,2018-06-26 04:49:42.264740,2018-06-26 07:17:37.181016,3111700.636,-3.249,1.625,2.499,4.2,2.366,2.369,9.131,7.586
265.0,2018-06-26 07:17:37.190820,2018-06-26 10:23:32.617528,3122856.072,-3.25,1.625,2.499,4.2,2.799,2.793,10.948,9.103
266.0,2018-06-26 10:23:32.634128,2018-06-26 13:29:38.434272,3134021.889,-3.25,1.625,2.499,4.2,2.794,2.794,10.932,9.107
267.0,2018-06-26 13:29:38.456008,2018-06-26 16:35:48.098236,3145191.553,-3.25,1.625,2.499,4.2,2.795,2.794,10.933,9.109
268.0,2018-06-26 16:35:48.116836,2018-06-26 19:41:20.824052,3156324.279,-3.249,1.625,2.499,4.2,2.794,2.791,10.931,9.098
269.0,2018-06-26 19:41:20.845028,2018-06-26 22:47:16.271532,3167479.726,-3.25,1.625,2.5,4.2,2.791,2.79,10.918,9.094
270.0,2018-06-26 22:47:16.287944,2018-06-27 01:52:43.328400,3178606.783,-3.249,1.625,2.499,4.2,2.791,2.787,10.918,9.086
271.0,2018-06-27 01:52:43.330888,2018-06-27 04:57:56.161916,3189719.617,-3.249,1.625,2.499,4.2,2.788,2.787,10.906,9.085
272.0,2018-06-27 04:57:56.175404,2018-06-27 08:03:28.907184,3200852.362,-3.25,1.625,2.499,4.2,2.788,2.785,10.908,9.073
273.0,2018-06-27 08:03:28.923080,2018-06-27 11:08:41.746192,3211965.201,-3.25,1.625,2.499,4.2,2.783,2.782,10.892,9.06
274.0,2018-06-27 11:08:41.764296,2018-06-27 14:13:57.447604,3223080.902,-3.25,1.625,2.499,4.2,2.783,2.781,10.89,9.057
275.0,2018-06-27 14:13:57.460928,2018-06-27 17:18:44.744208,3234168.199,-3.25,1.625,2.5,4.2,2.782,2.781,10.887,9.056
276.0,2018-06-27 17:18:44.771272,2018-06-27 20:24:08.950364,3245292.405,-3.25,1.625,2.499,4.2,2.78,2.779,10.88,9.05
277.0,2018-06-27 20:24:08.966500,2018-06-27 23:29:00.900492,3256384.355,-3.25,1.625,2.499,4.2,2.779,2.776,10.876,9.041
278.0,2018-06-27 23:29:00.931400,2018-06-28 02:33:56.711580,3267480.166,-3.25,1.625,2.499,4.2,2.777,2.777,10.869,9.043
279.0,2018-06-28 02:33:56.719172,2018-06-28 05:39:06.716568,3278590.171,-3.25,1.625,2.499,4.2,2.777,2.776,10.87,9.041
280.0,2018-06-28 05:39:06.726856,2018-06-28 08:44:16.742232,3289700.197,-3.25,1.625,2.499,4.2,2.776,2.774,10.866,9.035
281.0,2018-06-28 08:44:16.750124,2018-06-28 11:49:18.238012,3300801.693,-3.25,1.625,2.499,4.2,2.775,2.773,10.86,9.032
282.0,2018-06-28 11:49:18.269796,2018-06-28 14:54:08.385096,3311891.84,-3.25,1.625,2.499,4.2,2.773,2.771,10.855,9.024
283.0,2018-06-28 14:54:08.366920,2018-06-28 17:58:44.322896,3322967.778,-3.25,1.625,2.499,4.2,2.771,2.769,10.848,9.016
284.0,2018-06-28 17:58:44.344136,2018-06-28 21:03:59.980272,3334083.435,-3.249,1.625,2.499,4.2,2.77,2.769,10.843,9.018
285.0,2018-06-28 21:04:00.003600,2018-06-29 00:08:58.652860,3345182.107,-3.25,1.625,2.499,4.2,2.769,2.766,10.84,9.006
286.0,2018-06-29 00:08:58.656172,2018-06-29 03:13:57.263740,3356280.718,-3.25,1.625,2.499,4.2,2.766,2.765,10.828,9.0
287.0,2018-06-29 03:13:57.314344,2018-06-29 06:18:19.033244,3367342.488,-3.25,1.625,2.499,4.2,2.764,2.762,10.824,8.991
288.0,2018-06-29 06:18:19.037380,2018-06-29 09:22:32.249792,3378395.704,-3.25,1.625,2.499,4.2,2.762,2.76,10.816,8.984
289.0,2018-06-29 09:22:32.240136,2018-06-29 12:26:50.182900,3389453.638,-3.25,1.625,2.499,4.2,2.761,2.759,10.81,8.98
290.0,2018-06-29 12:26:50.194752,2018-06-29 15:31:00.546808,3400504.001,-3.25,1.625,2.499,4.2,2.759,2.758,10.806,8.975
291.0,2018-06-29 15:31:00.580260,2018-06-29 18:35:16.619224,3411560.074,-3.249,1.625,2.499,4.2,2.757,2.754,10.798,8.962
292.0,2018-06-29 18:35:16.633132,2018-06-29 21:38:41.531600,3422564.986,-3.249,1.625,2.499,4.2,2.755,2.753,10.79,8.956
293.0,2018-06-29 21:38:41.573024,2018-06-30 00:42:09.313140,3433572.768,-3.25,1.625,2.499,4.2,2.752,2.751,10.777,8.948
294.0,2018-06-30 00:42:09.356332,2018-06-30 03:45:20.060276,3444563.515,-3.25,1.625,2.499,4.2,2.751,2.749,10.774,8.942
295.0,2018-06-30 03:45:20.072612,2018-06-30 06:49:07.685412,3455591.14,-3.25,1.625,2.499,4.2,2.749,2.748,10.768,8.936
296.0,2018-06-30 06:49:07.712428,2018-06-30 09:52:49.682516,3466613.137,-3.25,1.625,2.499,4.2,2.747,2.745,10.762,8.928
297.0,2018-06-30 09:52:49.687980,2018-06-30 12:56:25.968564,3477629.423,-3.25,1.625,2.499,4.2,2.745,2.743,10.752,8.919
298.0,2018-06-30 12:56:25.994768,2018-06-30 15:59:59.428728,3488642.883,-3.25,1.625,2.499,4.2,2.743,2.742,10.746,8.916
299.0,2018-06-30 15:59:59.455140,2018-06-30 19:02:53.118164,3499616.573,-3.25,1.625,2.499,4.2,2.742,2.741,10.743,8.912
300.0,2018-06-30 19:02:53.130660,2018-06-30 22:05:54.325548,3510597.78,-3.25,1.625,2.499,4.2,2.74,2.738,10.736,8.902
301.0,2018-06-30 22:05:54.340420,2018-07-01 00:31:01.708892,3519305.164,-3.25,1.625,2.499,4.199,2.302,2.31,8.897,7.373
302.0,2018-07-01 00:31:01.713324,2018-07-01 03:34:26.657496,3530310.112,-3.249,1.625,2.499,4.2,2.744,2.734,10.753,8.888
303.0,2018-07-01 03:34:26.656416,2018-07-01 06:36:57.600692,3541261.055,-3.249,1.625,2.499,4.2,2.735,2.733,10.718,8.884
304.0,2018-07-01 06:36:57.620112,2018-07-01 09:39:54.130352,3552237.585,-3.249,1.625,2.499,4.2,2.733,2.732,10.711,8.878
305.0,2018-07-01 09:39:54.143048,2018-07-01 12:42:19.437540,3563182.892,-3.25,1.625,2.499,4.2,2.732,2.731,10.707,8.874
306.0,2018-07-01 12:42:19.478948,2018-07-01 15:45:15.965248,3574159.42,-3.25,1.625,2.499,4.2,2.731,2.729,10.702,8.867
307.0,2018-07-01 15:45:15.967916,2018-07-01 18:47:24.236348,3585087.691,-3.25,1.625,2.499,4.2,2.729,2.728,10.697,8.863
308.0,2018-07-01 18:47:24.231688,2018-07-01 21:50:12.194068,3596055.649,-3.25,1.625,2.499,4.2,2.727,2.725,10.69,8.855
309.0,2018-07-01 21:50:12.272612,2018-07-02 00:52:09.106416,3606972.561,-3.25,1.625,2.499,4.2,2.725,2.724,10.682,8.85
310.0,2018-07-02 00:52:09.194756,2018-07-02 03:54:11.729784,3617895.184,-3.25,1.625,2.499,4.2,2.724,2.721,10.676,8.838
311.0,2018-07-02 03:54:11.747396,2018-07-02 06:56:31.311640,3628834.766,-3.25,1.625,2.499,4.2,2.721,2.72,10.667,8.833
312.0,2018-07-02 06:56:31.344396,2018-07-02 09:58:41.427404,3639764.882,-3.25,1.625,2.499,4.2,2.719,2.718,10.661,8.828
313.0,2018-07-02 09:58:41.501712,2018-07-02 13:00:58.171304,3650701.626,-3.25,1.625,2.499,4.2,2.718,2.717,10.657,8.824
314.0,2018-07-02 13:00:58.215028,2018-07-02 16:03:12.166144,3661635.621,-3.25,1.625,2.499,4.2,2.717,2.715,10.654,8.818
315.0,2018-07-02 16:03:12.175532,2018-07-02 19:04:43.501720,3672526.956,-3.249,1.624,2.499,4.2,2.715,2.712,10.645,8.807
316.0,2018-07-02 19:04:43.540236,2018-07-02 22:06:51.805328,3683455.26,-3.25,1.625,2.499,4.2,2.712,2.71,10.635,8.798
317.0,2018-07-02 22:06:51.799208,2018-07-03 01:08:54.302044,3694377.757,-3.249,1.625,2.499,4.2,2.71,2.709,10.628,8.793
318.0,2018-07-03 01:08:54.354348,2018-07-03 04:10:42.688380,3705286.143,-3.25,1.625,2.499,4.2,2.709,2.708,10.624,8.79
319.0,2018-07-03 04:10:42.693576,2018-07-03 07:12:16.913636,3716180.368,-3.25,1.625,2.499,4.2,2.708,2.706,10.619,8.784
320.0,2018-07-03 07:12:16.941864,2018-07-03 10:14:10.979976,3727094.435,-3.25,1.625,2.499,4.2,2.706,2.706,10.613,8.782
321.0,2018-07-03 10:14:10.976424,2018-07-03 13:15:45.136892,3737988.592,-3.25,1.625,2.499,4.2,2.706,2.704,10.613,8.776
322.0,2018-07-03 13:15:45.156776,2018-07-03 16:17:30.676608,3748894.131,-3.25,1.625,2.5,4.2,2.704,2.701,10.605,8.768
323.0,2018-07-03 16:17:30.742692,2018-07-03 19:18:32.596544,3759756.051,-3.249,1.625,2.499,4.2,2.701,2.698,10.594,8.756
324.0,2018-07-03 19:18:32.679432,2018-07-03 22:19:27.005900,3770610.461,-3.249,1.625,2.499,4.2,2.698,2.697,10.583,8.751
325.0,2018-07-03 22:19:27.077032,2018-07-04 01:21:09.714664,3781513.169,-3.249,1.625,2.499,4.2,2.697,2.697,10.581,8.75
326.0,2018-07-04 01:21:09.779364,2018-07-04 04:22:04.151596,3792367.606,-3.25,1.625,2.499,4.2,2.697,2.694,10.58,8.743
327.0,2018-07-04 04:22:04.179464,2018-07-04 07:22:55.778352,3803219.233,-3.25,1.625,2.499,4.2,2.694,2.692,10.569,8.733
328.0,2018-07-04 07:22:55.695880,2018-07-04 10:24:07.206208,3814090.661,-3.249,1.625,2.499,4.2,2.691,2.689,10.56,8.725
329.0,2018-07-04 10:24:07.199276,2018-07-04 13:25:30.017296,3824973.472,-3.249,1.625,2.499,4.2,2.689,2.688,10.552,8.719
330.0,2018-07-04 13:25:30.043400,2018-07-04 16:25:58.893784,3835802.348,-3.249,1.625,2.499,4.2,2.688,2.686,10.548,8.713
331.0,2018-07-04 16:25:58.814124,2018-07-04 19:26:36.217904,3846639.673,-3.25,1.625,2.499,4.2,2.686,2.684,10.54,8.704
332.0,2018-07-04 19:26:36.242600,2018-07-04 22:26:56.510184,3857459.965,-3.25,1.625,2.499,4.2,2.684,2.682,10.533,8.697
333.0,2018-07-04 22:26:56.627216,2018-07-05 01:26:57.069496,3868260.524,-3.25,1.625,2.499,4.2,2.682,2.679,10.524,8.688
334.0,2018-07-05 01:26:57.025452,2018-07-05 04:27:06.017368,3879069.472,-3.25,1.625,2.499,4.2,2.679,2.676,10.514,8.675
335.0,2018-07-05 04:27:06.011404,2018-07-05 07:27:11.116648,3889874.571,-3.25,1.625,2.499,4.2,2.676,2.674,10.502,8.668
336.0,2018-07-05 07:27:11.128232,2018-07-05 10:26:57.468360,3900660.923,-3.25,1.625,2.499,4.2,2.673,2.672,10.494,8.659
337.0,2018-07-05 10:26:57.499464,2018-07-05 13:27:03.566804,3911467.021,-3.25,1.625,2.499,4.2,2.672,2.672,10.49,8.659
