Repository: Oliver191/MSc_Thesis_Predictive_Maintenance_Batteries

# MSc_Thesis_Predictive_Maintenance_Batteries
The GitHub repository accompanying the MSc Thesis at Esade written by Oliver Caspers regarding the topic “Predictive Maintenance for Lithium-Ion Batteries: Predicting the Remaining Useful Life (RUL) using Data-Driven Machine Learning based on Real-World Battery Datasets”.

SNL_Final.ipynb: The main Jupyter Notebook which contains the main code used to load, clean, and transform the SNL data. Four initial models are evaluated and a RF is chosen to be optimized. The RF is trained to predict the RUL on the training data and optimized using the validation data. Finally, the model is tested using independent testing data from UL.

File: SNL_Cycle_Timeseries_Data/SNL_18650_NCA_35C_0-100_0.5-1C_d_cycle_data.csv (part 1 of 2)
Cycle_Index,Start_Time,End_Time,Test_Time (s),Min_Current (A),Max_Current (A),Min_Voltage (V),Max_Voltage (V),Charge_Capacity (Ah),Discharge_Capacity (Ah),Charge_Energy (Wh),Discharge_Energy (Wh)
1.0,2018-02-27 13:10:04.625600,2018-02-27 17:40:23.421608,16218.817,-1.625,1.625,-0.005,4.2,3.175,3.205,12.34,11.171
2.0,2018-02-27 17:40:23.437948,2018-02-27 22:11:45.865240,32501.261,-1.625,1.625,2.499,4.2,3.221,3.209,12.464,11.191
3.0,2018-02-27 22:11:45.879476,2018-02-28 02:42:47.022196,48762.418,-1.625,1.625,2.499,4.2,3.217,3.203,12.449,11.169
4.0,2018-02-28 02:42:47.040340,2018-02-28 09:33:36.061504,73411.457,-3.25,1.625,2.499,4.2,6.385,6.342,24.722,21.128
5.0,2018-02-28 09:33:36.076212,2018-02-28 12:15:33.346512,83128.742,-3.25,1.624,2.499,4.2,2.744,2.739,10.478,8.982
6.0,2018-02-28 12:15:33.352984,2018-02-28 15:35:09.635464,95105.031,-3.25,1.625,2.499,4.2,3.173,3.165,12.278,10.546
7.0,2018-02-28 15:35:09.649584,2018-02-28 18:16:50.578752,104805.974,-3.249,1.625,2.499,4.2,2.74,2.734,10.461,8.967
8.0,2018-02-28 18:16:50.589008,2018-02-28 21:36:10.666416,116766.062,-3.249,1.625,2.499,4.2,3.167,3.161,12.255,10.534
9.0,2018-02-28 21:36:10.682032,2018-03-01 00:55:31.605588,128727.001,-3.249,1.625,2.499,4.2,3.166,3.159,12.254,10.529
10.0,2018-03-01 00:55:31.613932,2018-03-01 04:14:45.090812,140680.486,-3.249,1.625,2.499,4.2,3.163,3.157,12.241,10.525
11.0,2018-03-01 04:14:45.102704,2018-03-01 07:33:54.802332,152630.198,-3.249,1.625,2.499,4.2,3.161,3.155,12.235,10.521
12.0,2018-03-01 07:33:54.805072,2018-03-01 10:53:00.319368,164575.715,-3.249,1.625,2.499,4.2,3.159,3.154,12.228,10.518
13.0,2018-03-01 10:53:00.346904,2018-03-01 14:12:00.755272,176516.151,-3.249,1.625,2.499,4.2,3.157,3.152,12.22,10.514
14.0,2018-03-01 14:12:00.760244,2018-03-01 17:30:56.278832,188451.674,-3.25,1.625,2.499,4.2,3.156,3.15,12.214,10.51
15.0,2018-03-01 17:30:56.291352,2018-03-01 20:49:46.873856,200382.269,-3.249,1.625,2.499,4.2,3.154,3.149,12.205,10.506
16.0,2018-03-01 20:49:46.890676,2018-03-02 00:08:32.519848,212307.915,-3.249,1.625,2.499,4.2,3.152,3.147,12.199,10.502
17.0,2018-03-02 00:08:32.542232,2018-03-02 03:27:12.600740,224227.996,-3.25,1.625,2.499,4.2,3.15,3.145,12.19,10.496
18.0,2018-03-02 03:27:12.623028,2018-03-02 06:45:45.477600,236140.873,-3.25,1.625,2.499,4.2,3.147,3.143,12.181,10.491
19.0,2018-03-02 06:45:45.478680,2018-03-02 10:04:12.917180,248048.313,-3.25,1.625,2.499,4.2,3.146,3.141,12.174,10.485
20.0,2018-03-02 10:04:12.927512,2018-03-02 13:22:34.116868,259949.512,-3.249,1.625,2.499,4.2,3.143,3.139,12.165,10.477
21.0,2018-03-02 13:22:34.133840,2018-03-02 16:40:50.000700,271845.396,-3.25,1.625,2.499,4.2,3.142,3.138,12.16,10.474
22.0,2018-03-02 16:40:49.983000,2018-03-02 19:59:00.395572,283735.791,-3.249,1.624,2.499,4.2,3.14,3.136,12.153,10.468
23.0,2018-03-02 19:59:00.425240,2018-03-02 23:17:04.492656,295619.888,-3.249,1.625,2.499,4.2,3.138,3.134,12.146,10.462
24.0,2018-03-02 23:17:04.493904,2018-03-03 02:35:01.884644,307497.28,-3.249,1.624,2.499,4.2,3.136,3.132,12.138,10.455
25.0,2018-03-03 02:35:01.878296,2018-03-03 05:52:52.016816,319367.412,-3.249,1.625,2.499,4.2,3.134,3.129,12.13,10.448
26.0,2018-03-03 05:52:52.020560,2018-03-03 09:10:37.075216,331232.471,-3.249,1.625,2.499,4.2,3.132,3.128,12.122,10.442
27.0,2018-03-03 09:10:37.086284,2018-03-03 12:28:14.184200,343089.58,-3.25,1.625,2.499,4.2,3.13,3.126,12.114,10.435
28.0,2018-03-03 12:28:14.184884,2018-03-03 15:45:44.742904,354940.138,-3.249,1.625,2.499,4.2,3.127,3.123,12.104,10.427
29.0,2018-03-03 15:45:44.764852,2018-03-03 19:03:09.713616,366785.109,-3.25,1.625,2.499,4.2,3.125,3.122,12.098,10.421
30.0,2018-03-03 19:03:09.741492,2018-03-03 22:20:29.363080,378624.759,-3.25,1.625,2.499,4.2,3.124,3.12,12.092,10.415
31.0,2018-03-03 22:20:29.379248,2018-03-04 01:37:43.790708,390459.186,-3.25,1.625,2.499,4.2,3.122,3.119,12.086,10.411
32.0,2018-03-04 01:37:43.835060,2018-03-04 04:54:53.273736,402288.669,-3.249,1.624,2.499,4.2,3.121,3.117,12.081,10.405
33.0,2018-03-04 04:54:53.279768,2018-03-04 08:11:55.969316,414111.365,-3.25,1.625,2.499,4.2,3.119,3.115,12.072,10.396
34.0,2018-03-04 08:11:55.976368,2018-03-04 11:28:55.217796,425930.613,-3.249,1.624,2.499,4.2,3.117,3.114,12.068,10.394
35.0,2018-03-04 11:28:55.230028,2018-03-04 14:45:49.696960,437745.092,-3.25,1.624,2.499,4.2,3.116,3.113,12.063,10.389
36.0,2018-03-04 14:45:49.699760,2018-03-04 18:02:39.286792,449554.682,-3.25,1.625,2.499,4.2,3.114,3.111,12.055,10.383
37.0,2018-03-04 18:02:39.251892,2018-03-04 21:19:24.424344,461359.82,-3.25,1.625,2.499,4.2,3.113,3.11,12.053,10.378
38.0,2018-03-04 21:19:24.415412,2018-03-05 00:03:37.715736,471213.111,-3.249,1.625,2.499,4.2,2.777,2.774,10.642,9.141
39.0,2018-03-05 00:03:37.720244,2018-03-05 03:20:05.031608,483000.427,-3.249,1.625,2.499,4.2,3.108,3.106,12.032,10.364
40.0,2018-03-05 03:20:05.057972,2018-03-05 06:36:34.866140,494790.262,-3.249,1.625,2.499,4.2,3.109,3.105,12.036,10.36
41.0,2018-03-05 06:36:34.888468,2018-03-05 09:52:57.977736,506573.373,-3.249,1.625,2.499,4.2,3.107,3.103,12.029,10.352
42.0,2018-03-05 09:52:57.996824,2018-03-05 13:09:16.773112,518352.169,-3.25,1.625,2.499,4.2,3.105,3.102,12.023,10.349
43.0,2018-03-05 13:09:16.784304,2018-03-05 16:25:30.756156,530126.152,-3.25,1.625,2.499,4.2,3.104,3.101,12.018,10.344
44.0,2018-03-05 16:25:30.783256,2018-03-05 19:41:39.655652,541895.051,-3.249,1.625,2.499,4.2,3.102,3.099,12.012,10.336
45.0,2018-03-05 19:41:39.672600,2018-03-05 22:57:43.272840,553658.668,-3.25,1.625,2.499,4.2,3.101,3.098,12.006,10.332
46.0,2018-03-05 22:57:43.286196,2018-03-06 02:13:41.644940,565417.04,-3.25,1.625,2.499,4.2,3.099,3.096,11.999,10.325
47.0,2018-03-06 02:13:41.689880,2018-03-06 05:29:33.734436,577169.13,-3.249,1.625,2.499,4.2,3.097,3.093,11.995,10.317
48.0,2018-03-06 05:29:33.801808,2018-03-06 08:45:17.934832,588913.33,-3.249,1.625,2.499,4.2,3.094,3.091,11.984,10.309
49.0,2018-03-06 08:45:17.984080,2018-03-06 12:00:56.697488,600652.093,-3.249,1.625,2.499,4.2,3.093,3.09,11.979,10.303
50.0,2018-03-06 12:00:56.661428,2018-03-06 15:16:29.257340,612384.653,-3.249,1.625,2.499,4.2,3.091,3.088,11.973,10.296
51.0,2018-03-06 15:16:29.243928,2018-03-06 18:31:56.615364,624112.011,-3.249,1.625,2.499,4.2,3.089,3.087,11.966,10.292
52.0,2018-03-06 18:31:56.585748,2018-03-06 21:47:19.447796,635834.843,-3.249,1.625,2.499,4.2,3.088,3.085,11.961,10.284
53.0,2018-03-06 21:47:19.403184,2018-03-07 01:02:37.454352,647552.85,-3.249,1.625,2.499,4.2,3.087,3.084,11.956,10.28
54.0,2018-03-07 01:02:37.434192,2018-03-07 04:17:50.376944,659265.772,-3.249,1.625,2.499,4.2,3.085,3.083,11.95,10.274
55.0,2018-03-07 04:17:50.421428,2018-03-07 07:32:59.200120,670974.596,-3.249,1.625,2.499,4.2,3.084,3.081,11.947,10.255
56.0,2018-03-07 07:32:59.214260,2018-03-07 10:47:48.159372,682663.555,-3.249,1.625,2.499,4.2,3.079,3.077,11.933,10.241
57.0,2018-03-07 10:47:48.149784,2018-03-07 14:02:32.322076,694347.718,-3.25,1.625,2.499,4.2,3.078,3.075,11.927,10.235
58.0,2018-03-07 14:02:32.366516,2018-03-07 17:17:11.808696,706027.204,-3.249,1.625,2.499,4.2,3.076,3.073,11.921,10.229
59.0,2018-03-07 17:17:11.867056,2018-03-07 20:31:47.253024,717702.649,-3.25,1.625,2.499,4.2,3.075,3.072,11.915,10.225
60.0,2018-03-07 20:31:47.234228,2018-03-07 23:46:18.520500,729373.916,-3.25,1.625,2.499,4.2,3.074,3.071,11.911,10.22
61.0,2018-03-07 23:46:18.540568,2018-03-08 03:00:45.809168,741041.205,-3.25,1.625,2.499,4.2,3.072,3.07,11.906,10.218
62.0,2018-03-08 03:00:45.849212,2018-03-08 06:15:10.259456,752705.655,-3.25,1.625,2.499,4.2,3.071,3.069,11.903,10.214
63.0,2018-03-08 06:15:10.208336,2018-03-08 09:29:30.562496,764365.958,-3.25,1.625,2.499,4.2,3.07,3.068,11.897,10.21
64.0,2018-03-08 09:29:30.572464,2018-03-08 12:43:47.607372,776023.003,-3.249,1.625,2.499,4.2,3.069,3.067,11.892,10.206
65.0,2018-03-08 12:43:47.591756,2018-03-08 15:58:01.665776,787677.061,-3.249,1.625,2.499,4.2,3.067,3.066,11.887,10.203
66.0,2018-03-08 15:58:01.662128,2018-03-08 19:12:13.019620,799328.415,-3.25,1.625,2.499,4.2,3.067,3.065,11.887,10.199
67.0,2018-03-08 19:12:13.046224,2018-03-08 22:26:19.697860,810975.093,-3.25,1.625,2.499,4.2,3.066,3.063,11.881,10.194
68.0,2018-03-08 22:26:19.644492,2018-03-09 01:40:21.358556,822616.754,-3.25,1.624,2.499,4.2,3.064,3.062,11.875,10.189
69.0,2018-03-09 01:40:21.394996,2018-03-09 04:54:18.504268,834253.9,-3.25,1.624,2.499,4.2,3.063,3.06,11.869,10.183
70.0,2018-03-09 04:54:18.553780,2018-03-09 08:08:11.310828,845886.706,-3.25,1.624,2.499,4.2,3.062,3.059,11.865,10.176
71.0,2018-03-09 08:08:11.324852,2018-03-09 11:21:59.258396,857514.654,-3.25,1.624,2.499,4.2,3.06,3.058,11.859,10.174
72.0,2018-03-09 11:21:59.246160,2018-03-09 14:35:43.814868,869139.21,-3.25,1.625,2.499,4.2,3.059,3.056,11.856,10.168
73.0,2018-03-09 14:35:43.825232,2018-03-09 17:49:22.521900,880757.917,-3.25,1.625,2.499,4.2,3.057,3.055,11.849,10.162
74.0,2018-03-09 17:49:22.571500,2018-03-09 21:02:58.190964,892373.586,-3.25,1.625,2.499,4.2,3.056,3.055,11.846,10.16
75.0,2018-03-09 21:02:58.237976,2018-03-10 00:16:30.245820,903985.641,-3.249,1.625,2.499,4.2,3.056,3.052,11.843,10.152
76.0,2018-03-10 00:16:30.234036,2018-03-10 03:29:55.644316,915591.04,-3.249,1.625,2.499,4.2,3.053,3.051,11.833,10.146
77.0,2018-03-10 03:29:55.676496,2018-03-10 06:43:18.266068,927193.662,-3.25,1.625,2.499,4.2,3.053,3.05,11.832,10.142
78.0,2018-03-10 06:43:18.304108,2018-03-10 09:56:36.337600,938791.733,-3.25,1.625,2.499,4.2,3.051,3.049,11.826,10.139
79.0,2018-03-10 09:56:36.338100,2018-03-10 13:09:49.673140,950385.069,-3.249,1.625,2.499,4.2,3.05,3.047,11.823,10.13
80.0,2018-03-10 13:09:49.721936,2018-03-10 16:22:56.371804,961971.767,-3.25,1.625,2.499,4.2,3.048,3.045,11.814,10.124
81.0,2018-03-10 16:22:56.421400,2018-03-10 19:35:57.919916,973553.315,-3.25,1.625,2.499,4.2,3.046,3.044,11.809,10.119
82.0,2018-03-10 19:35:57.943220,2018-03-10 22:48:54.789260,985130.185,-3.25,1.625,2.499,4.2,3.045,3.042,11.805,10.113
83.0,2018-03-10 22:48:54.877620,2018-03-11 02:01:47.115772,996702.511,-3.25,1.624,2.499,4.2,3.043,3.042,11.798,10.109
84.0,2018-03-11 02:01:47.093328,2018-03-11 05:14:35.326880,1008270.722,-3.249,1.625,2.499,4.2,3.042,3.039,11.796,10.102
85.0,2018-03-11 05:14:35.376976,2018-03-11 08:27:17.082328,1019832.478,-3.249,1.624,2.499,4.2,3.04,3.038,11.788,10.096
86.0,2018-03-11 08:27:17.041588,2018-03-11 11:39:53.950104,1031389.346,-3.25,1.625,2.499,4.2,3.039,3.037,11.782,10.09
87.0,2018-03-11 11:39:53.987408,2018-03-11 14:52:25.171224,1042940.567,-3.249,1.625,2.499,4.2,3.037,3.034,11.776,10.082
88.0,2018-03-11 14:52:25.166160,2018-03-11 18:04:51.554844,1054486.95,-3.25,1.624,2.499,4.2,3.035,3.034,11.77,10.079
89.0,2018-03-11 18:04:51.628720,2018-03-11 21:17:12.699284,1066028.095,-3.249,1.624,2.499,4.2,3.034,3.032,11.765,10.071
90.0,2018-03-11 21:17:12.714928,2018-03-12 00:29:29.224784,1077564.62,-3.25,1.624,2.499,4.2,3.033,3.031,11.761,10.067
91.0,2018-03-12 00:29:29.211416,2018-03-12 03:41:41.667360,1089097.063,-3.249,1.625,2.499,4.2,3.032,3.029,11.757,10.062
92.0,2018-03-12 03:41:41.712208,2018-03-12 06:53:49.213060,1100624.609,-3.25,1.624,2.499,4.2,3.03,3.028,11.752,10.055
93.0,2018-03-12 06:53:49.167028,2018-03-12 10:05:50.570772,1112145.966,-3.25,1.625,2.499,4.2,3.028,3.025,11.745,10.047
94.0,2018-03-12 10:05:50.657972,2018-03-12 13:17:47.024468,1123662.42,-3.25,1.625,2.499,4.2,3.027,3.025,11.739,10.044
95.0,2018-03-12 13:17:47.037008,2018-03-12 16:29:39.757996,1135175.153,-3.25,1.624,2.499,4.2,3.026,3.023,11.736,10.038
96.0,2018-03-12 16:29:39.746228,2018-03-12 19:41:27.200200,1146682.596,-3.25,1.624,2.499,4.2,3.024,3.022,11.73,10.032
97.0,2018-03-12 19:41:27.212368,2018-03-12 22:53:09.834340,1158185.23,-3.25,1.625,2.499,4.2,3.022,3.021,11.722,10.026
98.0,2018-03-12 22:53:09.959916,2018-03-13 02:04:47.263904,1169682.659,-3.25,1.625,2.499,4.2,3.021,3.018,11.718,10.018
99.0,2018-03-13 02:04:47.202940,2018-03-13 05:16:18.607108,1181174.003,-3.25,1.625,2.499,4.2,3.02,3.017,11.713,10.013
100.0,2018-03-13 05:16:18.547124,2018-03-13 08:27:44.803776,1192660.199,-3.25,1.624,2.499,4.2,3.018,3.016,11.707,10.008
101.0,2018-03-13 08:27:44.779800,2018-03-13 11:39:06.745884,1204142.141,-3.25,1.625,2.499,4.2,3.017,3.014,11.702,10.002
102.0,2018-03-13 11:39:06.686800,2018-03-13 14:50:23.650596,1215619.046,-3.25,1.624,2.499,4.2,3.015,3.013,11.697,9.997
103.0,2018-03-13 14:50:23.613364,2018-03-13 18:01:36.194220,1227091.59,-3.25,1.625,2.499,4.2,3.014,3.012,11.692,9.991
104.0,2018-03-13 18:01:36.083280,2018-03-13 21:12:44.071836,1238559.467,-3.25,1.624,2.499,4.2,3.013,3.01,11.688,9.986
105.0,2018-03-13 21:12:44.096948,2018-03-14 00:23:46.803388,1250022.199,-3.25,1.625,2.499,4.2,3.011,3.009,11.681,9.98
106.0,2018-03-14 00:23:46.870036,2018-03-14 03:34:44.882176,1261480.278,-3.25,1.625,2.499,4.2,3.009,3.007,11.676,9.974
107.0,2018-03-14 03:34:44.919932,2018-03-14 06:45:37.821888,1272933.217,-3.25,1.625,2.499,4.2,3.008,3.006,11.672,9.967
108.0,2018-03-14 06:45:37.860020,2018-03-14 09:56:24.921456,1284380.317,-3.249,1.625,2.499,4.2,3.006,3.004,11.665,9.962
109.0,2018-03-14 09:56:25.033240,2018-03-14 13:07:07.761208,1295823.157,-3.249,1.624,2.499,4.2,3.005,3.003,11.662,9.956
110.0,2018-03-14 13:07:07.749712,2018-03-14 16:17:45.500220,1307260.896,-3.25,1.624,2.499,4.2,3.003,3.002,11.654,9.951
111.0,2018-03-14 16:17:45.356876,2018-03-14 19:28:19.321648,1318694.717,-3.25,1.624,2.499,4.2,3.003,3.0,11.652,9.945
112.0,2018-03-14 19:28:19.420596,2018-03-14 22:38:46.786276,1330122.182,-3.25,1.624,2.499,4.2,3.001,2.998,11.645,9.938
113.0,2018-03-14 22:38:46.672572,2018-03-15 01:49:08.841208,1341544.237,-3.25,1.624,2.499,4.2,2.999,2.997,11.639,9.932
114.0,2018-03-15 01:49:08.811440,2018-03-15 04:59:25.852332,1352961.248,-3.25,1.625,2.499,4.2,2.997,2.995,11.633,9.927
115.0,2018-03-15 04:59:25.835700,2018-03-15 08:09:37.856752,1364373.252,-3.25,1.624,2.499,4.2,2.996,2.993,11.628,9.919
116.0,2018-03-15 08:09:37.881424,2018-03-15 11:19:43.565124,1375778.961,-3.249,1.625,2.499,4.2,2.994,2.992,11.622,9.914
117.0,2018-03-15 11:19:43.635692,2018-03-15 14:29:44.971024,1387180.367,-3.25,1.625,2.499,4.2,2.993,2.991,11.617,9.908
118.0,2018-03-15 14:29:45.064884,2018-03-15 17:39:41.626860,1398577.022,-3.25,1.625,2.499,4.2,2.991,2.989,11.611,9.901
119.0,2018-03-15 17:39:41.644112,2018-03-15 20:49:32.518216,1409967.914,-3.249,1.624,2.499,4.2,2.99,2.987,11.606,9.894
120.0,2018-03-15 20:49:32.456672,2018-03-15 23:59:16.832768,1421352.228,-3.25,1.625,2.499,4.2,2.988,2.985,11.598,9.888
121.0,2018-03-15 23:59:16.846104,2018-03-16 03:08:54.659728,1432730.055,-3.249,1.625,2.499,4.2,2.986,2.983,11.592,9.878
122.0,2018-03-16 03:08:54.684336,2018-03-16 06:18:27.444472,1444102.84,-3.25,1.625,2.499,4.2,2.984,2.981,11.585,9.873
123.0,2018-03-16 06:18:27.539532,2018-03-16 09:27:54.425608,1455469.821,-3.25,1.624,2.499,4.2,2.982,2.98,11.579,9.866
124.0,2018-03-16 09:27:54.363316,2018-03-16 12:37:15.449388,1466830.845,-3.249,1.624,2.499,4.2,2.981,2.978,11.574,9.861
125.0,2018-03-16 12:37:15.553204,2018-03-16 15:46:31.219860,1478186.615,-3.25,1.624,2.499,4.2,2.979,2.977,11.566,9.855
126.0,2018-03-16 15:46:31.369040,2018-03-16 18:55:43.040340,1489538.436,-3.249,1.625,2.499,4.2,2.978,2.976,11.563,9.851
127.0,2018-03-16 18:55:43.124244,2018-03-16 22:04:50.106032,1500885.502,-3.249,1.624,2.499,4.2,2.977,2.974,11.559,9.844
128.0,2018-03-16 22:04:50.155856,2018-03-17 01:13:51.133056,1512226.529,-3.25,1.624,2.499,4.2,2.975,2.972,11.551,9.836
129.0,2018-03-17 01:13:51.160856,2018-03-17 04:22:45.323624,1523560.719,-3.249,1.625,2.499,4.2,2.973,2.97,11.544,9.828
130.0,2018-03-17 04:22:45.221140,2018-03-17 07:31:35.538652,1534890.934,-3.25,1.625,2.499,4.2,2.972,2.969,11.541,9.825
131.0,2018-03-17 07:31:35.606908,2018-03-17 10:40:20.156028,1546215.552,-3.25,1.625,2.499,4.2,2.97,2.968,11.534,9.82
132.0,2018-03-17 10:40:20.098836,2018-03-17 13:49:00.988176,1557536.384,-3.25,1.625,2.499,4.2,2.969,2.966,11.53,9.814
133.0,2018-03-17 13:49:01.047320,2018-03-17 16:57:36.917360,1568852.313,-3.249,1.625,2.499,4.2,2.967,2.965,11.524,9.808
134.0,2018-03-17 16:57:37.019568,2018-03-17 20:06:07.893552,1580163.289,-3.249,1.625,2.499,4.2,2.966,2.963,11.52,9.802
135.0,2018-03-17 20:06:07.878008,2018-03-17 23:14:32.819428,1591468.215,-3.249,1.625,2.499,4.2,2.964,2.962,11.513,9.797
136.0,2018-03-17 23:14:32.704436,2018-03-18 02:22:53.708576,1602769.104,-3.249,1.625,2.499,4.2,2.963,2.96,11.509,9.791
137.0,2018-03-18 02:22:53.734576,2018-03-18 05:31:09.080756,1614064.476,-3.249,1.624,2.499,4.2,2.961,2.959,11.502,9.784
138.0,2018-03-18 05:31:09.126420,2018-03-18 08:39:18.744368,1625354.14,-3.25,1.625,2.499,4.2,2.959,2.957,11.496,9.779
139.0,2018-03-18 08:39:18.748796,2018-03-18 11:47:24.492676,1636639.888,-3.249,1.624,2.499,4.2,2.958,2.956,11.492,9.774
140.0,2018-03-18 11:47:24.441212,2018-03-18 14:55:23.945964,1647919.341,-3.25,1.625,2.499,4.2,2.957,2.953,11.487,9.764
141.0,2018-03-18 14:55:23.973044,2018-03-18 18:03:15.685200,1659191.081,-3.249,1.624,2.499,4.2,2.954,2.951,11.476,9.757
142.0,2018-03-18 18:03:15.640756,2018-03-18 21:11:01.988324,1670457.384,-3.249,1.625,2.499,4.2,2.952,2.95,11.472,9.751
143.0,2018-03-18 21:11:01.934616,2018-03-19 00:18:42.318480,1681717.714,-3.25,1.624,2.499,4.2,2.951,2.948,11.465,9.745
144.0,2018-03-19 00:18:42.199064,2018-03-19 03:26:16.061512,1692971.457,-3.25,1.624,2.499,4.2,2.949,2.946,11.459,9.736
145.0,2018-03-19 03:26:16.171856,2018-03-19 06:33:43.462296,1704218.858,-3.249,1.625,2.499,4.2,2.947,2.944,11.451,9.73
146.0,2018-03-19 06:33:43.460376,2018-03-19 09:41:03.916852,1715459.312,-3.25,1.625,2.499,4.2,2.944,2.943,11.441,9.723
147.0,2018-03-19 09:41:03.804180,2018-03-19 12:48:20.771448,1726696.167,-3.249,1.625,2.499,4.2,2.944,2.941,11.44,9.718
148.0,2018-03-19 12:48:20.735512,2018-03-19 15:55:31.902576,1737927.298,-3.25,1.625,2.499,4.2,2.942,2.94,11.432,9.712
149.0,2018-03-19 15:55:32.033048,2018-03-19 19:02:38.599928,1749153.995,-3.249,1.625,2.499,4.2,2.941,2.938,11.429,9.706
150.0,2018-03-19 19:02:38.611892,2018-03-19 22:09:39.108040,1760374.504,-3.25,1.625,2.499,4.2,2.939,2.936,11.422,9.699
151.0,2018-03-19 22:09:39.292696,2018-03-20 01:16:33.391540,1771588.787,-3.25,1.625,2.499,4.2,2.937,2.934,11.416,9.692
152.0,2018-03-20 01:16:33.422000,2018-03-20 04:23:21.353684,1782796.749,-3.249,1.625,2.499,4.2,2.935,2.932,11.409,9.685
153.0,2018-03-20 04:23:21.257748,2018-03-20 07:30:02.800768,1793998.196,-3.249,1.625,2.499,4.2,2.933,2.931,11.402,9.679
154.0,2018-03-20 07:30:02.799540,2018-03-20 10:36:39.602576,1805194.998,-3.249,1.625,2.499,4.2,2.931,2.929,11.396,9.673
155.0,2018-03-20 10:36:39.625240,2018-03-20 13:43:10.746988,1816386.142,-3.25,1.625,2.499,4.2,2.93,2.927,11.391,9.666
156.0,2018-03-20 13:43:10.814644,2018-03-20 16:49:36.325732,1827571.721,-3.249,1.625,2.499,4.2,2.928,2.926,11.385,9.661
157.0,2018-03-20 16:49:36.368252,2018-03-20 19:55:56.274868,1838751.67,-3.249,1.625,2.499,4.2,2.927,2.924,11.379,9.653
158.0,2018-03-20 19:55:56.416636,2018-03-20 23:02:10.016048,1849925.412,-3.25,1.625,2.499,4.2,2.925,2.922,11.372,9.646
159.0,2018-03-20 23:02:10.042292,2018-03-21 02:08:17.315672,1861092.711,-3.249,1.625,2.499,4.2,2.923,2.92,11.365,9.638
160.0,2018-03-21 02:08:17.376692,2018-03-21 05:14:18.337908,1872253.733,-3.249,1.625,2.499,4.2,2.921,2.919,11.358,9.633
161.0,2018-03-21 05:14:18.419736,2018-03-21 08:20:14.303768,1883409.699,-3.25,1.625,2.499,4.2,2.92,2.917,11.354,9.626
162.0,2018-03-21 08:20:14.219900,2018-03-21 11:26:02.363468,1894557.759,-3.249,1.625,2.499,4.2,2.917,2.914,11.346,9.616
163.0,2018-03-21 11:26:02.417588,2018-03-21 14:31:45.079896,1905700.475,-3.25,1.625,2.499,4.2,2.916,2.913,11.34,9.611
164.0,2018-03-21 14:31:45.110652,2018-03-21 17:37:21.329696,1916836.725,-3.249,1.625,2.499,4.2,2.913,2.911,11.331,9.605
165.0,2018-03-21 17:37:21.380888,2018-03-21 20:42:53.345292,1927968.741,-3.249,1.625,2.499,4.2,2.912,2.91,11.328,9.599
166.0,2018-03-21 20:42:53.325848,2018-03-21 23:48:18.657020,1939094.053,-3.249,1.625,2.499,4.2,2.91,2.907,11.321,9.591
167.0,2018-03-21 23:48:18.586136,2018-03-22 02:53:36.490300,1950211.886,-3.25,1.625,2.499,4.2,2.908,2.905,11.314,9.583
168.0,2018-03-22 02:53:36.508492,2018-03-22 05:58:47.677220,1961323.073,-3.249,1.625,2.499,4.2,2.906,2.904,11.304,9.577
169.0,2018-03-22 05:58:47.744176,2018-03-22 09:03:54.353592,1972429.749,-3.249,1.625,2.499,4.2,2.905,2.902,11.301,9.57
170.0,2018-03-22 09:03:54.390040,2018-03-22 12:08:53.828608,1983529.224,-3.25,1.625,2.499,4.2,2.903,2.9,11.293,9.561
171.0,2018-03-22 12:08:53.829044,2018-03-22 15:13:46.170216,1994621.566,-3.249,1.625,2.499,4.2,2.9,2.898,11.283,9.556
172.0,2018-03-22 15:13:46.059288,2018-03-22 18:18:34.354792,2005709.75,-3.249,1.625,2.499,4.2,2.899,2.897,11.28,9.551
173.0,2018-03-22 18:18:34.357272,2018-03-22 21:23:16.282804,2016791.678,-3.249,1.625,2.499,4.2,2.898,2.894,11.275,9.541
174.0,2018-03-22 21:23:16.363700,2018-03-23 00:27:51.172064,2027866.568,-3.25,1.625,2.499,4.2,2.895,2.893,11.266,9.536
175.0,2018-03-23 00:27:51.161268,2018-03-23 03:32:20.263116,2038935.659,-3.25,1.625,2.499,4.2,2.894,2.891,11.26,9.529
176.0,2018-03-23 03:32:20.191868,2018-03-23 06:36:43.311316,2049998.707,-3.249,1.625,2.499,4.2,2.892,2.889,11.254,9.521
177.0,2018-03-23 06:36:43.195156,2018-03-23 09:40:59.014736,2061054.41,-3.25,1.625,2.499,4.2,2.89,2.887,11.246,9.515
178.0,2018-03-23 09:40:58.985084,2018-03-23 12:45:09.974036,2072105.37,-3.25,1.625,2.499,4.2,2.888,2.886,11.241,9.509
179.0,2018-03-23 12:45:10.058520,2018-03-23 15:49:15.106784,2083150.502,-3.249,1.625,2.499,4.2,2.887,2.884,11.235,9.502
180.0,2018-03-23 15:49:15.236116,2018-03-23 18:53:13.202988,2094188.598,-3.25,1.625,2.499,4.2,2.885,2.882,11.228,9.495
181.0,2018-03-23 18:53:13.200152,2018-03-23 21:57:04.865704,2105220.261,-3.249,1.625,2.499,4.2,2.882,2.88,11.22,9.488
182.0,2018-03-23 21:57:04.874932,2018-03-24 01:00:50.817684,2116246.213,-3.25,1.625,2.499,4.2,2.881,2.878,11.216,9.481
183.0,2018-03-24 01:00:50.913716,2018-03-24 04:04:28.862856,2127264.258,-3.249,1.624,2.499,4.2,2.878,2.876,11.206,9.474
184.0,2018-03-24 04:04:29.088280,2018-03-24 07:08:01.913436,2138277.309,-3.249,1.625,2.499,4.2,2.877,2.874,11.201,9.467
185.0,2018-03-24 07:08:01.888892,2018-03-24 10:11:28.073212,2149283.469,-3.25,1.625,2.499,4.2,2.875,2.873,11.194,9.461
186.0,2018-03-24 10:11:27.873560,2018-03-24 13:14:48.367936,2160283.763,-3.249,1.625,2.499,4.2,2.873,2.871,11.187,9.454
187.0,2018-03-24 13:14:48.353204,2018-03-24 16:18:02.035620,2171277.431,-3.249,1.625,2.499,4.2,2.872,2.868,11.182,9.445
188.0,2018-03-24 16:18:02.148376,2018-03-24 19:21:09.692272,2182265.088,-3.249,1.625,2.499,4.2,2.87,2.867,11.174,9.439
189.0,2018-03-24 19:21:09.651792,2018-03-24 22:24:10.481696,2193245.877,-3.25,1.625,2.499,4.2,2.867,2.865,11.167,9.432
190.0,2018-03-24 22:24:10.339964,2018-03-25 01:27:04.206420,2204219.602,-3.249,1.625,2.499,4.2,2.866,2.863,11.161,9.424
191.0,2018-03-25 01:27:04.342864,2018-03-25 04:29:50.819824,2215186.215,-3.249,1.625,2.499,4.2,2.864,2.861,11.153,9.418
192.0,2018-03-25 04:29:51.139504,2018-03-25 07:32:31.557548,2226146.953,-3.25,1.625,2.499,4.2,2.862,2.859,11.147,9.41
193.0,2018-03-25 07:32:31.642288,2018-03-25 10:35:05.023752,2237100.419,-3.25,1.625,2.499,4.2,2.86,2.857,11.139,9.404
194.0,2018-03-25 10:35:05.067084,2018-03-25 13:37:33.874220,2248049.27,-3.249,1.625,2.499,4.2,2.858,2.856,11.133,9.399
195.0,2018-03-25 13:37:33.771188,2018-03-25 16:39:57.434896,2258992.83,-3.249,1.625,2.499,4.2,2.857,2.854,11.129,9.392
196.0,2018-03-25 16:39:57.496656,2018-03-25 19:42:13.643128,2269929.039,-3.25,1.625,2.499,4.2,2.854,2.852,11.119,9.384
197.0,2018-03-25 19:42:13.360304,2018-03-25 22:06:39.715176,2278595.111,-3.249,1.625,2.499,4.2,2.425,2.43,9.315,7.856
198.0,2018-03-25 22:06:39.576400,2018-03-26 01:08:50.134304,2289525.53,-3.25,1.625,2.499,4.2,2.856,2.846,11.126,9.362
199.0,2018-03-26 01:08:50.194768,2018-03-26 04:10:43.331744,2300438.727,-3.249,1.624,2.499,4.2,2.848,2.845,11.096,9.358
200.0,2018-03-26 04:10:42.987544,2018-03-26 07:12:29.277172,2311344.673,-3.25,1.624,2.499,4.2,2.846,2.843,11.089,9.35
201.0,2018-03-26 07:12:29.226620,2018-03-26 10:14:07.535024,2322242.931,-3.249,1.625,2.499,4.2,2.843,2.841,11.079,9.341
202.0,2018-03-26 10:14:07.601176,2018-03-26 13:15:39.079044,2333134.475,-3.249,1.625,2.499,4.2,2.842,2.839,11.074,9.335
203.0,2018-03-26 13:15:39.160088,2018-03-26 16:17:03.597708,2344018.993,-3.249,1.625,2.499,4.2,2.84,2.837,11.066,9.327
204.0,2018-03-26 16:17:03.641112,2018-03-26 19:18:20.393052,2354895.789,-3.25,1.625,2.499,4.2,2.837,2.834,11.058,9.319
205.0,2018-03-26 19:18:20.257716,2018-03-26 22:19:29.442944,2365764.838,-3.249,1.625,2.499,4.2,2.835,2.833,11.049,9.313
206.0,2018-03-26 22:19:29.534488,2018-03-27 01:20:33.078732,2376628.474,-3.25,1.625,2.499,4.2,2.834,2.831,11.045,9.304
207.0,2018-03-27 01:20:33.043992,2018-03-27 04:21:29.113712,2387484.509,-3.25,1.625,2.499,4.2,2.831,2.829,11.036,9.297
208.0,2018-03-27 04:21:29.475508,2018-03-27 07:22:18.299280,2398333.695,-3.249,1.625,2.499,4.2,2.829,2.826,11.029,9.288
209.0,2018-03-27 07:22:18.304948,2018-03-27 10:22:59.313240,2409174.709,-3.25,1.625,2.499,4.2,2.827,2.824,11.02,9.279
210.0,2018-03-27 10:22:59.270168,2018-03-27 13:23:33.174924,2420008.57,-3.249,1.625,2.499,4.2,2.825,2.822,11.013,9.272
211.0,2018-03-27 13:23:33.419544,2018-03-27 16:23:59.601908,2430834.997,-3.25,1.625,2.499,4.2,2.822,2.819,11.004,9.262
212.0,2018-03-27 16:23:59.442556,2018-03-27 19:24:18.322252,2441653.718,-3.25,1.625,2.499,4.2,2.82,2.818,10.996,9.256
213.0,2018-03-27 19:24:18.387580,2018-03-27 22:24:30.033716,2452465.429,-3.249,1.625,2.499,4.2,2.818,2.815,10.989,9.246
214.0,2018-03-27 22:24:30.254616,2018-03-28 01:24:33.965496,2463269.361,-3.25,1.625,2.499,4.2,2.816,2.813,10.98,9.24
215.0,2018-03-28 01:24:33.995288,2018-03-28 04:24:31.754052,2474067.15,-3.249,1.625,2.499,4.2,2.814,2.811,10.973,9.233
216.0,2018-03-28 04:24:31.706548,2018-03-28 07:24:23.017108,2484858.413,-3.25,1.624,2.499,4.2,2.812,2.809,10.967,9.225
217.0,2018-03-28 07:24:22.864408,2018-03-28 10:24:07.748020,2495643.144,-3.25,1.624,2.499,4.2,2.81,2.808,10.96,9.218
218.0,2018-03-28 10:24:07.730712,2018-03-28 13:23:44.838644,2506420.234,-3.249,1.624,2.499,4.2,2.808,2.805,10.953,9.21
219.0,2018-03-28 13:23:44.994740,2018-03-28 16:23:15.070336,2517190.466,-3.25,1.624,2.499,4.2,2.806,2.803,10.945,9.203
220.0,2018-03-28 16:23:15.180880,2018-03-28 19:22:38.068672,2527953.464,-3.249,1.624,2.499,4.2,2.803,2.801,10.935,9.193
221.0,2018-03-28 19:22:38.027388,2018-03-28 22:21:54.342232,2538709.738,-3.25,1.624,2.499,4.2,2.802,2.799,10.929,9.186
222.0,2018-03-28 22:21:54.057652,2018-03-29 01:21:02.265740,2549457.661,-3.249,1.624,2.499,4.2,2.799,2.797,10.92,9.18
223.0,2018-03-29 01:21:02.485940,2018-03-29 04:20:04.116212,2560199.512,-3.249,1.624,2.499,4.2,2.798,2.794,10.914,9.171
224.0,2018-03-29 04:20:04.098584,2018-03-29 07:18:58.533220,2570933.929,-3.249,1.624,2.499,4.2,2.795,2.792,10.906,9.163
225.0,2018-03-29 07:18:58.633340,2018-03-29 10:17:45.828896,2581661.224,-3.249,1.625,2.499,4.2,2.793,2.791,10.899,9.156
226.0,2018-03-29 10:17:45.827964,2018-03-29 13:16:25.861028,2592381.257,-3.25,1.624,2.499,4.2,2.791,2.788,10.891,9.148
227.0,2018-03-29 13:16:25.944600,2018-03-29 16:14:59.662060,2603095.058,-3.249,1.624,2.499,4.2,2.789,2.787,10.884,9.141
228.0,2018-03-29 16:14:59.245492,2018-03-29 19:13:25.907660,2613801.303,-3.25,1.624,2.499,4.2,2.787,2.784,10.876,9.133
229.0,2018-03-29 19:13:25.730640,2018-03-29 22:11:45.655960,2624501.051,-3.25,1.624,2.499,4.2,2.785,2.782,10.87,9.126
230.0,2018-03-29 22:11:45.662488,2018-03-30 01:09:56.217140,2635191.613,-3.249,1.624,2.499,4.2,2.783,2.779,10.861,9.115
231.0,2018-03-30 01:09:56.419096,2018-03-30 04:08:00.816112,2645876.212,-3.25,1.625,2.499,4.2,2.781,2.778,10.853,9.11
232.0,2018-03-30 04:08:00.884248,2018-03-30 07:08:59.427828,2656734.823,-3.25,1.624,2.499,4.2,2.806,2.799,10.957,9.19
233.0,2018-03-30 07:08:59.675060,2018-03-30 10:07:00.396064,2667415.792,-3.25,1.624,2.499,4.2,2.777,2.78,10.836,9.122
234.0,2018-03-30 10:07:00.470096,2018-03-30 13:05:07.433988,2678102.829,-3.249,1.625,2.499,4.2,2.78,2.78,10.849,9.118
235.0,2018-03-30 13:05:07.294644,2018-03-30 16:03:10.661304,2688786.057,-3.25,1.625,2.499,4.2,2.78,2.777,10.849,9.108
236.0,2018-03-30 16:03:10.711220,2018-03-30 19:01:05.987024,2699461.383,-3.25,1.625,2.499,4.2,2.778,2.775,10.842,9.102
237.0,2018-03-30 19:01:06.001532,2018-03-30 21:58:53.283532,2710128.679,-3.25,1.625,2.499,4.2,2.776,2.772,10.834,9.09
238.0,2018-03-30 21:58:53.165080,2018-03-31 00:56:34.874000,2720790.27,-3.25,1.624,2.499,4.2,2.774,2.772,10.827,9.087
239.0,2018-03-31 00:56:34.825204,2018-03-31 03:54:09.598208,2731444.994,-3.25,1.625,2.499,4.2,2.772,2.769,10.821,9.077
240.0,2018-03-31 03:54:09.928628,2018-03-31 06:51:36.331320,2742091.727,-3.249,1.625,2.499,4.2,2.769,2.767,10.811,9.069
241.0,2018-03-31 06:51:36.383000,2018-03-31 09:48:55.929600,2752731.325,-3.25,1.625,2.499,4.2,2.767,2.765,10.804,9.062
242.0,2018-03-31 09:48:55.759184,2018-03-31 12:46:07.725148,2763363.121,-3.249,1.625,2.499,4.2,2.765,2.762,10.797,9.053
243.0,2018-03-31 12:46:07.795736,2018-03-31 15:43:12.742920,2773988.138,-3.25,1.625,2.499,4.2,2.763,2.761,10.788,9.047
244.0,2018-03-31 15:43:12.754200,2018-03-31 18:40:11.506624,2784606.902,-3.25,1.625,2.499,4.2,2.761,2.759,10.783,9.039
245.0,2018-03-31 18:40:11.421208,2018-03-31 21:37:02.906152,2795218.302,-3.249,1.625,2.499,4.2,2.759,2.757,10.775,9.032
246.0,2018-03-31 21:37:03.010428,2018-04-01 00:33:48.198168,2805823.594,-3.25,1.624,2.499,4.2,2.757,2.755,10.769,9.025
247.0,2018-04-01 00:33:48.045848,2018-04-01 03:30:25.026964,2816420.422,-3.249,1.625,2.499,4.2,2.755,2.752,10.76,9.016
248.0,2018-04-01 03:30:25.217048,2018-04-01 06:26:55.257572,2827010.653,-3.25,1.625,2.499,4.2,2.753,2.751,10.753,9.009
249.0,2018-04-01 06:26:55.048216,2018-04-01 09:23:18.672192,2837594.068,-3.25,1.625,2.499,4.2,2.751,2.749,10.745,9.002
250.0,2018-04-01 09:23:18.850072,2018-04-01 12:19:34.793256,2848170.189,-3.249,1.625,2.499,4.2,2.749,2.746,10.738,8.992
251.0,2018-04-01 12:19:34.787508,2018-04-01 15:15:43.244968,2858738.64,-3.25,1.625,2.499,4.2,2.747,2.744,10.731,8.985
252.0,2018-04-01 15:15:43.384412,2018-04-01 18:11:44.492592,2869299.888,-3.25,1.625,2.499,4.2,2.744,2.741,10.72,8.975
253.0,2018-04-01 18:11:44.642584,2018-04-01 21:07:39.081660,2879854.477,-3.249,1.625,2.499,4.2,2.742,2.739,10.713,8.967
254.0,2018-04-01 21:07:39.084212,2018-04-02 01:07:23.403864,2894238.799,-3.249,1.625,2.499,4.2,2.74,2.829,10.705,9.737
255.0,2018-04-02 01:07:23.449080,2018-04-02 05:10:09.170380,2908804.566,-1.625,1.625,2.499,4.2,2.826,2.827,11.043,9.731
256.0,2018-04-02 05:10:09.218996,2018-04-02 09:12:52.319656,2923367.715,-1.625,1.625,2.499,4.2,2.827,2.825,11.047,9.724
257.0,2018-04-02 09:12:52.365972,2018-04-02 09:13:52.364372,2923427.76,0.0,0.0,3.238,3.24,0.0,0.0,0.0,0.0
259.0,2018-05-08 11:59:16.492800,2018-05-08 16:05:37.017176,2938218.286,-1.624,1.625,2.499,4.2,2.82,2.904,11.054,10.011
260.0,2018-05-08 16:05:37.040188,2018-05-08 20:15:39.312440,2953220.581,-1.625,1.625,2.499,4.2,2.923,2.917,11.387,10.062
261.0,2018-05-08 20:15:39.327788,2018-05-09 00:25:39.220444,2968220.489,-1.625,1.625,2.499,4.2,2.922,2.918,11.386,10.065
262.0,2018-05-09 00:25:39.238088,2018-05-09 06:45:29.174836,2991010.444,-3.25,1.625,2.499,4.2,5.788,5.727,22.569,18.793
263.0,2018-05-09 06:45:29.198668,2018-05-09 09:50:13.679924,3002094.949,-3.25,1.625,2.499,4.2,2.866,2.862,11.172,9.395
264.0,2018-05-09 09:50:13.698760,2018-05-09 12:55:03.852796,3013185.122,-3.25,1.625,2.499,4.2,2.864,2.86,11.164,9.386
265.0,2018-05-09 12:55:03.878404,2018-05-09 15:59:39.826312,3024261.095,-3.25,1.624,2.499,4.2,2.862,2.858,11.158,9.381
266.0,2018-05-09 15:59:39.849828,2018-05-09 19:03:58.766304,3035320.035,-3.25,1.625,2.499,4.2,2.86,2.856,11.15,9.376
267.0,2018-05-09 19:03:58.780392,2018-05-09 22:08:16.689336,3046377.958,-3.25,1.625,2.499,4.2,2.858,2.854,11.142,9.367
268.0,2018-05-09 22:08:16.709732,2018-05-10 01:12:41.318872,3057442.588,-3.25,1.624,2.499,4.2,2.854,2.852,11.131,9.358
269.0,2018-05-10 01:12:41.338828,2018-05-10 04:16:31.861984,3068473.131,-3.249,1.624,2.499,4.2,2.853,2.849,11.125,9.35
270.0,2018-05-10 04:16:31.883112,2018-05-10 07:20:22.418812,3079503.688,-3.249,1.624,2.499,4.2,2.85,2.846,11.116,9.337
271.0,2018-05-10 07:20:22.443980,2018-05-10 10:23:58.745140,3090520.014,-3.25,1.624,2.499,4.2,2.847,2.843,11.103,9.327
272.0,2018-05-10 10:23:58.766952,2018-05-10 13:27:32.252336,3101533.521,-3.249,1.624,2.499,4.2,2.844,2.841,11.094,9.317
273.0,2018-05-10 13:27:32.272276,2018-05-10 16:30:40.207188,3112521.476,-3.249,1.625,2.499,4.2,2.842,2.839,11.088,9.31
274.0,2018-05-10 16:30:40.237544,2018-05-10 19:33:56.680424,3123517.949,-3.25,1.625,2.499,4.2,2.84,2.837,11.079,9.303
275.0,2018-05-10 19:33:56.700208,2018-05-10 22:36:57.922156,3134499.191,-3.25,1.624,2.499,4.2,2.837,2.835,11.069,9.294
276.0,2018-05-10 22:36:57.947236,2018-05-11 01:40:00.172136,3145481.441,-3.249,1.624,2.499,4.2,2.836,2.832,11.062,9.285
277.0,2018-05-11 01:40:00.189488,2018-05-11 04:42:39.721096,3156440.99,-3.249,1.624,2.499,4.2,2.833,2.829,11.054,9.274
278.0,2018-05-11 04:42:39.745000,2018-05-11 07:44:29.161200,3167350.43,-3.249,1.625,2.499,4.2,2.83,2.739,11.042,8.96
279.0,2018-05-11 07:44:29.175756,2018-05-11 10:46:51.685628,3178292.955,-3.249,1.625,2.499,4.2,2.831,2.825,11.046,9.26
280.0,2018-05-11 10:46:51.696808,2018-05-11 13:49:28.402256,3189249.671,-3.249,1.624,2.499,4.2,2.827,2.823,11.031,9.254
281.0,2018-05-11 13:49:28.407188,2018-05-11 16:51:50.873464,3200192.142,-3.249,1.625,2.499,4.2,2.824,2.821,11.021,9.246
282.0,2018-05-11 16:51:50.890472,2018-05-11 19:54:03.849868,3211125.119,-3.25,1.624,2.499,4.2,2.822,2.819,11.014,9.238
283.0,2018-05-11 19:54:03.868136,2018-05-11 22:56:15.003876,3222056.273,-3.25,1.625,2.499,4.2,2.82,2.816,11.006,9.224
284.0,2018-05-11 22:56:15.040460,2018-05-12 01:58:09.086868,3232970.356,-3.25,1.625,2.499,4.2,2.816,2.814,10.995,9.216
285.0,2018-05-12 01:58:09.113988,2018-05-12 05:00:03.180224,3243884.449,-3.25,1.625,2.499,4.2,2.814,2.811,10.986,9.206
286.0,2018-05-12 05:00:03.214384,2018-05-12 08:01:31.757908,3254773.027,-3.249,1.625,2.499,4.2,2.812,2.808,10.977,9.196
287.0,2018-05-12 08:01:31.758540,2018-05-12 11:03:17.288068,3265678.557,-3.25,1.625,2.499,4.2,2.809,2.806,10.967,9.189
288.0,2018-05-12 11:03:17.345256,2018-05-12 14:04:31.635620,3276552.904,-3.25,1.625,2.499,4.2,2.807,2.804,10.961,9.18
289.0,2018-05-12 14:04:31.665200,2018-05-12 17:05:45.991344,3287427.26,-3.25,1.625,2.499,4.2,2.805,2.802,10.952,9.17
290.0,2018-05-12 17:05:45.987944,2018-05-12 20:06:57.472612,3298298.741,-3.25,1.625,2.499,4.2,2.802,2.799,10.942,9.159
291.0,2018-05-12 20:06:57.496040,2018-05-12 23:07:59.474936,3309160.744,-3.25,1.625,2.499,4.2,2.799,2.797,10.932,9.151
292.0,2018-05-12 23:07:59.464548,2018-05-13 02:08:51.039148,3320012.308,-3.25,1.625,2.499,4.2,2.797,2.794,10.925,9.141
293.0,2018-05-13 02:08:51.077268,2018-05-13 05:09:42.670132,3330863.939,-3.25,1.625,2.499,4.2,2.794,2.792,10.916,9.131
294.0,2018-05-13 05:09:42.698988,2018-05-13 08:10:34.275472,3341715.544,-3.25,1.625,2.499,4.2,2.792,2.789,10.907,9.121
295.0,2018-05-13 08:10:34.306508,2018-05-13 11:11:20.211220,3352561.48,-3.25,1.625,2.499,4.2,2.789,2.787,10.897,9.112
296.0,2018-05-13 11:11:20.252264,2018-05-13 14:12:00.456540,3363401.725,-3.25,1.624,2.499,4.2,2.787,2.784,10.89,9.102
297.0,2018-05-13 14:12:00.501188,2018-05-13 17:12:29.368560,3374230.637,-3.25,1.625,2.499,4.2,2.784,2.78,10.88,9.09
298.0,2018-05-13 17:12:29.370216,2018-05-13 20:12:46.892264,3385048.161,-3.25,1.625,2.499,4.2,2.781,2.778,10.867,9.079
299.0,2018-05-13 20:12:46.906316,2018-05-13 23:12:43.546812,3395844.816,-3.25,1.625,2.499,4.2,2.778,2.774,10.858,9.067
300.0,2018-05-13 23:12:43.569200,2018-05-14 02:12:18.492836,3406619.762,-3.25,1.625,2.499,4.2,2.774,2.771,10.844,9.054
301.0,2018-05-14 02:12:18.509800,2018-05-14 05:11:30.706568,3417371.975,-3.25,1.625,2.499,4.2,2.771,2.768,10.832,9.043
302.0,2018-05-14 05:11:30.703208,2018-05-14 08:10:45.761664,3428127.031,-3.249,1.625,2.499,4.2,2.768,2.766,10.823,9.034
303.0,2018-05-14 08:10:45.783600,2018-05-14 11:10:09.338836,3438890.608,-3.25,1.625,2.499,4.2,2.766,2.763,10.812,9.023
304.0,2018-05-14 11:10:09.383572,2018-05-14 14:09:21.549520,3449642.818,-3.249,1.625,2.499,4.2,2.763,2.761,10.805,9.015
305.0,2018-05-14 14:09:21.550312,2018-05-14 17:08:25.269748,3460386.539,-3.25,1.625,2.499,4.2,2.761,2.758,10.798,9.005
306.0,2018-05-14 17:08:25.325544,2018-05-14 20:07:14.749852,3471116.019,-3.25,1.625,2.499,4.2,2.758,2.755,10.788,8.994
307.0,2018-05-14 20:07:14.749692,2018-05-14 23:05:50.068228,3481831.337,-3.25,1.625,2.499,4.2,2.755,2.752,10.776,8.983
308.0,2018-05-14 23:05:50.045032,2018-05-15 02:04:18.636968,3492539.906,-3.249,1.625,2.499,4.2,2.752,2.749,10.763,8.972
309.0,2018-05-15 02:04:18.699968,2018-05-15 05:02:19.969380,3503221.238,-3.249,1.625,2.499,4.2,2.749,2.746,10.755,8.962
310.0,2018-05-15 05:02:19.946856,2018-05-15 08:00:43.870076,3513925.139,-3.249,1.625,2.499,4.2,2.746,2.743,10.744,8.951
311.0,2018-05-15 08:00:43.876100,2018-05-15 10:58:42.235740,3524603.505,-3.249,1.624,2.499,4.2,2.743,2.741,10.735,8.944
312.0,2018-05-15 10:58:42.249704,2018-05-15 13:56:37.793332,3535279.062,-3.25,1.625,2.499,4.2,2.741,2.738,10.727,8.933
313.0,2018-05-15 13:56:37.799760,2018-05-15 16:54:27.617696,3545948.887,-3.25,1.624,2.499,4.2,2.739,2.736,10.717,8.923
314.0,2018-05-15 16:54:27.655084,2018-05-15 19:52:11.838996,3556613.108,-3.25,1.624,2.499,4.2,2.736,2.733,10.708,8.912
315.0,2018-05-15 19:52:11.864012,2018-05-15 22:49:36.148912,3567257.418,-3.25,1.624,2.499,4.2,2.733,2.731,10.698,8.904
316.0,2018-05-15 22:49:36.097060,2018-05-16 01:46:53.786968,3577895.056,-3.25,1.625,2.499,4.2,2.731,2.726,10.689,8.888
317.0,2018-05-16 01:46:53.762608,2018-05-16 04:44:06.714900,3588527.984,-3.25,1.625,2.499,4.2,2.727,2.724,10.676,8.881
318.0,2018-05-16 04:44:06.716364,2018-05-16 07:41:16.821232,3599158.09,-3.25,1.625,2.499,4.2,2.725,2.722,10.668,8.871
319.0,2018-05-16 07:41:16.852072,2018-05-16 10:37:52.826788,3609754.096,-3.25,1.625,2.499,4.2,2.722,2.718,10.657,8.859
320.0,2018-05-16 10:37:52.843724,2018-05-16 13:34:31.723028,3620352.992,-3.25,1.625,2.499,4.2,2.718,2.715,10.643,8.847
321.0,2018-05-16 13:34:31.718760,2018-05-16 16:30:50.735376,3630932.004,-3.25,1.625,2.499,4.2,2.716,2.713,10.635,8.84
322.0,2018-05-16 16:30:50.671352,2018-05-16 19:27:09.712340,3641510.981,-3.25,1.625,2.499,4.2,2.713,2.71,10.625,8.83
323.0,2018-05-16 19:27:09.691880,2018-05-16 22:23:20.142112,3652081.411,-3.25,1.625,2.499,4.2,2.711,2.708,10.619,8.821
324.0,2018-05-16 22:23:20.189128,2018-05-17 01:19:16.415824,3662637.685,-3.249,1.625,2.499,4.2,2.708,2.704,10.607,8.809
325.0,2018-05-17 01:19:16.463664,2018-05-17 04:15:08.786612,3673190.055,-3.249,1.625,2.499,4.2,2.705,2.702,10.595,8.799
326.0,2018-05-17 04:15:08.878376,2018-05-17 07:10:50.898152,3683732.167,-3.249,1.625,2.499,4.2,2.702,2.7,10.587,8.792
327.0,2018-05-17 07:10:50.936100,2018-05-17 10:06:30.065524,3694271.334,-3.249,1.625,2.499,4.2,2.7,2.697,10.578,8.781
328.0,2018-05-17 10:06:30.105640,2018-05-17 13:01:57.984084,3704799.253,-3.249,1.624,2.499,4.2,2.697,2.694,10.568,8.772
329.0,2018-05-17 13:01:58.007588,2018-05-17 15:57:03.174996,3715304.444,-3.25,1.624,2.499,4.2,2.695,2.692,10.558,8.764
330.0,2018-05-17 15:57:03.168744,2018-05-17 18:52:14.007964,3725815.277,-3.25,1.625,2.499,4.2,2.693,2.69,10.551,8.756
331.0,2018-05-17 18:52:14.019532,2018-05-17 21:47:27.632300,3736328.901,-3.25,1.624,2.499,4.2,2.691,2.688,10.545,8.748
332.0,2018-05-17 21:47:27.632432,2018-05-18 00:42:27.112036,3746828.381,-3.249,1.624,2.499,4.2,2.688,2.685,10.533,8.736
333.0,2018-05-18 00:42:27.089256,2018-05-18 03:37:18.050244,3757319.319,-3.249,1.625,2.499,4.2,2.686,2.683,10.526,8.728
334.0,2018-05-18 03:37:18.029000,2018-05-18 06:32:05.151592,3767806.42,-3.249,1.624,2.499,4.2,2.683,2.68,10.515,8.718
335.0,2018-05-18 06:32:05.167556,2018-05-18 09:26:47.581132,3778288.85,-3.249,1.625,2.499,4.2,2.68,2.678,10.508,8.71
336.0,2018-05-18 09:26:47.650756,2018-05-18 12:21:07.241572,3788748.51,-3.249,1.625,2.499,4.2,2.678,2.675,10.499,8.701
