Repository: Oliver191/MSc_Thesis_Predictive_Maintenance_Batteries

# MSc_Thesis_Predictive_Maintenance_Batteries
The GitHub repository accompanying the MSc Thesis at Esade written by Oliver Caspers regarding the topic “Predictive Maintenance for Lithium-Ion Batteries: Predicting the Remaining Useful Life (RUL) using Data-Driven Machine Learning based on Real-World Battery Datasets”.

SNL_Final.ipynb: The main Jupyter Notebook which contains the main code used to load, clean, and transform the SNL data. Four initial models are evaluated and a RF is chosen to be optimized. The RF is trained to predict the RUL on the training data and optimized using the validation data. Finally, the model is tested using independent testing data from UL.

File: SNL_Cycle_Timeseries_Data/SNL_18650_NMC_15C_0-100_0.5-1C_a_cycle_data.csv (part 1 of 2)
Cycle_Index,Start_Time,End_Time,Test_Time (s),Min_Current (A),Max_Current (A),Min_Voltage (V),Max_Voltage (V),Charge_Capacity (Ah),Discharge_Capacity (Ah),Charge_Energy (Wh),Discharge_Energy (Wh)
1.0,2018-02-01 10:06:37.004850,2018-02-01 14:10:31.703831,14644.703,-1.503,1.496,1.999,4.2,2.559,2.697,10.015,9.4
2.0,2018-02-01 14:10:31.797877,2018-02-01 18:19:21.640661,29574.64,-1.503,1.496,1.999,4.2,2.701,2.697,10.485,9.408
3.0,2018-02-01 18:19:21.672184,2018-02-01 22:27:47.050355,44480.05,-1.503,1.496,1.999,4.2,2.697,2.691,10.466,9.392
4.0,2018-02-01 22:27:47.050469,2018-02-02 04:44:52.681968,67105.681,-3.003,1.496,1.998,4.2,5.359,5.331,20.802,17.928
5.0,2018-02-02 04:46:52.702512,2018-02-02 07:47:25.660489,78058.66,-3.003,1.496,1.999,4.2,2.661,2.652,10.316,8.927
6.0,2018-02-02 07:49:25.681175,2018-02-02 10:49:34.042691,88987.042,-3.003,1.496,1.999,4.2,2.653,2.645,10.288,8.914
7.0,2018-02-02 10:51:34.095841,2018-02-02 13:51:14.509258,99887.509,-3.003,1.496,1.998,4.2,2.645,2.638,10.258,8.895
8.0,2018-02-02 13:53:14.566022,2018-02-02 16:52:37.825999,110770.825,-3.003,1.496,1.999,4.2,2.64,2.633,10.238,8.887
9.0,2018-02-02 16:54:37.879569,2018-02-02 19:53:39.123301,121632.123,-3.003,1.496,1.999,4.2,2.633,2.627,10.213,8.876
10.0,2018-02-02 19:55:39.180467,2018-02-02 22:54:23.141198,132476.141,-3.003,1.496,1.999,4.2,2.628,2.622,10.194,8.867
11.0,2018-02-02 22:56:23.189340,2018-02-03 01:54:49.281343,143302.281,-3.003,1.496,1.999,4.2,2.623,2.618,10.173,8.859
12.0,2018-02-03 01:56:49.338596,2018-02-03 04:55:02.564113,154115.564,-3.003,1.496,1.998,4.2,2.619,2.614,10.157,8.853
13.0,2018-02-03 04:57:02.625159,2018-02-03 07:55:01.543073,164914.543,-3.003,1.496,1.999,4.2,2.614,2.609,10.141,8.847
14.0,2018-02-03 07:57:01.600558,2018-02-03 10:54:44.966268,175697.966,-3.003,1.496,1.998,4.2,2.61,2.605,10.123,8.839
15.0,2018-02-03 10:56:45.026036,2018-02-03 13:54:15.582596,186468.582,-3.003,1.496,1.999,4.2,2.606,2.601,10.108,8.833
16.0,2018-02-03 13:56:15.639409,2018-02-03 16:53:30.584753,197223.584,-3.003,1.496,1.999,4.2,2.601,2.597,10.091,8.824
17.0,2018-02-03 16:55:30.644658,2018-02-03 19:52:30.402722,207963.402,-3.003,1.496,1.999,4.2,2.597,2.593,10.075,8.815
18.0,2018-02-03 19:54:30.456821,2018-02-03 22:51:15.626439,218688.626,-3.003,1.496,1.998,4.2,2.593,2.589,10.058,8.806
19.0,2018-02-03 22:53:15.682298,2018-02-04 01:49:46.727363,229399.727,-3.003,1.496,1.999,4.2,2.588,2.584,10.042,8.796
20.0,2018-02-04 01:51:46.777722,2018-02-04 04:48:02.875774,240095.875,-3.003,1.496,1.998,4.2,2.584,2.58,10.026,8.787
21.0,2018-02-04 04:50:02.927658,2018-02-04 07:46:04.601653,250777.601,-3.003,1.496,1.998,4.2,2.579,2.576,10.01,8.777
22.0,2018-02-04 07:48:04.662766,2018-02-04 10:43:50.948927,261443.948,-3.003,1.496,1.999,4.2,2.575,2.572,9.994,8.767
23.0,2018-02-04 10:45:51.009821,2018-02-04 13:41:24.368507,272097.368,-3.003,1.496,1.998,4.2,2.571,2.568,9.98,8.759
24.0,2018-02-04 13:43:24.424049,2018-02-04 16:38:44.934108,282737.934,-3.003,1.496,1.998,4.2,2.568,2.564,9.966,8.75
25.0,2018-02-04 16:40:44.994883,2018-02-04 19:35:51.277621,293364.277,-3.003,1.496,1.998,4.2,2.564,2.56,9.952,8.741
26.0,2018-02-04 19:37:51.320337,2018-02-04 22:32:44.716512,303977.716,-3.003,1.496,1.999,4.2,2.56,2.557,9.937,8.733
27.0,2018-02-04 22:34:44.782688,2018-02-05 01:29:25.293032,314578.293,-3.003,1.496,1.999,4.2,2.556,2.553,9.923,8.724
28.0,2018-02-05 01:31:25.362003,2018-02-05 04:25:52.576581,325165.576,-3.003,1.496,1.999,4.2,2.552,2.549,9.909,8.716
29.0,2018-02-05 04:27:52.626676,2018-02-05 07:22:08.330095,335741.33,-3.003,1.496,1.999,4.2,2.549,2.546,9.896,8.708
30.0,2018-02-05 07:24:08.373765,2018-02-05 10:18:11.718679,346304.718,-3.003,1.496,1.999,4.2,2.545,2.542,9.883,8.7
31.0,2018-02-05 10:20:11.780385,2018-02-05 13:14:04.222520,356857.222,-3.003,1.496,1.998,4.2,2.542,2.539,9.871,8.693
32.0,2018-02-05 13:16:04.275579,2018-02-05 16:09:44.807952,367397.807,-3.003,1.496,1.999,4.2,2.539,2.536,9.859,8.686
33.0,2018-02-05 16:11:44.868295,2018-02-05 19:05:13.664213,377926.664,-3.003,1.496,1.999,4.2,2.536,2.533,9.847,8.679
34.0,2018-02-05 19:07:13.726442,2018-02-05 22:00:31.530800,388444.53,-3.003,1.496,1.998,4.2,2.532,2.529,9.835,8.67
35.0,2018-02-05 22:02:31.586567,2018-02-06 00:55:37.823978,398950.823,-3.003,1.496,1.998,4.2,2.529,2.526,9.822,8.661
36.0,2018-02-06 00:57:37.870286,2018-02-06 03:50:31.716201,409444.716,-3.003,1.496,1.999,4.2,2.525,2.522,9.808,8.652
37.0,2018-02-06 03:52:31.779962,2018-02-06 06:45:12.939011,419925.939,-3.003,1.496,1.999,4.2,2.521,2.519,9.795,8.642
38.0,2018-02-06 06:47:12.999327,2018-02-06 09:39:41.376720,430394.376,-3.003,1.496,1.999,4.2,2.518,2.515,9.781,8.633
39.0,2018-02-06 09:41:41.428359,2018-02-06 12:34:06.780233,440859.78,-3.003,1.496,1.999,4.2,2.517,2.512,9.777,8.626
40.0,2018-02-06 12:36:06.835470,2018-02-06 15:28:07.118366,451300.118,-3.003,1.496,1.999,4.2,2.51,2.507,9.752,8.611
41.0,2018-02-06 15:30:07.174038,2018-02-06 18:21:55.490276,461728.49,-3.003,1.496,1.998,4.2,2.506,2.504,9.74,8.601
42.0,2018-02-06 18:23:55.544951,2018-02-06 21:15:33.068609,472146.068,-3.003,1.496,1.999,4.2,2.503,2.501,9.729,8.592
43.0,2018-02-06 21:17:33.124195,2018-02-07 00:08:59.884176,482552.884,-3.003,1.496,1.998,4.2,2.5,2.497,9.716,8.582
44.0,2018-02-07 00:10:59.940881,2018-02-07 03:02:13.499873,492946.499,-3.003,1.496,1.999,4.2,2.496,2.494,9.702,8.57
45.0,2018-02-07 03:04:13.556339,2018-02-07 05:55:11.853346,503324.853,-3.003,1.496,1.998,4.2,2.492,2.49,9.688,8.558
46.0,2018-02-07 05:57:11.907406,2018-02-07 08:47:58.355658,513691.355,-3.003,1.496,1.998,4.2,2.489,2.486,9.675,8.548
47.0,2018-02-07 08:49:58.408205,2018-02-07 11:40:31.602697,524044.602,-3.003,1.496,1.998,4.2,2.485,2.482,9.662,8.537
48.0,2018-02-07 11:42:31.659491,2018-02-07 14:32:52.265797,534385.265,-3.003,1.496,1.999,4.2,2.481,2.479,9.648,8.526
49.0,2018-02-07 14:34:52.324126,2018-02-07 17:24:59.213659,544712.213,-3.003,1.496,1.998,4.2,2.477,2.475,9.634,8.514
50.0,2018-02-07 17:26:59.268667,2018-02-07 20:16:52.798398,555025.798,-3.003,1.496,1.999,4.2,2.474,2.471,9.621,8.502
51.0,2018-02-07 20:18:52.851872,2018-02-07 23:08:35.688306,565328.688,-3.003,1.496,1.999,4.2,2.471,2.468,9.61,8.493
52.0,2018-02-07 23:10:35.745894,2018-02-08 02:00:06.176804,575619.176,-3.003,1.496,1.998,4.2,2.467,2.465,9.597,8.482
53.0,2018-02-08 02:02:06.234505,2018-02-08 04:51:25.004355,585898.004,-3.003,1.496,1.999,4.2,2.464,2.461,9.585,8.47
54.0,2018-02-08 04:53:25.040889,2018-02-08 07:42:30.345456,596163.345,-3.003,1.496,1.999,4.2,2.46,2.457,9.571,8.459
55.0,2018-02-08 07:44:30.403058,2018-02-08 10:33:23.345114,606416.345,-3.003,1.496,1.997,4.2,2.456,2.454,9.558,8.448
56.0,2018-02-08 10:35:23.397278,2018-02-08 13:24:02.615982,616655.615,-3.003,1.496,1.999,4.2,2.453,2.45,9.545,8.437
57.0,2018-02-08 13:26:02.676926,2018-02-08 16:14:29.796757,626882.796,-3.003,1.496,1.998,4.2,2.449,2.447,9.533,8.426
58.0,2018-02-08 16:16:29.856376,2018-02-08 19:04:43.027811,637096.027,-3.003,1.496,1.998,4.2,2.446,2.443,9.519,8.413
59.0,2018-02-08 19:06:43.086773,2018-02-08 21:54:43.094449,647296.094,-3.003,1.496,1.998,4.2,2.442,2.439,9.506,8.402
60.0,2018-02-08 21:56:43.147528,2018-02-09 00:44:30.413984,657483.413,-3.003,1.496,1.998,4.2,2.438,2.436,9.493,8.39
61.0,2018-02-09 00:46:30.471523,2018-02-09 03:34:03.524096,667656.524,-3.003,1.496,1.999,4.2,2.435,2.432,9.479,8.378
62.0,2018-02-09 03:36:03.578962,2018-02-09 06:23:23.867884,677816.867,-3.003,1.496,1.998,4.2,2.431,2.428,9.466,8.366
63.0,2018-02-09 06:25:23.930380,2018-02-09 09:12:32.319553,687965.319,-3.003,1.496,1.998,4.2,2.427,2.425,9.453,8.354
64.0,2018-02-09 09:14:32.370451,2018-02-09 12:01:26.608273,698099.608,-3.003,1.496,1.998,4.2,2.423,2.421,9.438,8.341
65.0,2018-02-09 12:03:26.671481,2018-02-09 14:50:06.938762,708219.938,-3.003,1.496,1.998,4.2,2.42,2.417,9.424,8.328
66.0,2018-02-09 14:52:07.007186,2018-02-09 17:38:33.643556,718326.643,-3.003,1.496,1.998,4.2,2.416,2.413,9.41,8.315
67.0,2018-02-09 17:40:33.695022,2018-02-09 20:26:47.228927,728420.228,-3.003,1.496,1.998,4.2,2.412,2.409,9.396,8.303
68.0,2018-02-09 20:28:47.273542,2018-02-09 23:14:47.829856,738500.829,-3.003,1.496,1.998,4.2,2.408,2.405,9.382,8.291
69.0,2018-02-09 23:16:47.877982,2018-02-10 02:02:35.877505,748568.877,-3.003,1.496,1.997,4.2,2.404,2.402,9.369,8.278
70.0,2018-02-10 02:04:35.924139,2018-02-10 04:50:11.602320,758624.602,-3.003,1.496,1.998,4.2,2.401,2.398,9.357,8.267
71.0,2018-02-10 04:52:11.643247,2018-02-10 07:37:34.751117,768667.751,-3.003,1.496,1.998,4.2,2.398,2.395,9.345,8.256
72.0,2018-02-10 07:39:34.796948,2018-02-10 10:24:47.404858,778700.404,-3.003,1.496,1.997,4.2,2.395,2.392,9.333,8.245
73.0,2018-02-10 10:26:47.470133,2018-02-10 13:11:48.463324,788721.463,-3.003,1.496,1.998,4.2,2.391,2.388,9.321,8.232
74.0,2018-02-10 13:13:48.529095,2018-02-10 15:58:34.591713,798727.591,-3.003,1.496,1.998,4.2,2.387,2.384,9.306,8.219
75.0,2018-02-10 16:00:34.633829,2018-02-10 18:45:07.417339,808720.417,-3.003,1.496,1.999,4.2,2.383,2.381,9.292,8.205
76.0,2018-02-10 18:47:07.476830,2018-02-10 21:31:27.635044,818700.635,-3.003,1.496,1.997,4.2,2.38,2.377,9.279,8.194
77.0,2018-02-10 21:33:27.691212,2018-02-11 00:17:35.195793,828668.195,-3.003,1.496,1.998,4.2,2.376,2.373,9.265,8.181
78.0,2018-02-11 00:19:35.259795,2018-02-11 03:03:30.141980,838623.141,-3.003,1.496,1.999,4.2,2.373,2.37,9.253,8.169
79.0,2018-02-11 03:05:30.192860,2018-02-11 05:49:12.891746,848565.891,-3.003,1.496,1.997,4.2,2.369,2.366,9.24,8.158
80.0,2018-02-11 05:51:12.941297,2018-02-11 08:34:42.614545,858495.614,-3.003,1.496,1.998,4.2,2.365,2.363,9.227,8.146
81.0,2018-02-11 08:36:42.672690,2018-02-11 11:19:59.630487,868412.63,-3.003,1.496,1.997,4.2,2.362,2.36,9.216,8.135
82.0,2018-02-11 11:21:59.676904,2018-02-11 14:05:07.963577,878320.963,-3.003,1.496,1.999,4.2,2.359,2.357,9.206,8.125
83.0,2018-02-11 14:07:08.015345,2018-02-11 16:50:05.458369,888218.458,-3.003,1.496,1.997,4.2,2.356,2.353,9.194,8.114
84.0,2018-02-11 16:52:05.529123,2018-02-11 19:34:47.156620,898100.156,-3.003,1.496,1.998,4.2,2.352,2.35,9.179,8.101
85.0,2018-02-11 19:36:47.220528,2018-02-11 22:19:16.088913,907969.088,-3.003,1.496,1.997,4.2,2.348,2.346,9.166,8.089
86.0,2018-02-11 22:21:16.156987,2018-02-12 01:03:31.201944,917824.201,-3.003,1.496,1.999,4.2,2.345,2.342,9.152,8.076
87.0,2018-02-12 01:05:31.251508,2018-02-12 03:47:32.581985,927665.581,-3.003,1.496,1.997,4.2,2.341,2.338,9.138,8.063
88.0,2018-02-12 03:49:32.623294,2018-02-12 06:31:21.369464,937494.369,-3.003,1.496,1.996,4.2,2.337,2.335,9.125,8.05
89.0,2018-02-12 06:33:21.417317,2018-02-12 09:14:56.377484,947309.377,-3.003,1.496,1.996,4.2,2.333,2.331,9.11,8.038
90.0,2018-02-12 09:16:56.427332,2018-02-12 11:58:18.989223,957111.989,-3.003,1.496,1.998,4.2,2.33,2.327,9.097,8.026
91.0,2018-02-12 12:00:19.059831,2018-02-12 14:41:29.666820,966902.666,-3.003,1.496,1.998,4.2,2.326,2.324,9.084,8.014
92.0,2018-02-12 14:43:29.739610,2018-02-12 17:24:28.802573,976681.802,-3.003,1.496,1.996,4.2,2.323,2.321,9.073,8.003
93.0,2018-02-12 17:26:28.827318,2018-02-12 20:07:16.510600,986449.51,-3.003,1.496,1.997,4.2,2.32,2.317,9.06,7.991
94.0,2018-02-12 20:09:16.593819,2018-02-12 22:49:52.685936,996205.685,-3.003,1.496,1.999,4.2,2.316,2.314,9.047,7.978
95.0,2018-02-12 22:51:52.715350,2018-02-13 01:32:14.498741,1005947.498,-3.003,1.496,1.999,4.2,2.312,2.31,9.032,7.963
96.0,2018-02-13 01:34:14.545071,2018-02-13 04:14:22.789464,1015675.789,-3.003,1.496,1.999,4.2,2.309,2.306,9.019,7.95
97.0,2018-02-13 04:16:22.828851,2018-02-13 06:56:19.565853,1025392.565,-3.003,1.496,1.999,4.2,2.305,2.303,9.007,7.938
98.0,2018-02-13 06:58:19.616379,2018-02-13 09:38:04.125654,1035097.125,-3.003,1.496,1.997,4.2,2.302,2.299,8.995,7.927
99.0,2018-02-13 09:40:04.157683,2018-02-13 12:19:37.790333,1044790.79,-3.003,1.496,1.999,4.2,2.299,2.296,8.983,7.915
100.0,2018-02-13 12:21:37.873305,2018-02-13 15:00:58.938171,1054471.938,-3.003,1.496,1.999,4.2,2.295,2.293,8.97,7.904
101.0,2018-02-13 15:02:58.970535,2018-02-13 17:42:10.273964,1064143.273,-3.003,1.496,1.997,4.2,2.292,2.29,8.96,7.894
102.0,2018-02-13 17:44:10.333737,2018-02-13 20:23:11.766702,1073804.766,-3.003,1.496,1.997,4.2,2.289,2.287,8.949,7.884
103.0,2018-02-13 20:25:11.806580,2018-02-13 23:04:03.758638,1083456.758,-3.003,1.496,1.998,4.2,2.287,2.284,8.94,7.875
104.0,2018-02-13 23:06:03.794399,2018-02-14 01:44:44.026499,1093097.026,-3.003,1.496,1.998,4.2,2.284,2.281,8.929,7.865
105.0,2018-02-14 01:46:44.070631,2018-02-14 04:25:10.473669,1102723.473,-3.003,1.496,1.998,4.2,2.28,2.278,8.915,7.852
106.0,2018-02-14 04:27:10.557144,2018-02-14 07:05:22.941435,1112335.941,-3.003,1.496,1.997,4.2,2.276,2.274,8.901,7.839
107.0,2018-02-14 07:07:22.969453,2018-02-14 09:45:21.420390,1121934.42,-3.003,1.496,1.997,4.2,2.272,2.27,8.887,7.826
108.0,2018-02-14 09:47:21.482343,2018-02-14 12:25:07.016168,1131520.016,-3.003,1.496,1.998,4.2,2.269,2.266,8.873,7.813
109.0,2018-02-14 12:27:07.091161,2018-02-14 15:04:40.897517,1141093.897,-3.003,1.496,1.999,4.2,2.265,2.262,8.859,7.8
110.0,2018-02-14 15:06:40.935405,2018-02-14 17:44:03.206626,1150656.206,-3.003,1.496,1.999,4.2,2.261,2.259,8.846,7.788
111.0,2018-02-14 17:46:03.282616,2018-02-14 20:23:15.058061,1160208.058,-3.003,1.496,1.998,4.2,2.258,2.256,8.834,7.777
112.0,2018-02-14 20:25:15.123723,2018-02-14 23:02:16.006564,1169749.006,-3.003,1.496,1.998,4.2,2.255,2.253,8.824,7.767
113.0,2018-02-14 23:04:16.044588,2018-02-15 01:41:07.297191,1179280.297,-3.003,1.496,1.996,4.2,2.253,2.25,8.814,7.757
114.0,2018-02-15 01:43:07.322758,2018-02-15 04:19:47.996333,1188800.996,-3.003,1.496,1.998,4.2,2.25,2.247,8.802,7.745
115.0,2018-02-15 04:21:48.057552,2018-02-15 06:58:16.603978,1198309.603,-3.003,1.496,1.998,4.2,2.246,2.244,8.789,7.733
116.0,2018-02-15 07:00:16.683301,2018-02-15 09:36:35.037349,1207808.037,-3.003,1.496,1.998,4.2,2.243,2.241,8.778,7.722
117.0,2018-02-15 09:38:35.078659,2018-02-15 12:14:42.272662,1217295.272,-3.003,1.496,1.999,4.2,2.24,2.238,8.766,7.711
118.0,2018-02-15 12:16:42.355457,2018-02-15 14:52:40.065458,1226773.065,-3.003,1.496,1.999,4.2,2.237,2.235,8.756,7.702
119.0,2018-02-15 14:54:40.111424,2018-02-15 17:30:27.976941,1236240.976,-3.003,1.496,1.998,4.2,2.234,2.232,8.746,7.692
120.0,2018-02-15 17:32:28.032855,2018-02-15 20:08:04.908684,1245697.908,-3.003,1.496,1.997,4.2,2.231,2.229,8.736,7.682
121.0,2018-02-15 20:10:04.987865,2018-02-15 22:45:30.822047,1255143.822,-3.003,1.496,1.997,4.2,2.228,2.226,8.725,7.671
122.0,2018-02-15 22:47:30.875548,2018-02-16 01:22:43.640675,1264576.64,-3.003,1.496,1.999,4.2,2.225,2.223,8.712,7.66
123.0,2018-02-16 01:24:43.709393,2018-02-16 03:59:45.347911,1273998.347,-3.003,1.496,1.998,4.2,2.222,2.22,8.699,7.648
124.0,2018-02-16 04:01:45.414202,2018-02-16 06:36:36.373111,1283409.373,-3.003,1.496,1.999,4.2,2.218,2.216,8.688,7.637
125.0,2018-02-16 06:38:36.419837,2018-02-16 09:13:18.274648,1292811.274,-3.003,1.496,1.999,4.2,2.216,2.214,8.677,7.627
126.0,2018-02-16 09:15:18.318049,2018-02-16 11:49:51.461935,1302204.461,-3.003,1.496,1.997,4.2,2.213,2.211,8.667,7.618
127.0,2018-02-16 11:51:51.519087,2018-02-16 14:26:12.558613,1311585.558,-3.003,1.496,1.997,4.2,2.21,2.208,8.656,7.606
128.0,2018-02-16 14:28:12.641195,2018-02-16 17:02:22.771921,1320955.771,-3.003,1.496,1.999,4.2,2.207,2.205,8.644,7.595
129.0,2018-02-16 17:04:22.799974,2018-02-16 19:38:22.687518,1330315.687,-3.003,1.496,1.996,4.2,2.204,2.202,8.633,7.584
130.0,2018-02-16 19:40:22.737887,2018-02-16 22:14:12.520342,1339665.52,-3.003,1.496,1.997,4.2,2.201,2.199,8.622,7.574
131.0,2018-02-16 22:16:12.545466,2018-02-17 00:49:51.890214,1349004.89,-3.003,1.496,1.996,4.2,2.198,2.196,8.612,7.565
132.0,2018-02-17 00:51:51.967257,2018-02-17 03:25:24.897131,1358337.897,-3.003,1.496,1.999,4.2,2.196,2.194,8.604,7.557
133.0,2018-02-17 03:27:24.921618,2018-02-17 06:00:50.651831,1367663.651,-3.003,1.496,1.997,4.2,2.194,2.192,8.596,7.55
134.0,2018-02-17 06:02:50.737231,2018-02-17 08:36:06.600224,1376979.6,-3.003,1.496,1.998,4.2,2.191,2.19,8.588,7.541
135.0,2018-02-17 08:38:06.636699,2018-02-17 11:11:11.834843,1386284.834,-3.003,1.496,1.999,4.2,2.189,2.187,8.578,7.531
136.0,2018-02-17 11:13:11.867554,2018-02-17 13:46:06.726286,1395579.726,-3.003,1.496,1.998,4.2,2.185,2.184,8.566,7.52
137.0,2018-02-17 13:48:06.769718,2018-02-17 16:20:50.956232,1404863.956,-3.003,1.496,1.996,4.2,2.182,2.181,8.553,7.51
138.0,2018-02-17 16:22:51.023994,2018-02-17 18:55:25.989937,1414138.989,-3.003,1.496,1.999,4.2,2.179,2.178,8.542,7.5
139.0,2018-02-17 18:57:26.036287,2018-02-17 21:29:52.705984,1423405.705,-3.003,1.496,1.999,4.2,2.177,2.175,8.533,7.491
140.0,2018-02-17 21:31:52.779887,2018-02-18 00:04:11.238278,1432664.238,-3.003,1.496,1.997,4.2,2.174,2.173,8.525,7.482
141.0,2018-02-18 00:06:11.295421,2018-02-18 02:38:21.469776,1441914.469,-3.003,1.496,1.999,4.2,2.172,2.171,8.517,7.474
142.0,2018-02-18 02:40:21.527525,2018-02-18 05:12:24.630456,1451157.63,-3.003,1.496,1.999,4.2,2.17,2.169,8.509,7.466
143.0,2018-02-18 05:14:24.708641,2018-02-18 07:46:19.702627,1460392.702,-3.003,1.496,1.997,4.2,2.168,2.167,8.501,7.459
144.0,2018-02-18 07:48:19.788396,2018-02-18 10:20:10.519050,1469623.519,-3.003,1.496,1.996,4.2,2.166,2.165,8.495,7.453
145.0,2018-02-18 10:22:10.573857,2018-02-18 12:53:55.076149,1478848.076,-3.003,1.496,1.998,4.2,2.165,2.163,8.489,7.448
146.0,2018-02-18 12:55:55.121233,2018-02-18 15:27:32.393906,1488065.393,-3.003,1.496,1.996,4.2,2.163,2.162,8.483,7.441
147.0,2018-02-18 15:29:32.418001,2018-02-18 18:00:59.640210,1497272.64,-3.003,1.496,1.998,4.2,2.161,2.159,8.474,7.433
148.0,2018-02-18 18:02:59.720320,2018-02-18 20:34:15.435827,1506468.435,-3.003,1.496,1.999,4.2,2.157,2.156,8.461,7.421
149.0,2018-02-18 20:36:15.553195,2018-02-18 23:07:21.835740,1515654.835,-3.003,1.496,1.999,4.2,2.154,2.153,8.45,7.412
150.0,2018-02-18 23:09:21.912722,2018-02-19 01:40:19.311144,1524832.311,-3.003,1.496,1.998,4.2,2.152,2.15,8.439,7.403
151.0,2018-02-19 01:42:19.395705,2018-02-19 04:13:09.154191,1534002.154,-3.003,1.496,1.997,4.2,2.149,2.148,8.431,7.394
152.0,2018-02-19 04:15:09.260192,2018-02-19 06:45:52.148014,1543165.148,-3.003,1.496,1.996,4.2,2.147,2.146,8.424,7.387
153.0,2018-02-19 06:47:52.250243,2018-02-19 09:18:28.190567,1552321.19,-3.003,1.496,1.998,4.2,2.146,2.144,8.417,7.378
154.0,2018-02-19 09:20:28.234318,2018-02-19 11:50:58.648128,1561471.648,-3.003,1.496,1.999,4.2,2.144,2.142,8.41,7.371
155.0,2018-02-19 11:52:58.718378,2018-02-19 14:23:20.854249,1570613.854,-3.003,1.496,1.998,4.2,2.141,2.14,8.401,7.363
156.0,2018-02-19 14:25:20.937459,2018-02-19 16:55:37.791902,1579750.791,-3.003,1.496,1.996,4.2,2.14,2.139,8.394,7.357
157.0,2018-02-19 16:57:37.848237,2018-02-19 19:27:49.051316,1588882.051,-3.003,1.496,1.997,4.2,2.138,2.137,8.389,7.351
158.0,2018-02-19 19:29:49.103093,2018-02-19 21:59:53.936564,1598006.936,-3.003,1.496,1.995,4.2,2.136,2.135,8.383,7.346
159.0,2018-02-19 22:01:53.973434,2018-02-20 00:31:50.122246,1607123.122,-3.003,1.496,1.998,4.2,2.134,2.133,8.375,7.338
160.0,2018-02-20 00:33:50.223764,2018-02-20 03:03:38.774296,1616231.774,-3.003,1.496,1.997,4.2,2.132,2.131,8.365,7.329
161.0,2018-02-20 03:05:38.865521,2018-02-20 05:35:18.589543,1625331.589,-3.003,1.496,1.999,4.2,2.129,2.128,8.357,7.321
162.0,2018-02-20 05:37:18.624994,2018-02-20 08:06:51.640007,1634424.64,-3.003,1.496,1.996,4.2,2.127,2.126,8.348,7.314
163.0,2018-02-20 08:08:51.671340,2018-02-20 10:38:19.510725,1643512.51,-3.003,1.496,1.999,4.2,2.126,2.125,8.343,7.308
164.0,2018-02-20 10:40:19.623261,2018-02-20 13:09:41.446008,1652594.446,-3.003,1.496,1.999,4.2,2.124,2.123,8.337,7.301
165.0,2018-02-20 13:11:41.473672,2018-02-20 15:40:55.685180,1661668.685,-3.003,1.496,1.996,4.2,2.122,2.121,8.328,7.293
166.0,2018-02-20 15:42:55.772054,2018-02-20 18:12:02.837394,1670735.837,-3.003,1.496,1.999,4.2,2.12,2.119,8.321,7.285
167.0,2018-02-20 18:14:02.846641,2018-02-20 20:43:03.544624,1679796.544,-3.003,1.496,1.998,4.2,2.118,2.117,8.313,7.278
168.0,2018-02-20 20:45:03.653394,2018-02-20 23:13:58.703705,1688851.703,-3.003,1.496,1.999,4.2,2.116,2.116,8.307,7.273
169.0,2018-02-20 23:15:58.731010,2018-02-21 01:44:51.252295,1697904.252,-3.003,1.496,1.995,4.2,2.115,2.115,8.304,7.27
170.0,2018-02-21 01:46:51.334756,2018-02-21 04:15:37.604956,1706950.604,-3.003,1.496,1.996,4.2,2.114,2.113,8.298,7.264
171.0,2018-02-21 04:17:37.638883,2018-02-21 06:46:17.407673,1715990.407,-3.003,1.496,1.999,4.2,2.112,2.111,8.292,7.258
172.0,2018-02-21 06:48:17.475891,2018-02-21 09:16:49.052781,1725022.052,-3.003,1.496,1.998,4.2,2.11,2.109,8.283,7.25
173.0,2018-02-21 09:18:49.079711,2018-02-21 11:47:13.396429,1734046.396,-3.003,1.496,1.998,4.2,2.108,2.107,8.275,7.243
174.0,2018-02-21 11:49:13.432939,2018-02-21 14:17:32.114483,1743065.114,-3.003,1.496,1.997,4.2,2.106,2.105,8.268,7.237
175.0,2018-02-21 14:19:32.120516,2018-02-21 16:47:48.677577,1752081.677,-3.003,1.496,1.999,4.2,2.105,2.104,8.265,7.232
176.0,2018-02-21 16:49:48.680356,2018-02-21 19:17:59.311604,1761092.311,-3.003,1.496,1.996,4.2,2.103,2.103,8.258,7.225
177.0,2018-02-21 19:19:59.426605,2018-02-21 21:48:04.198146,1770097.198,-3.003,1.496,1.997,4.2,2.102,2.101,8.252,7.219
178.0,2018-02-21 21:50:04.259788,2018-02-22 00:18:04.113402,1779097.113,-3.003,1.496,1.997,4.2,2.1,2.1,8.246,7.213
179.0,2018-02-22 00:20:04.175930,2018-02-22 02:47:59.337748,1788092.337,-3.003,1.496,1.997,4.2,2.099,2.098,8.241,7.209
180.0,2018-02-22 02:49:59.393757,2018-02-22 05:17:52.721089,1797085.721,-3.003,1.496,1.998,4.2,2.098,2.098,8.239,7.207
181.0,2018-02-22 05:19:52.799164,2018-02-22 07:47:41.871948,1806074.871,-3.003,1.496,1.996,4.2,2.097,2.097,8.236,7.204
182.0,2018-02-22 07:49:41.949568,2018-02-22 10:17:24.531633,1815057.531,-3.003,1.496,1.999,4.2,2.096,2.095,8.232,7.198
183.0,2018-02-22 10:19:24.531892,2018-02-22 12:46:58.895355,1824031.895,-3.003,1.496,1.998,4.2,2.094,2.093,8.223,7.191
184.0,2018-02-22 12:48:58.906910,2018-02-22 15:16:26.430716,1832999.43,-3.003,1.496,1.996,4.2,2.091,2.091,8.214,7.184
185.0,2018-02-22 15:18:26.515874,2018-02-22 17:45:49.194017,1841962.194,-3.003,1.496,1.998,4.2,2.09,2.089,8.207,7.177
186.0,2018-02-22 17:47:49.189207,2018-02-22 20:15:07.339815,1850920.339,-3.003,1.496,1.996,4.2,2.088,2.088,8.201,7.172
187.0,2018-02-22 20:17:07.456167,2018-02-22 22:44:21.056571,1859874.056,-3.003,1.496,1.996,4.2,2.087,2.087,8.197,7.166
188.0,2018-02-22 22:46:21.130349,2018-02-23 01:13:29.595483,1868822.595,-3.003,1.496,1.998,4.2,2.086,2.085,8.191,7.16
189.0,2018-02-23 01:15:29.649745,2018-02-23 03:42:32.359521,1877765.359,-3.003,1.496,1.998,4.2,2.084,2.083,8.184,7.154
190.0,2018-02-23 03:44:32.353377,2018-02-23 06:11:31.689861,1886704.689,-3.003,1.496,1.998,4.2,2.083,2.082,8.18,7.15
191.0,2018-02-23 06:13:31.711609,2018-02-23 08:40:29.316682,1895642.316,-3.003,1.496,1.997,4.2,2.082,2.082,8.178,7.149
192.0,2018-02-23 08:42:29.394710,2018-02-23 11:09:22.721116,1904575.721,-3.003,1.496,1.996,4.2,2.082,2.081,8.177,7.146
193.0,2018-02-23 11:11:22.817749,2018-02-23 13:38:11.785720,1913504.785,-3.003,1.496,1.998,4.2,2.08,2.08,8.173,7.141
194.0,2018-02-23 13:40:11.862112,2018-02-23 16:06:54.917354,1922427.917,-3.003,1.496,1.999,4.2,2.079,2.078,8.165,7.135
195.0,2018-02-23 16:08:54.964022,2018-02-23 18:35:31.014199,1931344.014,-3.003,1.496,1.996,4.2,2.076,2.076,8.156,7.127
196.0,2018-02-23 18:37:31.113718,2018-02-23 21:04:03.944808,1940256.944,-3.003,1.496,1.998,4.2,2.075,2.075,8.15,7.122
197.0,2018-02-23 21:06:04.029330,2018-02-23 23:32:32.463572,1949165.463,-3.003,1.496,1.997,4.2,2.074,2.074,8.146,7.117
198.0,2018-02-23 23:34:32.494615,2018-02-24 02:00:57.201046,1958070.201,-3.003,1.496,1.998,4.2,2.073,2.072,8.142,7.112
199.0,2018-02-24 02:02:57.266278,2018-02-24 04:29:15.657663,1966968.657,-3.003,1.496,1.999,4.2,2.071,2.071,8.136,7.106
200.0,2018-02-24 04:31:15.684528,2018-02-24 06:57:30.236746,1975863.236,-3.003,1.496,1.997,4.2,2.07,2.07,8.132,7.102
201.0,2018-02-24 06:59:30.344175,2018-02-24 09:25:41.695247,1984754.695,-3.003,1.496,1.996,4.2,2.069,2.069,8.129,7.1
202.0,2018-02-24 09:27:41.784400,2018-02-24 11:53:51.609043,1993644.609,-3.003,1.496,1.999,4.2,2.069,2.068,8.128,7.098
203.0,2018-02-24 11:55:51.614502,2018-02-24 14:21:57.866726,2002530.866,-3.003,1.496,1.998,4.2,2.068,2.068,8.126,7.096
204.0,2018-02-24 14:23:57.876664,2018-02-24 16:49:58.351972,2011411.351,-3.003,1.496,1.996,4.2,2.066,2.066,8.12,7.091
205.0,2018-02-24 16:51:58.419587,2018-02-24 19:17:52.338172,2020285.338,-3.003,1.496,1.996,4.2,2.065,2.064,8.113,7.084
206.0,2018-02-24 19:19:52.452733,2018-02-24 21:45:40.911930,2029153.911,-3.003,1.496,1.995,4.2,2.063,2.062,8.105,7.078
207.0,2018-02-24 21:47:41.002067,2018-02-25 00:13:24.443638,2038017.443,-3.003,1.496,1.998,4.2,2.061,2.061,8.098,7.072
208.0,2018-02-25 00:15:24.469861,2018-02-25 02:41:04.839814,2046877.839,-3.003,1.496,1.996,4.2,2.06,2.06,8.095,7.068
209.0,2018-02-25 02:43:04.891084,2018-02-25 05:08:41.675755,2055734.675,-3.003,1.496,1.998,4.2,2.059,2.059,8.091,7.063
210.0,2018-02-25 05:10:41.715063,2018-02-25 07:36:14.206284,2064587.206,-3.003,1.496,1.999,4.2,2.058,2.058,8.086,7.057
211.0,2018-02-25 07:38:14.226534,2018-02-25 10:03:43.813052,2073436.813,-3.003,1.496,1.999,4.2,2.057,2.057,8.083,7.054
212.0,2018-02-25 10:05:43.840845,2018-02-25 12:31:12.041408,2082285.041,-3.003,1.496,1.997,4.2,2.056,2.056,8.081,7.053
213.0,2018-02-25 12:33:12.074277,2018-02-25 14:58:38.975713,2091131.975,-3.003,1.496,1.998,4.2,2.056,2.056,8.08,7.052
214.0,2018-02-25 15:00:38.980461,2018-02-25 17:26:02.916254,2099975.916,-3.003,1.496,1.999,4.2,2.056,2.055,8.079,7.05
215.0,2018-02-25 17:28:03.013025,2018-02-25 19:53:22.812089,2108815.812,-3.003,1.496,1.997,4.2,2.054,2.054,8.074,7.046
216.0,2018-02-25 19:55:22.900683,2018-02-25 22:20:36.413328,2117649.413,-3.003,1.496,1.995,4.2,2.053,2.053,8.067,7.04
217.0,2018-02-25 22:22:36.451890,2018-02-26 00:47:45.057743,2126478.057,-3.003,1.496,1.998,4.2,2.051,2.051,8.061,7.035
218.0,2018-02-26 00:49:45.163203,2018-02-26 03:14:50.560307,2135303.56,-3.003,1.496,1.998,4.2,2.05,2.05,8.056,7.031
219.0,2018-02-26 03:16:50.571429,2018-02-26 05:41:53.332730,2144126.332,-3.003,1.496,1.999,4.2,2.05,2.05,8.057,7.031
220.0,2018-02-26 05:43:53.375092,2018-02-26 08:08:51.540179,2152944.54,-3.003,1.496,1.999,4.2,2.048,2.048,8.049,7.023
221.0,2018-02-26 08:10:51.601688,2018-02-26 10:35:45.004685,2161758.004,-3.003,1.496,1.996,4.2,2.047,2.047,8.045,7.017
222.0,2018-02-26 10:37:45.014416,2018-02-26 13:02:35.494058,2170568.494,-3.003,1.496,1.998,4.2,2.046,2.046,8.041,7.014
223.0,2018-02-26 13:04:35.584801,2018-02-26 15:29:24.442665,2179377.442,-3.003,1.496,1.999,4.2,2.045,2.045,8.039,7.012
224.0,2018-02-26 15:31:24.505897,2018-02-26 17:56:13.063669,2188186.063,-3.003,1.496,1.995,4.2,2.045,2.045,8.038,7.011
225.0,2018-02-26 17:58:13.130234,2018-02-26 20:22:56.093310,2196989.093,-3.003,1.496,1.996,4.2,2.044,2.044,8.034,7.007
226.0,2018-02-26 20:24:56.123282,2018-02-26 22:49:32.653328,2205785.653,-3.003,1.496,1.998,4.2,2.042,2.042,8.027,7.001
227.0,2018-02-26 22:51:32.729796,2018-02-27 01:16:02.669619,2214575.669,-3.003,1.496,1.997,4.2,2.04,2.04,8.02,6.995
228.0,2018-02-27 01:18:02.750933,2018-02-27 03:42:29.732978,2223362.732,-3.003,1.496,1.996,4.2,2.039,2.039,8.015,6.991
229.0,2018-02-27 03:44:29.751424,2018-02-27 06:08:54.767276,2232147.767,-3.003,1.496,1.998,4.2,2.038,2.038,8.012,6.988
230.0,2018-02-27 06:10:54.808473,2018-02-27 08:35:17.070092,2240930.07,-3.003,1.496,1.999,4.2,2.038,2.038,8.01,6.984
231.0,2018-02-27 08:37:17.103451,2018-02-27 11:01:35.286823,2249708.286,-3.003,1.496,1.997,4.2,2.036,2.036,8.005,6.979
232.0,2018-02-27 11:03:35.339027,2018-02-27 13:27:49.704084,2258482.704,-3.003,1.496,1.999,4.2,2.035,2.035,8.0,6.974
233.0,2018-02-27 13:29:49.747774,2018-02-27 15:54:03.003410,2267256.003,-3.003,1.496,1.997,4.2,2.035,2.035,7.999,6.973
234.0,2018-02-27 15:56:03.087223,2018-02-27 18:20:17.154594,2276030.154,-3.003,1.496,1.998,4.2,2.034,2.035,7.998,6.972
235.0,2018-02-27 18:22:17.154662,2018-02-27 20:46:28.103782,2284801.103,-3.003,1.496,1.997,4.2,2.034,2.034,7.996,6.97
236.0,2018-02-27 20:48:28.122901,2018-02-27 23:12:34.074285,2293567.074,-3.003,1.496,1.998,4.2,2.033,2.033,7.992,6.966
237.0,2018-02-27 23:14:34.137651,2018-02-28 01:38:33.238218,2302326.238,-3.003,1.496,1.996,4.2,2.031,2.031,7.985,6.96
238.0,2018-02-28 01:40:33.349289,2018-02-28 04:04:26.960104,2311079.96,-3.003,1.496,1.998,4.2,2.029,2.03,7.979,6.955
239.0,2018-02-28 04:06:26.985067,2018-02-28 06:30:17.083586,2319830.083,-3.003,1.496,1.997,4.2,2.028,2.028,7.974,6.951
240.0,2018-02-28 06:32:17.141831,2018-02-28 08:56:04.429819,2328577.429,-3.003,1.496,1.998,4.2,2.027,2.028,7.971,6.948
241.0,2018-02-28 08:58:04.486051,2018-02-28 11:21:48.826096,2337321.826,-3.003,1.496,1.999,4.2,2.027,2.027,7.968,6.944
242.0,2018-02-28 11:23:48.875186,2018-02-28 13:47:30.253781,2346063.253,-3.003,1.496,1.998,4.2,2.026,2.026,7.964,6.939
243.0,2018-02-28 13:49:30.384663,2018-02-28 16:13:08.598687,2354801.598,-3.003,1.496,1.995,4.2,2.025,2.025,7.961,6.936
244.0,2018-02-28 16:15:08.650703,2018-02-28 18:38:47.630783,2363540.63,-3.003,1.496,1.997,4.2,2.024,2.025,7.959,6.935
245.0,2018-02-28 18:40:47.666928,2018-02-28 21:04:26.098902,2372279.098,-3.003,1.496,1.999,4.2,2.024,2.024,7.959,6.934
246.0,2018-02-28 21:06:26.150384,2018-02-28 23:29:59.175788,2381012.175,-3.003,1.496,1.995,4.2,2.023,2.024,7.955,6.931
247.0,2018-02-28 23:31:59.263976,2018-03-01 01:55:26.579904,2389739.579,-3.003,1.496,1.999,4.2,2.022,2.022,7.951,6.926
248.0,2018-03-01 01:57:26.602250,2018-03-01 04:20:47.084822,2398460.084,-3.003,1.496,1.996,4.2,2.02,2.02,7.942,6.919
249.0,2018-03-01 04:22:47.186665,2018-03-01 06:46:04.529947,2407177.529,-3.003,1.496,1.996,4.2,2.019,2.019,7.937,6.915
250.0,2018-03-01 06:48:04.612443,2018-03-01 09:11:19.016988,2415892.016,-3.003,1.496,1.998,4.2,2.018,2.018,7.934,6.912
251.0,2018-03-01 09:13:19.106432,2018-03-01 11:36:31.277063,2424604.277,-3.003,1.496,1.995,4.2,2.017,2.018,7.933,6.909
252.0,2018-03-01 11:38:31.370285,2018-03-01 14:01:40.014726,2433313.014,-3.003,1.496,1.999,4.2,2.017,2.017,7.93,6.905
253.0,2018-03-01 14:01:40.014849,2018-03-01 17:17:27.989193,2445060.989,-1.503,1.496,1.999,4.2,2.016,2.028,7.926,7.234
254.0,2018-03-01 17:17:28.107969,2018-03-01 20:33:35.805004,2456828.805,-1.503,1.496,1.998,4.2,2.026,2.027,7.979,7.233
255.0,2018-03-01 20:33:35.913840,2018-03-01 23:49:42.282517,2468595.282,-1.503,1.496,1.999,4.2,2.025,2.027,7.979,7.233
256.0,2018-03-01 23:49:42.282633,2018-03-01 23:50:42.345100,2468655.345,0.0,0.0,2.84,2.851,0.0,0.0,0.0,0.0
258.0,2018-03-02 15:37:29.016886,2018-03-02 18:51:44.512867,2480320.857,-1.503,1.496,1.999,4.2,1.988,2.004,7.88,7.094
259.0,2018-03-02 18:51:44.543963,2018-03-02 22:05:31.411220,2491947.756,-1.503,1.496,1.998,4.2,2.001,1.999,7.904,7.074
260.0,2018-03-02 22:05:31.504648,2018-03-03 01:18:56.498795,2503552.843,-1.503,1.496,1.997,4.2,1.996,1.995,7.885,7.059
261.0,2018-03-03 01:18:56.498918,2018-03-03 06:15:24.714222,2521341.059,-3.003,1.496,1.998,4.2,3.98,3.974,15.725,13.408
262.0,2018-03-03 06:17:24.769332,2018-03-03 08:38:23.180030,2529919.525,-3.003,1.496,1.996,4.2,1.984,1.983,7.827,6.688
263.0,2018-03-03 08:40:23.236512,2018-03-03 11:01:08.854110,2538485.199,-3.003,1.496,1.998,4.2,1.981,1.98,7.815,6.673
264.0,2018-03-03 11:03:08.906703,2018-03-03 13:23:44.104031,2547040.449,-3.003,1.496,1.998,4.2,1.978,1.978,7.804,6.66
265.0,2018-03-03 13:25:44.163202,2018-03-03 15:46:11.437126,2555587.782,-3.003,1.496,1.996,4.2,1.976,1.976,7.796,6.652
266.0,2018-03-03 15:48:11.490107,2018-03-03 18:08:32.146575,2564128.491,-3.003,1.496,1.996,4.2,1.974,1.974,7.79,6.649
267.0,2018-03-03 18:10:32.198212,2018-03-03 20:30:51.669665,2572668.014,-3.003,1.496,1.998,4.2,1.974,1.974,7.788,6.648
268.0,2018-03-03 20:32:51.725815,2018-03-03 22:53:10.577270,2581206.922,-3.003,1.496,1.994,4.2,1.973,1.973,7.786,6.651
269.0,2018-03-03 22:55:10.629036,2018-03-04 01:15:29.335891,2589745.68,-3.003,1.496,1.997,4.2,1.973,1.973,7.784,6.652
270.0,2018-03-04 01:17:29.390963,2018-03-04 03:37:47.240708,2598283.585,-3.003,1.496,1.996,4.2,1.972,1.973,7.781,6.649
271.0,2018-03-04 03:39:47.297808,2018-03-04 05:59:58.626973,2606814.972,-3.003,1.496,1.996,4.2,1.971,1.971,7.775,6.642
272.0,2018-03-04 06:01:58.683124,2018-03-04 08:22:05.040469,2615341.385,-3.003,1.496,1.995,4.2,1.969,1.97,7.77,6.636
273.0,2018-03-04 08:24:05.095696,2018-03-04 10:44:09.304951,2623865.65,-3.003,1.496,1.996,4.2,1.969,1.969,7.768,6.635
274.0,2018-03-04 10:46:09.355703,2018-03-04 13:06:08.418608,2632384.763,-3.003,1.496,1.997,4.2,1.967,1.968,7.763,6.628
275.0,2018-03-04 13:08:08.472397,2018-03-04 15:28:04.226730,2640900.571,-3.003,1.496,1.997,4.2,1.966,1.967,7.759,6.629
276.0,2018-03-04 15:30:04.278047,2018-03-04 17:50:05.159369,2649421.504,-3.003,1.496,1.995,4.2,1.968,1.968,7.763,6.636
277.0,2018-03-04 17:52:05.216507,2018-03-04 20:12:07.086564,2657943.431,-3.003,1.496,1.995,4.2,1.968,1.968,7.762,6.637
278.0,2018-03-04 20:14:07.135301,2018-03-04 22:34:07.323551,2666463.668,-3.003,1.496,1.996,4.2,1.967,1.967,7.759,6.635
279.0,2018-03-04 22:36:07.376999,2018-03-05 00:56:04.479767,2674980.824,-3.003,1.496,1.997,4.2,1.966,1.966,7.756,6.633
280.0,2018-03-05 00:58:04.532781,2018-03-05 03:17:56.171742,2683492.516,-3.003,1.496,1.999,4.2,1.965,1.965,7.75,6.626
281.0,2018-03-05 03:19:56.231261,2018-03-05 05:39:42.913047,2691999.258,-3.003,1.496,1.996,4.2,1.963,1.964,7.746,6.62
282.0,2018-03-05 05:41:42.970977,2018-03-05 08:01:23.945612,2700500.29,-3.003,1.496,1.999,4.2,1.962,1.962,7.74,6.613
283.0,2018-03-05 08:03:23.998671,2018-03-05 10:23:00.195554,2708996.54,-3.003,1.496,1.999,4.2,1.96,1.961,7.735,6.61
284.0,2018-03-05 10:25:00.256243,2018-03-05 12:44:36.811081,2717493.156,-3.003,1.496,1.996,4.2,1.961,1.961,7.735,6.611
285.0,2018-03-05 12:46:36.865556,2018-03-05 15:06:14.142403,2725990.487,-3.003,1.496,1.999,4.2,1.961,1.961,7.735,6.612
286.0,2018-03-05 15:08:14.195458,2018-03-05 17:27:51.781155,2734488.126,-3.003,1.496,1.997,4.2,1.961,1.961,7.735,6.614
287.0,2018-03-05 17:29:51.849001,2018-03-05 19:49:27.742754,2742984.087,-3.003,1.496,1.996,4.2,1.96,1.96,7.732,6.612
288.0,2018-03-05 19:51:27.807027,2018-03-05 22:11:01.969837,2751478.314,-3.003,1.496,1.996,4.2,1.959,1.96,7.729,6.61
289.0,2018-03-05 22:13:02.027717,2018-03-06 00:32:33.291120,2759969.636,-3.003,1.496,1.999,4.2,1.958,1.959,7.726,6.608
290.0,2018-03-06 00:34:33.338008,2018-03-06 02:54:01.093621,2768457.438,-3.003,1.496,1.998,4.2,1.957,1.958,7.722,6.605
291.0,2018-03-06 02:56:01.154923,2018-03-06 05:15:26.544582,2776942.889,-3.003,1.496,1.996,4.2,1.957,1.957,7.72,6.602
292.0,2018-03-06 05:17:26.585344,2018-03-06 07:36:47.999857,2785424.344,-3.003,1.496,1.999,4.2,1.956,1.956,7.716,6.598
293.0,2018-03-06 07:38:48.044586,2018-03-06 09:58:08.377847,2793904.722,-3.003,1.496,1.999,4.2,1.955,1.956,7.714,6.596
294.0,2018-03-06 10:00:08.425162,2018-03-06 12:19:26.931393,2802383.276,-3.003,1.496,1.997,4.2,1.955,1.955,7.712,6.595
295.0,2018-03-06 12:21:26.990746,2018-03-06 14:40:44.255990,2810860.601,-3.003,1.496,1.996,4.2,1.954,1.955,7.71,6.594
296.0,2018-03-06 14:42:44.324879,2018-03-06 17:01:57.756206,2819334.101,-3.003,1.496,1.998,4.2,1.953,1.954,7.707,6.59
297.0,2018-03-06 17:03:57.826616,2018-03-06 19:23:09.512558,2827805.857,-3.003,1.496,1.998,4.2,1.953,1.953,7.704,6.589
298.0,2018-03-06 19:25:09.563517,2018-03-06 21:44:22.262980,2836278.608,-3.003,1.496,1.996,4.2,1.953,1.953,7.704,6.591
299.0,2018-03-06 21:46:22.319648,2018-03-07 00:05:34.301490,2844750.646,-3.003,1.496,1.998,4.2,1.953,1.953,7.703,6.591
300.0,2018-03-07 00:07:34.346538,2018-03-07 02:26:46.264729,2853222.609,-3.003,1.496,1.998,4.2,1.952,1.953,7.701,6.591
301.0,2018-03-07 02:28:46.330112,2018-03-07 04:47:56.838041,2861693.183,-3.003,1.496,1.997,4.2,1.952,1.952,7.699,6.589
302.0,2018-03-07 04:49:56.889884,2018-03-07 07:09:05.760447,2870162.105,-3.003,1.496,1.999,4.2,1.951,1.952,7.697,6.589
303.0,2018-03-07 07:11:05.827495,2018-03-07 09:30:13.461884,2878629.806,-3.003,1.496,1.998,4.2,1.951,1.951,7.695,6.587
304.0,2018-03-07 09:32:13.510725,2018-03-07 11:51:19.744396,2887096.089,-3.003,1.496,1.998,4.2,1.95,1.951,7.693,6.587
305.0,2018-03-07 11:53:19.804287,2018-03-07 14:12:25.507422,2895561.852,-3.003,1.496,1.996,4.2,1.95,1.951,7.693,6.588
306.0,2018-03-07 14:14:25.577270,2018-03-07 16:33:31.499722,2904027.844,-3.003,1.496,1.999,4.2,1.95,1.951,7.691,6.588
307.0,2018-03-07 16:35:31.548709,2018-03-07 18:54:35.593558,2912491.938,-3.003,1.496,1.998,4.2,1.95,1.95,7.689,6.586
308.0,2018-03-07 18:56:35.649875,2018-03-07 21:15:37.650405,2920953.995,-3.003,1.496,1.997,4.2,1.949,1.949,7.686,6.584
309.0,2018-03-07 21:17:37.710400,2018-03-07 23:36:39.786688,2929416.131,-3.003,1.496,1.998,4.2,1.949,1.949,7.686,6.585
310.0,2018-03-07 23:38:39.850976,2018-03-08 01:57:40.029217,2937876.374,-3.003,1.496,1.996,4.2,1.948,1.949,7.684,6.584
311.0,2018-03-08 01:59:40.094383,2018-03-08 04:18:41.247258,2946337.592,-3.003,1.496,1.998,4.2,1.948,1.949,7.684,6.585
312.0,2018-03-08 04:20:41.315145,2018-03-08 06:39:40.973921,2954797.319,-3.003,1.496,1.998,4.2,1.948,1.948,7.682,6.584
313.0,2018-03-08 06:41:41.041867,2018-03-08 09:00:40.915292,2963257.26,-3.003,1.496,1.997,4.2,1.948,1.948,7.681,6.585
314.0,2018-03-08 09:02:40.958544,2018-03-08 11:21:39.163279,2971715.508,-3.003,1.496,1.997,4.2,1.947,1.948,7.679,6.584
315.0,2018-03-08 11:23:39.221811,2018-03-08 13:42:37.771346,2980174.116,-3.003,1.496,1.997,4.2,1.948,1.948,7.681,6.589
316.0,2018-03-08 13:44:37.817270,2018-03-08 16:03:31.643594,2988627.988,-3.003,1.496,1.996,4.2,1.946,1.947,7.676,6.58
317.0,2018-03-08 16:05:31.692233,2018-03-08 18:24:23.468815,2997079.813,-3.003,1.496,1.998,4.2,1.946,1.946,7.673,6.578
318.0,2018-03-08 18:26:23.504653,2018-03-08 20:45:09.921221,3005526.266,-3.003,1.496,1.996,4.2,1.944,1.945,7.667,6.574
319.0,2018-03-08 20:47:09.998441,2018-03-08 23:05:56.414966,3013972.76,-3.003,1.496,1.997,4.2,1.944,1.944,7.667,6.573
320.0,2018-03-08 23:07:56.470841,2018-03-09 01:26:41.634608,3022417.979,-3.003,1.496,1.998,4.2,1.944,1.944,7.665,6.573
321.0,2018-03-09 01:28:41.667389,2018-03-09 03:47:23.534945,3030859.88,-3.003,1.496,1.995,4.2,1.943,1.944,7.662,6.573
322.0,2018-03-09 03:49:23.601349,2018-03-09 06:08:06.106572,3039302.451,-3.003,1.496,1.996,4.2,1.943,1.943,7.661,6.572
323.0,2018-03-09 06:10:06.145777,2018-03-09 08:28:47.567549,3047743.912,-3.003,1.496,1.999,4.2,1.943,1.943,7.66,6.57
324.0,2018-03-09 08:30:47.608762,2018-03-09 10:49:28.347947,3056184.693,-3.003,1.496,1.998,4.2,1.942,1.943,7.659,6.569
325.0,2018-03-09 10:51:28.421125,2018-03-09 13:10:08.348800,3064624.693,-3.003,1.496,1.998,4.2,1.942,1.942,7.657,6.569
326.0,2018-03-09 13:12:08.421275,2018-03-09 15:30:49.003129,3073065.348,-3.003,1.496,1.998,4.2,1.942,1.943,7.659,6.571
327.0,2018-03-09 15:32:49.076086,2018-03-09 17:51:29.690522,3081506.035,-3.003,1.496,1.997,4.2,1.943,1.943,7.66,6.573
328.0,2018-03-09 17:53:29.732965,2018-03-09 20:12:06.779837,3089943.124,-3.003,1.496,1.995,4.2,1.942,1.942,7.656,6.572
329.0,2018-03-09 20:14:06.817218,2018-03-09 22:32:44.729307,3098381.074,-3.003,1.496,1.999,4.2,1.941,1.942,7.654,6.571
330.0,2018-03-09 22:34:44.762872,2018-03-10 00:53:20.566384,3106816.911,-3.003,1.496,1.996,4.2,1.94,1.941,7.651,6.568
331.0,2018-03-10 00:55:20.623884,2018-03-10 03:13:53.557622,3115249.902,-3.003,1.496,1.997,4.2,1.94,1.94,7.648,6.565
332.0,2018-03-10 03:15:53.603335,2018-03-10 05:34:24.405761,3123680.75,-3.003,1.496,1.999,4.2,1.939,1.939,7.644,6.563
333.0,2018-03-10 05:36:24.436030,2018-03-10 07:54:57.229174,3132113.574,-3.003,1.496,1.998,4.2,1.939,1.939,7.645,6.565
334.0,2018-03-10 07:56:57.309884,2018-03-10 10:15:31.254687,3140547.599,-3.003,1.496,1.995,4.2,1.939,1.94,7.646,6.568
335.0,2018-03-10 10:17:31.325211,2018-03-10 12:36:03.203721,3148979.548,-3.003,1.496,1.999,4.2,1.939,1.94,7.646,6.567
336.0,2018-03-10 12:38:03.260410,2018-03-10 14:56:28.961992,3157405.307,-3.003,1.496,1.996,4.2,1.938,1.938,7.639,6.563
337.0,2018-03-10 14:58:28.995251,2018-03-10 17:16:53.501504,3165829.846,-3.003,1.496,1.995,4.2,1.937,1.937,7.635,6.562
338.0,2018-03-10 17:18:53.540622,2018-03-10 19:37:18.378975,3174254.724,-3.003,1.496,1.995,4.2,1.937,1.937,7.634,6.561
