Repository: Oliver191/MSc_Thesis_Predictive_Maintenance_Batteries

# MSc_Thesis_Predictive_Maintenance_Batteries
The GitHub repository accompanying the MSc Thesis at Esade written by Oliver Caspers regarding the topic “Predictive Maintenance for Lithium-Ion Batteries: Predicting the Remaining Useful Life (RUL) using Data-Driven Machine Learning based on Real-World Battery Datasets”.

SNL_Final.ipynb: The main Jupyter Notebook which contains the main code used to load, clean, and transform the SNL data. Four initial models are evaluated and a RF is chosen to be optimized. The RF is trained to predict the RUL on the training data and optimized using the validation data. Finally, the model is tested using independent testing data from UL.

File: SNL_Cycle_Timeseries_Data/SNL_18650_NMC_25C_0-100_0.5-0.5C_b_cycle_data.csv (part 1 of 2)
Cycle_Index,Start_Time,End_Time,Test_Time (s),Min_Current (A),Max_Current (A),Min_Voltage (V),Max_Voltage (V),Charge_Capacity (Ah),Discharge_Capacity (Ah),Charge_Energy (Wh),Discharge_Energy (Wh)
1.0,2017-08-07 08:47:13.007462,2017-08-07 13:23:27.862363,16584.862,-1.5,1.5,1.999,4.2,2.882,2.99,11.077,10.744
2.0,2017-08-07 13:23:27.924695,2017-08-07 18:03:12.711509,33369.711,-1.5,1.5,1.999,4.2,2.996,2.983,11.428,10.725
3.0,2017-08-07 18:03:12.803417,2017-08-07 22:42:10.906715,50107.906,-1.5,1.5,1.999,4.2,2.987,2.974,11.396,10.699
4.0,2017-08-07 22:42:10.906843,2017-08-08 07:47:50.701893,82847.701,-1.5,1.5,1.999,4.2,5.947,5.923,22.701,21.324
5.0,2017-08-08 07:49:50.748021,2017-08-08 12:14:33.861952,98850.861,-1.5,1.5,1.999,4.2,2.96,2.948,11.293,10.62
6.0,2017-08-08 12:16:33.895865,2017-08-08 16:40:31.190061,114808.19,-1.5,1.5,1.999,4.2,2.951,2.938,11.259,10.59
7.0,2017-08-08 16:42:31.226139,2017-08-08 21:05:51.882593,130728.882,-1.5,1.5,1.999,4.2,2.941,2.93,11.226,10.567
8.0,2017-08-08 21:07:51.925871,2017-08-09 01:30:19.961641,146596.961,-1.5,1.5,1.999,4.2,2.933,2.921,11.197,10.541
9.0,2017-08-09 01:32:20.018995,2017-08-09 05:54:08.581327,162425.581,-1.5,1.5,1.999,4.2,2.924,2.913,11.166,10.516
10.0,2017-08-09 05:56:08.630430,2017-08-09 10:17:24.784638,178221.784,-1.5,1.5,1.999,4.2,2.916,2.906,11.14,10.495
11.0,2017-08-09 10:19:24.824801,2017-08-09 14:40:01.503405,193978.503,-1.5,1.5,1.999,4.2,2.909,2.898,11.114,10.472
12.0,2017-08-09 14:42:01.545102,2017-08-09 19:02:11.406124,209708.406,-1.5,1.5,1.999,4.2,2.901,2.892,11.088,10.452
13.0,2017-08-09 19:04:11.442606,2017-08-09 23:23:36.696129,225393.696,-1.5,1.5,1.999,4.2,2.894,2.885,11.063,10.431
14.0,2017-08-09 23:25:36.742359,2017-08-10 03:44:31.267170,241048.267,-1.5,1.5,1.999,4.2,2.887,2.878,11.037,10.411
15.0,2017-08-10 03:46:31.321236,2017-08-10 08:05:02.333357,256679.333,-1.5,1.5,1.999,4.2,2.881,2.872,11.016,10.394
16.0,2017-08-10 08:07:02.385019,2017-08-10 12:25:03.797197,272280.797,-1.5,1.5,1.999,4.2,2.875,2.866,10.995,10.374
17.0,2017-08-10 12:27:03.833402,2017-08-10 16:44:34.397506,287851.397,-1.5,1.5,1.999,4.2,2.868,2.86,10.973,10.358
18.0,2017-08-10 16:46:34.426037,2017-08-10 21:03:36.309708,303393.309,-1.5,1.5,1.999,4.2,2.863,2.855,10.953,10.341
19.0,2017-08-10 21:05:36.344281,2017-08-11 01:22:11.450564,318908.45,-1.5,1.5,1.999,4.2,2.857,2.849,10.933,10.325
20.0,2017-08-11 01:24:11.499469,2017-08-11 05:40:27.759598,334404.759,-1.5,1.5,1.999,4.2,2.852,2.844,10.916,10.309
21.0,2017-08-11 05:42:27.828177,2017-08-11 09:58:16.757943,349873.757,-1.5,1.5,1.999,4.2,2.847,2.84,10.898,10.294
22.0,2017-08-11 10:00:16.801508,2017-08-11 14:15:38.919696,365315.919,-1.5,1.5,1.999,4.2,2.841,2.834,10.878,10.279
23.0,2017-08-11 14:17:38.961717,2017-08-11 18:32:43.874283,380740.874,-1.5,1.5,1.999,4.2,2.837,2.83,10.863,10.266
24.0,2017-08-11 18:34:43.892568,2017-08-11 22:49:27.000451,396144.0,-1.5,1.5,1.999,4.2,2.833,2.825,10.847,10.251
25.0,2017-08-11 22:51:27.031396,2017-08-12 03:05:44.471458,411521.471,-1.5,1.5,1.999,4.2,2.828,2.821,10.831,10.238
26.0,2017-08-12 03:07:44.514187,2017-08-12 07:21:42.804140,426879.804,-1.5,1.5,1.999,4.2,2.824,2.817,10.816,10.225
27.0,2017-08-12 07:23:42.841703,2017-08-12 11:37:17.653252,442214.653,-1.5,1.5,1.999,4.2,2.819,2.813,10.8,10.212
28.0,2017-08-12 11:39:17.672715,2017-08-12 15:52:43.945629,457540.945,-1.5,1.5,1.999,4.2,2.815,2.809,10.787,10.201
29.0,2017-08-12 15:54:44.010045,2017-08-12 20:07:39.534796,472836.534,-1.5,1.5,1.999,4.2,2.811,2.805,10.772,10.188
30.0,2017-08-12 20:09:39.582175,2017-08-13 00:22:17.608036,488114.608,-1.5,1.5,1.999,4.2,2.807,2.801,10.757,10.176
31.0,2017-08-13 00:24:17.642500,2017-08-13 04:36:45.641464,503382.641,-1.5,1.5,1.999,4.2,2.804,2.798,10.746,10.165
32.0,2017-08-13 04:38:45.702283,2017-08-13 08:50:46.219160,518623.219,-1.5,1.5,1.999,4.2,2.8,2.794,10.732,10.154
33.0,2017-08-13 08:52:46.265093,2017-08-13 13:04:30.431786,533847.431,-1.5,1.5,1.999,4.2,2.796,2.791,10.719,10.143
34.0,2017-08-13 13:06:30.478358,2017-08-13 17:18:01.472929,549058.472,-1.5,1.5,1.999,4.2,2.793,2.787,10.708,10.132
35.0,2017-08-13 17:20:01.495167,2017-08-13 21:31:15.020898,564252.02,-1.5,1.5,1.999,4.2,2.789,2.784,10.695,10.122
36.0,2017-08-13 21:33:15.078610,2017-08-14 01:44:12.521132,579429.521,-1.5,1.5,1.999,4.2,2.786,2.781,10.683,10.112
37.0,2017-08-14 01:46:12.554472,2017-08-14 05:56:52.844540,594589.844,-1.5,1.5,1.999,4.2,2.783,2.777,10.672,10.101
38.0,2017-08-14 05:58:52.904914,2017-08-14 10:09:25.065664,609742.065,-1.5,1.5,1.999,4.2,2.78,2.774,10.662,10.092
39.0,2017-08-14 10:11:25.115115,2017-08-14 14:21:34.563778,624871.563,-1.5,1.5,1.999,4.2,2.776,2.771,10.65,10.083
40.0,2017-08-14 14:23:34.596562,2017-08-14 18:33:29.631949,639986.631,-1.5,1.5,1.999,4.2,2.773,2.768,10.639,10.074
41.0,2017-08-14 18:35:29.687057,2017-08-14 22:45:18.628616,655095.628,-1.5,1.5,1.999,4.2,2.771,2.766,10.63,10.065
42.0,2017-08-14 22:47:18.684192,2017-08-15 02:56:43.866665,670180.866,-1.5,1.5,1.999,4.2,2.767,2.762,10.619,10.055
43.0,2017-08-15 02:58:43.915178,2017-08-15 07:07:57.783373,685254.783,-1.5,1.5,1.999,4.2,2.765,2.76,10.609,10.048
44.0,2017-08-15 07:09:57.844000,2017-08-15 11:19:08.036538,700325.036,-1.5,1.5,1.999,4.2,2.762,2.757,10.601,10.04
45.0,2017-08-15 11:21:08.112889,2017-08-15 15:29:49.898107,715366.898,-1.5,1.5,1.999,4.2,2.759,2.754,10.59,10.03
46.0,2017-08-15 15:31:49.937340,2017-08-15 19:40:24.120179,730401.12,-1.5,1.5,1.999,4.2,2.757,2.752,10.581,10.023
47.0,2017-08-15 19:42:24.163309,2017-08-15 23:50:52.241387,745429.241,-1.5,1.5,1.999,4.2,2.755,2.75,10.575,10.016
48.0,2017-08-15 23:52:52.278172,2017-08-16 04:00:58.362303,760435.362,-1.5,1.5,1.999,4.2,2.752,2.747,10.564,10.006
49.0,2017-08-16 04:02:58.420342,2017-08-16 08:10:54.498972,775431.498,-1.5,1.5,1.999,4.2,2.749,2.745,10.556,9.999
50.0,2017-08-16 08:12:54.581667,2017-08-16 12:20:44.451824,790421.451,-1.5,1.5,1.999,4.2,2.747,2.742,10.549,9.992
51.0,2017-08-16 12:22:44.478836,2017-08-16 16:30:14.842853,805391.842,-1.5,1.5,1.999,4.2,2.744,2.74,10.539,9.984
52.0,2017-08-16 16:32:14.895457,2017-08-16 20:39:34.169396,820351.169,-1.5,1.5,1.999,4.2,2.742,2.738,10.531,9.977
53.0,2017-08-16 20:41:34.229698,2017-08-17 00:48:49.538068,835306.538,-1.5,1.5,1.999,4.2,2.74,2.736,10.524,9.971
54.0,2017-08-17 00:50:49.599366,2017-08-17 04:57:45.814722,850242.814,-1.5,1.5,1.999,4.2,2.737,2.733,10.515,9.963
55.0,2017-08-17 04:59:45.846697,2017-08-17 09:06:32.090995,865169.09,-1.5,1.5,1.999,4.2,2.735,2.731,10.508,9.956
56.0,2017-08-17 09:08:32.170994,2017-08-17 13:15:11.894727,880088.894,-1.5,1.5,1.999,4.2,2.734,2.729,10.501,9.922
57.0,2017-08-17 13:17:11.939661,2017-08-17 17:20:25.970368,894802.97,-1.5,1.5,1.999,4.2,2.724,2.72,10.496,9.88
58.0,2017-08-17 17:22:26.022845,2017-08-17 21:25:41.857355,909518.857,-1.5,1.5,1.999,4.2,2.723,2.718,10.49,9.876
59.0,2017-08-17 21:27:41.928968,2017-08-18 01:30:42.795374,924219.795,-1.5,1.5,1.999,4.2,2.72,2.716,10.482,9.87
60.0,2017-08-18 01:32:42.830853,2017-08-18 05:35:32.765272,938909.765,-1.5,1.5,1.999,4.2,2.718,2.714,10.474,9.863
61.0,2017-08-18 05:37:32.809066,2017-08-18 09:40:12.213602,953589.213,-1.5,1.5,1.998,4.2,2.716,2.712,10.469,9.856
62.0,2017-08-18 09:42:12.277960,2017-08-18 13:44:40.836375,968257.836,-1.5,1.5,1.999,4.2,2.714,2.711,10.461,9.85
63.0,2017-08-18 13:46:40.906041,2017-08-18 17:49:05.893931,982922.893,-1.5,1.5,1.998,4.2,2.713,2.709,10.455,9.845
64.0,2017-08-18 17:51:05.962592,2017-08-18 21:53:09.089564,997566.089,-1.5,1.5,1.998,4.2,2.711,2.707,10.448,9.837
65.0,2017-08-18 21:55:09.153298,2017-08-19 01:57:04.262948,1012201.262,-1.5,1.5,1.999,4.2,2.709,2.705,10.441,9.831
66.0,2017-08-19 01:59:04.308699,2017-08-19 06:00:48.534584,1026825.534,-1.5,1.5,1.998,4.2,2.707,2.703,10.437,9.825
67.0,2017-08-19 06:02:48.575728,2017-08-19 10:04:26.099554,1041443.099,-1.5,1.5,1.998,4.2,2.705,2.702,10.429,9.82
68.0,2017-08-19 10:06:26.125940,2017-08-19 14:08:02.619072,1056059.619,-1.5,1.5,1.999,4.2,2.704,2.7,10.424,9.815
69.0,2017-08-19 14:10:02.722191,2017-08-19 18:11:18.400828,1070655.4,-1.5,1.5,1.999,4.2,2.702,2.698,10.417,9.809
70.0,2017-08-19 18:13:18.484545,2017-08-19 22:14:26.758190,1085243.758,-1.5,1.5,1.999,4.2,2.7,2.696,10.411,9.802
71.0,2017-08-19 22:16:26.841828,2017-08-20 02:17:19.957655,1099816.957,-1.5,1.5,1.998,4.2,2.698,2.695,10.407,9.796
72.0,2017-08-20 02:19:20.016135,2017-08-20 06:20:08.497780,1114385.497,-1.5,1.5,1.999,4.2,2.697,2.693,10.4,9.792
73.0,2017-08-20 06:22:08.492719,2017-08-20 10:23:03.981791,1128960.981,-1.5,1.5,1.999,4.2,2.696,2.692,10.398,9.79
74.0,2017-08-20 10:25:03.987556,2017-08-20 14:25:51.363065,1143528.363,-1.5,1.5,1.998,4.2,2.694,2.691,10.389,9.786
75.0,2017-08-20 14:27:51.330340,2017-08-20 18:28:49.429594,1158106.429,-1.5,1.5,1.999,4.2,2.694,2.69,10.385,9.787
76.0,2017-08-20 18:30:49.502469,2017-08-20 22:31:49.822214,1172686.822,-1.5,1.5,1.999,4.2,2.693,2.689,10.382,9.788
77.0,2017-08-20 22:33:49.907513,2017-08-21 02:34:46.025954,1187263.025,-1.5,1.5,1.999,4.2,2.691,2.688,10.376,9.783
78.0,2017-08-21 02:36:46.082524,2017-08-21 06:37:48.020155,1201845.02,-1.5,1.5,1.999,4.2,2.691,2.687,10.373,9.781
79.0,2017-08-21 06:39:48.002211,2017-08-21 10:36:49.951234,1216186.951,-1.5,1.5,1.999,4.2,2.676,2.673,10.337,9.69
80.0,2017-08-21 10:38:50.000900,2017-08-21 14:36:13.786757,1230550.786,-1.5,1.5,1.998,4.2,2.677,2.674,10.347,9.693
81.0,2017-08-21 14:38:13.903479,2017-08-21 18:35:18.766830,1244895.766,-1.5,1.5,1.999,4.2,2.675,2.672,10.338,9.689
82.0,2017-08-21 18:37:18.844237,2017-08-21 22:34:34.856759,1259251.856,-1.5,1.5,1.999,4.2,2.675,2.671,10.337,9.69
83.0,2017-08-21 22:36:34.901228,2017-08-22 02:33:42.928461,1273599.928,-1.5,1.5,1.999,4.2,2.673,2.67,10.331,9.688
84.0,2017-08-22 02:35:42.926937,2017-08-22 06:32:56.746978,1287953.746,-1.5,1.5,1.998,4.2,2.672,2.669,10.328,9.686
85.0,2017-08-22 06:34:56.742776,2017-08-22 10:32:07.028788,1302304.028,-1.5,1.5,1.999,4.2,2.672,2.669,10.326,9.704
86.0,2017-08-22 10:34:07.098822,2017-08-22 14:35:09.330224,1316886.33,-1.5,1.5,1.999,4.2,2.682,2.679,10.35,9.764
87.0,2017-08-22 14:37:09.418932,2017-08-22 18:37:49.177394,1331446.177,-1.5,1.5,1.998,4.2,2.68,2.677,10.331,9.757
88.0,2017-08-22 18:39:49.200544,2017-08-22 22:40:22.654837,1345999.654,-1.5,1.5,1.998,4.2,2.679,2.676,10.324,9.753
89.0,2017-08-22 22:42:22.668653,2017-08-23 02:42:59.898120,1360556.898,-1.5,1.5,1.999,4.2,2.678,2.675,10.323,9.751
90.0,2017-08-23 02:44:59.939597,2017-08-23 06:45:20.541293,1375097.541,-1.5,1.5,1.999,4.2,2.676,2.673,10.315,9.745
91.0,2017-08-23 06:47:20.604030,2017-08-23 10:47:27.877739,1389624.877,-1.5,1.5,1.999,4.2,2.675,2.672,10.313,9.739
92.0,2017-08-23 10:49:27.979180,2017-08-23 14:49:31.352998,1404148.352,-1.5,1.5,1.999,4.2,2.674,2.671,10.309,9.737
93.0,2017-08-23 14:51:31.423645,2017-08-23 18:51:35.157209,1418672.157,-1.5,1.5,1.999,4.2,2.673,2.67,10.304,9.734
94.0,2017-08-23 18:53:35.228989,2017-08-23 22:53:44.747044,1433201.747,-1.5,1.5,1.999,4.2,2.672,2.669,10.303,9.733
95.0,2017-08-23 22:55:44.848341,2017-08-24 02:55:35.650499,1447712.65,-1.5,1.5,1.998,4.2,2.671,2.667,10.295,9.727
96.0,2017-08-24 02:57:35.633805,2017-08-24 06:57:31.517781,1462228.517,-1.5,1.5,1.999,4.2,2.67,2.667,10.294,9.725
97.0,2017-08-24 06:59:31.574309,2017-08-24 11:00:28.086461,1476805.086,-1.5,1.5,1.999,4.2,2.671,2.668,10.295,9.746
98.0,2017-08-24 11:02:28.098650,2017-08-24 15:03:28.105145,1491385.105,-1.5,1.5,1.999,4.2,2.67,2.667,10.283,9.743
99.0,2017-08-24 15:05:28.187540,2017-08-24 19:06:24.095654,1505961.095,-1.5,1.5,1.999,4.2,2.67,2.667,10.28,9.741
100.0,2017-08-24 19:08:24.169802,2017-08-24 23:09:11.409378,1520528.409,-1.5,1.5,1.999,4.2,2.668,2.665,10.275,9.737
101.0,2017-08-24 23:11:11.398946,2017-08-25 03:12:03.755507,1535100.755,-1.5,1.5,1.998,4.2,2.668,2.664,10.273,9.734
102.0,2017-08-25 03:14:03.832692,2017-08-25 07:14:44.677572,1549661.677,-1.5,1.5,1.999,4.2,2.666,2.663,10.268,9.73
103.0,2017-08-25 07:16:44.683802,2017-08-25 11:17:20.109515,1564217.109,-1.5,1.5,1.998,4.2,2.665,2.662,10.264,9.727
104.0,2017-08-25 11:19:20.094818,2017-08-25 15:19:47.435574,1578764.435,-1.5,1.5,1.999,4.2,2.664,2.661,10.261,9.724
105.0,2017-08-25 15:21:47.446044,2017-08-25 19:22:12.512317,1593309.512,-1.5,1.5,1.999,4.2,2.663,2.66,10.257,9.72
106.0,2017-08-25 19:24:12.477524,2017-08-25 23:24:35.741880,1607852.741,-1.5,1.5,1.998,4.2,2.662,2.659,10.255,9.718
107.0,2017-08-25 23:26:35.801959,2017-08-26 03:26:51.559221,1622388.559,-1.5,1.5,1.999,4.2,2.661,2.658,10.249,9.714
108.0,2017-08-26 03:28:51.600864,2017-08-26 07:29:06.049587,1636923.049,-1.5,1.5,1.998,4.2,2.66,2.657,10.248,9.711
109.0,2017-08-26 07:31:06.024233,2017-08-26 11:31:09.102042,1651446.102,-1.5,1.5,1.999,4.2,2.659,2.656,10.242,9.707
110.0,2017-08-26 11:33:09.138688,2017-08-26 15:33:09.935694,1665966.935,-1.5,1.5,1.999,4.2,2.658,2.655,10.24,9.704
111.0,2017-08-26 15:35:10.000245,2017-08-26 19:35:01.453043,1680478.453,-1.5,1.5,1.999,4.2,2.657,2.654,10.236,9.701
112.0,2017-08-26 19:37:01.545982,2017-08-26 23:36:50.716681,1694987.716,-1.5,1.5,1.998,4.2,2.656,2.653,10.232,9.697
113.0,2017-08-26 23:38:50.759466,2017-08-27 03:38:43.197269,1709500.197,-1.5,1.5,1.998,4.2,2.656,2.653,10.231,9.696
114.0,2017-08-27 03:40:43.163065,2017-08-27 07:40:22.539253,1723999.539,-1.5,1.5,1.999,4.2,2.654,2.651,10.225,9.691
115.0,2017-08-27 07:42:22.523007,2017-08-27 11:42:06.309408,1738503.309,-1.5,1.5,1.999,4.2,2.654,2.651,10.223,9.689
116.0,2017-08-27 11:44:06.311716,2017-08-27 15:43:32.440952,1752989.44,-1.5,1.5,1.999,4.2,2.652,2.649,10.218,9.685
117.0,2017-08-27 15:45:32.485639,2017-08-27 19:45:01.472078,1767478.472,-1.5,1.5,1.999,4.2,2.652,2.648,10.216,9.682
118.0,2017-08-27 19:47:01.542952,2017-08-27 23:46:18.648965,1781955.648,-1.5,1.5,1.999,4.2,2.651,2.648,10.212,9.68
119.0,2017-08-27 23:48:18.660516,2017-08-28 03:47:34.586471,1796431.586,-1.5,1.5,1.997,4.2,2.649,2.647,10.208,9.676
120.0,2017-08-28 03:49:34.575570,2017-08-28 07:48:54.313240,1810911.313,-1.5,1.5,1.998,4.2,2.649,2.646,10.207,9.675
121.0,2017-08-28 07:50:54.360273,2017-08-28 11:50:01.004096,1825378.004,-1.5,1.5,1.999,4.2,2.648,2.645,10.202,9.67
122.0,2017-08-28 11:52:01.116105,2017-08-28 15:51:31.880389,1839868.88,-1.5,1.5,1.998,4.2,2.647,2.652,10.201,9.696
123.0,2017-08-28 15:53:31.929276,2017-08-28 19:49:22.866235,1854139.866,-1.5,1.5,1.999,4.2,2.643,2.635,10.217,9.615
124.0,2017-08-28 19:51:22.921236,2017-08-28 23:49:03.492631,1868520.492,-1.5,1.5,1.999,4.2,2.644,2.64,10.2,9.638
125.0,2017-08-28 23:51:03.548423,2017-08-29 03:48:43.930015,1882900.93,-1.5,1.5,1.999,4.2,2.643,2.639,10.195,9.635
126.0,2017-08-29 03:50:43.986897,2017-08-29 07:48:15.065562,1897272.065,-1.5,1.5,1.999,4.2,2.641,2.638,10.191,9.633
127.0,2017-08-29 07:50:15.121512,2017-08-29 11:47:44.239264,1911641.239,-1.5,1.5,1.998,4.2,2.64,2.637,10.188,9.629
128.0,2017-08-29 11:49:44.295488,2017-08-29 15:47:06.930376,1926003.93,-1.5,1.5,1.999,4.2,2.64,2.637,10.185,9.627
129.0,2017-08-29 15:49:06.984847,2017-08-29 19:46:27.165704,1940364.165,-1.5,1.5,1.998,4.2,2.638,2.636,10.181,9.624
130.0,2017-08-29 19:48:27.221839,2017-08-29 23:45:48.258109,1954725.258,-1.5,1.5,1.999,4.2,2.638,2.635,10.18,9.621
131.0,2017-08-29 23:47:48.312613,2017-08-30 03:44:53.933770,1969070.933,-1.5,1.5,1.998,4.2,2.637,2.634,10.174,9.617
132.0,2017-08-30 03:46:53.985478,2017-08-30 07:44:06.031621,1983423.031,-1.5,1.5,1.999,4.2,2.636,2.633,10.174,9.615
133.0,2017-08-30 07:46:06.083084,2017-08-30 11:43:03.462366,1997760.462,-1.5,1.5,1.999,4.2,2.635,2.632,10.167,9.611
134.0,2017-08-30 11:45:03.513222,2017-08-30 15:42:05.207075,2012102.207,-1.5,1.5,1.999,4.2,2.635,2.631,10.167,9.61
135.0,2017-08-30 15:44:05.264194,2017-08-30 19:40:53.044865,2026430.044,-1.5,1.5,1.999,4.2,2.633,2.63,10.161,9.613
136.0,2017-08-30 19:42:53.096257,2017-08-30 23:40:35.861513,2040812.861,-1.5,1.5,1.999,4.2,2.635,2.631,10.159,9.621
137.0,2017-08-30 23:42:35.923244,2017-08-31 03:40:11.641013,2055188.641,-1.5,1.5,1.999,4.2,2.634,2.631,10.156,9.619
138.0,2017-08-31 03:42:11.701943,2017-08-31 07:39:46.111993,2069563.111,-1.5,1.5,1.999,4.2,2.633,2.63,10.153,9.616
139.0,2017-08-31 07:41:46.169935,2017-08-31 11:39:15.073594,2083932.073,-1.5,1.5,1.998,4.2,2.632,2.629,10.151,9.615
140.0,2017-08-31 11:41:15.134859,2017-08-31 15:38:41.427037,2098298.427,-1.5,1.5,1.999,4.2,2.631,2.629,10.147,9.611
141.0,2017-08-31 15:40:41.487620,2017-08-31 19:38:10.762369,2112667.762,-1.5,1.5,1.999,4.2,2.631,2.628,10.146,9.61
142.0,2017-08-31 19:40:10.827204,2017-08-31 23:37:29.356222,2127026.356,-1.5,1.5,1.999,4.2,2.63,2.627,10.141,9.606
143.0,2017-08-31 23:39:29.423520,2017-09-01 03:36:50.538166,2141387.538,-1.5,1.5,1.999,4.2,2.629,2.626,10.14,9.604
144.0,2017-09-01 03:38:50.580628,2017-09-01 07:35:59.029480,2155736.029,-1.5,1.5,1.999,4.2,2.628,2.625,10.135,9.601
145.0,2017-09-01 07:37:59.089214,2017-09-01 11:35:08.160179,2170085.16,-1.5,1.5,1.998,4.2,2.628,2.625,10.135,9.599
146.0,2017-09-01 11:37:08.206850,2017-09-01 15:34:08.738564,2184425.738,-1.5,1.5,1.999,4.2,2.627,2.624,10.13,9.596
147.0,2017-09-01 15:36:08.805127,2017-09-01 19:33:10.642378,2198767.642,-1.5,1.5,1.998,4.2,2.626,2.623,10.129,9.594
148.0,2017-09-01 19:35:10.684451,2017-09-01 23:32:01.765541,2213098.765,-1.5,1.5,1.999,4.2,2.625,2.622,10.126,9.591
149.0,2017-09-01 23:34:01.827878,2017-09-02 03:30:54.195523,2227431.195,-1.5,1.5,1.999,4.2,2.625,2.622,10.123,9.589
150.0,2017-09-02 03:32:54.200498,2017-09-02 07:29:39.612170,2241756.612,-1.5,1.5,1.999,4.2,2.624,2.621,10.12,9.585
151.0,2017-09-02 07:31:39.645324,2017-09-02 11:28:19.728173,2256076.728,-1.5,1.5,1.998,4.2,2.623,2.62,10.117,9.582
152.0,2017-09-02 11:30:19.757964,2017-09-02 15:26:56.313873,2270393.313,-1.5,1.5,1.999,4.2,2.622,2.619,10.114,9.58
153.0,2017-09-02 15:28:56.368356,2017-09-02 19:25:25.820299,2284702.82,-1.5,1.5,1.999,4.2,2.621,2.618,10.111,9.577
154.0,2017-09-02 19:27:25.855335,2017-09-02 23:23:55.095017,2299012.095,-1.5,1.5,1.998,4.2,2.621,2.618,10.109,9.575
155.0,2017-09-02 23:25:55.137275,2017-09-03 03:22:18.295374,2313315.295,-1.5,1.5,1.999,4.2,2.62,2.617,10.107,9.572
156.0,2017-09-03 03:24:18.309415,2017-09-03 07:20:38.913201,2327615.913,-1.5,1.5,1.999,4.2,2.619,2.616,10.104,9.57
157.0,2017-09-03 07:22:38.939423,2017-09-03 11:18:52.873544,2341909.873,-1.5,1.5,1.998,4.2,2.618,2.616,10.101,9.567
158.0,2017-09-03 11:20:52.905755,2017-09-03 15:17:06.988433,2356203.988,-1.5,1.5,1.999,4.2,2.618,2.615,10.099,9.565
159.0,2017-09-03 15:19:07.058018,2017-09-03 19:15:14.716156,2370491.716,-1.5,1.5,1.999,4.2,2.617,2.614,10.096,9.563
160.0,2017-09-03 19:17:14.774620,2017-09-03 23:13:26.213583,2384783.213,-1.5,1.5,1.998,4.2,2.617,2.614,10.095,9.562
161.0,2017-09-03 23:15:26.271266,2017-09-04 03:11:30.604999,2399067.604,-1.5,1.5,1.998,4.2,2.616,2.613,10.093,9.56
162.0,2017-09-04 03:13:30.669681,2017-09-04 07:09:31.712125,2413348.712,-1.5,1.5,1.999,4.2,2.615,2.612,10.089,9.557
163.0,2017-09-04 07:11:31.762894,2017-09-04 11:07:31.953938,2427628.953,-1.5,1.5,1.999,4.2,2.615,2.612,10.088,9.555
164.0,2017-09-04 11:09:32.004861,2017-09-04 15:05:27.585332,2441904.585,-1.5,1.5,1.998,4.2,2.614,2.611,10.085,9.553
165.0,2017-09-04 15:07:27.670904,2017-09-04 19:03:13.776913,2456170.776,-1.5,1.5,1.998,4.2,2.612,2.61,10.078,9.538
166.0,2017-09-04 19:05:13.807169,2017-09-04 23:00:28.965485,2470405.965,-1.5,1.5,1.999,4.2,2.611,2.609,10.08,9.538
167.0,2017-09-04 23:02:29.001938,2017-09-05 02:57:54.609330,2484651.609,-1.5,1.5,1.999,4.2,2.611,2.608,10.079,9.539
168.0,2017-09-05 02:59:54.652655,2017-09-05 06:55:12.982772,2498889.982,-1.5,1.5,1.998,4.2,2.61,2.608,10.076,9.537
169.0,2017-09-05 06:57:13.020946,2017-09-05 10:52:32.629443,2513129.629,-1.5,1.5,1.999,4.2,2.61,2.607,10.073,9.536
170.0,2017-09-05 10:54:32.696270,2017-09-05 14:49:53.795209,2527370.795,-1.5,1.5,1.999,4.2,2.609,2.607,10.071,9.534
171.0,2017-09-05 14:51:53.872856,2017-09-05 18:47:09.578676,2541606.578,-1.5,1.5,1.998,4.2,2.609,2.606,10.07,9.533
172.0,2017-09-05 18:49:09.653515,2017-09-05 22:44:19.340702,2555836.34,-1.5,1.5,1.999,4.2,2.608,2.605,10.065,9.53
173.0,2017-09-05 22:46:19.377899,2017-09-06 02:41:29.866159,2570066.866,-1.5,1.5,1.999,4.2,2.608,2.605,10.065,9.529
174.0,2017-09-06 02:43:29.897402,2017-09-06 06:38:39.363644,2584296.363,-1.5,1.5,1.999,4.2,2.607,2.604,10.062,9.526
175.0,2017-09-06 06:40:39.438034,2017-09-06 10:35:39.543340,2598516.543,-1.5,1.5,1.999,4.2,2.606,2.603,10.059,9.523
176.0,2017-09-06 10:37:39.614417,2017-09-06 14:32:38.430403,2612735.43,-1.5,1.5,1.998,4.2,2.605,2.603,10.057,9.521
177.0,2017-09-06 14:34:38.496102,2017-09-06 18:29:34.767012,2626951.767,-1.5,1.5,1.999,4.2,2.605,2.602,10.054,9.518
178.0,2017-09-06 18:31:34.823569,2017-09-06 22:26:25.895548,2641162.895,-1.5,1.5,1.998,4.2,2.604,2.602,10.053,9.517
179.0,2017-09-06 22:28:25.965167,2017-09-07 02:23:12.855990,2655369.855,-1.5,1.5,1.999,4.2,2.603,2.601,10.049,9.514
180.0,2017-09-07 02:25:12.931921,2017-09-07 06:19:57.090223,2669574.09,-1.5,1.5,1.999,4.2,2.603,2.6,10.047,9.512
181.0,2017-09-07 06:21:57.168084,2017-09-07 10:16:45.944883,2683782.944,-1.5,1.5,1.999,4.2,2.602,2.6,10.046,9.511
182.0,2017-09-07 10:18:46.001075,2017-09-07 14:13:20.177580,2697977.177,-1.5,1.5,1.999,4.2,2.601,2.599,10.042,9.507
183.0,2017-09-07 14:15:20.250585,2017-09-07 18:09:55.109565,2712172.109,-1.5,1.5,1.999,4.2,2.601,2.598,10.04,9.506
184.0,2017-09-07 18:11:55.138300,2017-09-07 22:06:32.408902,2726369.408,-1.5,1.5,1.999,4.2,2.6,2.598,10.039,9.504
185.0,2017-09-07 22:08:32.444139,2017-09-08 02:02:55.386404,2740552.386,-1.5,1.5,1.999,4.2,2.6,2.597,10.036,9.501
186.0,2017-09-08 02:04:55.451990,2017-09-08 05:59:17.991889,2754734.991,-1.5,1.5,1.999,4.2,2.599,2.596,10.033,9.498
187.0,2017-09-08 06:01:18.024508,2017-09-08 09:55:37.212081,2768914.212,-1.5,1.5,1.998,4.2,2.598,2.596,10.031,9.496
188.0,2017-09-08 09:57:37.268853,2017-09-08 13:51:53.335715,2783090.335,-1.5,1.5,1.999,4.2,2.598,2.595,10.03,9.495
189.0,2017-09-08 13:53:53.411476,2017-09-08 17:48:05.375912,2797262.375,-1.5,1.5,1.999,4.2,2.597,2.594,10.026,9.492
190.0,2017-09-08 17:50:05.401440,2017-09-08 21:44:13.587128,2811430.587,-1.5,1.5,1.999,4.2,2.596,2.594,10.024,9.489
191.0,2017-09-08 21:46:13.619214,2017-09-09 01:40:26.843511,2825603.843,-1.5,1.5,1.999,4.2,2.596,2.593,10.023,9.488
192.0,2017-09-09 01:42:26.889930,2017-09-09 05:36:29.726888,2839766.726,-1.5,1.5,1.999,4.2,2.595,2.593,10.02,9.486
193.0,2017-09-09 05:38:29.802581,2017-09-09 09:32:27.499465,2853924.499,-1.5,1.5,1.999,4.2,2.594,2.592,10.017,9.483
194.0,2017-09-09 09:34:27.533336,2017-09-09 13:28:28.150961,2868085.15,-1.5,1.5,1.998,4.2,2.594,2.591,10.016,9.482
195.0,2017-09-09 13:30:28.210180,2017-09-09 17:24:18.403609,2882235.403,-1.5,1.5,1.998,4.2,2.593,2.591,10.014,9.476
196.0,2017-09-09 17:26:18.458621,2017-09-09 21:18:41.887519,2896298.887,-1.5,1.5,1.998,4.2,2.589,2.586,10.007,9.447
197.0,2017-09-09 21:20:41.963188,2017-09-10 01:13:00.404763,2910357.404,-1.5,1.5,1.999,4.2,2.588,2.585,10.005,9.444
198.0,2017-09-10 01:15:00.521731,2017-09-10 05:07:13.587840,2924410.587,-1.5,1.5,1.998,4.2,2.587,2.585,10.002,9.441
199.0,2017-09-10 05:09:13.586856,2017-09-10 09:01:24.847280,2938461.847,-1.5,1.5,1.999,4.2,2.586,2.584,9.999,9.44
200.0,2017-09-10 09:03:24.959983,2017-09-10 12:55:36.143591,2952513.143,-1.5,1.5,1.999,4.2,2.586,2.584,9.998,9.438
201.0,2017-09-10 12:57:36.166363,2017-09-10 16:49:41.518776,2966558.518,-1.5,1.5,1.998,4.2,2.585,2.583,9.995,9.436
202.0,2017-09-10 16:51:41.516680,2017-09-10 20:43:47.060583,2980604.06,-1.5,1.5,1.999,4.2,2.585,2.583,9.994,9.435
203.0,2017-09-10 20:45:47.175516,2017-09-11 00:37:49.551857,2994646.551,-1.5,1.5,1.998,4.2,2.584,2.582,9.992,9.433
204.0,2017-09-11 00:37:49.551991,2017-09-11 04:41:49.117292,3009286.117,-1.5,1.5,1.998,4.2,2.584,2.581,9.988,9.43
205.0,2017-09-11 04:41:49.240542,2017-09-11 08:45:48.300444,3023925.3,-1.5,1.5,1.999,4.2,2.583,2.581,9.999,9.431
206.0,2017-09-11 08:45:48.413228,2017-09-11 12:49:44.232317,3038561.232,-1.5,1.5,1.998,4.2,2.583,2.581,9.999,9.43
207.0,2017-09-11 12:49:44.232430,2017-09-11 12:50:44.372650,3038621.372,0.0,0.0,2.775,2.787,0.0,0.0,0.0,0.0
209.0,2017-09-15 11:13:03.003554,2017-09-15 15:19:25.869394,3053414.242,-1.5,1.5,1.998,4.2,2.58,2.597,10.005,9.501
210.0,2017-09-15 15:19:25.901092,2017-09-15 19:26:02.409066,3068210.781,-1.5,1.5,1.999,4.2,2.601,2.594,10.052,9.495
211.0,2017-09-15 19:26:02.439410,2017-09-15 23:32:22.787521,3082991.16,-1.5,1.5,1.999,4.2,2.597,2.592,10.035,9.488
212.0,2017-09-15 23:32:22.787643,2017-09-16 07:34:38.900905,3111927.273,-1.5,1.5,1.999,4.2,5.189,5.181,20.05,18.966
213.0,2017-09-16 07:36:38.959587,2017-09-16 11:30:37.197230,3126085.569,-1.5,1.5,1.998,4.2,2.592,2.588,10.005,9.473
214.0,2017-09-16 11:32:37.253375,2017-09-16 15:26:26.818868,3140235.191,-1.5,1.5,1.997,4.2,2.59,2.587,9.999,9.469
215.0,2017-09-16 15:28:26.874439,2017-09-16 19:22:04.957889,3154373.33,-1.5,1.5,1.999,4.2,2.589,2.585,9.994,9.464
216.0,2017-09-16 19:24:05.010204,2017-09-16 23:17:41.097186,3168509.469,-1.5,1.5,1.999,4.2,2.587,2.583,9.988,9.458
217.0,2017-09-16 23:19:41.152626,2017-09-17 03:13:12.715561,3182641.088,-1.5,1.5,1.999,4.2,2.586,2.583,9.986,9.458
218.0,2017-09-17 03:15:12.770687,2017-09-17 07:08:28.079984,3196756.452,-1.5,1.5,1.998,4.2,2.585,2.582,9.98,9.452
219.0,2017-09-17 07:10:28.134598,2017-09-17 11:03:46.220563,3210874.593,-1.5,1.5,1.998,4.2,2.584,2.581,9.977,9.449
220.0,2017-09-17 11:05:46.276769,2017-09-17 14:58:57.996489,3224986.369,-1.5,1.5,1.998,4.2,2.583,2.581,9.975,9.448
221.0,2017-09-17 15:00:58.053326,2017-09-17 18:54:00.510191,3239088.882,-1.5,1.5,1.999,4.2,2.582,2.579,9.97,9.442
222.0,2017-09-17 18:56:00.565654,2017-09-17 22:49:09.539790,3253197.912,-1.5,1.5,1.999,4.2,2.582,2.579,9.97,9.441
223.0,2017-09-17 22:51:09.594860,2017-09-18 02:44:02.376810,3267290.749,-1.5,1.5,1.998,4.2,2.58,2.578,9.965,9.437
224.0,2017-09-18 02:46:02.432974,2017-09-18 06:38:50.719204,3281379.091,-1.5,1.5,1.999,4.2,2.579,2.577,9.962,9.434
225.0,2017-09-18 06:40:50.773716,2017-09-18 10:34:02.038874,3295490.411,-1.5,1.5,1.999,4.2,2.58,2.577,9.963,9.441
226.0,2017-09-18 10:36:02.095977,2017-09-18 14:29:02.115956,3309590.488,-1.5,1.5,1.998,4.2,2.579,2.576,9.956,9.438
227.0,2017-09-18 14:31:02.172534,2017-09-18 18:24:07.810785,3323696.183,-1.5,1.5,1.998,4.2,2.579,2.576,9.955,9.437
228.0,2017-09-18 18:26:07.868641,2017-09-18 22:19:13.001675,3337801.374,-1.5,1.5,1.999,4.2,2.578,2.576,9.955,9.436
229.0,2017-09-18 22:21:13.057316,2017-09-19 02:14:10.193129,3351898.565,-1.5,1.5,1.998,4.2,2.577,2.575,9.949,9.432
230.0,2017-09-19 02:16:10.249211,2017-09-19 06:09:11.706950,3366000.079,-1.5,1.5,1.999,4.2,2.577,2.574,9.95,9.432
231.0,2017-09-19 06:11:11.762786,2017-09-19 10:02:29.803375,3379998.176,-1.5,1.5,1.999,4.2,2.575,2.538,9.943,9.284
232.0,2017-09-19 10:04:29.858681,2017-09-19 13:56:48.941347,3394057.313,-1.5,1.5,1.998,4.2,2.561,2.561,9.89,9.389
233.0,2017-09-19 13:58:48.996499,2017-09-19 17:51:03.886814,3408112.259,-1.5,1.5,1.998,4.2,2.563,2.562,9.896,9.393
234.0,2017-09-19 17:53:03.942968,2017-09-19 21:45:21.439687,3422169.812,-1.5,1.5,1.999,4.2,2.563,2.562,9.897,9.393
235.0,2017-09-19 21:47:21.496013,2017-09-20 01:39:45.851097,3436234.223,-1.5,1.5,1.998,4.2,2.564,2.562,9.9,9.394
236.0,2017-09-20 01:41:45.905503,2017-09-20 05:33:57.477563,3450285.85,-1.5,1.5,1.999,4.2,2.564,2.562,9.901,9.394
237.0,2017-09-20 05:35:57.531362,2017-09-20 09:28:15.184312,3464343.556,-1.5,1.5,1.998,4.2,2.564,2.562,9.899,9.394
238.0,2017-09-20 09:30:15.242478,2017-09-20 13:22:36.340725,3478404.713,-1.5,1.5,1.998,4.2,2.564,2.562,9.9,9.394
239.0,2017-09-20 13:24:36.399658,2017-09-20 17:16:56.015623,3492464.388,-1.5,1.5,1.998,4.2,2.564,2.562,9.899,9.394
240.0,2017-09-20 17:18:56.069071,2017-09-20 21:11:08.981478,3506517.354,-1.5,1.5,1.999,4.2,2.563,2.561,9.896,9.391
241.0,2017-09-20 21:13:09.033561,2017-09-21 01:05:27.092116,3520575.464,-1.5,1.5,1.998,4.2,2.563,2.561,9.896,9.391
242.0,2017-09-21 01:07:27.151557,2017-09-21 04:59:43.693948,3534632.066,-1.5,1.5,1.999,4.2,2.563,2.561,9.896,9.39
243.0,2017-09-21 05:01:43.749735,2017-09-21 08:53:53.774798,3548682.147,-1.5,1.5,1.998,4.2,2.563,2.56,9.894,9.389
244.0,2017-09-21 08:55:53.829384,2017-09-21 12:48:01.930593,3562730.303,-1.5,1.5,1.999,4.2,2.562,2.56,9.893,9.387
245.0,2017-09-21 12:50:01.984179,2017-09-21 16:42:10.715481,3576779.088,-1.5,1.5,1.998,4.2,2.562,2.56,9.891,9.386
246.0,2017-09-21 16:44:10.769104,2017-09-21 20:36:12.416909,3590820.789,-1.5,1.5,1.998,4.2,2.562,2.559,9.891,9.385
247.0,2017-09-21 20:38:12.474370,2017-09-22 00:30:08.859498,3604857.232,-1.5,1.5,1.999,4.2,2.561,2.559,9.888,9.383
248.0,2017-09-22 00:32:08.912819,2017-09-22 04:24:11.845510,3618900.218,-1.5,1.5,1.999,4.2,2.561,2.558,9.887,9.382
249.0,2017-09-22 04:26:11.894227,2017-09-22 08:18:07.983765,3632936.356,-1.5,1.5,1.998,4.2,2.56,2.558,9.886,9.381
250.0,2017-09-22 08:20:08.032851,2017-09-22 12:11:59.991065,3646968.363,-1.5,1.5,1.998,4.2,2.56,2.558,9.884,9.379
251.0,2017-09-22 12:14:00.039468,2017-09-22 16:05:51.877115,3661000.249,-1.5,1.5,1.999,4.2,2.56,2.557,9.883,9.377
252.0,2017-09-22 16:07:51.925645,2017-09-22 19:59:46.075763,3675034.448,-1.5,1.5,1.998,4.2,2.559,2.557,9.883,9.377
253.0,2017-09-22 20:01:46.132012,2017-09-22 23:53:30.846893,3689059.219,-1.5,1.5,1.999,4.2,2.559,2.556,9.879,9.374
254.0,2017-09-22 23:55:30.895193,2017-09-23 03:47:13.272169,3703081.644,-1.5,1.5,1.998,4.2,2.558,2.556,9.877,9.373
255.0,2017-09-23 03:49:13.340246,2017-09-23 07:41:03.175798,3717111.548,-1.5,1.5,1.998,4.2,2.558,2.556,9.878,9.372
256.0,2017-09-23 07:43:03.244435,2017-09-23 11:34:43.683372,3731132.056,-1.5,1.5,1.999,4.2,2.558,2.555,9.876,9.371
257.0,2017-09-23 11:36:43.737707,2017-09-23 15:28:20.220680,3745148.593,-1.5,1.5,1.998,4.2,2.557,2.555,9.873,9.369
258.0,2017-09-23 15:30:20.285273,2017-09-23 19:22:04.918335,3759173.29,-1.5,1.5,1.999,4.2,2.557,2.555,9.874,9.369
259.0,2017-09-23 19:24:04.975044,2017-09-23 23:15:37.050622,3773185.423,-1.5,1.5,1.999,4.2,2.556,2.554,9.872,9.367
260.0,2017-09-23 23:17:37.110207,2017-09-24 03:09:08.542997,3787196.915,-1.5,1.5,1.998,4.2,2.556,2.554,9.869,9.365
261.0,2017-09-24 03:11:08.604634,2017-09-24 07:02:44.245674,3801212.618,-1.5,1.5,1.998,4.2,2.556,2.554,9.869,9.364
262.0,2017-09-24 07:04:44.316234,2017-09-24 10:56:10.177541,3815218.55,-1.5,1.5,1.999,4.2,2.555,2.553,9.867,9.363
263.0,2017-09-24 10:58:10.225424,2017-09-24 14:49:35.931197,3829224.303,-1.5,1.5,1.999,4.2,2.555,2.552,9.865,9.361
264.0,2017-09-24 14:51:35.971989,2017-09-24 18:43:01.658128,3843230.03,-1.5,1.5,1.999,4.2,2.555,2.552,9.865,9.36
265.0,2017-09-24 18:45:01.722829,2017-09-24 22:36:21.811577,3857230.184,-1.5,1.5,1.998,4.2,2.554,2.552,9.863,9.359
266.0,2017-09-24 22:38:21.860044,2017-09-25 02:29:39.979691,3871228.352,-1.5,1.5,1.998,4.2,2.553,2.551,9.861,9.356
267.0,2017-09-25 02:31:40.024411,2017-09-25 06:21:42.485588,3885150.858,-1.5,1.5,1.998,4.2,2.55,2.548,9.855,9.331
268.0,2017-09-25 06:23:42.546615,2017-09-25 10:14:18.130487,3899106.503,-1.5,1.5,1.997,4.2,2.551,2.549,9.858,9.339
269.0,2017-09-25 10:16:18.193129,2017-09-25 14:06:51.966082,3913060.338,-1.5,1.5,1.998,4.2,2.551,2.548,9.857,9.338
270.0,2017-09-25 14:08:51.996615,2017-09-25 17:59:17.761164,3927006.133,-1.5,1.5,1.997,4.2,2.55,2.548,9.854,9.336
271.0,2017-09-25 18:01:17.812243,2017-09-25 21:51:48.030005,3940956.402,-1.5,1.5,1.999,4.2,2.55,2.547,9.854,9.335
272.0,2017-09-25 21:53:48.077383,2017-09-26 01:44:16.293498,3954904.666,-1.5,1.5,1.999,4.2,2.55,2.547,9.854,9.335
273.0,2017-09-26 01:46:16.319262,2017-09-26 05:36:36.039553,3968844.412,-1.5,1.5,1.999,4.2,2.549,2.546,9.849,9.332
274.0,2017-09-26 05:38:36.080338,2017-09-26 09:28:53.337047,3982781.709,-1.5,1.5,1.999,4.2,2.548,2.546,9.848,9.329
275.0,2017-09-26 09:30:53.412821,2017-09-26 13:21:06.691493,3996715.064,-1.5,1.5,1.998,4.2,2.548,2.546,9.849,9.329
276.0,2017-09-26 13:23:06.717131,2017-09-26 17:13:19.659331,4010648.031,-1.5,1.5,1.998,4.2,2.547,2.545,9.845,9.326
277.0,2017-09-26 17:15:19.700423,2017-09-26 21:05:35.559472,4024583.932,-1.5,1.5,1.999,4.2,2.547,2.545,9.844,9.326
278.0,2017-09-26 21:07:35.636502,2017-09-27 00:57:51.697436,4038520.07,-1.5,1.5,1.998,4.2,2.547,2.545,9.844,9.326
279.0,2017-09-27 00:59:51.748306,2017-09-27 04:49:59.746294,4052448.118,-1.5,1.5,1.999,4.2,2.546,2.544,9.84,9.323
280.0,2017-09-27 04:51:59.817477,2017-09-27 08:42:08.607483,4066376.98,-1.5,1.5,1.999,4.2,2.546,2.544,9.839,9.323
281.0,2017-09-27 08:44:08.663105,2017-09-27 12:34:22.532128,4080310.904,-1.5,1.5,1.999,4.2,2.546,2.544,9.839,9.323
282.0,2017-09-27 12:36:22.599206,2017-09-27 16:26:28.003030,4094236.375,-1.5,1.5,1.998,4.2,2.545,2.543,9.836,9.321
283.0,2017-09-27 16:28:28.035334,2017-09-27 20:18:36.098860,4108164.471,-1.5,1.5,1.998,4.2,2.545,2.543,9.834,9.319
284.0,2017-09-27 20:20:36.131698,2017-09-28 00:10:42.440221,4122090.812,-1.5,1.5,1.999,4.2,2.544,2.542,9.833,9.317
285.0,2017-09-28 00:12:42.469174,2017-09-28 04:02:41.280411,4136009.653,-1.5,1.5,1.999,4.2,2.544,2.542,9.831,9.316
286.0,2017-09-28 04:04:41.311861,2017-09-28 07:54:46.717360,4149935.09,-1.5,1.5,1.998,4.2,2.544,2.541,9.829,9.315
287.0,2017-09-28 07:56:46.763969,2017-09-28 11:46:46.316838,4163854.689,-1.5,1.5,1.997,4.2,2.543,2.541,9.827,9.313
288.0,2017-09-28 11:48:46.383390,2017-09-28 15:38:47.569145,4177775.941,-1.5,1.5,1.998,4.2,2.543,2.541,9.827,9.313
289.0,2017-09-28 15:40:47.616399,2017-09-28 19:30:43.326585,4191691.699,-1.5,1.5,1.999,4.2,2.543,2.54,9.825,9.311
290.0,2017-09-28 19:32:43.408186,2017-09-28 23:22:39.414045,4205607.786,-1.5,1.5,1.999,4.2,2.542,2.54,9.823,9.31
291.0,2017-09-28 23:24:39.499181,2017-09-29 03:14:36.148242,4219524.52,-1.5,1.5,1.997,4.2,2.542,2.539,9.823,9.309
292.0,2017-09-29 03:16:36.175573,2017-09-29 07:06:22.936329,4233431.308,-1.5,1.5,1.997,4.2,2.541,2.539,9.821,9.307
293.0,2017-09-29 07:08:22.983534,2017-09-29 10:58:08.431613,4247336.804,-1.5,1.5,1.997,4.2,2.541,2.538,9.818,9.305
294.0,2017-09-29 11:00:08.465290,2017-09-29 14:49:54.723366,4261243.096,-1.5,1.5,1.999,4.2,2.54,2.538,9.818,9.304
295.0,2017-09-29 14:51:54.776221,2017-09-29 18:41:37.583337,4275145.955,-1.5,1.5,1.998,4.2,2.54,2.538,9.816,9.303
296.0,2017-09-29 18:43:37.618456,2017-09-29 22:33:14.486808,4289042.859,-1.5,1.5,1.998,4.2,2.539,2.537,9.814,9.3
297.0,2017-09-29 22:35:14.557011,2017-09-30 02:24:51.158464,4302939.531,-1.5,1.5,1.997,4.2,2.539,2.537,9.813,9.299
298.0,2017-09-30 02:26:51.200803,2017-09-30 06:16:30.919085,4316839.291,-1.5,1.5,1.999,4.2,2.539,2.536,9.812,9.298
299.0,2017-09-30 06:18:30.970051,2017-09-30 10:08:03.382529,4330731.755,-1.5,1.5,1.999,4.2,2.538,2.536,9.81,9.297
300.0,2017-09-30 10:10:03.429871,2017-09-30 13:59:30.604200,4344618.976,-1.5,1.5,1.999,4.2,2.538,2.535,9.808,9.294
301.0,2017-09-30 14:01:30.639896,2017-09-30 17:51:01.387316,4358509.759,-1.5,1.5,1.997,4.2,2.537,2.535,9.807,9.293
302.0,2017-09-30 17:53:01.448200,2017-09-30 21:42:25.910336,4372394.282,-1.5,1.5,1.999,4.2,2.537,2.535,9.806,9.293
303.0,2017-09-30 21:44:25.986068,2017-10-01 01:33:48.651160,4386277.023,-1.5,1.5,1.997,4.2,2.536,2.534,9.803,9.29
304.0,2017-10-01 01:35:48.676465,2017-10-01 05:25:10.724260,4400159.096,-1.5,1.5,1.999,4.2,2.536,2.534,9.802,9.289
305.0,2017-10-01 05:27:10.760331,2017-10-01 09:16:33.844086,4414042.216,-1.5,1.5,1.998,4.2,2.536,2.534,9.802,9.289
306.0,2017-10-01 09:18:33.924230,2017-10-01 13:07:48.716683,4427917.089,-1.5,1.5,1.998,4.2,2.535,2.533,9.799,9.286
307.0,2017-10-01 13:09:48.796207,2017-10-01 16:59:05.471033,4441793.843,-1.5,1.5,1.998,4.2,2.535,2.533,9.798,9.285
308.0,2017-10-01 17:01:05.552659,2017-10-01 20:50:24.776656,4455673.149,-1.5,1.5,1.997,4.2,2.535,2.532,9.798,9.284
309.0,2017-10-01 20:52:24.802449,2017-10-02 00:41:34.490504,4469542.863,-1.5,1.5,1.999,4.2,2.534,2.532,9.796,9.282
310.0,2017-10-02 00:43:34.507209,2017-10-02 04:32:40.609910,4483408.982,-1.5,1.5,1.998,4.2,2.534,2.531,9.793,9.274
311.0,2017-10-02 04:34:40.724637,2017-10-02 08:22:13.712528,4497182.085,-1.5,1.5,1.999,4.2,2.528,2.526,9.786,9.251
312.0,2017-10-02 08:24:13.824143,2017-10-02 12:12:46.062944,4511014.435,-1.5,1.5,1.998,4.2,2.531,2.529,9.789,9.268
313.0,2017-10-02 12:14:46.109422,2017-10-02 16:03:20.274050,4524848.646,-1.5,1.5,1.999,4.2,2.531,2.529,9.787,9.266
314.0,2017-10-02 16:05:20.297251,2017-10-02 19:53:51.895549,4538680.268,-1.5,1.5,1.997,4.2,2.53,2.528,9.785,9.265
315.0,2017-10-02 19:55:51.972890,2017-10-02 23:44:30.413835,4552518.786,-1.5,1.5,1.999,4.2,2.531,2.528,9.785,9.265
316.0,2017-10-02 23:46:30.525496,2017-10-03 03:35:00.746869,4566349.119,-1.5,1.5,1.999,4.2,2.53,2.528,9.784,9.265
317.0,2017-10-03 03:37:00.845100,2017-10-03 07:25:27.270838,4580175.643,-1.5,1.5,1.999,4.2,2.529,2.527,9.78,9.261
318.0,2017-10-03 07:27:27.310879,2017-10-03 11:15:55.355740,4594003.728,-1.5,1.5,1.997,4.2,2.529,2.527,9.78,9.26
319.0,2017-10-03 11:17:55.435352,2017-10-03 15:06:26.466184,4607834.838,-1.5,1.5,1.999,4.2,2.529,2.527,9.781,9.261
320.0,2017-10-03 15:08:26.517662,2017-10-03 18:56:47.159574,4621655.532,-1.5,1.5,1.998,4.2,2.528,2.526,9.776,9.257
321.0,2017-10-03 18:58:47.247061,2017-10-03 22:47:06.325172,4635474.697,-1.5,1.5,1.998,4.2,2.528,2.526,9.775,9.256
322.0,2017-10-03 22:49:06.399334,2017-10-04 02:37:29.299421,4649297.672,-1.5,1.5,1.999,4.2,2.528,2.525,9.775,9.255
323.0,2017-10-04 02:39:29.396067,2017-10-04 06:27:43.144135,4663111.516,-1.5,1.5,1.999,4.2,2.527,2.525,9.771,9.249
324.0,2017-10-04 06:29:43.173933,2017-10-04 10:17:40.179182,4676908.551,-1.5,1.5,1.999,4.2,2.526,2.524,9.769,9.246
325.0,2017-10-04 10:19:40.279731,2017-10-04 14:07:35.669715,4690704.042,-1.5,1.5,1.998,4.2,2.525,2.523,9.769,9.244
326.0,2017-10-04 14:09:35.741120,2017-10-04 17:57:29.767784,4704498.14,-1.5,1.5,1.999,4.2,2.525,2.523,9.768,9.244
327.0,2017-10-04 17:59:29.832642,2017-10-04 21:47:21.996393,4718290.369,-1.5,1.5,1.999,4.2,2.525,2.522,9.765,9.242
328.0,2017-10-04 21:49:22.113815,2017-10-05 01:37:11.191801,4732079.564,-1.5,1.5,1.998,4.2,2.524,2.522,9.763,9.24
329.0,2017-10-05 01:39:11.284984,2017-10-05 05:27:01.663714,4745870.036,-1.5,1.5,1.999,4.2,2.524,2.521,9.763,9.223
330.0,2017-10-05 05:29:01.724391,2017-10-05 09:05:34.388791,4758982.761,-1.5,1.5,1.997,4.2,2.454,2.452,9.573,8.841
331.0,2017-10-05 09:07:34.475231,2017-10-05 12:44:00.773175,4772089.145,-1.5,1.5,1.999,4.2,2.452,2.45,9.566,8.836
332.0,2017-10-05 12:46:00.806771,2017-10-05 16:22:29.267609,4785197.64,-1.5,1.5,1.999,4.2,2.453,2.451,9.569,8.84
333.0,2017-10-05 16:24:29.319983,2017-10-05 20:01:00.290491,4798308.663,-1.5,1.5,1.997,4.2,2.453,2.451,9.567,8.842
334.0,2017-10-05 20:03:00.322372,2017-10-05 23:39:41.122864,4811429.495,-1.5,1.5,1.997,4.2,2.455,2.452,9.573,8.849
335.0,2017-10-05 23:41:41.181356,2017-10-06 03:18:19.403476,4824547.776,-1.5,1.5,1.999,4.2,2.454,2.452,9.57,8.848
336.0,2017-10-06 03:20:19.490852,2017-10-06 06:57:02.769264,4837671.141,-1.5,1.5,1.997,4.2,2.454,2.452,9.572,8.851
337.0,2017-10-06 06:59:02.774241,2017-10-06 10:35:46.088485,4850794.461,-1.5,1.5,1.999,4.2,2.455,2.453,9.574,8.854
338.0,2017-10-06 10:37:46.186927,2017-10-06 14:14:30.196196,4863918.568,-1.5,1.5,1.999,4.2,2.454,2.452,9.571,8.853
339.0,2017-10-06 14:16:30.232575,2017-10-06 17:53:19.636862,4877048.009,-1.5,1.5,1.999,4.2,2.456,2.454,9.576,8.858
340.0,2017-10-06 17:55:19.698396,2017-10-06 21:32:03.846806,4890172.219,-1.5,1.5,1.998,4.2,2.455,2.452,9.57,8.855
341.0,2017-10-06 21:34:03.940117,2017-10-07 01:10:54.664240,4903303.036,-1.5,1.5,1.997,4.2,2.456,2.453,9.574,8.859
342.0,2017-10-07 01:12:54.706679,2017-10-07 04:49:39.454524,4916427.827,-1.5,1.5,1.997,4.2,2.455,2.453,9.571,8.856
343.0,2017-10-07 04:51:39.467694,2017-10-07 08:28:24.819225,4929553.191,-1.5,1.5,1.998,4.2,2.455,2.452,9.57,8.855
344.0,2017-10-07 08:30:24.897783,2017-10-07 12:07:09.469187,4942677.841,-1.5,1.5,1.997,4.2,2.455,2.453,9.572,8.858
345.0,2017-10-07 12:09:09.517768,2017-10-07 15:45:54.415848,4955802.788,-1.5,1.5,1.999,4.2,2.454,2.452,9.568,8.856
346.0,2017-10-07 15:47:54.435197,2017-10-07 19:24:43.342638,4968931.715,-1.5,1.5,1.999,4.2,2.455,2.453,9.572,8.86
347.0,2017-10-07 19:26:43.339179,2017-10-07 23:03:27.301834,4982055.674,-1.5,1.5,1.998,4.2,2.454,2.452,9.565,8.856
348.0,2017-10-07 23:05:27.330516,2017-10-08 02:42:15.460014,4995183.832,-1.5,1.5,1.998,4.2,2.454,2.452,9.568,8.858
