Repository: Oliver191/MSc_Thesis_Predictive_Maintenance_Batteries

# MSc_Thesis_Predictive_Maintenance_Batteries
The GitHub repository accompanying the MSc Thesis at Esade written by Oliver Caspers regarding the topic “Predictive Maintenance for Lithium-Ion Batteries: Predicting the Remaining Useful Life (RUL) using Data-Driven Machine Learning based on Real-World Battery Datasets”.

SNL_Final.ipynb: The main Jupyter Notebook which contains the main code used to load, clean, and transform the SNL data. Four initial models are evaluated and a RF is chosen to be optimized. The RF is trained to predict the RUL on the training data and optimized using the validation data. Finally, the model is tested using independent testing data from UL.

File: SNL_Cycle_Timeseries_Data/SNL_18650_NMC_25C_0-100_0.5-1C_a_cycle_data.csv (part 1 of 2)
Cycle_Index,Start_Time,End_Time,Test_Time (s),Min_Current (A),Max_Current (A),Min_Voltage (V),Max_Voltage (V),Charge_Capacity (Ah),Discharge_Capacity (Ah),Charge_Energy (Wh),Discharge_Energy (Wh)
1.0,2018-07-17 10:08:40.004764,2018-07-17 14:42:30.748831,16440.748,-1.5,1.499,1.999,4.2,2.882,2.967,11.085,10.636
2.0,2018-07-17 14:42:30.811907,2018-07-17 19:18:55.016475,33025.016,-1.5,1.499,1.999,4.2,2.968,2.96,11.349,10.622
3.0,2018-07-17 19:18:55.143193,2018-07-17 23:54:46.340809,49576.34,-1.5,1.499,1.999,4.2,2.96,2.952,11.318,10.601
4.0,2018-07-17 23:54:46.340920,2018-07-18 06:55:40.624295,74830.624,-3.0,1.499,1.999,4.2,5.881,5.847,22.497,20.609
5.0,2018-07-18 06:57:40.652991,2018-07-18 10:20:02.129244,87092.129,-2.999,1.499,1.999,4.2,2.919,2.91,11.164,10.265
6.0,2018-07-18 10:22:02.184236,2018-07-18 13:43:54.794967,99324.794,-2.999,1.499,1.999,4.2,2.91,2.902,11.131,10.241
7.0,2018-07-18 13:45:54.850184,2018-07-18 17:07:14.760139,111524.76,-3.0,1.499,1.999,4.2,2.902,2.894,11.101,10.218
8.0,2018-07-18 17:09:14.793544,2018-07-18 20:30:09.963941,123699.963,-2.999,1.499,1.998,4.2,2.894,2.886,11.073,10.195
9.0,2018-07-18 20:32:10.000628,2018-07-18 23:52:36.876447,135846.876,-2.999,1.499,1.999,4.2,2.885,2.878,11.044,10.173
10.0,2018-07-18 23:54:36.896569,2018-07-19 03:14:36.279903,147966.279,-2.999,1.499,1.999,4.2,2.878,2.871,11.018,10.152
11.0,2018-07-19 03:16:36.303382,2018-07-19 06:36:12.335083,160062.335,-2.999,1.499,1.999,4.2,2.871,2.864,10.992,10.132
12.0,2018-07-19 06:38:12.365281,2018-07-19 09:57:20.623520,172130.623,-2.999,1.499,1.998,4.2,2.864,2.857,10.967,10.113
13.0,2018-07-19 09:59:20.682453,2018-07-19 13:18:07.412256,184177.412,-2.999,1.499,1.998,4.2,2.857,2.851,10.945,10.095
14.0,2018-07-19 13:20:07.475171,2018-07-19 16:38:33.795483,196203.795,-2.999,1.499,1.999,4.2,2.851,2.845,10.923,10.077
15.0,2018-07-19 16:40:33.844875,2018-07-19 19:58:34.812270,208204.812,-2.999,1.499,1.999,4.2,2.845,2.839,10.9,10.059
16.0,2018-07-19 20:00:34.869462,2018-07-19 23:18:17.347823,220187.347,-2.999,1.499,1.999,4.2,2.839,2.834,10.881,10.043
17.0,2018-07-19 23:20:17.398411,2018-07-20 02:37:42.126756,232152.126,-2.999,1.499,1.998,4.2,2.833,2.829,10.861,10.027
18.0,2018-07-20 02:39:42.188998,2018-07-20 05:56:45.429400,244095.429,-2.999,1.499,1.998,4.2,2.828,2.823,10.841,10.011
19.0,2018-07-20 05:58:45.483773,2018-07-20 09:15:30.796127,256020.796,-2.999,1.499,1.999,4.2,2.823,2.818,10.824,9.997
20.0,2018-07-20 09:17:30.857217,2018-07-20 12:33:57.312346,267927.312,-3.0,1.499,1.999,4.2,2.818,2.814,10.806,9.983
21.0,2018-07-20 12:35:57.353249,2018-07-20 15:52:07.770027,279817.77,-2.999,1.499,1.999,4.2,2.813,2.809,10.789,9.97
22.0,2018-07-20 15:54:07.811434,2018-07-20 19:10:03.582672,291693.582,-2.999,1.499,1.999,4.2,2.808,2.805,10.773,9.957
23.0,2018-07-20 19:12:03.647757,2018-07-20 22:27:42.304127,303552.304,-2.999,1.499,1.999,4.2,2.804,2.8,10.757,9.942
24.0,2018-07-20 22:29:42.349358,2018-07-21 01:45:05.546962,315395.546,-2.999,1.499,1.999,4.2,2.799,2.796,10.741,9.929
25.0,2018-07-21 01:47:05.609715,2018-07-21 05:02:12.392255,327222.392,-2.999,1.499,1.998,4.2,2.795,2.792,10.726,9.917
26.0,2018-07-21 05:04:12.446075,2018-07-21 08:19:03.989709,339033.989,-2.999,1.499,1.999,4.2,2.791,2.787,10.712,9.904
27.0,2018-07-21 08:21:04.041158,2018-07-21 11:35:40.927052,350830.927,-2.999,1.499,1.999,4.2,2.787,2.784,10.697,9.893
28.0,2018-07-21 11:37:40.983352,2018-07-21 14:52:03.076704,362613.076,-3.0,1.499,1.999,4.2,2.783,2.78,10.684,9.881
29.0,2018-07-21 14:54:03.145138,2018-07-21 18:08:11.063142,374381.063,-2.999,1.499,1.999,4.2,2.779,2.776,10.671,9.869
30.0,2018-07-21 18:10:11.120966,2018-07-21 21:24:05.294644,386135.294,-2.999,1.499,1.998,4.2,2.776,2.773,10.658,9.859
31.0,2018-07-21 21:26:05.350584,2018-07-22 00:39:43.644578,397873.644,-3.0,1.499,1.998,4.2,2.772,2.769,10.645,9.848
32.0,2018-07-22 00:41:43.703999,2018-07-22 03:55:10.711223,409600.711,-2.999,1.499,1.999,4.2,2.769,2.766,10.634,9.837
33.0,2018-07-22 03:57:10.756119,2018-07-22 07:10:26.106727,421316.106,-2.999,1.499,1.999,4.2,2.765,2.762,10.621,9.826
34.0,2018-07-22 07:12:26.149277,2018-07-22 10:25:27.372847,433017.372,-2.999,1.499,1.998,4.2,2.762,2.759,10.609,9.817
35.0,2018-07-22 10:27:27.421546,2018-07-22 13:40:18.743269,444708.743,-2.999,1.499,1.999,4.2,2.759,2.756,10.599,9.807
36.0,2018-07-22 13:42:18.813354,2018-07-22 16:54:56.328981,456386.328,-3.0,1.499,1.998,4.2,2.755,2.753,10.587,9.798
37.0,2018-07-22 16:56:56.398112,2018-07-22 20:09:25.619363,468055.619,-2.999,1.499,1.999,4.2,2.753,2.75,10.577,9.789
38.0,2018-07-22 20:11:25.674150,2018-07-22 23:23:42.047243,479712.047,-2.999,1.499,1.999,4.2,2.749,2.747,10.566,9.779
39.0,2018-07-22 23:25:42.098190,2018-07-23 02:37:46.906963,491356.906,-2.999,1.499,1.998,4.2,2.746,2.744,10.556,9.77
40.0,2018-07-23 02:39:46.966206,2018-07-23 05:51:42.193174,502992.193,-2.999,1.499,1.999,4.2,2.744,2.741,10.545,9.761
41.0,2018-07-23 05:53:42.245250,2018-07-23 09:05:24.148539,514614.148,-2.999,1.499,1.998,4.2,2.741,2.739,10.536,9.753
42.0,2018-07-23 09:07:24.206724,2018-07-23 12:19:00.497936,526230.497,-2.999,1.499,1.998,4.2,2.738,2.736,10.526,9.745
43.0,2018-07-23 12:21:00.582799,2018-07-23 15:32:24.173903,537834.173,-2.999,1.499,1.998,4.2,2.735,2.733,10.516,9.736
44.0,2018-07-23 15:34:24.200787,2018-07-23 18:45:36.879141,549426.879,-2.999,1.499,1.999,4.2,2.733,2.731,10.507,9.728
45.0,2018-07-23 18:47:36.954899,2018-07-23 21:58:39.636203,561009.636,-2.999,1.499,1.997,4.2,2.73,2.728,10.498,9.72
46.0,2018-07-23 22:00:39.713550,2018-07-24 01:11:36.675285,572586.675,-2.999,1.499,1.998,4.2,2.728,2.726,10.491,9.713
47.0,2018-07-24 01:13:36.744888,2018-07-24 04:24:23.101271,584153.101,-2.999,1.499,1.998,4.2,2.725,2.723,10.481,9.705
48.0,2018-07-24 04:26:23.130382,2018-07-24 07:36:59.189583,595709.189,-2.999,1.499,1.999,4.2,2.723,2.721,10.473,9.698
49.0,2018-07-24 07:38:59.270640,2018-07-24 10:49:28.383086,607258.383,-2.999,1.499,1.999,4.2,2.721,2.719,10.465,9.69
50.0,2018-07-24 10:51:28.442450,2018-07-24 14:01:48.816366,618798.816,-2.999,1.499,1.998,4.2,2.718,2.717,10.457,9.685
51.0,2018-07-24 14:03:48.902491,2018-07-24 17:14:04.698883,630334.698,-2.999,1.499,1.998,4.2,2.716,2.715,10.45,9.678
52.0,2018-07-24 17:16:04.741719,2018-07-24 20:26:10.951289,641860.951,-2.999,1.499,1.999,4.2,2.714,2.713,10.442,9.671
53.0,2018-07-24 20:28:10.997562,2018-07-24 23:38:07.856422,653377.856,-2.999,1.499,1.998,4.2,2.712,2.71,10.434,9.664
54.0,2018-07-24 23:40:07.891182,2018-07-25 02:49:55.745206,664885.745,-2.999,1.499,1.997,4.2,2.71,2.708,10.426,9.658
55.0,2018-07-25 02:51:55.800916,2018-07-25 06:01:37.129805,676387.129,-2.999,1.499,1.999,4.2,2.708,2.706,10.42,9.651
56.0,2018-07-25 06:03:37.211072,2018-07-25 09:13:12.685977,687882.685,-2.999,1.499,1.997,4.2,2.706,2.704,10.412,9.645
57.0,2018-07-25 09:15:12.766281,2018-07-25 12:24:39.377062,699369.377,-2.999,1.499,1.997,4.2,2.704,2.702,10.405,9.639
58.0,2018-07-25 12:26:39.435257,2018-07-25 15:35:54.973824,710844.973,-2.999,1.499,1.999,4.2,2.702,2.7,10.398,9.633
59.0,2018-07-25 15:37:55.015955,2018-07-25 18:47:06.189030,722316.189,-2.999,1.499,1.998,4.2,2.7,2.699,10.392,9.628
60.0,2018-07-25 18:49:06.270719,2018-07-25 21:58:11.554582,733781.554,-2.999,1.499,1.999,4.2,2.698,2.697,10.385,9.621
61.0,2018-07-25 22:00:11.634941,2018-07-26 01:09:09.181884,745239.181,-2.999,1.499,1.998,4.2,2.696,2.695,10.378,9.615
62.0,2018-07-26 01:11:09.217128,2018-07-26 04:19:56.324235,756686.324,-2.999,1.499,1.998,4.2,2.694,2.693,10.371,9.609
63.0,2018-07-26 04:21:56.391176,2018-07-26 07:30:38.015897,768128.015,-3.0,1.499,1.999,4.2,2.693,2.691,10.366,9.603
64.0,2018-07-26 07:32:38.081068,2018-07-26 10:41:17.861944,779567.861,-2.999,1.499,1.998,4.2,2.691,2.69,10.36,9.6
65.0,2018-07-26 10:43:17.913249,2018-07-26 13:51:49.140371,790999.14,-2.999,1.499,1.999,4.2,2.689,2.688,10.353,9.593
66.0,2018-07-26 13:53:49.197825,2018-07-26 17:02:12.667930,802422.667,-2.999,1.499,1.998,4.2,2.687,2.686,10.344,9.588
67.0,2018-07-26 17:04:12.723268,2018-07-26 20:12:31.154050,813841.154,-2.999,1.499,1.998,4.2,2.686,2.685,10.342,9.583
68.0,2018-07-26 20:14:31.210201,2018-07-26 23:22:40.373723,825250.373,-2.999,1.499,1.997,4.2,2.684,2.683,10.335,9.578
69.0,2018-07-26 23:24:40.429080,2018-07-27 02:32:47.440293,836657.44,-2.999,1.499,1.998,4.2,2.683,2.681,10.33,9.573
70.0,2018-07-27 02:34:47.497691,2018-07-27 05:42:49.016663,848059.016,-2.999,1.499,1.998,4.2,2.681,2.68,10.324,9.568
71.0,2018-07-27 05:44:49.070716,2018-07-27 08:52:44.538356,859454.538,-2.999,1.499,1.998,4.2,2.679,2.678,10.319,9.564
72.0,2018-07-27 08:54:44.595156,2018-07-27 12:02:35.757039,870845.757,-2.999,1.499,1.998,4.2,2.678,2.677,10.313,9.559
73.0,2018-07-27 12:04:35.809641,2018-07-27 15:12:20.327928,882230.327,-2.999,1.499,1.997,4.2,2.676,2.676,10.308,9.555
74.0,2018-07-27 15:14:20.380832,2018-07-27 18:21:59.845371,893609.845,-2.999,1.499,1.998,4.2,2.675,2.674,10.304,9.55
75.0,2018-07-27 18:23:59.898248,2018-07-27 21:31:34.151848,904984.151,-2.999,1.499,1.999,4.2,2.673,2.673,10.298,9.545
76.0,2018-07-27 21:33:34.204168,2018-07-28 00:41:02.045201,916352.045,-2.999,1.499,1.997,4.2,2.672,2.671,10.292,9.541
77.0,2018-07-28 00:43:02.102263,2018-07-28 03:50:22.841379,927712.841,-2.999,1.499,1.997,4.2,2.671,2.67,10.287,9.535
78.0,2018-07-28 03:52:22.891716,2018-07-28 06:59:37.043220,939067.043,-2.999,1.499,1.999,4.2,2.669,2.668,10.283,9.531
79.0,2018-07-28 07:01:37.099568,2018-07-28 10:08:47.607858,950417.607,-2.999,1.499,1.997,4.2,2.668,2.667,10.278,9.526
80.0,2018-07-28 10:10:47.664287,2018-07-28 13:17:51.317245,961761.317,-2.999,1.499,1.996,4.2,2.666,2.665,10.273,9.52
81.0,2018-07-28 13:19:51.378046,2018-07-28 16:26:55.985401,973105.985,-2.999,1.499,1.998,4.2,2.668,2.662,10.281,9.51
82.0,2018-07-28 16:28:56.036520,2018-07-28 19:36:11.216867,984461.216,-2.999,1.499,1.998,4.2,2.673,2.662,10.3,9.508
83.0,2018-07-28 19:38:11.275217,2018-07-28 22:45:21.539617,995811.539,-2.999,1.499,1.999,4.2,2.672,2.662,10.296,9.508
84.0,2018-07-28 22:47:21.597658,2018-07-29 01:54:14.102729,1007144.102,-2.999,1.499,1.999,4.2,2.666,2.658,10.274,9.497
85.0,2018-07-29 01:56:14.162498,2018-07-29 05:02:52.497371,1018462.497,-2.999,1.499,1.997,4.2,2.661,2.659,10.255,9.5
86.0,2018-07-29 05:04:52.551522,2018-07-29 08:11:29.436011,1029779.436,-2.999,1.499,1.999,4.2,2.66,2.658,10.25,9.496
87.0,2018-07-29 08:13:29.498292,2018-07-29 11:20:06.115582,1041096.115,-2.999,1.499,1.997,4.2,2.66,2.657,10.25,9.493
88.0,2018-07-29 11:22:06.169884,2018-07-29 14:28:42.950284,1052412.95,-2.999,1.499,1.996,4.2,2.661,2.654,10.256,9.484
89.0,2018-07-29 14:30:43.012307,2018-07-29 17:37:12.295508,1063722.295,-2.999,1.499,1.999,4.2,2.659,2.653,10.25,9.481
90.0,2018-07-29 17:39:12.337346,2018-07-29 20:45:46.145181,1075036.145,-2.999,1.499,1.998,4.2,2.661,2.652,10.257,9.477
91.0,2018-07-29 20:47:46.189925,2018-07-29 23:53:59.357080,1086329.357,-2.999,1.499,1.999,4.2,2.656,2.65,10.236,9.47
92.0,2018-07-29 23:55:59.402375,2018-07-30 03:02:07.269976,1097617.269,-2.999,1.499,1.999,4.2,2.653,2.651,10.227,9.472
93.0,2018-07-30 03:04:07.338885,2018-07-30 06:10:06.944091,1108896.944,-2.999,1.499,1.996,4.2,2.65,2.65,10.216,9.468
94.0,2018-07-30 06:12:06.991708,2018-07-30 09:17:58.151499,1120168.151,-2.999,1.499,1.998,4.2,2.65,2.646,10.217,9.454
95.0,2018-07-30 09:19:58.195444,2018-07-30 12:25:47.429720,1131437.429,-2.999,1.499,1.997,4.2,2.649,2.646,10.213,9.457
96.0,2018-07-30 12:27:47.498225,2018-07-30 15:33:31.479739,1142701.479,-2.999,1.499,1.997,4.2,2.649,2.646,10.212,9.455
97.0,2018-07-30 15:35:31.532888,2018-07-30 18:41:11.711282,1153961.711,-2.999,1.499,1.998,4.2,2.646,2.645,10.202,9.452
98.0,2018-07-30 18:43:11.774044,2018-07-30 21:48:42.740379,1165212.74,-2.999,1.499,1.996,4.2,2.644,2.644,10.196,9.447
99.0,2018-07-30 21:50:42.797800,2018-07-31 00:56:13.377806,1176463.377,-2.999,1.499,1.996,4.2,2.644,2.642,10.193,9.444
100.0,2018-07-31 00:58:13.429426,2018-07-31 04:03:39.797344,1187709.797,-2.999,1.499,1.999,4.2,2.642,2.641,10.189,9.44
101.0,2018-07-31 04:05:39.867670,2018-07-31 07:11:00.153288,1198950.153,-2.999,1.499,1.998,4.2,2.641,2.64,10.185,9.436
102.0,2018-07-31 07:13:00.201032,2018-07-31 10:18:18.260844,1210188.26,-2.999,1.499,1.998,4.2,2.64,2.639,10.182,9.433
103.0,2018-07-31 10:20:18.313617,2018-07-31 13:25:27.334658,1221417.334,-2.999,1.499,1.999,4.2,2.639,2.638,10.177,9.429
104.0,2018-07-31 13:27:27.377554,2018-07-31 16:32:34.883937,1232644.883,-2.999,1.499,1.997,4.2,2.638,2.637,10.174,9.426
105.0,2018-07-31 16:34:34.937734,2018-07-31 19:39:35.344732,1243865.344,-2.999,1.499,1.997,4.2,2.637,2.636,10.17,9.422
106.0,2018-07-31 19:41:35.387100,2018-07-31 22:46:32.825400,1255082.825,-2.999,1.499,1.996,4.2,2.636,2.635,10.166,9.419
107.0,2018-07-31 22:48:32.870324,2018-08-01 01:53:25.339085,1266295.339,-2.999,1.499,1.999,4.2,2.635,2.634,10.163,9.414
108.0,2018-08-01 01:55:25.379176,2018-08-01 05:00:13.009945,1277503.009,-2.999,1.499,1.996,4.2,2.634,2.633,10.159,9.411
109.0,2018-08-01 05:02:13.068360,2018-08-01 08:06:56.747158,1288706.747,-2.999,1.499,1.998,4.2,2.633,2.632,10.156,9.408
110.0,2018-08-01 08:08:56.817466,2018-08-01 11:13:37.245434,1299907.245,-2.999,1.499,1.998,4.2,2.632,2.631,10.152,9.404
111.0,2018-08-01 11:15:37.291029,2018-08-01 14:20:12.759375,1311102.759,-2.999,1.499,1.998,4.2,2.631,2.63,10.148,9.401
112.0,2018-08-01 14:22:12.803510,2018-08-01 17:26:43.476094,1322293.476,-2.999,1.499,1.996,4.2,2.63,2.629,10.145,9.398
113.0,2018-08-01 17:28:43.542438,2018-08-01 20:33:12.249283,1333482.249,-2.999,1.499,1.998,4.2,2.629,2.628,10.142,9.395
114.0,2018-08-01 20:35:12.334433,2018-08-01 23:39:36.839772,1344666.839,-2.999,1.499,1.996,4.2,2.628,2.628,10.138,9.392
115.0,2018-08-01 23:41:36.874513,2018-08-02 02:45:57.785051,1355847.785,-2.999,1.499,1.998,4.2,2.627,2.627,10.135,9.388
116.0,2018-08-02 02:47:57.825939,2018-08-02 05:52:14.778664,1367024.778,-2.999,1.499,1.998,4.2,2.626,2.626,10.132,9.385
117.0,2018-08-02 05:54:14.850488,2018-08-02 08:58:27.386816,1378197.386,-2.999,1.499,1.996,4.2,2.625,2.625,10.128,9.382
118.0,2018-08-02 09:00:27.420166,2018-08-02 12:04:35.488501,1389365.488,-2.999,1.499,1.998,4.2,2.624,2.624,10.125,9.379
119.0,2018-08-02 12:06:35.538430,2018-08-02 15:10:40.708273,1400530.708,-2.999,1.499,1.999,4.2,2.623,2.623,10.122,9.376
120.0,2018-08-02 15:12:40.782298,2018-08-02 18:16:42.682140,1411692.682,-2.999,1.499,1.999,4.2,2.622,2.622,10.119,9.373
121.0,2018-08-02 18:18:42.762739,2018-08-02 21:22:40.423849,1422850.423,-2.999,1.499,1.996,4.2,2.622,2.621,10.116,9.37
122.0,2018-08-02 21:24:40.473125,2018-08-03 00:28:34.282373,1434004.282,-2.999,1.499,1.997,4.2,2.621,2.62,10.112,9.367
123.0,2018-08-03 00:30:34.356386,2018-08-03 03:34:23.605752,1445153.605,-2.999,1.499,1.998,4.2,2.62,2.619,10.109,9.364
124.0,2018-08-03 03:36:23.634691,2018-08-03 06:40:11.811955,1456301.811,-2.999,1.499,1.998,4.2,2.619,2.618,10.106,9.361
125.0,2018-08-03 06:42:11.887470,2018-08-03 09:45:56.463961,1467446.463,-2.999,1.499,1.996,4.2,2.618,2.618,10.103,9.359
126.0,2018-08-03 09:47:56.521982,2018-08-03 12:51:45.916058,1478595.916,-2.999,1.499,1.999,4.2,2.618,2.617,10.101,9.361
127.0,2018-08-03 12:53:45.972338,2018-08-03 15:57:38.189775,1489748.189,-2.999,1.499,1.999,4.2,2.617,2.617,10.098,9.361
128.0,2018-08-03 15:59:38.218449,2018-08-03 19:03:28.574093,1500898.574,-2.999,1.499,1.996,4.2,2.616,2.616,10.095,9.359
129.0,2018-08-03 19:05:28.653431,2018-08-03 22:09:15.215959,1512045.215,-2.999,1.499,1.998,4.2,2.616,2.615,10.092,9.357
130.0,2018-08-03 22:11:15.246124,2018-08-04 01:14:59.908944,1523189.908,-2.999,1.499,1.996,4.2,2.615,2.614,10.089,9.354
131.0,2018-08-04 01:16:59.949201,2018-08-04 04:20:41.229674,1534331.229,-2.999,1.499,1.999,4.2,2.614,2.614,10.086,9.352
132.0,2018-08-04 04:22:41.274400,2018-08-04 07:26:20.346127,1545470.346,-2.999,1.499,1.998,4.2,2.613,2.613,10.083,9.35
133.0,2018-08-04 07:28:20.422733,2018-08-04 10:31:57.871563,1556607.871,-2.999,1.499,1.998,4.2,2.612,2.612,10.081,9.347
134.0,2018-08-04 10:33:57.946353,2018-08-04 13:37:31.412582,1567741.412,-2.999,1.499,1.996,4.2,2.612,2.611,10.078,9.345
135.0,2018-08-04 13:39:31.448343,2018-08-04 16:43:04.361646,1578874.361,-2.999,1.499,1.996,4.2,2.611,2.611,10.076,9.342
136.0,2018-08-04 16:45:04.419672,2018-08-04 19:48:30.132429,1590000.132,-2.999,1.499,1.999,4.2,2.61,2.61,10.072,9.339
137.0,2018-08-04 19:50:30.201058,2018-08-04 22:53:55.102921,1601125.102,-2.999,1.499,1.996,4.2,2.609,2.609,10.07,9.337
138.0,2018-08-04 22:55:55.149691,2018-08-05 01:59:15.916056,1612245.916,-2.999,1.499,1.998,4.2,2.608,2.608,10.067,9.334
139.0,2018-08-05 02:01:15.981175,2018-08-05 05:04:35.143901,1623365.143,-2.999,1.499,1.996,4.2,2.608,2.608,10.064,9.332
140.0,2018-08-05 05:06:35.209086,2018-08-05 08:09:51.901140,1634481.901,-2.999,1.499,1.999,4.2,2.607,2.607,10.061,9.329
141.0,2018-08-05 08:11:51.962134,2018-08-05 11:15:02.595023,1645592.595,-2.999,1.499,1.997,4.2,2.606,2.606,10.058,9.326
142.0,2018-08-05 11:17:02.641686,2018-08-05 14:20:10.258695,1656700.258,-2.999,1.499,1.999,4.2,2.605,2.605,10.056,9.324
143.0,2018-08-05 14:22:10.317849,2018-08-05 17:25:15.153369,1667805.153,-2.999,1.499,1.997,4.2,2.605,2.604,10.053,9.322
144.0,2018-08-05 17:27:15.189189,2018-08-05 20:30:19.770084,1678909.77,-2.999,1.499,1.996,4.2,2.604,2.604,10.051,9.32
145.0,2018-08-05 20:32:19.813317,2018-08-05 23:35:19.813029,1690009.813,-2.999,1.499,1.998,4.2,2.603,2.603,10.048,9.316
146.0,2018-08-05 23:37:19.887498,2018-08-06 02:40:16.097878,1701106.097,-2.999,1.499,1.998,4.2,2.602,2.602,10.045,9.315
147.0,2018-08-06 02:42:16.166106,2018-08-06 05:45:08.443959,1712198.443,-2.999,1.499,1.999,4.2,2.602,2.601,10.042,9.312
148.0,2018-08-06 05:47:08.499242,2018-08-06 08:50:00.515279,1723290.515,-2.999,1.499,1.996,4.2,2.601,2.601,10.04,9.31
149.0,2018-08-06 08:52:00.583237,2018-08-06 11:54:47.077458,1734377.077,-2.999,1.499,1.999,4.2,2.6,2.6,10.037,9.306
150.0,2018-08-06 11:56:47.112303,2018-08-06 14:59:30.946801,1745460.946,-2.999,1.499,1.999,4.2,2.599,2.599,10.034,9.304
151.0,2018-08-06 15:01:31.002868,2018-08-06 18:04:11.284638,1756541.284,-2.999,1.499,1.999,4.2,2.599,2.598,10.032,9.301
152.0,2018-08-06 18:06:11.340057,2018-08-06 21:08:46.200045,1767616.2,-2.999,1.499,1.998,4.2,2.598,2.598,10.029,9.298
153.0,2018-08-06 21:10:46.276982,2018-08-07 00:13:23.149652,1778693.149,-2.999,1.499,1.997,4.2,2.598,2.597,10.028,9.296
154.0,2018-08-07 00:15:23.220247,2018-08-07 03:17:53.996266,1789763.996,-2.999,1.499,1.996,4.2,2.597,2.596,10.025,9.293
155.0,2018-08-07 03:19:54.081819,2018-08-07 06:22:22.337182,1800832.337,-2.999,1.499,1.999,4.2,2.596,2.595,10.022,9.291
156.0,2018-08-07 06:24:22.402670,2018-08-07 09:26:48.092748,1811898.092,-2.999,1.499,1.996,4.2,2.595,2.595,10.019,9.289
157.0,2018-08-07 09:28:48.165174,2018-08-07 12:31:10.745267,1822960.745,-2.999,1.499,1.997,4.2,2.595,2.594,10.018,9.286
158.0,2018-08-07 12:33:10.788481,2018-08-07 15:35:31.121065,1834021.121,-2.999,1.499,1.999,4.2,2.594,2.593,10.015,9.284
159.0,2018-08-07 15:37:31.193703,2018-08-07 18:39:48.577203,1845078.577,-2.999,1.499,1.997,4.2,2.593,2.593,10.012,9.282
160.0,2018-08-07 18:41:48.674468,2018-08-07 21:44:01.622747,1856131.622,-2.999,1.499,1.996,4.2,2.593,2.592,10.01,9.279
161.0,2018-08-07 21:46:01.737432,2018-08-08 00:48:13.863252,1867183.863,-2.999,1.499,1.996,4.2,2.592,2.591,10.008,9.277
162.0,2018-08-08 00:50:13.931658,2018-08-08 03:52:23.728028,1878233.728,-2.999,1.499,1.995,4.2,2.591,2.591,10.005,9.274
163.0,2018-08-08 03:54:23.777440,2018-08-08 06:56:29.633216,1889279.633,-2.999,1.499,1.996,4.2,2.59,2.59,10.003,9.272
164.0,2018-08-08 06:58:29.688580,2018-08-08 10:00:32.211352,1900322.211,-2.999,1.499,1.997,4.2,2.59,2.589,10.0,9.27
165.0,2018-08-08 10:02:32.298428,2018-08-08 13:04:22.749122,1911352.749,-2.999,1.499,1.996,4.2,2.589,2.583,9.997,9.25
166.0,2018-08-08 13:06:22.804489,2018-08-08 16:00:57.107311,1921947.107,-2.999,1.499,1.996,4.222,2.56,2.559,9.879,9.045
167.0,2018-08-08 16:02:57.162425,2018-08-08 18:59:40.968746,1932670.968,-3.0,1.499,1.998,4.2,2.568,2.567,9.957,9.085
168.0,2018-08-08 19:01:41.024249,2018-08-08 21:58:38.808669,1943408.808,-2.999,1.499,1.996,4.2,2.568,2.568,9.957,9.093
169.0,2018-08-08 22:00:38.864429,2018-08-09 00:57:50.002289,1954160.002,-2.999,1.499,1.998,4.2,2.569,2.569,9.957,9.099
170.0,2018-08-09 00:59:50.057333,2018-08-09 03:57:08.743715,1964918.743,-2.999,1.499,1.997,4.2,2.569,2.569,9.956,9.105
171.0,2018-08-09 03:59:08.800016,2018-08-09 06:56:40.654275,1975690.654,-2.999,1.499,1.996,4.2,2.57,2.57,9.957,9.112
172.0,2018-08-09 06:58:40.709951,2018-08-09 09:56:26.352316,1986476.352,-2.999,1.499,1.996,4.2,2.57,2.57,9.958,9.119
173.0,2018-08-09 09:58:26.406466,2018-08-09 12:56:18.890314,1997268.89,-2.999,1.499,1.996,4.2,2.57,2.57,9.957,9.123
174.0,2018-08-09 12:58:18.947950,2018-08-09 15:56:20.536120,2008070.536,-2.999,1.499,1.999,4.2,2.571,2.57,9.956,9.128
175.0,2018-08-09 15:58:20.594420,2018-08-09 18:56:28.517256,2018878.517,-2.999,1.499,1.996,4.2,2.571,2.57,9.955,9.131
176.0,2018-08-09 18:58:28.571000,2018-08-09 21:56:44.042958,2029694.042,-2.999,1.499,1.997,4.2,2.571,2.57,9.954,9.133
177.0,2018-08-09 21:58:44.096191,2018-08-10 00:57:02.313517,2040512.313,-2.999,1.499,1.999,4.2,2.57,2.57,9.952,9.133
178.0,2018-08-10 00:59:02.370864,2018-08-10 03:57:22.349677,2051332.349,-2.999,1.499,1.996,4.2,2.57,2.569,9.95,9.134
179.0,2018-08-10 03:59:22.398247,2018-08-10 06:57:46.561269,2062156.561,-2.999,1.499,1.998,4.2,2.57,2.569,9.949,9.136
180.0,2018-08-10 06:59:46.615885,2018-08-10 09:58:12.490989,2072982.49,-2.999,1.499,1.996,4.2,2.569,2.569,9.947,9.138
181.0,2018-08-10 10:00:12.538614,2018-08-10 12:58:44.759119,2083814.759,-2.999,1.499,1.999,4.2,2.569,2.569,9.946,9.139
182.0,2018-08-10 13:00:44.810275,2018-08-10 15:59:14.498989,2094644.498,-2.999,1.499,1.996,4.2,2.57,2.567,9.95,9.133
183.0,2018-08-10 16:01:14.548908,2018-08-10 18:59:52.634911,2105482.634,-2.999,1.499,1.996,4.2,2.57,2.567,9.949,9.135
184.0,2018-08-10 19:01:52.682555,2018-08-10 22:00:28.595945,2116318.595,-2.999,1.499,1.996,4.2,2.569,2.567,9.943,9.137
185.0,2018-08-10 22:02:28.652925,2018-08-11 01:01:03.217632,2127153.217,-2.999,1.499,1.997,4.2,2.568,2.566,9.94,9.136
186.0,2018-08-11 01:03:03.266033,2018-08-11 04:01:36.367263,2137986.367,-2.999,1.499,1.998,4.2,2.567,2.566,9.937,9.133
187.0,2018-08-11 04:03:36.420511,2018-08-11 07:02:05.307408,2148815.307,-2.999,1.499,1.996,4.2,2.566,2.565,9.933,9.133
188.0,2018-08-11 07:04:05.358674,2018-08-11 10:02:37.377306,2159647.377,-2.999,1.499,1.998,4.2,2.566,2.565,9.932,9.133
189.0,2018-08-11 10:04:37.431614,2018-08-11 13:03:10.120514,2170480.12,-2.999,1.499,1.997,4.2,2.565,2.564,9.929,9.133
190.0,2018-08-11 13:05:10.179037,2018-08-11 16:03:41.972729,2181311.972,-2.999,1.499,1.999,4.2,2.565,2.564,9.929,9.133
191.0,2018-08-11 16:05:42.018268,2018-08-11 19:04:17.082501,2192147.082,-2.999,1.499,1.998,4.2,2.564,2.564,9.926,9.132
192.0,2018-08-11 19:06:17.136044,2018-08-11 22:04:50.065813,2202980.065,-2.999,1.499,1.999,4.2,2.564,2.563,9.923,9.131
193.0,2018-08-11 22:06:50.124061,2018-08-12 01:05:22.286879,2213812.286,-2.999,1.499,1.999,4.2,2.563,2.562,9.922,9.131
194.0,2018-08-12 01:07:22.348500,2018-08-12 04:05:55.716188,2224645.716,-2.999,1.499,1.999,4.2,2.563,2.562,9.92,9.13
195.0,2018-08-12 04:07:55.782967,2018-08-12 07:06:29.011032,2235479.011,-2.999,1.499,1.999,4.2,2.562,2.562,9.918,9.129
196.0,2018-08-12 07:08:29.051686,2018-08-12 10:06:59.947873,2246309.947,-2.999,1.499,1.998,4.2,2.562,2.561,9.914,9.127
197.0,2018-08-12 10:08:59.989596,2018-08-12 13:07:28.698047,2257138.698,-2.999,1.499,1.995,4.2,2.561,2.56,9.912,9.125
198.0,2018-08-12 13:09:28.768851,2018-08-12 16:07:58.288610,2267968.288,-2.999,1.499,1.997,4.2,2.561,2.56,9.91,9.125
199.0,2018-08-12 16:09:58.358305,2018-08-12 19:08:25.056536,2278795.056,-2.999,1.499,1.998,4.2,2.56,2.559,9.908,9.124
200.0,2018-08-12 19:10:25.120657,2018-08-12 22:08:54.719694,2289624.719,-2.999,1.499,1.998,4.2,2.559,2.559,9.905,9.123
201.0,2018-08-12 22:10:54.783065,2018-08-13 01:09:21.060161,2300451.06,-2.999,1.499,1.996,4.2,2.558,2.558,9.902,9.121
202.0,2018-08-13 01:11:21.117170,2018-08-13 04:09:46.814750,2311276.814,-2.999,1.499,1.997,4.2,2.558,2.558,9.9,9.12
203.0,2018-08-13 04:11:46.864798,2018-08-13 07:20:31.145012,2322721.145,-2.999,1.499,1.997,4.206,2.6,2.571,10.077,9.17
204.0,2018-08-13 07:22:31.200726,2018-08-13 10:20:25.892273,2333515.892,-2.999,1.499,1.998,4.2,2.548,2.551,9.865,9.095
205.0,2018-08-13 10:22:25.947640,2018-08-13 13:20:27.126297,2344317.126,-2.999,1.499,1.997,4.2,2.549,2.551,9.868,9.096
206.0,2018-08-13 13:22:27.181805,2018-08-13 16:20:27.738783,2355117.738,-2.999,1.499,1.998,4.2,2.55,2.551,9.872,9.096
207.0,2018-08-13 16:22:27.795157,2018-08-13 19:20:27.136533,2365917.136,-2.999,1.499,1.996,4.2,2.55,2.55,9.871,9.096
208.0,2018-08-13 19:22:27.191914,2018-08-13 22:20:26.782057,2376716.782,-2.999,1.499,1.996,4.2,2.55,2.55,9.871,9.096
209.0,2018-08-13 22:22:26.836509,2018-08-14 01:20:25.911964,2387515.911,-2.999,1.499,1.999,4.2,2.55,2.55,9.87,9.095
210.0,2018-08-14 01:22:25.966936,2018-08-14 04:20:23.591242,2398313.591,-2.999,1.499,1.997,4.2,2.549,2.549,9.869,9.094
211.0,2018-08-14 04:22:23.648042,2018-08-14 07:20:20.426526,2409110.426,-2.999,1.499,1.999,4.2,2.549,2.549,9.867,9.093
212.0,2018-08-14 07:22:20.484138,2018-08-14 10:20:16.297780,2419906.297,-2.999,1.499,1.997,4.2,2.549,2.549,9.866,9.092
213.0,2018-08-14 10:22:16.355711,2018-08-14 13:20:12.294690,2430702.294,-2.999,1.499,1.996,4.2,2.548,2.548,9.863,9.091
214.0,2018-08-14 13:22:12.351536,2018-08-14 16:20:06.701456,2441496.701,-2.999,1.499,1.999,4.2,2.548,2.548,9.862,9.091
215.0,2018-08-14 16:22:06.756939,2018-08-14 19:20:00.450792,2452290.45,-2.999,1.499,1.995,4.2,2.547,2.547,9.86,9.087
216.0,2018-08-14 19:22:00.506572,2018-08-14 22:19:51.110653,2463081.11,-2.999,1.499,1.999,4.2,2.547,2.547,9.858,9.085
217.0,2018-08-14 22:21:51.165776,2018-08-15 01:19:41.739405,2473871.739,-2.999,1.499,1.998,4.2,2.546,2.546,9.856,9.085
218.0,2018-08-15 01:21:41.796726,2018-08-15 04:19:31.713769,2484661.713,-2.999,1.499,1.998,4.2,2.546,2.546,9.855,9.084
219.0,2018-08-15 04:21:31.768341,2018-08-15 07:19:20.033282,2495450.033,-2.999,1.499,1.998,4.2,2.545,2.545,9.853,9.082
220.0,2018-08-15 07:21:20.068677,2018-08-15 10:19:08.491071,2506238.491,-2.999,1.499,1.996,4.2,2.545,2.545,9.851,9.081
221.0,2018-08-15 10:21:08.548987,2018-08-15 13:18:52.041508,2517022.041,-2.999,1.499,1.997,4.2,2.544,2.544,9.849,9.079
222.0,2018-08-15 13:20:52.093863,2018-08-15 16:18:36.051033,2527806.051,-2.999,1.499,1.998,4.2,2.544,2.544,9.847,9.078
223.0,2018-08-15 16:20:36.106713,2018-08-15 19:18:17.098516,2538587.098,-2.999,1.499,1.996,4.2,2.543,2.543,9.845,9.076
224.0,2018-08-15 19:20:17.152558,2018-08-15 22:17:57.492411,2549367.492,-2.999,1.499,1.996,4.2,2.543,2.543,9.843,9.074
225.0,2018-08-15 22:19:57.544008,2018-08-16 01:17:35.512572,2560145.512,-2.999,1.499,1.998,4.2,2.542,2.542,9.841,9.072
226.0,2018-08-16 01:19:35.565569,2018-08-16 04:17:11.003528,2570921.003,-2.999,1.499,1.998,4.2,2.542,2.541,9.839,9.069
227.0,2018-08-16 04:19:11.053820,2018-08-16 07:16:45.080218,2581695.08,-2.999,1.499,1.999,4.2,2.541,2.541,9.837,9.067
228.0,2018-08-16 07:18:45.132367,2018-08-16 10:16:12.629038,2592462.629,-2.999,1.499,1.998,4.2,2.543,2.539,9.845,9.061
229.0,2018-08-16 10:18:12.685440,2018-08-16 13:15:40.703635,2603230.703,-2.999,1.499,1.998,4.2,2.54,2.54,9.834,9.064
230.0,2018-08-16 13:17:40.753015,2018-08-16 16:15:06.559492,2613996.559,-2.999,1.499,1.998,4.2,2.54,2.539,9.831,9.062
231.0,2018-08-16 16:17:06.614094,2018-08-16 19:14:29.821968,2624759.821,-2.999,1.499,1.995,4.2,2.539,2.539,9.829,9.06
232.0,2018-08-16 19:16:29.877479,2018-08-16 22:13:50.599143,2635520.599,-2.999,1.499,1.996,4.2,2.538,2.538,9.827,9.058
233.0,2018-08-16 22:15:50.651687,2018-08-17 01:13:11.695315,2646281.695,-2.999,1.499,1.999,4.2,2.538,2.538,9.825,9.057
234.0,2018-08-17 01:15:11.745165,2018-08-17 04:12:30.244398,2657040.244,-2.999,1.499,1.996,4.2,2.537,2.537,9.822,9.055
235.0,2018-08-17 04:14:30.303038,2018-08-17 07:11:44.443879,2667794.443,-2.999,1.499,1.996,4.2,2.537,2.536,9.82,9.053
236.0,2018-08-17 07:13:44.504429,2018-08-17 10:10:57.655810,2678547.655,-2.999,1.499,1.999,4.2,2.537,2.535,9.82,9.048
237.0,2018-08-17 10:12:57.716693,2018-08-17 13:10:08.829155,2689298.829,-2.999,1.499,1.998,4.2,2.536,2.535,9.816,9.05
238.0,2018-08-17 13:12:08.886904,2018-08-17 16:09:21.121114,2700051.121,-2.999,1.499,1.996,4.2,2.535,2.535,9.815,9.048
239.0,2018-08-17 16:11:21.177619,2018-08-17 19:08:27.784947,2710797.784,-2.999,1.499,1.996,4.2,2.534,2.534,9.812,9.046
240.0,2018-08-17 19:10:27.831262,2018-08-17 22:07:38.058264,2721548.058,-2.999,1.499,1.995,4.2,2.536,2.532,9.817,9.037
241.0,2018-08-17 22:09:38.100082,2018-08-18 01:06:49.284759,2732299.284,-2.999,1.499,1.997,4.2,2.537,2.532,9.822,9.038
242.0,2018-08-18 01:08:49.354817,2018-08-18 04:05:57.804588,2743047.804,-2.999,1.499,1.996,4.2,2.536,2.532,9.817,9.037
243.0,2018-08-18 04:07:57.867434,2018-08-18 07:05:04.168672,2753794.168,-2.999,1.499,1.995,4.2,2.536,2.531,9.817,9.034
244.0,2018-08-18 07:07:04.220629,2018-08-18 10:04:04.411729,2764534.411,-2.999,1.499,1.998,4.2,2.534,2.53,9.812,9.031
245.0,2018-08-18 10:06:04.474109,2018-08-18 13:03:09.866416,2775279.866,-2.999,1.499,1.995,4.2,2.535,2.531,9.814,9.033
246.0,2018-08-18 13:05:09.916542,2018-08-18 16:02:02.264422,2786012.264,-2.999,1.499,1.997,4.2,2.532,2.53,9.802,9.031
247.0,2018-08-18 16:04:02.312152,2018-08-18 19:01:02.397947,2796752.397,-2.999,1.499,1.999,4.2,2.531,2.53,9.802,9.031
248.0,2018-08-18 19:03:02.455847,2018-08-18 21:59:50.506399,2807480.506,-2.999,1.499,1.998,4.2,2.53,2.529,9.795,9.028
249.0,2018-08-18 22:01:50.555207,2018-08-19 00:58:34.287052,2818204.287,-2.999,1.499,1.998,4.2,2.529,2.528,9.792,9.025
250.0,2018-08-19 01:00:34.335592,2018-08-19 03:57:15.998605,2828925.998,-2.999,1.499,1.998,4.2,2.528,2.528,9.791,9.024
251.0,2018-08-19 03:59:16.058292,2018-08-19 06:56:00.203202,2839650.203,-2.999,1.499,1.996,4.2,2.529,2.528,9.792,9.023
252.0,2018-08-19 06:58:00.247007,2018-08-19 09:54:38.333240,2850368.333,-2.999,1.499,1.997,4.2,2.527,2.527,9.786,9.02
253.0,2018-08-19 09:54:38.333375,2018-08-19 13:54:11.452436,2864741.452,-1.5,1.499,1.997,4.2,2.527,2.537,9.783,9.263
254.0,2018-08-19 13:54:11.513758,2018-08-19 17:54:13.142908,2879143.142,-1.5,1.499,1.999,4.2,2.537,2.538,9.835,9.267
255.0,2018-08-19 17:54:13.277172,2018-08-19 21:54:17.117760,2893547.117,-1.5,1.499,1.999,4.2,2.538,2.538,9.839,9.267
256.0,2018-08-19 21:54:17.117877,2018-08-19 21:55:17.200632,2893607.2,0.0,0.0,2.795,2.807,0.0,0.0,0.0,0.0
258.0,2018-08-21 11:35:44.002775,2018-08-21 15:35:04.554121,2907977.754,-1.5,1.499,1.999,4.2,2.529,2.541,9.837,9.264
259.0,2018-08-21 15:35:04.741784,2018-08-21 19:35:30.272374,2922403.473,-1.5,1.499,1.999,4.2,2.55,2.544,9.882,9.283
260.0,2018-08-21 19:35:30.335402,2018-08-21 23:35:41.438091,2936814.638,-1.5,1.499,1.998,4.2,2.545,2.542,9.867,9.276
261.0,2018-08-21 23:35:41.438217,2018-08-22 05:43:22.840086,2958876.04,-2.999,1.499,1.996,4.2,5.075,5.06,19.678,18.051
262.0,2018-08-22 05:45:22.896513,2018-08-22 08:42:01.103166,2969594.303,-2.999,1.499,1.997,4.2,2.531,2.528,9.801,9.02
263.0,2018-08-22 08:44:01.156330,2018-08-22 11:40:41.627650,2980314.828,-2.999,1.499,1.995,4.2,2.529,2.527,9.795,9.019
264.0,2018-08-22 11:42:41.686908,2018-08-22 14:39:23.216969,2991036.417,-2.999,1.499,1.996,4.2,2.528,2.526,9.789,9.018
265.0,2018-08-22 14:41:23.271717,2018-08-22 17:38:01.960575,3001755.161,-2.999,1.499,1.995,4.2,2.527,2.524,9.783,9.016
266.0,2018-08-22 17:40:02.019232,2018-08-22 20:36:44.289451,3012477.49,-2.999,1.499,1.997,4.2,2.526,2.523,9.781,9.015
267.0,2018-08-22 20:38:44.345063,2018-08-22 23:35:33.954178,3023207.154,-2.999,1.499,1.997,4.2,2.527,2.523,9.785,9.014
268.0,2018-08-22 23:37:34.010935,2018-08-23 02:34:24.897273,3033938.097,-2.999,1.499,1.998,4.2,2.527,2.522,9.783,9.013
269.0,2018-08-23 02:36:24.957177,2018-08-23 05:33:17.462797,3044670.663,-2.999,1.499,1.996,4.2,2.526,2.521,9.779,9.013
270.0,2018-08-23 05:35:17.520781,2018-08-23 08:32:06.234962,3055399.435,-2.999,1.499,1.999,4.2,2.525,2.52,9.776,9.015
271.0,2018-08-23 08:34:06.282650,2018-08-23 11:22:34.922487,3065628.123,-2.999,1.499,1.998,4.2,2.466,2.462,9.546,8.623
272.0,2018-08-23 11:24:34.982609,2018-08-23 14:17:15.686573,3076108.887,-2.999,1.499,1.999,4.2,2.503,2.501,9.722,8.858
273.0,2018-08-23 14:19:15.738566,2018-08-23 17:12:06.399225,3086599.599,-2.999,1.499,1.995,4.2,2.504,2.502,9.72,8.865
274.0,2018-08-23 17:14:06.449374,2018-08-23 20:07:06.645359,3097099.845,-2.999,1.499,1.999,4.2,2.504,2.502,9.72,8.871
275.0,2018-08-23 20:09:06.707529,2018-08-23 23:02:16.782731,3107609.983,-2.999,1.499,1.998,4.2,2.504,2.502,9.719,8.876
276.0,2018-08-23 23:04:16.841324,2018-08-24 01:57:32.597788,3118125.798,-2.999,1.499,1.997,4.2,2.504,2.502,9.718,8.881
277.0,2018-08-24 01:59:32.646739,2018-08-24 04:53:05.529139,3128658.729,-2.999,1.499,1.995,4.2,2.506,2.504,9.722,8.892
278.0,2018-08-24 04:55:05.580308,2018-08-24 07:48:55.376639,3139208.577,-2.999,1.499,1.997,4.2,2.507,2.504,9.726,8.9
279.0,2018-08-24 07:50:55.429819,2018-08-24 10:44:52.512538,3149765.713,-2.999,1.499,1.998,4.2,2.507,2.504,9.723,8.905
280.0,2018-08-24 10:46:52.566803,2018-08-24 13:40:58.340634,3160331.541,-2.999,1.499,1.999,4.2,2.507,2.505,9.722,8.91
281.0,2018-08-24 13:42:58.402820,2018-08-24 16:37:13.487654,3170906.688,-2.999,1.499,1.998,4.2,2.507,2.505,9.721,8.915
282.0,2018-08-24 16:39:13.542557,2018-08-24 19:33:26.756437,3181479.957,-2.999,1.499,1.996,4.2,2.507,2.505,9.719,8.918
283.0,2018-08-24 19:35:26.800980,2018-08-24 22:29:53.618821,3192066.819,-2.999,1.499,1.996,4.2,2.507,2.505,9.72,8.923
284.0,2018-08-24 22:31:53.675192,2018-08-25 01:26:26.611925,3202659.812,-2.999,1.499,1.994,4.2,2.507,2.505,9.719,8.924
285.0,2018-08-25 01:28:26.658763,2018-08-25 04:23:04.394793,3213257.595,-2.999,1.499,1.997,4.2,2.507,2.505,9.718,8.926
286.0,2018-08-25 04:25:04.439916,2018-08-25 07:19:47.407274,3223860.607,-2.999,1.499,1.996,4.2,2.507,2.505,9.716,8.928
287.0,2018-08-25 07:21:47.458933,2018-08-25 10:16:25.937353,3234459.137,-3.0,1.499,1.998,4.2,2.506,2.504,9.712,8.926
288.0,2018-08-25 10:18:25.988388,2018-08-25 13:13:07.441721,3245060.642,-2.999,1.499,1.995,4.2,2.506,2.504,9.712,8.928
289.0,2018-08-25 13:15:07.496757,2018-08-25 16:09:53.666252,3255666.866,-2.999,1.499,1.997,4.2,2.506,2.504,9.711,8.929
290.0,2018-08-25 16:11:53.733114,2018-08-25 19:06:38.844564,3266272.045,-2.999,1.499,1.997,4.2,2.505,2.503,9.709,8.927
291.0,2018-08-25 19:08:38.890361,2018-08-25 22:03:27.545341,3276880.745,-2.999,1.499,1.995,4.2,2.505,2.503,9.707,8.928
292.0,2018-08-25 22:05:27.607118,2018-08-26 01:00:16.314488,3287489.515,-2.999,1.499,1.995,4.2,2.504,2.502,9.703,8.927
293.0,2018-08-26 01:02:16.360991,2018-08-26 03:56:59.193545,3298092.394,-2.999,1.499,1.996,4.2,2.504,2.502,9.702,8.926
294.0,2018-08-26 03:58:59.246405,2018-08-26 06:53:49.810571,3308703.011,-2.999,1.499,1.998,4.2,2.504,2.502,9.702,8.928
295.0,2018-08-26 06:55:49.851389,2018-08-26 09:50:40.068838,3319313.269,-2.999,1.499,1.994,4.2,2.503,2.501,9.7,8.926
296.0,2018-08-26 09:52:40.128137,2018-08-26 12:47:28.929749,3329922.13,-2.999,1.499,1.996,4.2,2.502,2.501,9.697,8.925
297.0,2018-08-26 12:49:28.973826,2018-08-26 15:44:19.802778,3340533.003,-2.999,1.499,1.998,4.2,2.502,2.5,9.695,8.925
298.0,2018-08-26 15:46:19.866456,2018-08-26 18:41:05.461200,3351138.661,-2.999,1.499,1.998,4.2,2.501,2.499,9.691,8.923
299.0,2018-08-26 18:43:05.504504,2018-08-26 21:37:51.508414,3361744.709,-2.999,1.499,1.997,4.2,2.501,2.499,9.691,8.923
300.0,2018-08-26 21:39:51.563443,2018-08-27 00:34:37.888273,3372351.088,-2.999,1.499,1.999,4.2,2.501,2.499,9.689,8.921
301.0,2018-08-27 00:36:37.955538,2018-08-27 03:31:23.536204,3382956.736,-2.999,1.499,1.999,4.2,2.5,2.498,9.687,8.919
302.0,2018-08-27 03:33:23.583194,2018-08-27 06:28:07.381023,3393560.581,-2.999,1.499,1.996,4.2,2.499,2.498,9.684,8.918
303.0,2018-08-27 06:30:07.435967,2018-08-27 09:19:25.848889,3403839.049,-2.999,1.499,1.998,4.2,2.465,2.463,9.588,8.679
304.0,2018-08-27 09:21:25.919645,2018-08-27 12:11:15.672551,3414148.873,-2.999,1.499,1.999,4.2,2.47,2.468,9.604,8.708
305.0,2018-08-27 12:13:15.739498,2018-08-27 15:03:21.669531,3424474.87,-2.999,1.499,1.998,4.2,2.472,2.47,9.611,8.722
306.0,2018-08-27 15:05:21.700116,2018-08-27 17:55:42.405078,3434815.605,-2.999,1.499,1.999,4.2,2.473,2.472,9.614,8.733
307.0,2018-08-27 17:57:42.454814,2018-08-27 20:48:12.460164,3445165.66,-2.999,1.499,1.998,4.2,2.474,2.472,9.617,8.742
308.0,2018-08-27 20:50:12.543856,2018-08-27 23:40:56.563701,3455529.764,-2.999,1.499,1.997,4.2,2.475,2.474,9.619,8.752
309.0,2018-08-27 23:42:56.610612,2018-08-28 02:33:52.679824,3465905.88,-2.999,1.499,1.998,4.2,2.476,2.474,9.621,8.761
310.0,2018-08-28 02:35:52.740265,2018-08-28 05:26:56.750042,3476289.95,-2.999,1.499,1.996,4.2,2.476,2.475,9.62,8.768
311.0,2018-08-28 05:28:56.805855,2018-08-28 08:20:11.393712,3486684.594,-2.999,1.499,1.998,4.2,2.477,2.476,9.622,8.772
312.0,2018-08-28 08:22:11.453636,2018-08-28 11:13:22.736918,3497075.937,-2.999,1.499,1.998,4.2,2.477,2.475,9.621,8.774
313.0,2018-08-28 11:15:22.800625,2018-08-28 14:06:47.692693,3507480.893,-2.999,1.499,1.996,4.2,2.478,2.476,9.623,8.783
314.0,2018-08-28 14:08:47.754350,2018-08-28 17:00:22.260757,3517895.461,-2.999,1.499,1.999,4.2,2.478,2.477,9.624,8.79
315.0,2018-08-28 17:02:22.304962,2018-08-28 19:54:09.765564,3528322.966,-2.999,1.499,1.996,4.2,2.479,2.478,9.625,8.796
316.0,2018-08-28 19:56:09.813166,2018-08-28 22:47:59.200752,3538752.401,-2.999,1.499,1.999,4.2,2.478,2.477,9.622,8.798
317.0,2018-08-28 22:49:59.286451,2018-08-29 01:41:52.859104,3549186.059,-2.999,1.499,1.994,4.2,2.479,2.478,9.623,8.803
318.0,2018-08-29 01:43:52.926755,2018-08-29 04:35:57.166822,3559630.367,-2.999,1.499,1.999,4.2,2.48,2.478,9.625,8.807
319.0,2018-08-29 04:37:57.202727,2018-08-29 07:30:03.292580,3570076.493,-2.999,1.499,1.997,4.2,2.479,2.477,9.623,8.807
320.0,2018-08-29 07:32:03.337049,2018-08-29 10:24:13.788025,3580526.988,-2.999,1.499,1.996,4.2,2.479,2.478,9.622,8.81
321.0,2018-08-29 10:26:13.853378,2018-08-29 13:18:24.327885,3590977.528,-2.999,1.499,1.997,4.2,2.479,2.477,9.62,8.811
322.0,2018-08-29 13:20:24.371293,2018-08-29 16:12:36.884966,3601430.085,-2.999,1.499,1.995,4.2,2.478,2.477,9.616,8.81
323.0,2018-08-29 16:14:36.909896,2018-08-29 19:06:48.615390,3611881.816,-2.999,1.499,1.997,4.2,2.478,2.477,9.617,8.812
324.0,2018-08-29 19:08:48.682849,2018-08-29 22:01:06.599297,3622339.799,-2.999,1.499,1.998,4.2,2.478,2.476,9.617,8.813
325.0,2018-08-29 22:03:06.625886,2018-08-30 00:55:23.669605,3632796.87,-2.999,1.499,1.994,4.2,2.478,2.476,9.615,8.811
326.0,2018-08-30 00:57:23.747480,2018-08-30 03:49:39.881322,3643253.081,-2.999,1.499,1.997,4.2,2.477,2.475,9.613,8.811
327.0,2018-08-30 03:51:39.946390,2018-08-30 06:43:56.767260,3653709.967,-2.999,1.499,1.999,4.2,2.477,2.475,9.61,8.809
328.0,2018-08-30 06:45:56.851930,2018-08-30 09:37:55.565344,3664148.765,-2.999,1.499,1.998,4.2,2.474,2.473,9.602,8.797
329.0,2018-08-30 09:39:55.621333,2018-08-30 12:31:51.515969,3674584.716,-2.999,1.499,1.994,4.2,2.473,2.473,9.6,8.8
330.0,2018-08-30 12:33:51.557729,2018-08-30 15:26:02.707542,3685035.908,-2.999,1.499,1.999,4.2,2.475,2.473,9.606,8.803
331.0,2018-08-30 15:28:02.759831,2018-08-30 18:20:03.348723,3695476.549,-2.999,1.499,1.994,4.2,2.473,2.472,9.596,8.801
332.0,2018-08-30 18:22:03.394411,2018-08-30 21:14:11.021371,3705924.222,-2.999,1.499,1.998,4.2,2.475,2.472,9.606,8.799
333.0,2018-08-30 21:16:11.102973,2018-08-31 00:08:15.861483,3716369.062,-2.999,1.499,1.995,4.2,2.473,2.471,9.595,8.8
334.0,2018-08-31 00:10:15.912101,2018-08-31 03:02:18.701209,3726811.901,-2.999,1.499,1.999,4.2,2.472,2.471,9.592,8.798
335.0,2018-08-31 03:04:18.780094,2018-08-31 05:56:17.015453,3737250.216,-2.999,1.499,1.994,4.2,2.471,2.47,9.588,8.797
336.0,2018-08-31 05:58:17.053051,2018-08-31 08:50:17.454357,3747690.654,-2.999,1.499,1.995,4.2,2.471,2.47,9.589,8.796
337.0,2018-08-31 08:52:17.484844,2018-08-31 11:44:13.544392,3758126.745,-2.999,1.499,1.999,4.2,2.47,2.469,9.584,8.793
