Repository: Oliver191/MSc_Thesis_Predictive_Maintenance_Batteries

# MSc_Thesis_Predictive_Maintenance_Batteries
The GitHub repository accompanying the MSc Thesis at Esade written by Oliver Caspers regarding the topic “Predictive Maintenance for Lithium-Ion Batteries: Predicting the Remaining Useful Life (RUL) using Data-Driven Machine Learning based on Real-World Battery Datasets”.

SNL_Final.ipynb: The main Jupyter Notebook which contains the main code used to load, clean, and transform the SNL data. Four initial models are evaluated and a RF is chosen to be optimized. The RF is trained to predict the RUL on the training data and optimized using the validation data. Finally, the model is tested using independent testing data from UL.

File: SNL_Cycle_Timeseries_Data/SNL_18650_NMC_25C_0-100_0.5-2C_a_cycle_data.csv (part 1 of 2)
Cycle_Index,Start_Time,End_Time,Test_Time (s),Min_Current (A),Max_Current (A),Min_Voltage (V),Max_Voltage (V),Charge_Capacity (Ah),Discharge_Capacity (Ah),Charge_Energy (Wh),Discharge_Energy (Wh)
1.0,2018-07-17 10:12:57.019048,2018-07-17 14:38:44.465017,15957.465,-1.5,1.499,1.999,4.2,2.83,2.929,10.942,10.437
2.0,2018-07-17 14:38:44.526735,2018-07-17 19:07:34.373477,32087.373,-1.5,1.5,1.999,4.2,2.926,2.924,11.242,10.428
3.0,2018-07-17 19:07:34.404094,2018-07-17 23:35:54.078809,48187.078,-1.5,1.5,1.999,4.2,2.92,2.916,11.217,10.409
4.0,2018-07-17 23:35:54.078912,2018-07-18 05:24:59.755416,69132.755,-6.001,1.499,1.998,4.2,5.796,5.767,22.286,19.076
5.0,2018-07-18 05:26:59.789538,2018-07-18 08:13:23.324748,79236.324,-6.001,1.499,1.999,4.2,2.875,2.868,11.047,9.501
6.0,2018-07-18 08:15:23.384068,2018-07-18 11:01:24.437301,89317.437,-6.001,1.5,1.999,4.2,2.865,2.86,11.012,9.486
7.0,2018-07-18 11:03:24.489141,2018-07-18 13:49:07.087945,99380.087,-6.001,1.499,1.999,4.2,2.857,2.852,10.982,9.473
8.0,2018-07-18 13:51:07.145265,2018-07-18 16:36:35.148731,109428.148,-6.001,1.499,1.998,4.2,2.849,2.845,10.955,9.459
9.0,2018-07-18 16:38:35.167845,2018-07-18 19:23:47.538043,119460.538,-6.001,1.499,1.997,4.2,2.842,2.838,10.928,9.447
10.0,2018-07-18 19:25:47.574332,2018-07-18 22:10:42.273052,129475.273,-6.001,1.499,1.998,4.2,2.835,2.832,10.902,9.432
11.0,2018-07-18 22:12:42.291105,2018-07-19 00:57:19.302665,139472.302,-6.001,1.499,1.999,4.2,2.828,2.825,10.877,9.416
12.0,2018-07-19 00:59:19.340932,2018-07-19 03:43:39.120391,149452.12,-6.001,1.499,1.999,4.2,2.821,2.818,10.853,9.4
13.0,2018-07-19 03:45:39.142203,2018-07-19 06:29:40.664711,159413.664,-6.001,1.499,1.999,4.2,2.815,2.812,10.829,9.384
14.0,2018-07-19 06:31:40.708596,2018-07-19 09:15:25.247109,169358.247,-6.001,1.499,1.998,4.2,2.808,2.806,10.806,9.368
15.0,2018-07-19 09:17:25.303882,2018-07-19 12:00:52.676830,179285.676,-6.001,1.499,1.999,4.2,2.802,2.801,10.785,9.355
16.0,2018-07-19 12:02:52.738787,2018-07-19 14:46:04.669625,189197.669,-6.001,1.5,1.997,4.2,2.797,2.796,10.766,9.343
17.0,2018-07-19 14:48:04.727143,2018-07-19 17:31:04.525897,199097.525,-6.001,1.499,1.999,4.2,2.792,2.79,10.749,9.331
18.0,2018-07-19 17:33:04.574862,2018-07-19 20:15:49.987690,208982.987,-6.001,1.499,1.998,4.2,2.787,2.786,10.73,9.319
19.0,2018-07-19 20:17:50.036210,2018-07-19 23:00:22.215137,218855.215,-6.001,1.5,1.998,4.2,2.782,2.781,10.712,9.306
20.0,2018-07-19 23:02:22.272651,2018-07-20 01:44:43.692024,228716.692,-6.001,1.499,1.999,4.2,2.777,2.776,10.695,9.294
21.0,2018-07-20 01:46:43.741266,2018-07-20 04:28:50.806118,238563.806,-6.001,1.5,1.999,4.2,2.772,2.772,10.679,9.282
22.0,2018-07-20 04:30:50.855197,2018-07-20 07:12:45.438189,248398.438,-6.001,1.499,1.998,4.2,2.768,2.767,10.662,9.271
23.0,2018-07-20 07:14:45.486146,2018-07-20 09:56:16.974859,258209.974,-6.001,1.499,1.998,4.2,2.763,2.762,10.645,9.248
24.0,2018-07-20 09:58:17.035536,2018-07-20 12:39:33.698489,268006.698,-6.001,1.499,1.998,4.2,2.758,2.758,10.63,9.235
25.0,2018-07-20 12:41:33.739624,2018-07-20 15:22:37.909028,277790.909,-6.001,1.5,1.999,4.2,2.754,2.754,10.614,9.224
26.0,2018-07-20 15:24:37.973219,2018-07-20 18:05:32.831476,287565.831,-6.001,1.499,1.999,4.2,2.75,2.751,10.602,9.216
27.0,2018-07-20 18:07:32.887896,2018-07-20 20:48:15.897648,297328.897,-6.001,1.5,1.999,4.2,2.747,2.747,10.589,9.205
28.0,2018-07-20 20:50:15.942602,2018-07-20 23:30:49.710190,307082.71,-6.001,1.5,1.998,4.2,2.743,2.744,10.576,9.196
29.0,2018-07-20 23:32:49.759702,2018-07-21 02:13:12.579094,316825.579,-6.001,1.499,1.996,4.2,2.74,2.74,10.564,9.186
30.0,2018-07-21 02:15:12.646908,2018-07-21 04:55:25.844059,326558.844,-6.001,1.499,1.998,4.2,2.736,2.737,10.551,9.176
31.0,2018-07-21 04:57:25.914769,2018-07-21 07:37:29.128421,336282.128,-6.001,1.5,1.996,4.2,2.733,2.733,10.539,9.167
32.0,2018-07-21 07:39:29.185446,2018-07-21 10:19:22.147781,345995.147,-6.001,1.499,1.996,4.2,2.73,2.73,10.528,9.157
33.0,2018-07-21 10:21:22.205994,2018-07-21 13:01:05.398342,355698.398,-6.001,1.499,1.998,4.2,2.726,2.727,10.516,9.149
34.0,2018-07-21 13:03:05.441904,2018-07-21 15:42:39.412554,365392.412,-6.001,1.5,1.997,4.2,2.723,2.724,10.505,9.14
35.0,2018-07-21 15:44:39.457707,2018-07-21 18:24:03.817460,375076.817,-6.001,1.5,1.999,4.2,2.72,2.721,10.494,9.131
36.0,2018-07-21 18:26:03.879652,2018-07-21 21:05:19.489472,384752.489,-6.001,1.5,1.996,4.2,2.717,2.718,10.483,9.124
37.0,2018-07-21 21:07:19.555241,2018-07-21 23:46:27.471226,394420.471,-6.001,1.499,1.999,4.2,2.714,2.715,10.473,9.115
38.0,2018-07-21 23:48:27.527398,2018-07-22 02:27:25.954068,404078.954,-6.001,1.499,1.998,4.2,2.711,2.713,10.462,9.108
39.0,2018-07-22 02:29:26.016336,2018-07-22 05:08:16.381433,413729.381,-6.001,1.499,1.997,4.2,2.709,2.71,10.453,9.101
40.0,2018-07-22 05:10:16.437191,2018-07-22 07:48:56.882345,423369.882,-6.001,1.5,1.996,4.2,2.706,2.707,10.443,9.093
41.0,2018-07-22 07:50:56.946767,2018-07-22 10:29:32.597576,433005.597,-6.001,1.499,1.999,4.2,2.703,2.705,10.434,9.085
42.0,2018-07-22 10:31:32.662736,2018-07-22 13:10:00.798682,442633.798,-6.001,1.499,1.997,4.2,2.701,2.702,10.425,9.078
43.0,2018-07-22 13:12:00.852435,2018-07-22 15:50:19.242053,452252.242,-6.001,1.499,1.998,4.201,2.698,2.7,10.416,9.071
44.0,2018-07-22 15:52:19.299813,2018-07-22 18:30:29.682996,461862.682,-6.001,1.499,1.998,4.2,2.696,2.697,10.407,9.063
45.0,2018-07-22 18:32:29.731806,2018-07-22 21:10:33.949524,471466.949,-6.001,1.5,1.998,4.2,2.693,2.695,10.398,9.057
46.0,2018-07-22 21:12:34.010455,2018-07-22 23:50:31.281558,481064.281,-6.001,1.5,1.999,4.2,2.691,2.692,10.39,9.049
47.0,2018-07-22 23:52:31.343499,2018-07-23 02:30:18.529169,490651.529,-6.001,1.5,1.998,4.2,2.688,2.69,10.381,9.043
48.0,2018-07-23 02:32:18.575945,2018-07-23 05:10:01.207394,500234.207,-6.001,1.499,1.998,4.2,2.686,2.688,10.374,9.036
49.0,2018-07-23 05:12:01.262776,2018-07-23 07:49:36.942086,509809.942,-6.001,1.5,1.999,4.2,2.684,2.686,10.365,9.03
50.0,2018-07-23 07:51:36.998473,2018-07-23 10:29:06.473917,519379.473,-6.001,1.499,1.996,4.2,2.682,2.684,10.358,9.024
51.0,2018-07-23 10:31:06.519409,2018-07-23 13:08:29.508073,528942.508,-6.001,1.5,1.997,4.2,2.68,2.682,10.35,9.017
52.0,2018-07-23 13:10:29.592467,2018-07-23 15:47:44.867227,538497.867,-6.001,1.5,1.996,4.2,2.677,2.679,10.342,9.011
53.0,2018-07-23 15:49:44.916162,2018-07-23 18:26:53.818670,548046.818,-6.001,1.5,1.999,4.2,2.676,2.677,10.335,9.006
54.0,2018-07-23 18:28:53.883864,2018-07-23 21:05:54.502157,557587.502,-6.001,1.5,1.998,4.2,2.673,2.675,10.328,9.0
55.0,2018-07-23 21:07:54.570254,2018-07-23 23:44:50.656788,567123.656,-6.001,1.499,1.998,4.2,2.672,2.674,10.321,8.994
56.0,2018-07-23 23:46:50.720567,2018-07-24 02:23:42.551389,576655.551,-6.001,1.5,1.999,4.2,2.67,2.672,10.314,8.989
57.0,2018-07-24 02:25:42.619616,2018-07-24 05:02:28.621111,586181.621,-6.001,1.5,1.997,4.2,2.668,2.67,10.307,8.984
58.0,2018-07-24 05:04:28.668105,2018-07-24 07:41:10.505413,595703.505,-6.001,1.5,1.996,4.2,2.666,2.668,10.301,8.979
59.0,2018-07-24 07:43:10.556299,2018-07-24 10:19:46.484991,605219.484,-6.001,1.499,1.999,4.2,2.664,2.666,10.294,8.973
60.0,2018-07-24 10:21:46.530254,2018-07-24 12:58:18.276168,614731.276,-6.001,1.499,1.997,4.2,2.662,2.665,10.288,8.969
61.0,2018-07-24 13:00:18.308812,2018-07-24 15:36:44.001601,624237.001,-6.001,1.499,1.998,4.2,2.661,2.663,10.282,8.965
62.0,2018-07-24 15:38:44.073997,2018-07-24 18:15:05.628142,633738.628,-6.001,1.5,1.999,4.2,2.659,2.661,10.276,8.961
63.0,2018-07-24 18:17:05.671402,2018-07-24 20:53:22.847115,643235.847,-6.001,1.5,1.999,4.2,2.658,2.66,10.271,8.957
64.0,2018-07-24 20:55:22.916653,2018-07-24 23:31:34.689457,652727.689,-6.001,1.499,1.995,4.2,2.656,2.658,10.264,8.951
65.0,2018-07-24 23:33:34.713688,2018-07-25 02:09:42.938642,662215.938,-6.001,1.499,1.999,4.2,2.654,2.657,10.259,8.946
66.0,2018-07-25 02:11:42.974840,2018-07-25 04:47:46.065760,671699.065,-6.001,1.499,1.995,4.2,2.653,2.655,10.252,8.943
67.0,2018-07-25 04:49:46.121274,2018-07-25 07:25:45.920760,681178.92,-6.001,1.5,1.999,4.2,2.651,2.653,10.248,8.938
68.0,2018-07-25 07:27:45.974226,2018-07-25 10:03:38.808925,690651.808,-6.001,1.499,1.998,4.2,2.649,2.652,10.241,8.933
69.0,2018-07-25 10:05:38.894095,2018-07-25 12:41:26.517422,700119.517,-6.001,1.499,1.997,4.2,2.648,2.65,10.235,8.929
70.0,2018-07-25 12:43:26.557195,2018-07-25 15:19:09.111417,709582.111,-6.001,1.499,1.997,4.2,2.647,2.649,10.231,8.925
71.0,2018-07-25 15:21:09.183675,2018-07-25 17:56:46.071110,719039.071,-6.001,1.5,1.998,4.2,2.645,2.647,10.225,8.92
72.0,2018-07-25 17:58:46.104277,2018-07-25 20:34:18.926839,728491.926,-6.001,1.499,1.998,4.2,2.643,2.646,10.22,8.917
73.0,2018-07-25 20:36:19.008010,2018-07-25 23:11:49.188784,737942.188,-6.001,1.5,1.997,4.2,2.642,2.645,10.215,8.912
74.0,2018-07-25 23:13:49.251139,2018-07-26 01:49:14.958818,747387.958,-6.001,1.5,1.997,4.2,2.641,2.643,10.21,8.909
75.0,2018-07-26 01:51:15.026299,2018-07-26 04:26:36.239197,756829.239,-6.001,1.499,1.999,4.2,2.639,2.642,10.205,8.904
76.0,2018-07-26 04:28:36.304625,2018-07-26 07:03:53.847026,766266.847,-6.001,1.5,1.998,4.2,2.638,2.641,10.2,8.9
77.0,2018-07-26 07:05:53.873246,2018-07-26 09:40:52.657904,775685.657,-6.001,1.499,1.997,4.2,2.636,2.638,10.192,8.88
78.0,2018-07-26 09:42:52.743707,2018-07-26 12:17:43.146624,785096.146,-6.001,1.5,1.999,4.2,2.634,2.636,10.186,8.872
79.0,2018-07-26 12:19:43.211707,2018-07-26 14:54:28.007603,794501.007,-6.001,1.499,1.997,4.2,2.632,2.635,10.182,8.867
80.0,2018-07-26 14:56:28.043334,2018-07-26 17:31:05.624246,803898.624,-6.001,1.5,1.995,4.2,2.63,2.634,10.172,8.862
81.0,2018-07-26 17:33:05.679769,2018-07-26 20:07:39.456973,813292.456,-6.001,1.499,1.996,4.2,2.629,2.632,10.172,8.857
82.0,2018-07-26 20:09:39.511623,2018-07-26 22:44:10.635905,822683.635,-6.001,1.499,1.996,4.2,2.628,2.631,10.167,8.854
83.0,2018-07-26 22:46:10.691320,2018-07-27 01:20:38.008627,832071.008,-6.001,1.499,1.997,4.2,2.627,2.629,10.162,8.849
84.0,2018-07-27 01:22:38.062551,2018-07-27 03:57:00.854085,841453.854,-6.001,1.499,1.995,4.2,2.626,2.628,10.158,8.846
85.0,2018-07-27 03:59:00.908794,2018-07-27 06:33:20.269125,850833.269,-6.001,1.499,1.999,4.2,2.624,2.627,10.154,8.843
86.0,2018-07-27 06:35:20.322937,2018-07-27 09:09:37.030954,860210.03,-6.001,1.499,1.997,4.2,2.623,2.626,10.149,8.839
87.0,2018-07-27 09:11:37.087543,2018-07-27 11:45:47.710049,869580.71,-6.001,1.5,1.998,4.2,2.622,2.625,10.144,8.835
88.0,2018-07-27 11:47:47.763278,2018-07-27 14:21:56.360517,878949.36,-6.001,1.499,1.995,4.2,2.621,2.624,10.14,8.832
89.0,2018-07-27 14:23:56.418964,2018-07-27 16:58:02.582048,888315.582,-6.001,1.499,1.999,4.2,2.62,2.622,10.137,8.829
90.0,2018-07-27 17:00:02.633917,2018-07-27 19:34:02.556426,897675.556,-6.001,1.499,1.995,4.2,2.618,2.621,10.132,8.826
91.0,2018-07-27 19:36:02.614804,2018-07-27 22:09:59.293252,907032.293,-6.001,1.499,1.999,4.2,2.617,2.62,10.128,8.822
92.0,2018-07-27 22:11:59.345419,2018-07-28 00:45:53.171077,916386.171,-6.001,1.499,1.997,4.2,2.616,2.619,10.123,8.818
93.0,2018-07-28 00:47:53.228220,2018-07-28 03:21:45.103803,925738.103,-6.001,1.5,1.996,4.2,2.615,2.618,10.119,8.815
94.0,2018-07-28 03:23:45.162499,2018-07-28 05:57:34.506992,935087.506,-6.001,1.499,1.996,4.2,2.614,2.617,10.116,8.812
95.0,2018-07-28 05:59:34.563042,2018-07-28 08:33:17.389954,944430.389,-6.001,1.5,1.998,4.2,2.613,2.616,10.111,8.809
96.0,2018-07-28 08:35:17.440812,2018-07-28 11:08:58.342287,953771.342,-6.001,1.499,1.999,4.2,2.612,2.615,10.107,8.806
97.0,2018-07-28 11:10:58.400202,2018-07-28 13:44:36.457154,963109.457,-6.001,1.499,1.995,4.2,2.611,2.614,10.103,8.803
98.0,2018-07-28 13:46:36.517661,2018-07-28 16:20:10.432103,972443.432,-6.001,1.5,1.996,4.2,2.61,2.613,10.1,8.8
99.0,2018-07-28 16:22:10.488775,2018-07-28 18:55:40.976983,981773.976,-6.001,1.5,1.995,4.2,2.609,2.611,10.096,8.796
100.0,2018-07-28 18:57:41.039747,2018-07-28 21:31:08.978351,991101.978,-6.001,1.5,1.996,4.2,2.608,2.61,10.092,8.793
101.0,2018-07-28 21:33:09.027378,2018-07-29 00:06:33.244376,1000426.244,-6.001,1.499,1.997,4.2,2.606,2.609,10.088,8.79
102.0,2018-07-29 00:08:33.304876,2018-07-29 02:41:54.298446,1009747.298,-6.001,1.499,1.999,4.2,2.605,2.608,10.085,8.787
103.0,2018-07-29 02:43:54.349511,2018-07-29 05:17:13.436741,1019066.436,-6.001,1.499,1.999,4.2,2.604,2.607,10.081,8.784
104.0,2018-07-29 05:19:13.490920,2018-07-29 07:52:29.533681,1028382.533,-6.001,1.499,1.995,4.2,2.603,2.606,10.077,8.781
105.0,2018-07-29 07:54:29.586368,2018-07-29 10:27:43.495324,1037696.495,-6.001,1.5,1.999,4.2,2.603,2.605,10.074,8.777
106.0,2018-07-29 10:29:43.558194,2018-07-29 13:02:51.889620,1047004.889,-6.001,1.499,1.999,4.2,2.601,2.604,10.069,8.774
107.0,2018-07-29 13:04:51.938225,2018-07-29 15:37:56.388191,1056309.388,-6.001,1.499,1.998,4.2,2.6,2.603,10.066,8.771
108.0,2018-07-29 15:39:56.447488,2018-07-29 18:12:57.014026,1065610.014,-6.001,1.499,1.995,4.2,2.599,2.602,10.062,8.767
109.0,2018-07-29 18:14:57.062101,2018-07-29 20:47:54.870386,1074907.87,-6.001,1.499,1.996,4.2,2.598,2.601,10.059,8.764
110.0,2018-07-29 20:49:54.934068,2018-07-29 23:22:49.280898,1084202.28,-6.001,1.499,1.997,4.2,2.597,2.6,10.055,8.761
111.0,2018-07-29 23:24:49.323199,2018-07-30 01:57:41.633187,1093494.633,-6.001,1.499,1.997,4.2,2.596,2.599,10.052,8.758
112.0,2018-07-30 01:59:41.682134,2018-07-30 04:32:31.130309,1102784.13,-6.001,1.5,1.996,4.2,2.595,2.598,10.048,8.755
113.0,2018-07-30 04:34:31.181229,2018-07-30 07:07:16.123437,1112069.123,-6.001,1.499,1.995,4.2,2.594,2.597,10.045,8.751
114.0,2018-07-30 07:09:16.169126,2018-07-30 09:41:56.364416,1121349.364,-6.001,1.499,1.998,4.2,2.593,2.596,10.041,8.746
115.0,2018-07-30 09:43:56.427957,2018-07-30 12:16:33.137461,1130626.137,-6.001,1.499,1.996,4.2,2.592,2.595,10.037,8.743
116.0,2018-07-30 12:18:33.182226,2018-07-30 14:51:05.636898,1139898.636,-6.001,1.5,1.995,4.2,2.591,2.594,10.034,8.739
117.0,2018-07-30 14:53:05.687297,2018-07-30 17:25:36.499987,1149169.499,-6.001,1.499,1.998,4.2,2.59,2.593,10.031,8.736
118.0,2018-07-30 17:27:36.553177,2018-07-30 20:00:04.555756,1158437.555,-6.001,1.499,1.997,4.2,2.589,2.592,10.027,8.733
119.0,2018-07-30 20:02:04.607418,2018-07-30 22:34:29.692477,1167702.692,-6.001,1.499,1.998,4.2,2.588,2.591,10.024,8.73
120.0,2018-07-30 22:36:29.737906,2018-07-31 01:08:50.982172,1176963.982,-6.001,1.499,1.998,4.2,2.588,2.591,10.021,8.727
121.0,2018-07-31 01:10:51.046383,2018-07-31 03:43:09.088551,1186222.088,-6.001,1.499,1.997,4.2,2.587,2.59,10.017,8.724
122.0,2018-07-31 03:45:09.134903,2018-07-31 06:17:25.088539,1195478.088,-6.001,1.499,1.996,4.2,2.586,2.589,10.014,8.722
123.0,2018-07-31 06:19:25.145164,2018-07-31 08:51:39.814482,1204732.814,-6.001,1.499,1.994,4.2,2.585,2.588,10.012,8.72
124.0,2018-07-31 08:53:39.879190,2018-07-31 11:25:53.164627,1213986.164,-6.001,1.499,1.996,4.2,2.584,2.587,10.009,8.717
125.0,2018-07-31 11:27:53.235149,2018-07-31 14:00:03.257401,1223236.257,-6.001,1.499,1.996,4.2,2.583,2.587,10.006,8.714
126.0,2018-07-31 14:02:03.320105,2018-07-31 16:34:07.951953,1232480.951,-6.001,1.499,1.999,4.2,2.582,2.585,10.002,8.711
127.0,2018-07-31 16:36:07.994473,2018-07-31 19:08:11.667166,1241724.667,-6.001,1.5,1.997,4.2,2.582,2.585,9.999,8.709
128.0,2018-07-31 19:10:11.723769,2018-07-31 21:42:11.419735,1250964.419,-6.001,1.499,1.999,4.2,2.581,2.584,9.996,8.706
129.0,2018-07-31 21:42:11.419863,2018-08-01 01:44:41.971850,1265514.971,-1.5,1.5,1.999,4.2,2.58,2.61,9.993,9.466
130.0,2018-08-01 01:44:41.989976,2018-08-01 05:48:08.475567,1280121.475,-1.5,1.499,1.999,4.2,2.605,2.609,10.094,9.466
131.0,2018-08-01 05:48:08.493175,2018-08-01 09:51:27.300067,1294720.3,-1.5,1.5,1.999,4.2,2.604,2.607,10.089,9.462
132.0,2018-08-01 09:51:27.300183,2018-08-01 09:52:27.394998,1294780.394,0.0,0.0,2.775,2.787,0.0,0.0,0.0,0.0
134.0,2018-08-03 14:16:45.021109,2018-08-03 18:18:28.262559,1309293.657,-1.5,1.499,1.999,4.2,2.581,2.604,10.051,9.421
135.0,2018-08-03 18:18:28.387582,2018-08-03 22:20:17.205915,1323802.6,-1.5,1.5,1.998,4.2,2.603,2.602,10.099,9.415
136.0,2018-08-03 22:20:17.267504,2018-08-04 02:21:48.739894,1338294.134,-1.5,1.5,1.999,4.2,2.598,2.599,10.081,9.407
137.0,2018-08-04 02:21:48.740005,2018-08-04 07:36:57.898486,1357203.293,-6.001,1.499,1.997,4.2,5.165,5.147,20.055,17.122
138.0,2018-08-04 07:38:57.953866,2018-08-04 10:08:44.448871,1366309.843,-6.001,1.499,1.996,4.2,2.567,2.568,9.961,8.537
139.0,2018-08-04 10:10:44.506513,2018-08-04 12:40:22.071285,1375407.466,-6.001,1.499,1.996,4.2,2.564,2.566,9.951,8.529
140.0,2018-08-04 12:42:22.124294,2018-08-04 15:11:55.102111,1384500.497,-6.001,1.499,1.997,4.2,2.562,2.564,9.944,8.526
141.0,2018-08-04 15:13:55.158707,2018-08-04 17:43:25.392292,1393590.787,-6.001,1.499,1.999,4.2,2.561,2.563,9.938,8.525
142.0,2018-08-04 17:45:25.448039,2018-08-04 20:14:54.034943,1402679.429,-6.001,1.499,1.996,4.2,2.56,2.562,9.934,8.526
143.0,2018-08-04 20:16:54.087120,2018-08-04 22:46:21.513707,1411766.908,-6.001,1.499,1.998,4.2,2.559,2.561,9.93,8.525
144.0,2018-08-04 22:48:21.568213,2018-08-05 01:17:47.045194,1420852.44,-6.001,1.499,1.995,4.2,2.558,2.56,9.926,8.525
145.0,2018-08-05 01:19:47.099005,2018-08-05 03:49:12.387831,1429937.782,-6.001,1.499,1.998,4.2,2.557,2.56,9.923,8.525
146.0,2018-08-05 03:51:12.440690,2018-08-05 06:20:37.822420,1439023.217,-6.001,1.499,1.999,4.2,2.556,2.559,9.921,8.525
147.0,2018-08-05 06:22:37.874278,2018-08-05 08:51:59.901630,1448105.296,-6.001,1.499,1.997,4.2,2.555,2.558,9.917,8.524
148.0,2018-08-05 08:53:59.963042,2018-08-05 11:23:21.158204,1457186.553,-6.001,1.499,1.995,4.2,2.554,2.557,9.913,8.523
149.0,2018-08-05 11:25:21.211863,2018-08-05 13:54:40.960352,1466266.355,-6.001,1.499,1.999,4.2,2.554,2.556,9.911,8.522
150.0,2018-08-05 13:56:41.019662,2018-08-05 16:25:59.062046,1475344.457,-6.001,1.5,1.994,4.2,2.553,2.556,9.908,8.521
151.0,2018-08-05 16:27:59.124176,2018-08-05 18:57:17.051932,1484422.446,-6.001,1.5,1.995,4.2,2.552,2.555,9.906,8.52
152.0,2018-08-05 18:59:17.101022,2018-08-05 21:28:32.154791,1493497.549,-6.001,1.499,1.996,4.2,2.552,2.554,9.902,8.519
153.0,2018-08-05 21:30:32.217748,2018-08-05 23:59:45.449186,1502570.844,-6.001,1.499,1.999,4.2,2.551,2.554,9.899,8.519
154.0,2018-08-06 00:01:45.507088,2018-08-06 02:30:59.665747,1511645.06,-6.001,1.499,1.997,4.2,2.55,2.553,9.897,8.519
155.0,2018-08-06 02:32:59.720255,2018-08-06 05:02:13.258336,1520718.653,-6.001,1.499,1.995,4.2,2.55,2.553,9.895,8.52
156.0,2018-08-06 05:04:13.308446,2018-08-06 07:33:27.272322,1529792.667,-6.001,1.499,1.995,4.2,2.549,2.552,9.893,8.521
157.0,2018-08-06 07:35:27.323604,2018-08-06 10:04:35.577773,1538860.972,-6.001,1.499,1.997,4.2,2.548,2.551,9.888,8.485
158.0,2018-08-06 10:06:35.640944,2018-08-06 12:35:10.129302,1547895.524,-6.001,1.5,1.997,4.2,2.543,2.546,9.874,8.464
159.0,2018-08-06 12:37:10.186896,2018-08-06 15:05:42.593200,1556927.988,-6.001,1.499,1.996,4.2,2.542,2.545,9.871,8.463
160.0,2018-08-06 15:07:42.658289,2018-08-06 17:36:06.798982,1565952.193,-6.001,1.5,1.997,4.2,2.541,2.543,9.865,8.454
161.0,2018-08-06 17:38:06.842319,2018-08-06 20:06:33.863456,1574979.258,-6.001,1.499,1.996,4.2,2.541,2.544,9.866,8.459
162.0,2018-08-06 20:08:33.920478,2018-08-06 22:37:01.172407,1584006.567,-6.001,1.5,1.998,4.2,2.54,2.543,9.864,8.461
163.0,2018-08-06 22:39:01.212505,2018-08-07 01:07:27.663553,1593033.058,-6.001,1.499,1.999,4.2,2.54,2.543,9.861,8.461
164.0,2018-08-07 01:09:27.716946,2018-08-07 03:37:55.211613,1602060.606,-6.001,1.5,1.999,4.201,2.539,2.542,9.86,8.462
165.0,2018-08-07 03:39:55.279689,2018-08-07 06:08:22.004452,1611087.399,-6.001,1.499,1.996,4.2,2.539,2.542,9.858,8.463
166.0,2018-08-07 06:10:22.054827,2018-08-07 08:38:43.180885,1620108.575,-6.001,1.499,1.996,4.2,2.537,2.541,9.853,8.455
167.0,2018-08-07 08:40:43.235806,2018-08-07 11:09:06.695299,1629132.09,-6.001,1.499,1.996,4.2,2.538,2.541,9.853,8.459
168.0,2018-08-07 11:11:06.758342,2018-08-07 13:39:29.835892,1638155.23,-6.001,1.499,1.997,4.2,2.537,2.54,9.851,8.46
169.0,2018-08-07 13:41:29.906469,2018-08-07 16:09:54.011270,1647179.406,-6.001,1.499,1.994,4.2,2.537,2.54,9.85,8.46
170.0,2018-08-07 16:11:54.059851,2018-08-07 18:40:18.162053,1656203.557,-6.001,1.499,1.994,4.2,2.536,2.539,9.848,8.46
171.0,2018-08-07 18:42:18.219851,2018-08-07 21:10:41.535860,1665226.93,-6.001,1.499,1.995,4.2,2.536,2.539,9.846,8.461
172.0,2018-08-07 21:12:41.601614,2018-08-07 23:41:03.625704,1674249.02,-6.001,1.499,1.997,4.2,2.535,2.539,9.844,8.46
173.0,2018-08-07 23:43:03.666282,2018-08-08 02:11:23.797547,1683269.192,-6.001,1.5,1.997,4.2,2.535,2.538,9.841,8.459
174.0,2018-08-08 02:13:23.840664,2018-08-08 04:41:43.135280,1692288.53,-6.001,1.499,1.999,4.2,2.534,2.538,9.84,8.458
175.0,2018-08-08 04:43:43.179922,2018-08-08 07:12:00.631396,1701306.026,-6.001,1.5,1.999,4.2,2.534,2.537,9.837,8.457
176.0,2018-08-08 07:14:00.674193,2018-08-08 09:42:17.432550,1710322.827,-6.001,1.499,1.998,4.2,2.533,2.536,9.835,8.456
177.0,2018-08-08 09:44:17.472702,2018-08-08 12:12:33.809499,1719339.204,-6.001,1.499,1.995,4.2,2.533,2.536,9.833,8.456
178.0,2018-08-08 12:14:33.853129,2018-08-08 14:42:12.303338,1728317.698,-6.001,1.5,1.995,4.2,2.517,2.533,9.77,8.405
179.0,2018-08-08 14:44:12.358566,2018-08-08 17:11:28.468443,1737273.863,-6.001,1.5,1.997,4.2,2.522,2.525,9.803,8.365
180.0,2018-08-08 17:13:28.524098,2018-08-08 19:40:42.139619,1746227.534,-6.001,1.5,1.996,4.2,2.522,2.525,9.8,8.367
181.0,2018-08-08 19:42:42.195599,2018-08-08 22:09:58.182580,1755183.577,-6.001,1.5,1.998,4.2,2.522,2.525,9.8,8.372
182.0,2018-08-08 22:11:58.238576,2018-08-09 00:39:16.218378,1764141.613,-6.001,1.5,1.996,4.2,2.522,2.525,9.799,8.376
183.0,2018-08-09 00:41:16.273776,2018-08-09 03:08:35.910186,1773101.305,-6.001,1.5,1.998,4.2,2.522,2.525,9.798,8.38
184.0,2018-08-09 03:10:35.963862,2018-08-09 05:37:57.566207,1782062.961,-6.001,1.5,1.994,4.2,2.522,2.525,9.798,8.384
185.0,2018-08-09 05:39:57.621343,2018-08-09 08:07:20.971214,1791026.366,-6.001,1.499,1.996,4.2,2.522,2.525,9.797,8.387
186.0,2018-08-09 08:09:21.026496,2018-08-09 10:36:47.082858,1799992.477,-6.001,1.5,1.997,4.2,2.522,2.525,9.797,8.391
187.0,2018-08-09 10:38:47.136159,2018-08-09 13:06:13.545480,1808958.94,-6.001,1.499,1.998,4.2,2.521,2.524,9.796,8.392
188.0,2018-08-09 13:08:13.602298,2018-08-09 15:35:39.820056,1817925.215,-6.001,1.499,1.995,4.2,2.521,2.525,9.795,8.395
189.0,2018-08-09 15:37:39.878260,2018-08-09 18:05:07.973476,1826893.368,-6.001,1.499,1.998,4.2,2.521,2.524,9.794,8.397
190.0,2018-08-09 18:07:08.028137,2018-08-09 20:34:36.802323,1835862.197,-6.001,1.499,1.999,4.2,2.521,2.524,9.793,8.398
191.0,2018-08-09 20:36:36.854381,2018-08-09 23:04:04.665803,1844830.06,-6.001,1.499,1.995,4.2,2.521,2.524,9.791,8.398
192.0,2018-08-09 23:06:04.721671,2018-08-10 01:33:32.844107,1853798.239,-6.001,1.499,1.998,4.2,2.52,2.523,9.79,8.398
193.0,2018-08-10 01:35:32.896626,2018-08-10 04:02:59.809776,1862765.204,-6.001,1.499,1.995,4.2,2.52,2.523,9.788,8.398
194.0,2018-08-10 04:04:59.872498,2018-08-10 06:32:26.018482,1871731.413,-6.001,1.499,1.998,4.2,2.519,2.523,9.786,8.398
195.0,2018-08-10 06:34:26.074268,2018-08-10 09:01:50.993726,1880696.388,-6.001,1.499,1.997,4.2,2.519,2.522,9.784,8.397
196.0,2018-08-10 09:03:51.056259,2018-08-10 11:31:16.828594,1889662.223,-6.001,1.499,1.996,4.2,2.518,2.522,9.783,8.396
197.0,2018-08-10 11:33:16.883891,2018-08-10 14:00:42.368522,1898627.763,-6.001,1.499,1.995,4.2,2.518,2.521,9.781,8.397
198.0,2018-08-10 14:02:42.416040,2018-08-10 16:30:03.647457,1907589.042,-6.001,1.499,1.994,4.2,2.517,2.521,9.778,8.395
199.0,2018-08-10 16:32:03.696028,2018-08-10 18:59:26.655711,1916552.05,-6.001,1.499,1.997,4.2,2.517,2.52,9.778,8.395
200.0,2018-08-10 19:01:26.708289,2018-08-10 21:28:48.206976,1925513.601,-6.001,1.5,1.998,4.2,2.517,2.52,9.776,8.394
201.0,2018-08-10 21:30:48.260774,2018-08-10 23:58:06.521099,1934471.916,-6.001,1.5,1.999,4.2,2.516,2.519,9.773,8.391
202.0,2018-08-11 00:00:06.570880,2018-08-11 02:27:23.755064,1943429.15,-6.001,1.499,1.996,4.2,2.515,2.518,9.77,8.388
203.0,2018-08-11 02:29:23.814465,2018-08-11 04:56:38.287717,1952383.682,-6.001,1.499,1.994,4.2,2.514,2.518,9.767,8.385
204.0,2018-08-11 04:58:38.337196,2018-08-11 07:25:51.167303,1961336.562,-6.001,1.5,1.996,4.2,2.514,2.517,9.765,8.384
205.0,2018-08-11 07:27:51.219513,2018-08-11 09:55:02.054039,1970287.449,-6.001,1.499,1.999,4.2,2.513,2.516,9.762,8.381
206.0,2018-08-11 09:57:02.105998,2018-08-11 12:24:10.338408,1979235.733,-6.001,1.499,1.996,4.2,2.512,2.516,9.759,8.379
207.0,2018-08-11 12:26:10.401424,2018-08-11 14:53:17.022302,1988182.417,-6.001,1.499,1.995,4.2,2.512,2.515,9.758,8.378
208.0,2018-08-11 14:55:17.062192,2018-08-11 17:22:23.239973,1997128.634,-6.001,1.5,1.998,4.2,2.511,2.515,9.756,8.376
209.0,2018-08-11 17:24:23.287694,2018-08-11 19:51:27.765337,2006073.16,-6.001,1.499,1.999,4.2,2.511,2.514,9.754,8.375
210.0,2018-08-11 19:53:27.817908,2018-08-11 22:20:31.120483,2015016.515,-6.001,1.499,1.995,4.2,2.51,2.514,9.752,8.374
211.0,2018-08-11 22:22:31.176265,2018-08-12 00:49:34.238897,2023959.633,-6.001,1.499,1.996,4.2,2.51,2.513,9.751,8.373
212.0,2018-08-12 00:51:34.297255,2018-08-12 03:18:34.830266,2032900.225,-6.001,1.499,1.996,4.2,2.509,2.513,9.749,8.371
213.0,2018-08-12 03:20:34.887484,2018-08-12 05:47:34.476995,2041839.871,-6.001,1.499,1.996,4.2,2.509,2.512,9.747,8.37
214.0,2018-08-12 05:49:34.531310,2018-08-12 08:16:35.586436,2050780.981,-6.001,1.499,1.999,4.2,2.509,2.512,9.746,8.37
215.0,2018-08-12 08:18:35.640001,2018-08-12 10:45:32.964333,2059718.359,-6.001,1.499,1.997,4.2,2.508,2.511,9.744,8.368
216.0,2018-08-12 10:47:33.011434,2018-08-12 13:14:27.715629,2068653.11,-6.001,1.499,1.999,4.2,2.507,2.511,9.741,8.366
217.0,2018-08-12 13:16:27.782903,2018-08-12 15:43:21.358371,2077586.753,-6.001,1.499,1.994,4.2,2.507,2.51,9.739,8.365
218.0,2018-08-12 15:45:21.413202,2018-08-12 18:12:13.979696,2086519.374,-6.001,1.499,1.996,4.2,2.506,2.51,9.738,8.364
219.0,2018-08-12 18:14:14.019999,2018-08-12 20:41:04.131469,2095449.526,-6.001,1.499,1.997,4.2,2.506,2.509,9.735,8.361
220.0,2018-08-12 20:43:04.184798,2018-08-12 23:09:54.994366,2104380.389,-6.001,1.499,1.998,4.2,2.505,2.509,9.733,8.361
221.0,2018-08-12 23:11:55.061522,2018-08-13 01:38:44.567001,2113309.961,-6.001,1.499,1.994,4.2,2.505,2.508,9.732,8.359
222.0,2018-08-13 01:40:44.615181,2018-08-13 04:07:33.154878,2122238.549,-6.001,1.499,1.997,4.2,2.504,2.508,9.73,8.358
223.0,2018-08-13 04:09:33.213471,2018-08-13 06:53:03.083320,2132168.478,-6.001,1.499,1.999,4.229,2.557,2.548,9.953,8.494
224.0,2018-08-13 06:55:03.138484,2018-08-13 09:21:27.335975,2141072.73,-6.001,1.499,1.996,4.2,2.495,2.502,9.697,8.334
225.0,2018-08-13 09:23:27.391614,2018-08-13 12:06:30.246164,2150975.641,-6.001,1.499,1.995,4.218,2.549,2.536,9.922,8.378
226.0,2018-08-13 12:08:30.301679,2018-08-13 14:33:11.664555,2159777.059,-6.001,1.499,1.994,4.2,2.473,2.479,9.625,8.162
227.0,2018-08-13 14:35:11.719992,2018-08-13 16:59:45.708384,2168571.103,-6.001,1.5,1.999,4.2,2.473,2.477,9.626,8.149
228.0,2018-08-13 17:01:45.763429,2018-08-13 19:26:13.676485,2177359.071,-6.001,1.499,1.994,4.2,2.472,2.477,9.624,8.144
229.0,2018-08-13 19:28:13.730895,2018-08-13 21:52:35.345713,2186140.74,-6.001,1.5,1.999,4.2,2.471,2.475,9.621,8.122
230.0,2018-08-13 21:54:35.401066,2018-08-14 00:18:42.755041,2194908.15,-6.001,1.499,1.996,4.2,2.468,2.472,9.611,8.099
231.0,2018-08-14 00:20:42.809434,2018-08-14 02:44:44.329513,2203669.724,-6.001,1.499,1.998,4.2,2.466,2.47,9.607,8.085
232.0,2018-08-14 02:46:44.384663,2018-08-14 05:10:39.634774,2212425.029,-6.001,1.499,1.999,4.2,2.465,2.469,9.603,8.071
233.0,2018-08-14 05:12:39.688952,2018-08-14 07:36:28.825820,2221174.22,-6.001,1.5,1.995,4.2,2.463,2.467,9.598,8.061
234.0,2018-08-14 07:38:28.884586,2018-08-14 10:02:14.649233,2229920.044,-6.001,1.499,1.997,4.2,2.462,2.466,9.595,8.055
235.0,2018-08-14 10:04:14.703452,2018-08-14 12:27:58.440788,2238663.835,-6.001,1.499,1.995,4.2,2.462,2.466,9.593,8.053
236.0,2018-08-14 12:29:58.494823,2018-08-14 14:53:40.580352,2247405.975,-6.001,1.499,1.999,4.2,2.461,2.465,9.591,8.04
237.0,2018-08-14 14:55:40.639455,2018-08-14 17:19:14.358728,2256139.753,-6.001,1.499,1.996,4.2,2.459,2.463,9.584,8.026
238.0,2018-08-14 17:21:14.416869,2018-08-14 19:44:44.421379,2264869.816,-6.001,1.499,1.996,4.2,2.458,2.462,9.582,8.021
239.0,2018-08-14 19:46:44.480500,2018-08-14 22:10:13.486250,2273598.881,-6.001,1.499,1.996,4.2,2.458,2.462,9.581,8.021
240.0,2018-08-14 22:12:13.544923,2018-08-15 00:35:41.811586,2282327.206,-6.001,1.5,1.999,4.2,2.458,2.462,9.58,8.024
241.0,2018-08-15 00:37:41.868412,2018-08-15 03:01:13.145690,2291058.54,-6.001,1.499,1.997,4.2,2.458,2.462,9.581,8.025
242.0,2018-08-15 03:03:13.205230,2018-08-15 05:26:41.453380,2299786.848,-6.001,1.499,1.995,4.2,2.458,2.461,9.579,8.017
243.0,2018-08-15 05:28:41.511446,2018-08-15 07:52:02.689285,2308508.084,-6.001,1.499,1.998,4.2,2.456,2.46,9.573,8.004
244.0,2018-08-15 07:54:02.749616,2018-08-15 10:17:20.927419,2317226.322,-6.001,1.499,1.997,4.2,2.455,2.459,9.57,8.0
245.0,2018-08-15 10:19:20.985068,2018-08-15 12:42:37.197684,2325942.592,-6.001,1.499,1.999,4.2,2.455,2.458,9.568,7.994
246.0,2018-08-15 12:44:37.249713,2018-08-15 15:07:48.744953,2334654.139,-6.001,1.499,1.995,4.2,2.453,2.457,9.564,7.987
247.0,2018-08-15 15:09:48.798845,2018-08-15 17:32:59.581116,2343364.976,-6.001,1.499,1.997,4.2,2.453,2.456,9.563,7.984
248.0,2018-08-15 17:34:59.636231,2018-08-15 19:58:06.238852,2352071.633,-6.001,1.499,1.998,4.2,2.452,2.455,9.559,7.976
249.0,2018-08-15 20:00:06.288317,2018-08-15 22:23:12.373461,2360777.768,-6.001,1.499,1.999,4.2,2.451,2.455,9.558,7.98
250.0,2018-08-15 22:25:12.432116,2018-08-16 00:48:21.599438,2369486.994,-6.001,1.499,1.995,4.2,2.452,2.456,9.56,7.987
251.0,2018-08-16 00:50:21.656642,2018-08-16 03:13:27.358499,2378192.753,-6.001,1.499,1.995,4.2,2.451,2.455,9.556,7.975
252.0,2018-08-16 03:15:27.408580,2018-08-16 05:38:24.897312,2386890.292,-6.001,1.499,1.997,4.2,2.449,2.453,9.549,7.963
253.0,2018-08-16 05:40:24.958241,2018-08-16 08:03:23.372936,2395588.767,-6.001,1.499,1.996,4.2,2.449,2.453,9.549,7.954
254.0,2018-08-16 08:05:23.430301,2018-08-16 10:28:12.828379,2404278.223,-6.001,1.499,1.996,4.2,2.447,2.45,9.541,7.944
255.0,2018-08-16 10:30:12.883758,2018-08-16 12:53:06.865123,2412972.26,-6.001,1.5,1.998,4.2,2.448,2.451,9.544,7.951
256.0,2018-08-16 12:55:06.925724,2018-08-16 15:17:58.958396,2421664.353,-6.001,1.499,1.999,4.2,2.447,2.451,9.542,7.951
257.0,2018-08-16 15:19:59.018153,2018-08-16 17:42:53.560897,2430358.955,-6.001,1.5,1.997,4.2,2.447,2.451,9.543,7.963
258.0,2018-08-16 17:44:53.626658,2018-08-16 20:07:56.733833,2439062.128,-6.001,1.499,1.997,4.2,2.45,2.453,9.549,7.98
259.0,2018-08-16 20:09:56.800202,2018-08-16 22:32:57.849142,2447763.244,-6.001,1.499,1.996,4.2,2.449,2.453,9.547,7.979
260.0,2018-08-16 22:34:57.901088,2018-08-17 00:58:01.037241,2456466.432,-6.001,1.499,1.996,4.2,2.449,2.453,9.548,7.984
261.0,2018-08-17 01:00:01.078017,2018-08-17 03:23:04.274443,2465169.669,-6.001,1.499,1.999,4.2,2.449,2.453,9.547,7.984
262.0,2018-08-17 03:23:04.274566,2018-08-17 07:12:41.114546,2478946.509,-1.5,1.5,1.999,4.2,2.449,2.478,9.547,8.928
263.0,2018-08-17 07:12:41.148720,2018-08-17 11:03:12.169143,2492777.564,-1.5,1.499,1.999,4.2,2.472,2.478,9.64,8.931
264.0,2018-08-17 11:03:12.210835,2018-08-17 14:53:45.306872,2506610.701,-1.5,1.5,1.998,4.2,2.473,2.478,9.642,8.952
265.0,2018-08-17 14:53:45.306977,2018-08-17 14:54:45.386753,2506670.781,0.0,0.0,2.771,2.783,0.0,0.0,0.0,0.0
266.0,2018-08-30 07:12:45.013099,2018-08-30 10:57:05.686044,2520141.467,-1.5,1.5,1.999,4.2,2.378,2.411,9.346,8.574
267.0,2018-08-30 10:57:05.810869,2018-08-30 14:42:09.103885,2533644.885,-1.5,1.5,1.999,4.2,2.413,2.413,9.455,8.584
268.0,2018-08-30 14:42:09.167090,2018-08-30 18:27:03.162984,2547138.944,-1.5,1.5,1.999,4.2,2.41,2.412,9.442,8.582
269.0,2018-08-30 18:27:03.163106,2018-08-30 23:22:33.262027,2564869.043,-6.001,1.499,1.996,4.2,4.83,4.813,18.913,15.369
270.0,2018-08-30 23:24:33.317775,2018-08-31 01:45:55.032919,2573470.814,-6.001,1.499,1.996,4.2,2.423,2.424,9.469,7.739
271.0,2018-08-31 01:47:55.088762,2018-08-31 04:09:02.675397,2582058.457,-6.001,1.499,1.997,4.2,2.419,2.421,9.453,7.73
272.0,2018-08-31 04:11:02.727817,2018-08-31 06:32:05.660261,2590641.442,-6.001,1.499,1.999,4.2,2.417,2.419,9.448,7.724
273.0,2018-08-31 06:34:05.717392,2018-08-31 08:55:14.990498,2599230.772,-6.001,1.499,1.999,4.2,2.419,2.421,9.453,7.737
274.0,2018-08-31 08:57:15.047031,2018-08-31 11:18:27.498421,2607823.28,-6.001,1.5,1.997,4.2,2.42,2.422,9.454,7.736
275.0,2018-08-31 11:20:27.551634,2018-08-31 13:41:42.153067,2616417.934,-6.001,1.499,1.995,4.2,2.42,2.423,9.455,7.762
276.0,2018-08-31 13:43:42.206366,2018-08-31 16:05:06.606366,2625022.388,-6.001,1.5,1.999,4.2,2.423,2.426,9.464,7.782
277.0,2018-08-31 16:07:06.660176,2018-08-31 18:28:42.072304,2633637.854,-6.001,1.499,1.995,4.2,2.426,2.429,9.473,7.807
278.0,2018-08-31 18:30:42.129009,2018-08-31 20:52:30.620241,2642266.401,-6.001,1.5,1.998,4.2,2.43,2.433,9.485,7.832
279.0,2018-08-31 20:54:30.677245,2018-08-31 23:16:23.109228,2650898.89,-6.001,1.499,1.998,4.2,2.43,2.434,9.487,7.844
280.0,2018-08-31 23:18:23.165303,2018-09-01 01:40:14.059434,2659529.841,-6.001,1.499,1.996,4.2,2.43,2.433,9.485,7.843
281.0,2018-09-01 01:42:14.111903,2018-09-01 04:04:08.159514,2668163.941,-6.001,1.499,1.999,4.2,2.431,2.434,9.488,7.851
282.0,2018-09-01 04:06:08.213571,2018-09-01 06:28:03.785415,2676799.567,-6.001,1.499,1.995,4.2,2.431,2.434,9.488,7.855
283.0,2018-09-01 06:30:03.843456,2018-09-01 08:52:01.395797,2685437.177,-6.001,1.499,1.998,4.2,2.431,2.435,9.487,7.864
284.0,2018-09-01 08:54:01.451259,2018-09-01 11:16:02.198658,2694077.98,-6.001,1.499,1.999,4.2,2.432,2.435,9.491,7.866
285.0,2018-09-01 11:18:02.253973,2018-09-01 13:40:04.779696,2702720.561,-6.001,1.499,1.996,4.2,2.432,2.436,9.491,7.871
286.0,2018-09-01 13:42:04.834870,2018-09-01 16:04:06.672465,2711362.454,-6.001,1.499,1.996,4.2,2.432,2.436,9.49,7.875
287.0,2018-09-01 16:06:06.728192,2018-09-01 18:28:10.377652,2720006.159,-6.001,1.499,1.995,4.2,2.432,2.436,9.491,7.88
288.0,2018-09-01 18:30:10.431172,2018-09-01 20:52:15.765889,2728651.547,-6.001,1.499,1.999,4.2,2.433,2.436,9.492,7.888
289.0,2018-09-01 20:54:15.819747,2018-09-01 23:16:22.902954,2737298.684,-6.001,1.499,1.999,4.2,2.433,2.436,9.492,7.892
290.0,2018-09-01 23:18:22.960168,2018-09-02 01:40:32.688674,2745948.47,-6.001,1.499,1.998,4.2,2.434,2.437,9.494,7.897
291.0,2018-09-02 01:42:32.745677,2018-09-02 04:04:44.541060,2754600.322,-6.001,1.499,1.997,4.2,2.434,2.438,9.495,7.903
292.0,2018-09-02 04:06:44.597176,2018-09-02 06:28:59.382350,2763255.164,-6.001,1.499,1.996,4.2,2.435,2.438,9.497,7.909
293.0,2018-09-02 06:30:59.434570,2018-09-02 08:53:15.626700,2771911.408,-6.001,1.499,1.996,4.2,2.435,2.438,9.497,7.914
294.0,2018-09-02 08:55:15.685328,2018-09-02 11:17:32.343144,2780568.124,-6.001,1.499,1.995,4.2,2.435,2.438,9.497,7.92
295.0,2018-09-02 11:19:32.401130,2018-09-02 13:41:50.185049,2789225.966,-6.001,1.499,1.995,4.2,2.435,2.439,9.497,7.924
296.0,2018-09-02 13:43:50.244180,2018-09-02 16:06:10.022253,2797885.804,-6.001,1.499,1.999,4.2,2.435,2.439,9.498,7.926
297.0,2018-09-02 16:08:10.077964,2018-09-02 18:30:27.424871,2806543.206,-6.001,1.499,1.995,4.2,2.435,2.438,9.495,7.926
298.0,2018-09-02 18:32:27.481046,2018-09-02 20:54:43.615652,2815199.397,-6.001,1.499,1.997,4.2,2.434,2.438,9.494,7.923
299.0,2018-09-02 20:56:43.678129,2018-09-02 23:19:00.741219,2823856.522,-6.001,1.499,1.995,4.2,2.434,2.438,9.494,7.921
300.0,2018-09-02 23:21:00.795743,2018-09-03 01:43:16.832334,2832512.614,-6.001,1.499,1.995,4.2,2.434,2.437,9.492,7.921
301.0,2018-09-03 01:45:16.892868,2018-09-03 04:07:33.073639,2841168.855,-6.001,1.499,1.999,4.2,2.434,2.437,9.492,7.922
302.0,2018-09-03 04:09:33.124917,2018-09-03 06:31:49.356501,2849825.138,-6.001,1.499,1.997,4.2,2.434,2.437,9.491,7.922
303.0,2018-09-03 06:33:49.414237,2018-09-03 08:56:05.070191,2858480.851,-6.001,1.5,1.997,4.2,2.433,2.437,9.49,7.92
304.0,2018-09-03 08:58:05.133308,2018-09-03 11:20:18.691423,2867134.473,-6.001,1.5,1.995,4.2,2.433,2.436,9.487,7.918
305.0,2018-09-03 11:22:18.741089,2018-09-03 13:44:32.494713,2875788.276,-6.001,1.499,1.999,4.2,2.433,2.436,9.486,7.918
306.0,2018-09-03 13:46:32.546792,2018-09-03 16:08:44.866100,2884440.647,-6.001,1.5,1.996,4.2,2.432,2.436,9.485,7.917
307.0,2018-09-03 16:10:44.918432,2018-09-03 18:32:56.956632,2893092.738,-6.001,1.5,1.995,4.2,2.432,2.435,9.484,7.919
308.0,2018-09-03 18:34:57.008504,2018-09-03 20:57:09.453192,2901745.234,-6.001,1.499,1.995,4.2,2.432,2.435,9.484,7.921
309.0,2018-09-03 20:59:09.505543,2018-09-03 23:21:21.638833,2910397.42,-6.001,1.499,1.997,4.2,2.432,2.435,9.483,7.918
310.0,2018-09-03 23:23:21.690736,2018-09-04 01:45:29.483731,2919045.265,-6.001,1.499,1.995,4.2,2.431,2.434,9.478,7.911
311.0,2018-09-04 01:47:29.544177,2018-09-04 04:09:34.557745,2927690.339,-6.001,1.5,1.994,4.2,2.43,2.433,9.476,7.904
312.0,2018-09-04 04:11:34.620840,2018-09-04 06:33:36.340192,2936332.121,-6.001,1.499,1.996,4.2,2.429,2.432,9.472,7.9
313.0,2018-09-04 06:35:36.417680,2018-09-04 08:57:38.901109,2944974.682,-6.001,1.499,1.999,4.2,2.429,2.432,9.471,7.902
314.0,2018-09-04 08:59:38.962131,2018-09-04 11:21:38.106620,2953613.888,-6.001,1.499,1.995,4.2,2.428,2.432,9.468,7.9
315.0,2018-09-04 11:23:38.178206,2018-09-04 13:45:35.474632,2962251.256,-6.001,1.499,1.997,4.2,2.427,2.43,9.466,7.894
316.0,2018-09-04 13:47:35.521896,2018-09-04 16:09:31.117537,2970886.899,-6.001,1.499,1.995,4.2,2.426,2.43,9.464,7.892
317.0,2018-09-04 16:11:31.153761,2018-09-04 18:33:22.047412,2979517.829,-6.001,1.499,1.997,4.2,2.425,2.429,9.46,7.886
318.0,2018-09-04 18:35:22.064345,2018-09-04 20:57:11.616349,2988147.398,-6.001,1.499,1.998,4.2,2.425,2.428,9.458,7.886
319.0,2018-09-04 20:59:11.628720,2018-09-04 23:21:02.341118,2996778.122,-6.001,1.499,1.996,4.2,2.425,2.429,9.458,7.892
320.0,2018-09-04 23:23:02.365227,2018-09-05 01:44:50.185582,3005405.967,-6.001,1.499,1.997,4.2,2.424,2.427,9.455,7.881
321.0,2018-09-05 01:46:50.216801,2018-09-05 04:08:29.960478,3014025.742,-6.001,1.499,1.998,4.2,2.422,2.425,9.448,7.865
322.0,2018-09-05 04:10:29.970267,2018-09-05 06:32:00.078072,3022635.859,-6.001,1.499,1.995,4.2,2.419,2.423,9.439,7.85
323.0,2018-09-05 06:34:00.113008,2018-09-05 08:55:22.684832,3031238.466,-6.001,1.499,1.996,4.2,2.417,2.42,9.432,7.838
324.0,2018-09-05 08:57:22.701611,2018-09-05 11:18:35.460758,3039831.242,-6.001,1.499,1.995,4.2,2.414,2.418,9.423,7.825
325.0,2018-09-05 11:20:35.474193,2018-09-05 13:41:41.912812,3048417.694,-6.001,1.499,1.996,4.2,2.412,2.416,9.417,7.815
326.0,2018-09-05 13:43:41.944730,2018-09-05 16:04:36.924370,3056992.706,-6.001,1.499,1.998,4.2,2.409,2.413,9.407,7.808
327.0,2018-09-05 16:06:36.939888,2018-09-05 18:27:34.300814,3065570.082,-6.001,1.499,1.999,4.2,2.41,2.413,9.408,7.802
328.0,2018-09-05 18:29:34.320139,2018-09-05 20:50:19.396074,3074135.177,-6.001,1.499,1.996,4.2,2.406,2.41,9.396,7.78
329.0,2018-09-05 20:52:19.430409,2018-09-05 23:12:59.100993,3082694.882,-6.001,1.499,1.997,4.2,2.405,2.408,9.391,7.772
330.0,2018-09-05 23:14:59.109898,2018-09-06 01:35:31.625230,3091247.406,-6.001,1.499,1.996,4.2,2.402,2.406,9.383,7.764
331.0,2018-09-06 01:37:31.644160,2018-09-06 03:58:00.884227,3099796.665,-6.001,1.499,1.998,4.2,2.401,2.405,9.38,7.758
332.0,2018-09-06 04:00:00.907975,2018-09-06 06:20:25.761703,3108341.543,-6.001,1.499,1.996,4.2,2.4,2.403,9.375,7.742
333.0,2018-09-06 06:22:25.782941,2018-09-06 08:42:38.757125,3116874.538,-6.001,1.499,1.998,4.2,2.397,2.4,9.363,7.725
334.0,2018-09-06 08:44:38.788038,2018-09-06 11:04:46.058425,3125401.84,-6.001,1.499,1.998,4.2,2.395,2.398,9.357,7.708
335.0,2018-09-06 11:06:46.089336,2018-09-06 13:26:50.729639,3133926.511,-6.001,1.499,1.999,4.2,2.394,2.397,9.355,7.699
336.0,2018-09-06 13:28:50.741012,2018-09-06 15:49:00.067598,3142455.849,-6.001,1.499,1.997,4.2,2.395,2.399,9.359,7.701
337.0,2018-09-06 15:51:00.082650,2018-09-06 18:11:16.188388,3150991.97,-6.001,1.499,1.995,4.2,2.397,2.401,9.365,7.703
338.0,2018-09-06 18:13:16.202730,2018-09-06 20:33:28.752257,3159524.534,-6.001,1.499,1.998,4.2,2.396,2.399,9.359,7.693
339.0,2018-09-06 20:35:28.791189,2018-09-06 22:55:38.922372,3168054.704,-6.001,1.499,1.996,4.2,2.395,2.399,9.357,7.688
